Repository: sk7-dev/corrosion_prediction

File: Dataset/modelling2.csv (part 1 of 44)
site_no,year,material_id,specimen_status,city,state,internal_drainage,resistivity,pH,mean_temp,annual_precipitation,moisture,areation,approximate_days,weight_loss_g,corrosion_rate,C_clr,Si_clr,Mn_clr,S_clr,P_clr,Cr_clr,Ni_clr,Cu_clr,Mo_clr,C,Si,Mn,S,P,Cr,Ni,Cu,Mo,Fe,log_days,moisture_res_index,log_resistivity,log_corrosion_rate,texture_Clay,texture_Clay Loam,texture_Loam,texture_Loamy Sand,texture_Marsh,texture_Muck,texture_Peat,texture_Sand,texture_Sandy Clay Loam,texture_Sandy Loam,texture_Silt Loam,texture_Silty Clay,texture_Silty Clay Loam,iron_type_Wrought,climate_zone_Temperate,internal_drainage_code,areation_code
1,1922,1,intact,Cleveland,OH,P,1215,7,49.2,33.8,28.6,Poor,365.25,366.18,1.0025,5.219872493,6.829310306,3.428113645,4.954169365,6.795408755,-10.68042734,-10.68042734,4.814407447,-10.68042734,0.03,0.15,0.005,0.023,0.145,0,0,0.02,0,99.627,5.900582051,0.023539095,7.103322063,0.00249688,1,0,0,0,0,0,0,0,0,0,0,0,0,1,1,1,1
1,1922,1,intact,Cleveland,OH,P,1215,7,49.2,33.8,28.6,Poor,1314.9,1220.61,0.9283,5.219872493,6.829310306,3.428113645,4.954169365,6.795408755,-10.68042734,-10.68042734,4.814407447,-10.68042734,0.03,0.15,0.005,0.023,0.145,0,0,0.02,0,99.627,7.181515896,0.023539095,7.103322063,-0.074400323,1,0,0,0,0,0,0,0,0,0,0,0,0,1,1,1,1
1,1922,1,intact,Cleveland,OH,P,1215,7,49.2,33.8,28.6,Poor,2008.88,1678.33,0.8355,5.219872493,6.829310306,3.428113645,4.954169365,6.795408755,-10.68042734,-10.68042734,4.814407447,-10.68042734,0.03,0.15,0.005,0.023,0.145,0,0,0.02,0,99.627,7.605332632,0.023539095,7.103322063,-0.179724931,1,0,0,0,0,0,0,0,0,0,0,0,0,1,1,1,1
1,1922,1,intact,Cleveland,OH,P,1215,7,49.2,33.8,28.6,Poor,2812.43,2075.03,0.7378,5.219872493,6.829310306,3.428113645,4.954169365,6.795408755,-10.68042734,-10.68042734,4.814407447,-10.68042734,0.03,0.15,0.005,0.023,0.145,0,0,0.02,0,99.627,7.941804157,0.023539095,7.103322063,-0.304082494,1,0,0,0,0,0,0,0,0,0,0,0,0,1,1,1,1
1,1922,1,intact,Cleveland,OH,P,1215,7,49.2,33.8,28.6,Poor,3506.4,2868.43,0.8181,5.219872493,6.829310306,3.428113645,4.954169365,6.795408755,-10.68042734,-10.68042734,4.814407447,-10.68042734,0.03,0.15,0.005,0.023,0.145,0,0,0.02,0,99.627,8.162345149,0.023539095,7.103322063,-0.2007707,1,0,0,0,0,0,0,0,0,0,0,0,0,1,1,1,1
1,1922,1,intact,Cleveland,OH,P,1215,7,49.2,33.8,28.6,Poor,4236.9,2685.33,0.6338,5.219872493,6.829310306,3.428113645,4.954169365,6.795408755,-10.68042734,-10.68042734,4.814407447,-10.68042734,0.03,0.15,0.005,0.023,0.145,0,0,0.02,0,99.627,8.351587149,0.023539095,7.103322063,-0.456021832,1,0,0,0,0,0,0,0,0,0,0,0,0,1,1,1,1
2,1922,1,intact,Dallas,TX,P,684,7.3,65.5,36.2,37.6,Poor,767.02,610.3,0.7957,5.219872493,6.829310306,3.428113645,4.954169365,6.795408755,-10.68042734,-10.68042734,4.814407447,-10.68042734,0.03,0.15,0.005,0.023,0.145,0,0,0.02,0,99.627,6.642512877,0.05497076,6.529418838,-0.228533049,1,0,0,0,0,0,0,0,0,0,0,0,0,1,1,1,1
2,1922,1,intact,Dallas,TX,P,684,7.3,65.5,36.2,37.6,Poor,1461,915.46,0.6266,5.219872493,6.829310306,3.428113645,4.954169365,6.795408755,-10.68042734,-10.68042734,4.814407447,-10.68042734,0.03,0.15,0.005,0.023,0.145,0,0,0.02,0,99.627,7.286876412,0.05497076,6.529418838,-0.4674469,1,0,0,0,0,0,0,0,0,0,0,0,0,1,1,1,1
2,1922,1,intact,Dallas,TX,P,684,7.3,65.5,36.2,37.6,Poor,2154.97,1281.64,0.5947,5.219872493,6.829310306,3.428113645,4.954169365,6.795408755,-10.68042734,-10.68042734,4.814407447,-10.68042734,0.03,0.15,0.005,0.023,0.145,0,0,0.02,0,99.627,7.675532081,0.05497076,6.529418838,-0.519698202,1,0,0,0,0,0,0,0,0,0,0,0,0,1,1,1,1
2,1922,1,intact,Dallas,TX,P,684,7.3,65.5,36.2,37.6,Poor,2885.47,1129.06,0.3913,5.219872493,6.829310306,3.428113645,4.954169365,6.795408755,-10.68042734,-10.68042734,4.814407447,-10.68042734,0.03,0.15,0.005,0.023,0.145,0,0,0.02,0,99.627,7.967443077,0.05497076,6.529418838,-0.93828075,1,0,0,0,0,0,0,0,0,0,0,0,0,1,1,1,1
2,1922,1,intact,Dallas,TX,P,684,7.3,65.5,36.2,37.6,Poor,4383,2166.58,0.4943,5.219872493,6.829310306,3.428113645,4.954169365,6.795408755,-10.68042734,-10.68042734,4.814407447,-10.68042734,0.03,0.15,0.005,0.023,0.145,0,0,0.02,0,99.627,8.3854887,0.05497076,6.529418838,-0.704612659,1,0,0,0,0,0,0,0,0,0,0,0,0,1,1,1,1
2,1922,1,intact,Dallas,TX,P,684,7.3,65.5,36.2,37.6,Poor,6428.4,2563.27,0.3987,5.219872493,6.829310306,3.428113645,4.954169365,6.795408755,-10.68042734,-10.68042734,4.814407447,-10.68042734,0.03,0.15,0.005,0.023,0.145,0,0,0.02,0,99.627,8.768480953,0.05497076,6.529418838,-0.919546025,1,0,0,0,0,0,0,0,0,0,0,0,0,1,1,1,1
3,1922,1,intact,Atlanta,GA,G,30000,5.2,61.2,48.3,29.4,Good,730.5,549.27,0.7519,5.219872493,6.829310306,3.428113645,4.954169365,6.795408755,-10.68042734,-10.68042734,4.814407447,-10.68042734,0.03,0.15,0.005,0.023,0.145,0,0,0.02,0,99.627,6.593729231,0.00098,10.30898599,-0.285151943,1,0,0,0,0,0,0,0,0,0,0,0,0,1,0,3,3
3,1922,1,intact,Atlanta,GA,G,30000,5.2,61.2,48.3,29.4,Good,1497.52,976.49,0.6521,5.219872493,6.829310306,3.428113645,4.954169365,6.795408755,-10.68042734,-10.68042734,4.814407447,-10.68042734,0.03,0.15,0.005,0.023,0.145,0,0,0.02,0,99.627,7.311565685,0.00098,10.30898599,-0.427557355,1,0,0,0,0,0,0,0,0,0,0,0,0,1,0,3,3
3,1922,1,intact,Atlanta,GA,G,30000,5.2,61.2,48.3,29.4,Good,2191.5,1281.64,0.5848,5.219872493,6.829310306,3.428113645,4.954169365,6.795408755,-10.68042734,-10.68042734,4.814407447,-10.68042734,0.03,0.15,0.005,0.023,0.145,0,0,0.02,0,99.627,7.69234152,0.00098,10.30898599,-0.536485371,1,0,0,0,0,0,0,0,0,0,0,0,0,1,0,3,3
3,1922,1,intact,Atlanta,GA,G,30000,5.2,61.2,48.3,29.4,Good,2922,1342.67,0.4595,5.219872493,6.829310306,3.428113645,4.954169365,6.795408755,-10.68042734,-10.68042734,4.814407447,-10.68042734,0.03,0.15,0.005,0.023,0.145,0,0,0.02,0,99.627,7.980023592,0.00098,10.30898599,-0.777616337,1,0,0,0,0,0,0,0,0,0,0,0,0,1,0,3,3
3,1922,1,intact,Atlanta,GA,G,30000,5.2,61.2,48.3,29.4,Good,3689.03,1403.7,0.3805,5.219872493,6.829310306,3.428113645,4.954169365,6.795408755,-10.68042734,-10.68042734,4.814407447,-10.68042734,0.03,0.15,0.005,0.023,0.145,0,0,0.02,0,99.627,8.21311883,0.00098,10.30898599,-0.966269102,1,0,0,0,0,0,0,0,0,0,0,0,0,1,0,3,3
3,1922,1,intact,Atlanta,GA,G,30000,5.2,61.2,48.3,29.4,Good,4419.52,1495.24,0.3383,5.219872493,6.829310306,3.428113645,4.954169365,6.795408755,-10.68042734,-10.68042734,4.814407447,-10.68042734,0.03,0.15,0.005,0.023,0.145,0,0,0.02,0,99.627,8.393786372,0.00098,10.30898599,-1.083822203,1,0,0,0,0,0,0,0,0,0,0,0,0,1,0,3,3
4,1922,1,intact,Jenkintown,PA,F,6670,5.6,54,40,22.2,Poor,511.35,366.18,0.7161,5.219872493,6.829310306,3.428113645,4.954169365,6.795408755,-10.68042734,-10.68042734,4.814407447,-10.68042734,0.03,0.15,0.005,0.023,0.145,0,0,0.02,0,99.627,6.237054287,0.003328336,8.805525053,-0.333935457,0,0,0,0,0,0,0,0,0,0,1,0,0,1,1,2,1
4,1922,1,intact,Jenkintown,PA,F,6670,5.6,54,40,22.2,Poor,1461,1068.03,0.731,5.219872493,6.829310306,3.428113645,4.954169365,6.795408755,-10.68042734,-10.68042734,4.814407447,-10.68042734,0.03,0.15,0.005,0.023,0.145,0,0,0.02,0,99.627,7.286876412,0.003328336,8.805525053,-0.313341819,0,0,0,0,0,0,0,0,0,0,1,0,0,1,1,2,1
4,1922,1,intact,Jenkintown,PA,F,6670,5.6,54,40,22.2,Poor,2228.03,1342.67,0.6026,5.219872493,6.829310306,3.428113645,4.954169365,6.795408755,-10.68042734,-10.68042734,4.814407447,-10.68042734,0.03,0.15,0.005,0.023,0.145,0,0,0.02,0,99.627,7.708873066,0.003328336,8.805525053,-0.506501652,0,0,0,0,0,0,0,0,0,0,1,0,0,1,1,2,1
4,1922,1,intact,Jenkintown,PA,F,6670,5.6,54,40,22.2,Poor,2922,1647.82,0.5639,5.219872493,6.829310306,3.428113645,4.954169365,6.795408755,-10.68042734,-10.68042734,4.814407447,-10.68042734,0.03,0.15,0.005,0.023,0.145,0,0,0.02,0,99.627,7.980023592,0.003328336,8.805525053,-0.572878348,0,0,0,0,0,0,0,0,0,0,1,0,0,1,1,2,1
4,1922,1,intact,Jenkintown,PA,F,6670,5.6,54,40,22.2,Poor,4383,2014,0.4595,5.219872493,6.829310306,3.428113645,4.954169365,6.795408755,-10.68042734,-10.68042734,4.814407447,-10.68042734,0.03,0.15,0.005,0.023,0.145,0,0,0.02,0,99.627,8.3854887,0.003328336,8.805525053,-0.777616337,0,0,0,0,0,0,0,0,0,0,1,0,0,1,1,2,1
5,1922,1,intact,Oakland,CA,P,1345,7,56.4,23.4,28.8,Poor,693.98,274.64,0.3957,5.219872493,6.829310306,3.428113645,4.954169365,6.795408755,-10.68042734,-10.68042734,4.814407447,-10.68042734,0.03,0.15,0.005,0.023,0.145,0,0,0.02,0,99.627,6.542443142,0.021412639,7.20489251,-0.927098931,1,0,0,0,0,0,0,0,0,0,0,0,0,1,1,1,1
5,1922,1,intact,Oakland,CA,P,1345,7,56.4,23.4,28.8,Poor,1497.52,671.33,0.4483,5.219872493,6.829310306,3.428113645,4.954169365,6.795408755,-10.68042734,-10.68042734,4.814407447,-10.68042734,0.03,0.15,0.005,0.023,0.145,0,0,0.02,0,99.627,7.311565685,0.021412639,7.20489251,-0.802292628,1,0,0,0,0,0,0,0,0,0,0,0,0,1,1,1,1
5,1922,1,intact,Oakland,CA,P,1345,7,56.4,23.4,28.8,Poor,2264.55,1525.76,0.6738,5.219872493,6.829310306,3.428113645,4.954169365,6.795408755,-10.68042734,-10.68042734,4.814407447,-10.68042734,0.03,0.15,0.005,0.023,0.145,0,0,0.02,0,99.627,7.725131343,0.021412639,7.20489251,-0.394821948,1,0,0,0,0,0,0,0,0,0,0,0,0,1,1,1,1
5,1922,1,intact,Oakland,CA,P,1345,7,56.4,23.4,28.8,Poor,2958.53,2105.55,0.7117,5.219872493,6.829310306,3.428113645,4.954169365,6.795408755,-10.68042734,-10.68042734,4.814407447,-10.68042734,0.03,0.15,0.005,0.023,0.145,0,0,0.02,0,99.627,7.992447802,0.021412639,7.20489251,-0.340098805,1,0,0,0,0,0,0,0,0,0,0,0,0,1,1,1,1
5,1922,1,intact,Oakland,CA,P,1345,7,56.4,23.4,28.8,Poor,4419.52,2319.15,0.5248,5.219872493,6.829310306,3.428113645,4.954169365,6.795408755,-10.68042734,-10.68042734,4.814407447,-10.68042734,0.03,0.15,0.005,0.023,0.145,0,0,0.02,0,99.627,8.393786372,0.021412639,7.20489251,-0.644738041,1,0,0,0,0,0,0,0,0,0,0,0,0,1,1,1,1
5,1922,1,intact,Oakland,CA,P,1345,7,56.4,23.4,28.8,Poor,6391.88,2898.94,0.4535,5.219872493,6.829310306,3.428113645,4.954169365,6.795408755,-10.68042734,-10.68042734,4.814407447,-10.68042734,0.03,0.15,0.005,0.023,0.145,0,0,0.02,0,99.627,8.762783714,0.021412639,7.20489251,-0.790760009,1,0,0,0,0,0,0,0,0,0,0,0,0,1,1,1,1
6,1922,1,intact,Seattle,WA,G,45100,5.9,51,34,42.2,Good,693.98,61.03,0.0879,5.219872493,6.829310306,3.428113645,4.954169365,6.795408755,-10.68042734,-10.68042734,4.814407447,-10.68042734,0.03,0.15,0.005,0.023,0.145,0,0,0.02,0,99.627,6.542443142,0.000935698,10.7166597,-2.431555474,0,0,0,0,0,0,0,0,0,1,0,0,0,1,1,3,3
6,1922,1,intact,Seattle,WA,G,45100,5.9,51,34,42.2,Good,1497.52,213.61,0.1426,5.219872493,6.829310306,3.428113645,4.954169365,6.795408755,-10.68042734,-10.68042734,4.814407447,-10.68042734,0.03,0.15,0.005,0.023,0.145,0,0,0.02,0,99.627,7.311565685,0.000935698,10.7166597,-1.947711771,0,0,0,0,0,0,0,0,0,1,0,0,0,1,1,3,3
6,1922,1,intact,Seattle,WA,G,45100,5.9,51,34,42.2,Good,2264.55,183.09,0.0809,5.219872493,6.829310306,3.428113645,4.954169365,6.795408755,-10.68042734,-10.68042734,4.814407447,-10.68042734,0.03,0.15,0.005,0.023,0.145,0,0,0.02,0,99.627,7.725131343,0.000935698,10.7166597,-2.514541455,0,0,0,0,0,0,0,0,0,1,0,0,0,1,1,3,3
6,1922,1,intact,Seattle,WA,G,45100,5.9,51,34,42.2,Good,2958.53,274.64,0.0928,5.219872493,6.829310306,3.428113645,4.954169365,6.795408755,-10.68042734,-10.68042734,4.814407447,-10.68042734,0.03,0.15,0.005,0.023,0.145,0,0,0.02,0,99.627,7.992447802,0.000935698,10.7166597,-2.377308639,0,0,0,0,0,0,0,0,0,1,0,0,0,1,1,3,3
6,1922,1,intact,Seattle,WA,G,45100,5.9,51,34,42.2,Good,4419.52,366.18,0.0829,5.219872493,6.829310306,3.428113645,4.954169365,6.795408755,-10.68042734,-10.68042734,4.814407447,-10.68042734,0.03,0.15,0.005,0.023,0.145,0,0,0.02,0,99.627,8.393786372,0.000935698,10.7166597,-2.490120217,0,0,0,0,0,0,0,0,0,1,0,0,0,1,1,3,3
6,1922,1,intact,Seattle,WA,G,45100,5.9,51,34,42.2,Good,6391.88,488.24,0.0764,5.219872493,6.829310306,3.428113645,4.954169365,6.795408755,-10.68042734,-10.68042734,4.814407447,-10.68042734,0.03,0.15,0.005,0.023,0.145,0,0,0.02,0,99.627,8.762783714,0.000935698,10.7166597,-2.571772583,0,0,0,0,0,0,0,0,0,1,0,0,0,1,1,3,3
7,1922,1,intact,Cincinnati,OH,F,2120,4.4,53.2,38.6,34.3,Poor,365.25,213.61,0.5848,5.219872493,6.829310306,3.428113645,4.954169365,6.795408755,-10.68042734,-10.68042734,4.814407447,-10.68042734,0.03,0.15,0.005,0.023,0.145,0,0,0.02,0,99.627,5.900582051,0.016179245,7.659642955,-0.536485371,1,0,0,0,0,0,0,0,0,0,0,0,0,1,1,2,1
7,1922,1,intact,Cincinnati,OH,F,2120,4.4,53.2,38.6,34.3,Poor,1278.38,762.88,0.5968,5.219872493,6.829310306,3.428113645,4.954169365,6.795408755,-10.68042734,-10.68042734,4.814407447,-10.68042734,0.03,0.15,0.005,0.023,0.145,0,0,0.02,0,99.627,7.15334893,0.016179245,7.659642955,-0.51617323,1,0,0,0,0,0,0,0,0,0,0,0,0,1,1,2,1
7,1922,1,intact,Cincinnati,OH,F,2120,4.4,53.2,38.6,34.3,Poor,2812.43,1312.15,0.4666,5.219872493,6.829310306,3.428113645,4.954169365,6.795408755,-10.68042734,-10.68042734,4.814407447,-10.68042734,0.03,0.15,0.005,0.023,0.145,0,0,0.02,0,99.627,7.941804157,0.016179245,7.659642955,-0.762282919,1,0,0,0,0,0,0,0,0,0,0,0,0,1,1,2,1
7,1922,1,intact,Cincinnati,OH,F,2120,4.4,53.2,38.6,34.3,Poor,4200.38,1556.27,0.3705,5.219872493,6.829310306,3.428113645,4.954169365,6.795408755,-10.68042734,-10.68042734,4.814407447,-10.68042734,0.03,0.15,0.005,0.023,0.145,0,0,0.02,0,99.627,8.342930276,0.016179245,7.659642955,-0.992901834,1,0,0,0,0,0,0,0,0,0,0,0,0,1,1,2,1
7,1922,1,intact,Cincinnati,OH,F,2120,4.4,53.2,38.6,34.3,Poor,6172.72,1678.33,0.2719,5.219872493,6.829310306,3.428113645,4.954169365,6.795408755,-10.68042734,-10.68042734,4.814407447,-10.68042734,0.03,0.15,0.005,0.023,0.145,0,0,0.02,0,99.627,8.727894863,0.016179245,7.659642955,-1.302320927,1,0,0,0,0,0,0,0,0,0,0,0,0,1,1,2,1
8,1922,1,intact,Fargo,ND,P,350,7.6,39,24,37,Poor,401.78,213.61,0.5317,5.219872493,6.829310306,3.428113645,4.954169365,6.795408755,-10.68042734,-10.68042734,4.814407447,-10.68042734,0.03,0.15,0.005,0.023,0.145,0,0,0.02,0,99.627,5.995904675,0.105714286,5.860786223,-0.631675858,1,0,0,0,0,0,0,0,0,0,0,0,0,1,1,1,1
8,1922,1,intact,Fargo,ND,P,350,7.6,39,24,37,Poor,1387.95,579.79,0.4177,5.219872493,6.829310306,3.428113645,4.954169365,6.795408755,-10.68042734,-10.68042734,4.814407447,-10.68042734,0.03,0.15,0.005,0.023,0.145,0,0,0.02,0,99.627,7.235583117,0.105714286,5.860786223,-0.872991807,1,0,0,0,0,0,0,0,0,0,0,0,0,1,1,1,1
8,1922,1,intact,Fargo,ND,P,350,7.6,39,24,37,Poor,2118.45,976.49,0.4609,5.219872493,6.829310306,3.428113645,4.954169365,6.795408755,-10.68042734,-10.68042734,4.814407447,-10.68042734,0.03,0.15,0.005,0.023,0.145,0,0,0.02,0,99.627,7.658439968,0.105714286,5.860786223,-0.774574179,1,0,0,0,0,0,0,0,0,0,0,0,0,1,1,1,1
8,1922,1,intact,Fargo,ND,P,350,7.6,39,24,37,Poor,2812.43,1007,0.3581,5.219872493,6.829310306,3.428113645,4.954169365,6.795408755,-10.68042734,-10.68042734,4.814407447,-10.68042734,0.03,0.15,0.005,0.023,0.145,0,0,0.02,0,99.627,7.941804157,0.105714286,5.860786223,-1.026943002,1,0,0,0,0,0,0,0,0,0,0,0,0,1,1,1,1
8,1922,1,intact,Fargo,ND,P,350,7.6,39,24,37,Poor,3615.97,1556.27,0.4304,5.219872493,6.829310306,3.428113645,4.954169365,6.795408755,-10.68042734,-10.68042734,4.814407447,-10.68042734,0.03,0.15,0.005,0.023,0.145,0,0,0.02,0,99.627,8.193115425,0.105714286,5.860786223,-0.84304027,1,0,0,0,0,0,0,0,0,0,0,0,0,1,1,1,1
8,1922,1,intact,Fargo,ND,P,350,7.6,39,24,37,Poor,4309.95,2105.55,0.4885,5.219872493,6.829310306,3.428113645,4.954169365,6.795408755,-10.68042734,-10.68042734,4.814407447,-10.68042734,0.03,0.15,0.005,0.023,0.145,0,0,0.02,0,99.627,8.368681582,0.105714286,5.860786223,-0.716415807,1,0,0,0,0,0,0,0,0,0,0,0,0,1,1,1,1
9,1922,1,intact,Sidney,OH,P,2820,6.8,51.2,39,24.8,Fair,365.25,366.18,1.0025,5.219872493,6.829310306,3.428113645,4.954169365,6.795408755,-10.68042734,-10.68042734,4.814407447,-10.68042734,0.03,0.15,0.005,0.023,0.145,0,0,0.02,0,99.627,5.900582051,0.008794326,7.944846711,0.00249688,0,0,0,0,0,0,0,0,0,0,1,0,0,1,1,1,2
9,1922,1,intact,Sidney,OH,P,2820,6.8,51.2,39,24.8,Fair,1278.38,701.85,0.549,5.219872493,6.829310306,3.428113645,4.954169365,6.795408755,-10.68042734,-10.68042734,4.814407447,-10.68042734,0.03,0.15,0.005,0.023,0.145,0,0,0.02,0,99.627,7.15334893,0.008794326,7.944846711,-0.599656837,0,0,0,0,0,0,0,0,0,0,1,0,0,1,1,1,2
9,1922,1,intact,Sidney,OH,P,2820,6.8,51.2,39,24.8,Fair,2008.88,701.85,0.3494,5.219872493,6.829310306,3.428113645,4.954169365,6.795408755,-10.68042734,-10.68042734,4.814407447,-10.68042734,0.03,0.15,0.005,0.023,0.145,0,0,0.02,0,99.627,7.605332632,0.008794326,7.944846711,-1.051537881,0,0,0,0,0,0,0,0,0,0,1,0,0,1,1,1,2
9,1922,1,intact,Sidney,OH,P,2820,6.8,51.2,39,24.8,Fair,2812.43,1037.52,0.3689,5.219872493,6.829310306,3.428113645,4.954169365,6.795408755,-10.68042734,-10.68042734,4.814407447,-10.68042734,0.03,0.15,0.005,0.023,0.145,0,0,0.02,0,99.627,7.941804157,0.008794326,7.944846711,-0.997229674,0,0,0,0,0,0,0,0,0,0,1,0,0,1,1,1,2
9,1922,1,intact,Sidney,OH,P,2820,6.8,51.2,39,24.8,Fair,4200.38,1464.73,0.3487,5.219872493,6.829310306,3.428113645,4.954169365,6.795408755,-10.68042734,-10.68042734,4.814407447,-10.68042734,0.03,0.15,0.005,0.023,0.145,0,0,0.02,0,99.627,8.342930276,0.008794326,7.944846711,-1.053543325,0,0,0,0,0,0,0,0,0,0,1,0,0,1,1,1,2
9,1922,1,intact,Sidney,OH,P,2820,6.8,51.2,39,24.8,Fair,6172.72,1830.91,0.2966,5.219872493,6.829310306,3.428113645,4.954169365,6.795408755,-10.68042734,-10.68042734,4.814407447,-10.68042734,0.03,0.15,0.005,0.023,0.145,0,0,0.02,0,99.627,8.727894863,0.008794326,7.944846711,-1.215370849,0,0,0,0,0,0,0,0,0,0,1,0,0,1,1,1,2
10,1922,1,intact,Middleboro,MA,F,7460,6.6,50,41,13,Fair,474.82,366.18,0.7712,5.219872493,6.829310306,3.428113645,4.954169365,6.795408755,-10.68042734,-10.68042734,4.814407447,-10.68042734,0.03,0.15,0.005,0.023,0.145,0,0,0.02,0,99.627,6.162935785,0.001742627,8.917444732,-0.259807536,0,0,0,0,0,0,0,0,0,1,0,0,0,1,1,2,2
10,1922,1,intact,Middleboro,MA,F,7460,6.6,50,41,13,Fair,1461,640.82,0.4386,5.219872493,6.829310306,3.428113645,4.954169365,6.795408755,-10.68042734,-10.68042734,4.814407447,-10.68042734,0.03,0.15,0.005,0.023,0.145,0,0,0.02,0,99.627,7.286876412,0.001742627,8.917444732,-0.824167443,0,0,0,0,0,0,0,0,0,1,0,0,0,1,1,2,2
10,1922,1,intact,Middleboro,MA,F,7460,6.6,50,41,13,Fair,2228.03,1037.52,0.4657,5.219872493,6.829310306,3.428113645,4.954169365,6.795408755,-10.68042734,-10.68042734,4.814407447,-10.68042734,0.03,0.15,0.005,0.023,0.145,0,0,0.02,0,99.627,7.708873066,0.001742627,8.917444732,-0.764213629,0,0,0,0,0,0,0,0,0,1,0,0,0,1,1,2,2
10,1922,1,intact,Middleboro,MA,F,7460,6.6,50,41,13,Fair,2885.47,1312.15,0.4547,5.219872493,6.829310306,3.428113645,4.954169365,6.795408755,-10.68042734,-10.68042734,4.814407447,-10.68042734,0.03,0.15,0.005,0.023,0.145,0,0,0.02,0,99.627,7.967443077,0.001742627,8.917444732,-0.788117418,0,0,0,0,0,0,0,0,0,1,0,0,0,1,1,2,2
10,1922,1,intact,Middleboro,MA,F,7460,6.6,50,41,13,Fair,4383,1647.82,0.376,5.219872493,6.829310306,3.428113645,4.954169365,6.795408755,-10.68042734,-10.68042734,4.814407447,-10.68042734,0.03,0.15,0.005,0.023,0.145,0,0,0.02,0,99.627,8.3854887,0.001742627,8.917444732,-0.978166136,0,0,0,0,0,0,0,0,0,1,0,0,0,1,1,2,2
11,1922,1,intact,Loch Raven,MD,G,11000,5.3,55.4,42.6,32,Good,511.35,152.58,0.2984,5.219872493,6.829310306,3.428113645,4.954169365,6.795408755,-10.68042734,-10.68042734,4.814407447,-10.68042734,0.03,0.15,0.005,0.023,0.145,0,0,0.02,0,99.627,6.237054287,0.002909091,9.305741457,-1.209320411,1,0,0,0,0,0,0,0,0,0,0,0,0,1,1,3,3
11,1922,1,intact,Loch Raven,MD,G,11000,5.3,55.4,42.6,32,Good,1461,335.67,0.2298,5.219872493,6.829310306,3.428113645,4.954169365,6.795408755,-10.68042734,-10.68042734,4.814407447,-10.68042734,0.03,0.15,0.005,0.023,0.145,0,0,0.02,0,99.627,7.286876412,0.002909091,9.305741457,-1.470545914,1,0,0,0,0,0,0,0,0,0,0,0,0,1,1,3,3
11,1922,1,intact,Loch Raven,MD,G,11000,5.3,55.4,42.6,32,Good,2191.5,427.21,0.1949,5.219872493,6.829310306,3.428113645,4.954169365,6.795408755,-10.68042734,-10.68042734,4.814407447,-10.68042734,0.03,0.15,0.005,0.023,0.145,0,0,0.02,0,99.627,7.69234152,0.002909091,9.305741457,-1.635268672,1,0,0,0,0,0,0,0,0,0,0,0,0,1,1,3,3
11,1922,1,intact,Loch Raven,MD,G,11000,5.3,55.4,42.6,32,Good,2848.95,671.33,0.2356,5.219872493,6.829310306,3.428113645,4.954169365,6.795408755,-10.68042734,-10.68042734,4.814407447,-10.68042734,0.03,0.15,0.005,0.023,0.145,0,0,0.02,0,99.627,7.954705784,0.002909091,9.305741457,-1.445619827,1,0,0,0,0,0,0,0,0,0,0,0,0,1,1,3,3
11,1922,1,intact,Loch Raven,MD,G,11000,5.3,55.4,42.6,32,Good,3652.5,518.76,0.142,5.219872493,6.829310306,3.428113645,4.954169365,6.795408755,-10.68042734,-10.68042734,4.814407447,-10.68042734,0.03,0.15,0.005,0.023,0.145,0,0,0.02,0,99.627,8.203167144,0.002909091,9.305741457,-1.951928221,1,0,0,0,0,0,0,0,0,0,0,0,0,1,1,3,3
11,1922,1,intact,Loch Raven,MD,G,11000,5.3,55.4,42.6,32,Good,4346.48,823.91,0.1896,5.219872493,6.829310306,3.428113645,4.954169365,6.795408755,-10.68042734,-10.68042734,4.814407447,-10.68042734,0.03,0.15,0.005,0.023,0.145,0,0,0.02,0,99.627,8.377121601,0.002909091,9.305741457,-1.662838689,1,0,0,0,0,0,0,0,0,0,0,0,0,1,1,3,3
12,1922,1,intact,Los Angeles,CA,F,3190,7.1,62.4,45.2,12.4,Good,693.98,61.03,0.0879,5.219872493,6.829310306,3.428113645,4.954169365,6.795408755,-10.68042734,-10.68042734,4.814407447,-10.68042734,0.03,0.15,0.005,0.023,0.145,0,0,0.02,0,99.627,6.542443142,0.003887147,8.068089626,-2.431555474,0,0,0,0,0,0,0,0,0,1,0,0,0,1,0,2,3
12,1922,1,intact,Los Angeles,CA,F,3190,7.1,62.4,45.2,12.4,Good,1497.52,579.79,0.3872,5.219872493,6.829310306,3.428113645,4.954169365,6.795408755,-10.68042734,-10.68042734,4.814407447,-10.68042734,0.03,0.15,0.005,0.023,0.145,0,0,0.02,0,99.627,7.311565685,0.003887147,8.068089626,-0.948813924,0,0,0,0,0,0,0,0,0,1,0,0,0,1,0,2,3
12,1922,1,intact,Los Angeles,CA,F,3190,7.1,62.4,45.2,12.4,Good,2264.55,701.85,0.3099,5.219872493,6.829310306,3.428113645,4.954169365,6.795408755,-10.68042734,-10.68042734,4.814407447,-10.68042734,0.03,0.15,0.005,0.023,0.145,0,0,0.02,0,99.627,7.725131343,0.003887147,8.068089626,-1.171505614,0,0,0,0,0,0,0,0,0,1,0,0,0,1,0,2,3
12,1922,1,intact,Los Angeles,CA,F,3190,7.1,62.4,45.2,12.4,Good,2922,427.21,0.1462,5.219872493,6.829310306,3.428113645,4.954169365,6.795408755,-10.68042734,-10.68042734,4.814407447,-10.68042734,0.03,0.15,0.005,0.023,0.145,0,0,0.02,0,99.627,7.980023592,0.003887147,8.068089626,-1.922779732,0,0,0,0,0,0,0,0,0,1,0,0,0,1,0,2,3
12,1922,1,intact,Los Angeles,CA,F,3190,7.1,62.4,45.2,12.4,Good,4419.52,1342.67,0.3038,5.219872493,6.829310306,3.428113645,4.954169365,6.795408755,-10.68042734,-10.68042734,4.814407447,-10.68042734,0.03,0.15,0.005,0.023,0.145,0,0,0.02,0,99.627,8.393786372,0.003887147,8.068089626,-1.191385689,0,0,0,0,0,0,0,0,0,1,0,0,0,1,0,2,3
12,1922,1,intact,Los Angeles,CA,F,3190,7.1,62.4,45.2,12.4,Good,6391.88,1708.85,0.2673,5.219872493,6.829310306,3.428113645,4.954169365,6.795408755,-10.68042734,-10.68042734,4.814407447,-10.68042734,0.03,0.15,0.005,0.023,0.145,0,0,0.02,0,99.627,8.762783714,0.003887147,8.068089626,-1.319383656,0,0,0,0,0,0,0,0,0,1,0,0,0,1,0,2,3
13,1922,1,intact,Bakersfield,CA,F,290,9.5,64.6,5.6,21.7,Good,693.98,915.46,1.3191,5.219872493,6.829310306,3.428113645,4.954169365,6.795408755,-10.68042734,-10.68042734,4.814407447,-10.68042734,0.03,0.15,0.005,0.023,0.145,0,0,0.02,0,99.627,6.542443142,0.074827586,5.673323267,0.276949686,0,0,0,0,0,0,0,0,0,1,0,0,0,1,1,2,3
13,1922,1,intact,Bakersfield,CA,F,290,9.5,64.6,5.6,21.7,Good,1534.05,2136.06,1.3924,5.219872493,6.829310306,3.428113645,4.954169365,6.795408755,-10.68042734,-10.68042734,4.814407447,-10.68042734,0.03,0.15,0.005,0.023,0.145,0,0,0.02,0,99.627,7.335666576,0.074827586,5.673323267,0.331028877,0,0,0,0,0,0,0,0,0,1,0,0,0,1,1,2,3
13,1922,1,intact,Bakersfield,CA,F,290,9.5,64.6,5.6,21.7,Good,2154.97,2532.76,1.1753,5.219872493,6.829310306,3.428113645,4.954169365,6.795408755,-10.68042734,-10.68042734,4.814407447,-10.68042734,0.03,0.15,0.005,0.023,0.145,0,0,0.02,0,99.627,7.675532081,0.074827586,5.673323267,0.161523434,0,0,0,0,0,0,0,0,0,1,0,0,0,1,1,2,3
14,1922,1,intact,St. Paul,MN,F,3520,6.2,44.2,27.2,17.2,Fair,401.78,122.06,0.3038,5.219872493,6.829310306,3.428113645,4.954169365,6.795408755,-10.68042734,-10.68042734,4.814407447,-10.68042734,0.03,0.15,0.005,0.023,0.145,0,0,0.02,0,99.627,5.995904675,0.004886364,8.166500319,-1.191385689,0,0,0,0,0,0,0,0,0,1,0,0,0,1,1,2,2
14,1922,1,intact,St. Paul,MN,F,3520,6.2,44.2,27.2,17.2,Fair,1387.95,762.88,0.5496,5.219872493,6.829310306,3.428113645,4.954169365,6.795408755,-10.68042734,-10.68042734,4.814407447,-10.68042734,0.03,0.15,0.005,0.023,0.145,0,0,0.02,0,99.627,7.235583117,0.004886364,8.166500319,-0.598564538,0,0,0,0,0,0,0,0,0,1,0,0,0,1,1,2,2
14,1922,1,intact,St. Paul,MN,F,3520,6.2,44.2,27.2,17.2,Fair,2118.45,1129.06,0.533,5.219872493,6.829310306,3.428113645,4.954169365,6.795408755,-10.68042734,-10.68042734,4.814407447,-10.68042734,0.03,0.15,0.005,0.023,0.145,0,0,0.02,0,99.627,7.658439968,0.004886364,8.166500319,-0.629233855,0,0,0,0,0,0,0,0,0,1,0,0,0,1,1,2,2
14,1922,1,intact,St. Paul,MN,F,3520,6.2,44.2,27.2,17.2,Fair,2812.43,1129.06,0.4015,5.219872493,6.829310306,3.428113645,4.954169365,6.795408755,-10.68042734,-10.68042734,4.814407447,-10.68042734,0.03,0.15,0.005,0.023,0.145,0,0,0.02,0,99.627,7.941804157,0.004886364,8.166500319,-0.912547746,0,0,0,0,0,0,0,0,0,1,0,0,0,1,1,2,2
14,1922,1,intact,St. Paul,MN,F,3520,6.2,44.2,27.2,17.2,Fair,3615.97,1952.97,0.5401,5.219872493,6.829310306,3.428113645,4.954169365,6.795408755,-10.68042734,-10.68042734,4.814407447,-10.68042734,0.03,0.15,0.005,0.023,0.145,0,0,0.02,0,99.627,8.193115425,0.004886364,8.166500319,-0.616000971,0,0,0,0,0,0,0,0,0,1,0,0,0,1,1,2,2
14,1922,1,intact,St. Paul,MN,F,3520,6.2,44.2,27.2,17.2,Fair,4309.95,1373.18,0.3186,5.219872493,6.829310306,3.428113645,4.954169365,6.795408755,-10.68042734,-10.68042734,4.814407447,-10.68042734,0.03,0.15,0.005,0.023,0.145,0,0,0.02,0,99.627,8.368681582,0.004886364,8.166500319,-1.143818882,0,0,0,0,0,0,0,0,0,1,0,0,0,1,1,2,2
15,1922,1,intact,San Antonio,TX,P,489,7.5,68.9,27.2,54.4,Poor,730.5,640.82,0.8772,5.219872493,6.829310306,3.428113645,4.954169365,6.795408755,-10.68042734,-10.68042734,4.814407447,-10.68042734,0.03,0.15,0.005,0.023,0.145,0,0,0.02,0,99.627,6.593729231,0.111247444,6.194405391,-0.131020262,1,0,0,0,0,0,0,0,0,0,0,0,0,1,1,1,1
15,1922,1,intact,San Antonio,TX,P,489,7.5,68.9,27.2,54.4,Poor,1461,915.46,0.6266,5.219872493,6.829310306,3.428113645,4.954169365,6.795408755,-10.68042734,-10.68042734,4.814407447,-10.68042734,0.03,0.15,0.005,0.023,0.145,0,0,0.02,0,99.627,7.286876412,0.111247444,6.194405391,-0.4674469,1,0,0,0,0,0,0,0,0,0,0,0,0,1,1,1,1
15,1922,1,intact,San Antonio,TX,P,489,7.5,68.9,27.2,54.4,Poor,2154.97,1861.43,0.8638,5.219872493,6.829310306,3.428113645,4.954169365,6.795408755,-10.68042734,-10.68042734,4.814407447,-10.68042734,0.03,0.15,0.005,0.023,0.145,0,0,0.02,0,99.627,7.675532081,0.111247444,6.194405391,-0.146414018,1,0,0,0,0,0,0,0,0,0,0,0,0,1,1,1,1
15,1922,1,intact,San Antonio,TX,P,489,7.5,68.9,27.2,54.4,Poor,2922,1434.21,0.4908,5.219872493,6.829310306,3.428113645,4.954169365,6.795408755,-10.68042734,-10.68042734,4.814407447,-10.68042734,0.03,0.15,0.005,0.023,0.145,0,0,0.02,0,99.627,7.980023592,0.111247444,6.194405391,-0.711718566,1,0,0,0,0,0,0,0,0,0,0,0,0,1,1,1,1
15,1922,1,intact,San Antonio,TX,P,489,7.5,68.9,27.2,54.4,Poor,4383,2593.79,0.5918,5.219872493,6.829310306,3.428113645,4.954169365,6.795408755,-10.68042734,-10.68042734,4.814407447,-10.68042734,0.03,0.15,0.005,0.023,0.145,0,0,0.02,0,99.627,8.3854887,0.111247444,6.194405391,-0.524586539,1,0,0,0,0,0,0,0,0,0,0,0,0,1,1,1,1
15,1922,1,intact,San Antonio,TX,P,489,7.5,68.9,27.2,54.4,Poor,6428.4,3783.88,0.5886,5.219872493,6.829310306,3.428113645,4.954169365,6.795408755,-10.68042734,-10.68042734,4.814407447,-10.68042734,0.03,0.15,0.005,0.023,0.145,0,0,0.02,0,99.627,8.768480953,0.111247444,6.194405391,-0.530008443,1,0,0,0,0,0,0,0,0,0,0,0,0,1,1,1,1
16,1922,1,intact,Mobile,AT,F,8290,4.4,67.3,61.6,22.2,Good,730.5,762.88,1.0443,5.219872493,6.829310306,3.428113645,4.954169365,6.795408755,-10.68042734,-10.68042734,4.814407447,-10.68042734,0.03,0.15,0.005,0.023,0.145,0,0,0.02,0,99.627,6.593729231,0.002677925,9.022925868,0.043346805,0,0,0,0,0,0,0,0,0,0,0,0,1,1,0,2,3
16,1922,1,intact,Mobile,AT,F,8290,4.4,67.3,61.6,22.2,Good,1461,1190.09,0.8146,5.219872493,6.829310306,3.428113645,4.954169365,6.795408755,-10.68042734,-10.68042734,4.814407447,-10.68042734,0.03,0.15,0.005,0.023,0.145,0,0,0.02,0,99.627,7.286876412,0.002677925,9.022925868,-0.205058084,0,0,0,0,0,0,0,0,0,0,0,0,1,1,0,2,3
16,1922,1,intact,Mobile,AT,F,8290,4.4,67.3,61.6,22.2,Good,2191.5,1495.24,0.6823,5.219872493,6.829310306,3.428113645,4.954169365,6.795408755,-10.68042734,-10.68042734,4.814407447,-10.68042734,0.03,0.15,0.005,0.023,0.145,0,0,0.02,0,99.627,7.69234152,0.002677925,9.022925868,-0.382285835,0,0,0,0,0,0,0,0,0,0,0,0,1,1,0,2,3
16,1922,1,intact,Mobile,AT,F,8290,4.4,67.3,61.6,22.2,Good,2885.47,1525.76,0.5288,5.219872493,6.829310306,3.428113645,4.954169365,6.795408755,-10.68042734,-10.68042734,4.814407447,-10.68042734,0.03,0.15,0.005,0.023,0.145,0,0,0.02,0,99.627,7.967443077,0.002677925,9.022925868,-0.63714499,0,0,0,0,0,0,0,0,0,0,0,0,1,1,0,2,3
16,1922,1,intact,Mobile,AT,F,8290,4.4,67.3,61.6,22.2,Good,3652.5,2014,0.5514,5.219872493,6.829310306,3.428113645,4.954169365,6.795408755,-10.68042734,-10.68042734,4.814407447,-10.68042734,0.03,0.15,0.005,0.023,0.145,0,0,0.02,0,99.627,8.203167144,0.002677925,9.022925868,-0.59529478,0,0,0,0,0,0,0,0,0,0,0,0,1,1,0,2,3
16,1922,1,intact,Mobile,AT,F,8290,4.4,67.3,61.6,22.2,Good,4383,2502.24,0.5709,5.219872493,6.829310306,3.428113645,4.954169365,6.795408755,-10.68042734,-10.68042734,4.814407447,-10.68042734,0.03,0.15,0.005,0.023,0.145,0,0,0.02,0,99.627,8.3854887,0.002677925,9.022925868,-0.560541216,0,0,0,0,0,0,0,0,0,0,0,0,1,1,0,2,3
17,1922,1,intact,Alexandria,VA,P,5980,4.5,55,42,30.8,Poor,438.3,457.73,1.0443,5.219872493,6.829310306,3.428113645,4.954169365,6.795408755,-10.68042734,-10.68042734,4.814407447,-10.68042734,0.03,0.15,0.005,0.023,0.145,0,0,0.02,0,99.627,6.082903607,0.005150502,8.696343057,0.043346805,1,0,0,0,0,0,0,0,0,0,0,0,0,1,1,1,1
17,1922,1,intact,Alexandria,VA,P,5980,4.5,55,42,30.8,Poor,1387.95,976.49,0.7035,5.219872493,6.829310306,3.428113645,4.954169365,6.795408755,-10.68042734,-10.68042734,4.814407447,-10.68042734,0.03,0.15,0.005,0.023,0.145,0,0,0.02,0,99.627,7.235583117,0.005150502,8.696343057,-0.351687402,1,0,0,0,0,0,0,0,0,0,0,0,0,1,1,1,1
17,1922,1,intact,Alexandria,VA,P,5980,4.5,55,42,30.8,Poor,2154.97,1800.4,0.8355,5.219872493,6.829310306,3.428113645,4.954169365,6.795408755,-10.68042734,-10.68042734,4.814407447,-10.68042734,0.03,0.15,0.005,0.023,0.145,0,0,0.02,0,99.627,7.675532081,0.005150502,8.696343057,-0.179724931,1,0,0,0,0,0,0,0,0,0,0,0,0,1,1,1,1
17,1922,1,intact,Alexandria,VA,P,5980,4.5,55,42,30.8,Poor,2812.43,2166.58,0.7704,5.219872493,6.829310306,3.428113645,4.954169365,6.795408755,-10.68042734,-10.68042734,4.814407447,-10.68042734,0.03,0.15,0.005,0.023,0.145,0,0,0.02,0,99.627,7.941804157,0.005150502,8.696343057,-0.260845418,1,0,0,0,0,0,0,0,0,0,0,0,0,1,1,1,1
17,1922,1,intact,Alexandria,VA,P,5980,4.5,55,42,30.8,Poor,4309.95,2624.3,0.6089,5.219872493,6.829310306,3.428113645,4.954169365,6.795408755,-10.68042734,-10.68042734,4.814407447,-10.68042734,0.03,0.15,0.005,0.023,0.145,0,0,0.02,0,99.627,8.368681582,0.005150502,8.696343057,-0.496101228,1,0,0,0,0,0,0,0,0,0,0,0,0,1,1,1,1
17,1922,1,intact,Alexandria,VA,P,5980,4.5,55,42,30.8,Poor,6209.25,2685.33,0.4325,5.219872493,6.829310306,3.428113645,4.954169365,6.795408755,-10.68042734,-10.68042734,4.814407447,-10.68042734,0.03,0.15,0.005,0.023,0.145,0,0,0.02,0,99.627,8.733795395,0.005150502,8.696343057,-0.838172953,1,0,0,0,0,0,0,0,0,0,0,0,0,1,1,1,1
18,1922,1,intact,Omaha,NE,G,1410,7.3,50.6,27.8,28.4,Good,438.3,213.61,0.4874,5.219872493,6.829310306,3.428113645,4.954169365,6.795408755,-10.68042734,-10.68042734,4.814407447,-10.68042734,0.03,0.15,0.005,0.023,0.145,0,0,0.02,0,99.627,6.082903607,0.020141844,7.252053952,-0.718670138,0,0,0,0,0,0,0,0,0,0,0,0,1,1,1,3,3
18,1922,1,intact,Omaha,NE,G,1410,7.3,50.6,27.8,28.4,Good,1387.95,549.27,0.3957,5.219872493,6.829310306,3.428113645,4.954169365,6.795408755,-10.68042734,-10.68042734,4.814407447,-10.68042734,0.03,0.15,0.005,0.023,0.145,0,0,0.02,0,99.627,7.235583117,0.020141844,7.252053952,-0.927098931,0,0,0,0,0,0,0,0,0,0,0,0,1,1,1,3,3
18,1922,1,intact,Omaha,NE,G,1410,7.3,50.6,27.8,28.4,Good,2118.45,1220.61,0.5762,5.219872493,6.829310306,3.428113645,4.954169365,6.795408755,-10.68042734,-10.68042734,4.814407447,-10.68042734,0.03,0.15,0.005,0.023,0.145,0,0,0.02,0,99.627,7.658439968,0.020141844,7.252053952,-0.551300456,0,0,0,0,0,0,0,0,0,0,0,0,1,1,1,3,3
18,1922,1,intact,Omaha,NE,G,1410,7.3,50.6,27.8,28.4,Good,2812.43,1007,0.3581,5.219872493,6.829310306,3.428113645,4.954169365,6.795408755,-10.68042734,-10.68042734,4.814407447,-10.68042734,0.03,0.15,0.005,0.023,0.145,0,0,0.02,0,99.627,7.941804157,0.020141844,7.252053952,-1.026943002,0,0,0,0,0,0,0,0,0,0,0,0,1,1,1,3,3
18,1922,1,intact,Omaha,NE,G,1410,7.3,50.6,27.8,28.4,Good,3579.45,1068.03,0.2984,5.219872493,6.829310306,3.428113645,4.954169365,6.795408755,-10.68042734,-10.68042734,4.814407447,-10.68042734,0.03,0.15,0.005,0.023,0.145,0,0,0.02,0,99.627,8.182964436,0.020141844,7.252053952,-1.209320411,0,0,0,0,0,0,0,0,0,0,0,0,1,1,1,3,3
18,1922,1,intact,Omaha,NE,G,1410,7.3,50.6,27.8,28.4,Good,4273.43,823.91,0.1928,5.219872493,6.829310306,3.428113645,4.954169365,6.795408755,-10.68042734,-10.68042734,4.814407447,-10.68042734,0.03,0.15,0.005,0.023,0.145,0,0,0.02,0,99.627,8.360172062,0.020141844,7.252053952,-1.646101897,0,0,0,0,0,0,0,0,0,0,0,0,1,1,1,3,3
19,1922,1,intact,Des Moines,IA,G,1970,4.6,49.5,32,28.4,Fair,401.78,244.12,0.6076,5.219872493,6.829310306,3.428113645,4.954169365,6.795408755,-10.68042734,-10.68042734,4.814407447,-10.68042734,0.03,0.15,0.005,0.023,0.145,0,0,0.02,0,99.627,5.995904675,0.014416244,7.586296307,-0.498238508,0,0,0,0,0,0,0,0,0,0,0,0,1,1,1,3,2
19,1922,1,intact,Des Moines,IA,G,1970,4.6,49.5,32,28.4,Fair,1351.42,457.73,0.3387,5.219872493,6.829310306,3.428113645,4.954169365,6.795408755,-10.68042734,-10.68042734,4.814407447,-10.68042734,0.03,0.15,0.005,0.023,0.145,0,0,0.02,0,99.627,7.20891117,0.014416244,7.586296307,-1.082640519,0,0,0,0,0,0,0,0,0,0,0,0,1,1,1,3,2
19,1922,1,intact,Des Moines,IA,G,1970,4.6,49.5,32,28.4,Fair,2081.93,915.46,0.4397,5.219872493,6.829310306,3.428113645,4.954169365,6.795408755,-10.68042734,-10.68042734,4.814407447,-10.68042734,0.03,0.15,0.005,0.023,0.145,0,0,0.02,0,99.627,7.641050627,0.014416244,7.586296307,-0.821662603,0,0,0,0,0,0,0,0,0,0,0,0,1,1,1,3,2
19,1922,1,intact,Des Moines,IA,G,1970,4.6,49.5,32,28.4,Fair,2775.9,915.46,0.3298,5.219872493,6.829310306,3.428113645,4.954169365,6.795408755,-10.68042734,-10.68042734,4.814407447,-10.68042734,0.03,0.15,0.005,0.023,0.145,0,0,0.02,0,99.627,7.928730298,0.014416244,7.586296307,-1.109268869,0,0,0,0,0,0,0,0,0,0,0,0,1,1,1,3,2
19,1922,1,intact,Des Moines,IA,G,1970,4.6,49.5,32,28.4,Fair,3542.92,976.49,0.2756,5.219872493,6.829310306,3.428113645,4.954169365,6.795408755,-10.68042734,-10.68042734,4.814407447,-10.68042734,0.03,0.15,0.005,0.023,0.145,0,0,0.02,0,99.627,8.172706525,0.014416244,7.586296307,-1.28880474,0,0,0,0,0,0,0,0,0,0,0,0,1,1,1,3,2
19,1922,1,intact,Des Moines,IA,G,1970,4.6,49.5,32,28.4,Fair,4236.9,1068.03,0.2521,5.219872493,6.829310306,3.428113645,4.954169365,6.795408755,-10.68042734,-10.68042734,4.814407447,-10.68042734,0.03,0.15,0.005,0.023,0.145,0,0,0.02,0,99.627,8.351587149,0.014416244,7.586296307,-1.377929445,0,0,0,0,0,0,0,0,0,0,0,0,1,1,1,3,2
20,1922,1,intact,Cleveland,OH,P,2870,7.5,49.2,33.8,22.4,Poor,365.25,244.12,0.6684,5.219872493,6.829310306,3.428113645,4.954169365,6.795408755,-10.68042734,-10.68042734,4.814407447,-10.68042734,0.03,0.15,0.005,0.023,0.145,0,0,0.02,0,99.627,5.900582051,0.007804878,7.96241568,-0.402868482,0,0,0,0,0,0,0,0,0,0,0,1,0,1,1,1,1
20,1922,1,intact,Cleveland,OH,P,2870,7.5,49.2,33.8,22.4,Poor,1314.9,732.36,0.557,5.219872493,6.829310306,3.428113645,4.954169365,6.795408755,-10.68042734,-10.68042734,4.814407447,-10.68042734,0.03,0.15,0.005,0.023,0.145,0,0,0.02,0,99.627,7.181515896,0.007804878,7.96241568,-0.585190039,0,0,0,0,0,0,0,0,0,0,0,1,0,1,1,1,1
20,1922,1,intact,Cleveland,OH,P,2870,7.5,49.2,33.8,22.4,Poor,2008.88,823.91,0.4101,5.219872493,6.829310306,3.428113645,4.954169365,6.795408755,-10.68042734,-10.68042734,4.814407447,-10.68042734,0.03,0.15,0.005,0.023,0.145,0,0,0.02,0,99.627,7.605332632,0.007804878,7.96241568,-0.891354247,0,0,0,0,0,0,0,0,0,0,0,1,0,1,1,1,1
20,1922,1,intact,Cleveland,OH,P,2870,7.5,49.2,33.8,22.4,Poor,2812.43,1037.52,0.3689,5.219872493,6.829310306,3.428113645,4.954169365,6.795408755,-10.68042734,-10.68042734,4.814407447,-10.68042734,0.03,0.15,0.005,0.023,0.145,0,0,0.02,0,99.627,7.941804157,0.007804878,7.96241568,-0.997229674,0,0,0,0,0,0,0,0,0,0,0,1,0,1,1,1,1
20,1922,1,intact,Cleveland,OH,P,2870,7.5,49.2,33.8,22.4,Poor,3506.4,1464.73,0.4177,5.219872493,6.829310306,3.428113645,4.954169365,6.795408755,-10.68042734,-10.68042734,4.814407447,-10.68042734,0.03,0.15,0.005,0.023,0.145,0,0,0.02,0,99.627,8.162345149,0.007804878,7.96241568,-0.872991807,0,0,0,0,0,0,0,0,0,0,0,1,0,1,1,1,1
20,1922,1,intact,Cleveland,OH,P,2870,7.5,49.2,33.8,22.4,Poor,4236.9,1983.49,0.4681,5.219872493,6.829310306,3.428113645,4.954169365,6.795408755,-10.68042734,-10.68042734,4.814407447,-10.68042734,0.03,0.15,0.005,0.023,0.145,0,0,0.02,0,99.627,8.351587149,0.007804878,7.96241568,-0.759073331,0,0,0,0,0,0,0,0,0,0,0,1,0,1,1,1,1
21,1922,1,intact,Kansas City,MO,F,2370,6.2,54.4,37.1,31.2,Poor,547.88,640.82,1.1696,5.219872493,6.829310306,3.428113645,4.954169365,6.795408755,-10.68042734,-10.68042734,4.814407447,-10.68042734,0.03,0.15,0.005,0.023,0.145,0,0,0.02,0,99.627,6.306056285,0.013164557,7.771067086,0.15666181,0,0,0,0,0,0,0,0,0,0,0,0,1,1,1,2,1
21,1922,1,intact,Kansas City,MO,F,2370,6.2,54.4,37.1,31.2,Poor,1461,793.39,0.543,5.219872493,6.829310306,3.428113645,4.954169365,6.795408755,-10.68042734,-10.68042734,4.814407447,-10.68042734,0.03,0.15,0.005,0.023,0.145,0,0,0.02,0,99.627,7.286876412,0.013164557,7.771067086,-0.610645959,0,0,0,0,0,0,0,0,0,0,0,0,1,1,1,2,1
21,1922,1,intact,Kansas City,MO,F,2370,6.2,54.4,37.1,31.2,Poor,2191.5,1342.67,0.6127,5.219872493,6.829310306,3.428113645,4.954169365,6.795408755,-10.68042734,-10.68042734,4.814407447,-10.68042734,0.03,0.15,0.005,0.023,0.145,0,0,0.02,0,99.627,7.69234152,0.013164557,7.771067086,-0.489879859,0,0,0,0,0,0,0,0,0,0,0,0,1,1,1,2,1
22,1922,1,intact,Memphis,TN,G,5150,4.9,64.6,47.7,28.4,Good,620.92,488.24,0.7863,5.219872493,6.829310306,3.428113645,4.954169365,6.795408755,-10.68042734,-10.68042734,4.814407447,-10.68042734,0.03,0.15,0.005,0.023,0.145,0,0,0.02,0,99.627,6.431202249,0.005514563,8.54694615,-0.24041688,0,0,0,0,0,0,0,0,0,0,0,0,1,1,0,3,3
22,1922,1,intact,Memphis,TN,G,5150,4.9,64.6,47.7,28.4,Good,1351.42,1190.09,0.8806,5.219872493,6.829310306,3.428113645,4.954169365,6.795408755,-10.68042734,-10.68042734,4.814407447,-10.68042734,0.03,0.15,0.005,0.023,0.145,0,0,0.02,0,99.627,7.20891117,0.005514563,8.54694615,-0.127151786,0,0,0,0,0,0,0,0,0,0,0,0,1,1,0,3,3
22,1922,1,intact,Memphis,TN,G,5150,4.9,64.6,47.7,28.4,Good,2045.4,1647.82,0.8056,5.219872493,6.829310306,3.428113645,4.954169365,6.795408755,-10.68042734,-10.68042734,4.814407447,-10.68042734,0.03,0.15,0.005,0.023,0.145,0,0,0.02,0,99.627,7.623348648,0.005514563,8.54694615,-0.216167938,0,0,0,0,0,0,0,0,0,0,0,0,1,1,0,3,3
22,1922,1,intact,Memphis,TN,G,5150,4.9,64.6,47.7,28.4,Good,2775.9,1891.94,0.6816,5.219872493,6.829310306,3.428113645,4.954169365,6.795408755,-10.68042734,-10.68042734,4.814407447,-10.68042734,0.03,0.15,0.005,0.023,0.145,0,0,0.02,0,99.627,7.928730298,0.005514563,8.54694615,-0.383312303,0,0,0,0,0,0,0,0,0,0,0,0,1,1,0,3,3
22,1922,1,intact,Memphis,TN,G,5150,4.9,64.6,47.7,28.4,Good,3506.4,2136.06,0.6092,5.219872493,6.829310306,3.428113645,4.954169365,6.795408755,-10.68042734,-10.68042734,4.814407447,-10.68042734,0.03,0.15,0.005,0.023,0.145,0,0,0.02,0,99.627,8.162345149,0.005514563,8.54694615,-0.495608658,0,0,0,0,0,0,0,0,0,0,0,0,1,1,0,3,3
22,1922,1,intact,Memphis,TN,G,5150,4.9,64.6,47.7,28.4,Good,4236.9,2319.15,0.5474,5.219872493,6.829310306,3.428113645,4.954169365,6.795408755,-10.68042734,-10.68042734,4.814407447,-10.68042734,0.03,0.15,0.005,0.023,0.145,0,0,0.02,0,99.627,8.351587149,0.005514563,8.54694615,-0.602575482,0,0,0,0,0,0,0,0,0,0,0,0,1,1,0,3,3
