Repository: sk7-dev/corrosion_prediction

File: Dataset/modelling2.csv (part 2 of 44)
site_no,year,material_id,specimen_status,city,state,internal_drainage,resistivity,pH,mean_temp,annual_precipitation,moisture,areation,approximate_days,weight_loss_g,corrosion_rate,C_clr,Si_clr,Mn_clr,S_clr,P_clr,Cr_clr,Ni_clr,Cu_clr,Mo_clr,C,Si,Mn,S,P,Cr,Ni,Cu,Mo,Fe,log_days,moisture_res_index,log_resistivity,log_corrosion_rate,texture_Clay,texture_Clay Loam,texture_Loam,texture_Loamy Sand,texture_Marsh,texture_Muck,texture_Peat,texture_Sand,texture_Sandy Clay Loam,texture_Sandy Loam,texture_Silt Loam,texture_Silty Clay,texture_Silty Clay Loam,iron_type_Wrought,climate_zone_Temperate,internal_drainage_code,areation_code
23,1922,1,intact,Buttonwillo,CA,F,278,9.4,65,6,24.7,Fair,693.98,2319.15,3.3418,5.219872493,6.829310306,3.428113645,4.954169365,6.795408755,-10.68042734,-10.68042734,4.814407447,-10.68042734,0.03,0.15,0.005,0.023,0.145,0,0,0.02,0,99.627,6.542443142,0.088848921,5.631211782,1.206509584,1,0,0,0,0,0,0,0,0,0,0,0,0,1,1,2,2
23,1922,1,intact,Buttonwillo,CA,F,278,9.4,65,6,24.7,Fair,1570.58,4058.52,2.5841,5.219872493,6.829310306,3.428113645,4.954169365,6.795408755,-10.68042734,-10.68042734,4.814407447,-10.68042734,0.03,0.15,0.005,0.023,0.145,0,0,0.02,0,99.627,7.359200257,0.088848921,5.631211782,0.949377285,1,0,0,0,0,0,0,0,0,0,0,0,0,1,1,2,2
23,1922,1,intact,Buttonwillo,CA,F,278,9.4,65,6,24.7,Fair,2264.55,4790.88,2.1156,5.219872493,6.829310306,3.428113645,4.954169365,6.795408755,-10.68042734,-10.68042734,4.814407447,-10.68042734,0.03,0.15,0.005,0.023,0.145,0,0,0.02,0,99.627,7.725131343,0.088848921,5.631211782,0.74933846,1,0,0,0,0,0,0,0,0,0,0,0,0,1,1,2,2
23,1922,1,intact,Buttonwillo,CA,F,278,9.4,65,6,24.7,Fair,2922,6255.61,2.1409,5.219872493,6.829310306,3.428113645,4.954169365,6.795408755,-10.68042734,-10.68042734,4.814407447,-10.68042734,0.03,0.15,0.005,0.023,0.145,0,0,0.02,0,99.627,7.980023592,0.088848921,5.631211782,0.761226301,1,0,0,0,0,0,0,0,0,0,0,0,0,1,1,2,2
23,1922,1,intact,Buttonwillo,CA,F,278,9.4,65,6,24.7,Fair,3725.55,6591.28,1.7692,5.219872493,6.829310306,3.428113645,4.954169365,6.795408755,-10.68042734,-10.68042734,4.814407447,-10.68042734,0.03,0.15,0.005,0.023,0.145,0,0,0.02,0,99.627,8.222969771,0.088848921,5.631211782,0.570527467,1,0,0,0,0,0,0,0,0,0,0,0,0,1,1,2,2
23,1922,1,intact,Buttonwillo,CA,F,278,9.4,65,6,24.7,Fair,4419.52,6438.7,1.4569,5.219872493,6.829310306,3.428113645,4.954169365,6.795408755,-10.68042734,-10.68042734,4.814407447,-10.68042734,0.03,0.15,0.005,0.023,0.145,0,0,0.02,0,99.627,8.393786372,0.088848921,5.631211782,0.376310891,1,0,0,0,0,0,0,0,0,0,0,0,0,1,1,2,2
24,1922,1,intact,Norwood,MA,G,11400,4.5,50,41,43,Good,474.82,91.55,0.1928,5.219872493,6.829310306,3.428113645,4.954169365,6.795408755,-10.68042734,-10.68042734,4.814407447,-10.68042734,0.03,0.15,0.005,0.023,0.145,0,0,0.02,0,99.627,6.162935785,0.00377193,9.34145635,-1.646101897,0,0,0,1,0,0,0,0,0,0,0,0,0,1,1,3,3
24,1922,1,intact,Norwood,MA,G,11400,4.5,50,41,43,Good,1461,183.09,0.1253,5.219872493,6.829310306,3.428113645,4.954169365,6.795408755,-10.68042734,-10.68042734,4.814407447,-10.68042734,0.03,0.15,0.005,0.023,0.145,0,0,0.02,0,99.627,7.286876412,0.00377193,9.34145635,-2.077044417,0,0,0,1,0,0,0,0,0,0,0,0,0,1,1,3,3
24,1922,1,intact,Norwood,MA,G,11400,4.5,50,41,43,Good,2228.03,366.18,0.1644,5.219872493,6.829310306,3.428113645,4.954169365,6.795408755,-10.68042734,-10.68042734,4.814407447,-10.68042734,0.03,0.15,0.005,0.023,0.145,0,0,0.02,0,99.627,7.708873066,0.00377193,9.34145635,-1.805452796,0,0,0,1,0,0,0,0,0,0,0,0,0,1,1,3,3
24,1922,1,intact,Norwood,MA,G,11400,4.5,50,41,43,Good,2885.47,305.15,0.1058,5.219872493,6.829310306,3.428113645,4.954169365,6.795408755,-10.68042734,-10.68042734,4.814407447,-10.68042734,0.03,0.15,0.005,0.023,0.145,0,0,0.02,0,99.627,7.967443077,0.00377193,9.34145635,-2.24620476,0,0,0,1,0,0,0,0,0,0,0,0,0,1,1,3,3
24,1922,1,intact,Norwood,MA,G,11400,4.5,50,41,43,Good,4383,427.21,0.0975,5.219872493,6.829310306,3.428113645,4.954169365,6.795408755,-10.68042734,-10.68042734,4.814407447,-10.68042734,0.03,0.15,0.005,0.023,0.145,0,0,0.02,0,99.627,8.3854887,0.00377193,9.34145635,-2.327902901,0,0,0,1,0,0,0,0,0,0,0,0,0,1,1,3,3
24,1922,1,intact,Norwood,MA,G,11400,4.5,50,41,43,Good,6282.3,579.79,0.0923,5.219872493,6.829310306,3.428113645,4.954169365,6.795408755,-10.68042734,-10.68042734,4.814407447,-10.68042734,0.03,0.15,0.005,0.023,0.145,0,0,0.02,0,99.627,8.745491434,0.00377193,9.34145635,-2.382711137,0,0,0,1,0,0,0,0,0,0,0,0,0,1,1,3,3
25,1922,1,intact,Milwaukee,WI,F,1780,7.2,46.1,30.4,25.8,Fair,365.25,183.09,0.5013,5.219872493,6.829310306,3.428113645,4.954169365,6.795408755,-10.68042734,-10.68042734,4.814407447,-10.68042734,0.03,0.15,0.005,0.023,0.145,0,0,0.02,0,99.627,5.900582051,0.014494382,7.484930283,-0.690550555,0,0,0,0,0,0,0,0,0,0,0,1,0,1,1,2,2
25,1922,1,intact,Milwaukee,WI,F,1780,7.2,46.1,30.4,25.8,Fair,1351.42,427.21,0.3161,5.219872493,6.829310306,3.428113645,4.954169365,6.795408755,-10.68042734,-10.68042734,4.814407447,-10.68042734,0.03,0.15,0.005,0.023,0.145,0,0,0.02,0,99.627,7.20891117,0.014494382,7.484930283,-1.15169666,0,0,0,0,0,0,0,0,0,0,0,1,0,1,1,2,2
25,1922,1,intact,Milwaukee,WI,F,1780,7.2,46.1,30.4,25.8,Fair,2081.93,518.76,0.2492,5.219872493,6.829310306,3.428113645,4.954169365,6.795408755,-10.68042734,-10.68042734,4.814407447,-10.68042734,0.03,0.15,0.005,0.023,0.145,0,0,0.02,0,99.627,7.641050627,0.014494382,7.484930283,-1.389499492,0,0,0,0,0,0,0,0,0,0,0,1,0,1,1,2,2
25,1922,1,intact,Milwaukee,WI,F,1780,7.2,46.1,30.4,25.8,Fair,2775.9,701.85,0.2528,5.219872493,6.829310306,3.428113645,4.954169365,6.795408755,-10.68042734,-10.68042734,4.814407447,-10.68042734,0.03,0.15,0.005,0.023,0.145,0,0,0.02,0,99.627,7.928730298,0.014494382,7.484930283,-1.375156617,0,0,0,0,0,0,0,0,0,0,0,1,0,1,1,2,2
25,1922,1,intact,Milwaukee,WI,F,1780,7.2,46.1,30.4,25.8,Fair,4273.43,1220.61,0.2856,5.219872493,6.829310306,3.428113645,4.954169365,6.795408755,-10.68042734,-10.68042734,4.814407447,-10.68042734,0.03,0.15,0.005,0.023,0.145,0,0,0.02,0,99.627,8.360172062,0.014494382,7.484930283,-1.253163049,0,0,0,0,0,0,0,0,0,0,0,1,0,1,1,2,2
25,1922,1,intact,Milwaukee,WI,F,1780,7.2,46.1,30.4,25.8,Fair,6209.25,1281.64,0.2064,5.219872493,6.829310306,3.428113645,4.954169365,6.795408755,-10.68042734,-10.68042734,4.814407447,-10.68042734,0.03,0.15,0.005,0.023,0.145,0,0,0.02,0,99.627,8.733795395,0.014494382,7.484930283,-1.577939245,0,0,0,0,0,0,0,0,0,0,0,1,0,1,1,2,2
26,1922,1,intact,Springfield,OH,G,2980,7.3,53,37,46.4,Fair,365.25,274.64,0.7519,5.219872493,6.829310306,3.428113645,4.954169365,6.795408755,-10.68042734,-10.68042734,4.814407447,-10.68042734,0.03,0.15,0.005,0.023,0.145,0,0,0.02,0,99.627,5.900582051,0.01557047,8.000014094,-0.285151943,0,0,0,0,0,0,0,0,0,0,1,0,0,1,1,3,2
26,1922,1,intact,Springfield,OH,G,2980,7.3,53,37,46.4,Fair,1278.38,671.33,0.5251,5.219872493,6.829310306,3.428113645,4.954169365,6.795408755,-10.68042734,-10.68042734,4.814407447,-10.68042734,0.03,0.15,0.005,0.023,0.145,0,0,0.02,0,99.627,7.15334893,0.01557047,8.000014094,-0.644166558,0,0,0,0,0,0,0,0,0,0,1,0,0,1,1,3,2
26,1922,1,intact,Springfield,OH,G,2980,7.3,53,37,46.4,Fair,2008.88,640.82,0.319,5.219872493,6.829310306,3.428113645,4.954169365,6.795408755,-10.68042734,-10.68042734,4.814407447,-10.68042734,0.03,0.15,0.005,0.023,0.145,0,0,0.02,0,99.627,7.605332632,0.01557047,8.000014094,-1.142564176,0,0,0,0,0,0,0,0,0,0,1,0,0,1,1,3,2
26,1922,1,intact,Springfield,OH,G,2980,7.3,53,37,46.4,Fair,2812.43,640.82,0.2279,5.219872493,6.829310306,3.428113645,4.954169365,6.795408755,-10.68042734,-10.68042734,4.814407447,-10.68042734,0.03,0.15,0.005,0.023,0.145,0,0,0.02,0,99.627,7.941804157,0.01557047,8.000014094,-1.478848343,0,0,0,0,0,0,0,0,0,0,1,0,0,1,1,3,2
26,1922,1,intact,Springfield,OH,G,2980,7.3,53,37,46.4,Fair,4200.38,1281.64,0.3051,5.219872493,6.829310306,3.428113645,4.954169365,6.795408755,-10.68042734,-10.68042734,4.814407447,-10.68042734,0.03,0.15,0.005,0.023,0.145,0,0,0.02,0,99.627,8.342930276,0.01557047,8.000014094,-1.187115687,0,0,0,0,0,0,0,0,0,0,1,0,0,1,1,3,2
26,1922,1,intact,Springfield,OH,G,2980,7.3,53,37,46.4,Fair,6172.72,1556.27,0.2521,5.219872493,6.829310306,3.428113645,4.954169365,6.795408755,-10.68042734,-10.68042734,4.814407447,-10.68042734,0.03,0.15,0.005,0.023,0.145,0,0,0.02,0,99.627,8.727894863,0.01557047,8.000014094,-1.377929445,0,0,0,0,0,0,0,0,0,0,1,0,0,1,1,3,2
27,1922,1,intact,Bunkie,LA,P,570,6.6,67,56,42.6,Poor,730.5,183.09,0.2506,5.219872493,6.829310306,3.428113645,4.954169365,6.795408755,-10.68042734,-10.68042734,4.814407447,-10.68042734,0.03,0.15,0.005,0.023,0.145,0,0,0.02,0,99.627,6.593729231,0.074736842,6.34738921,-1.383897237,1,0,0,0,0,0,0,0,0,0,0,0,0,1,0,1,1
27,1922,1,intact,Bunkie,LA,P,570,6.6,67,56,42.6,Poor,1461,945.97,0.6475,5.219872493,6.829310306,3.428113645,4.954169365,6.795408755,-10.68042734,-10.68042734,4.814407447,-10.68042734,0.03,0.15,0.005,0.023,0.145,0,0,0.02,0,99.627,7.286876412,0.074736842,6.34738921,-0.434636485,1,0,0,0,0,0,0,0,0,0,0,0,0,1,0,1,1
27,1922,1,intact,Bunkie,LA,P,570,6.6,67,56,42.6,Poor,2191.5,1159.58,0.5291,5.219872493,6.829310306,3.428113645,4.954169365,6.795408755,-10.68042734,-10.68042734,4.814407447,-10.68042734,0.03,0.15,0.005,0.023,0.145,0,0,0.02,0,99.627,7.69234152,0.074736842,6.34738921,-0.636577829,1,0,0,0,0,0,0,0,0,0,0,0,0,1,0,1,1
27,1922,1,intact,Bunkie,LA,P,570,6.6,67,56,42.6,Poor,2922,1312.15,0.4491,5.219872493,6.829310306,3.428113645,4.954169365,6.795408755,-10.68042734,-10.68042734,4.814407447,-10.68042734,0.03,0.15,0.005,0.023,0.145,0,0,0.02,0,99.627,7.980023592,0.074736842,6.34738921,-0.800509699,1,0,0,0,0,0,0,0,0,0,0,0,0,1,0,1,1
27,1922,1,intact,Bunkie,LA,P,570,6.6,67,56,42.6,Poor,4383,2593.79,0.5918,5.219872493,6.829310306,3.428113645,4.954169365,6.795408755,-10.68042734,-10.68042734,4.814407447,-10.68042734,0.03,0.15,0.005,0.023,0.145,0,0,0.02,0,99.627,8.3854887,0.074736842,6.34738921,-0.524586539,1,0,0,0,0,0,0,0,0,0,0,0,0,1,0,1,1
27,1922,1,intact,Bunkie,LA,P,570,6.6,67,56,42.6,Poor,6428.4,3478.73,0.5412,5.219872493,6.829310306,3.428113645,4.954169365,6.795408755,-10.68042734,-10.68042734,4.814407447,-10.68042734,0.03,0.15,0.005,0.023,0.145,0,0,0.02,0,99.627,8.768480953,0.074736842,6.34738921,-0.613966383,1,0,0,0,0,0,0,0,0,0,0,0,0,1,0,1,1
28,1922,1,intact,San Diego,CA,P,408,6.8,61,40.3,24.6,Very Poor,584.4,823.91,1.4098,5.219872493,6.829310306,3.428113645,4.954169365,6.795408755,-10.68042734,-10.68042734,4.814407447,-10.68042734,0.03,0.15,0.005,0.023,0.145,0,0,0.02,0,99.627,6.37058568,0.060294118,6.013715156,0.34344785,0,0,0,1,0,0,0,0,0,0,0,0,0,1,0,1,0
28,1922,1,intact,San Diego,CA,P,408,6.8,61,40.3,24.6,Very Poor,2045.4,2837.91,1.3875,5.219872493,6.829310306,3.428113645,4.954169365,6.795408755,-10.68042734,-10.68042734,4.814407447,-10.68042734,0.03,0.15,0.005,0.023,0.145,0,0,0.02,0,99.627,7.623348648,0.060294118,6.013715156,0.327503567,0,0,0,1,0,0,0,0,0,0,0,0,0,1,0,1,0
28,1922,1,intact,San Diego,CA,P,408,6.8,61,40.3,24.6,Very Poor,2812.43,3905.94,1.3888,5.219872493,6.829310306,3.428113645,4.954169365,6.795408755,-10.68042734,-10.68042734,4.814407447,-10.68042734,0.03,0.15,0.005,0.023,0.145,0,0,0.02,0,99.627,7.941804157,0.060294118,6.013715156,0.328440065,0,0,0,1,0,0,0,0,0,0,0,0,0,1,0,1,0
28,1922,1,intact,San Diego,CA,P,408,6.8,61,40.3,24.6,Very Poor,3506.4,4699.34,1.3402,5.219872493,6.829310306,3.428113645,4.954169365,6.795408755,-10.68042734,-10.68042734,4.814407447,-10.68042734,0.03,0.15,0.005,0.023,0.145,0,0,0.02,0,99.627,8.162345149,0.060294118,6.013715156,0.292818857,0,0,0,1,0,0,0,0,0,0,0,0,0,1,0,1,0
29,1922,1,intact,New Orleans,LA,VP,1270,4.2,69.3,57.4,34.5,Very Poor,730.5,1007,1.3785,5.219872493,6.829310306,3.428113645,4.954169365,6.795408755,-10.68042734,-10.68042734,4.814407447,-10.68042734,0.03,0.15,0.005,0.023,0.145,0,0,0.02,0,99.627,6.593729231,0.027165354,7.147559271,0.320995951,0,0,0,0,0,1,0,0,0,0,0,0,0,1,0,0,0
29,1922,1,intact,New Orleans,LA,VP,1270,4.2,69.3,57.4,34.5,Very Poor,1497.52,2349.67,1.569,5.219872493,6.829310306,3.428113645,4.954169365,6.795408755,-10.68042734,-10.68042734,4.814407447,-10.68042734,0.03,0.15,0.005,0.023,0.145,0,0,0.02,0,99.627,7.311565685,0.027165354,7.147559271,0.450438474,0,0,0,0,0,1,0,0,0,0,0,0,0,1,0,0,0
29,1922,1,intact,New Orleans,LA,VP,1270,4.2,69.3,57.4,34.5,Very Poor,2191.5,2715.85,1.2393,5.219872493,6.829310306,3.428113645,4.954169365,6.795408755,-10.68042734,-10.68042734,4.814407447,-10.68042734,0.03,0.15,0.005,0.023,0.145,0,0,0.02,0,99.627,7.69234152,0.027165354,7.147559271,0.214546704,0,0,0,0,0,1,0,0,0,0,0,0,0,1,0,0,0
29,1922,1,intact,New Orleans,LA,VP,1270,4.2,69.3,57.4,34.5,Very Poor,2922,3966.97,1.3576,5.219872493,6.829310306,3.428113645,4.954169365,6.795408755,-10.68042734,-10.68042734,4.814407447,-10.68042734,0.03,0.15,0.005,0.023,0.145,0,0,0.02,0,99.627,7.980023592,0.027165354,7.147559271,0.305718435,0,0,0,0,0,1,0,0,0,0,0,0,0,1,0,0,0
29,1922,1,intact,New Orleans,LA,VP,1270,4.2,69.3,57.4,34.5,Very Poor,3652.5,4089.03,1.1195,5.219872493,6.829310306,3.428113645,4.954169365,6.795408755,-10.68042734,-10.68042734,4.814407447,-10.68042734,0.03,0.15,0.005,0.023,0.145,0,0,0.02,0,99.627,8.203167144,0.027165354,7.147559271,0.112882157,0,0,0,0,0,1,0,0,0,0,0,0,0,1,0,0,0
29,1922,1,intact,New Orleans,LA,VP,1270,4.2,69.3,57.4,34.5,Very Poor,4383,4943.46,1.1279,5.219872493,6.829310306,3.428113645,4.954169365,6.795408755,-10.68042734,-10.68042734,4.814407447,-10.68042734,0.03,0.15,0.005,0.023,0.145,0,0,0.02,0,99.627,8.3854887,0.027165354,7.147559271,0.120357497,0,0,0,0,0,1,0,0,0,0,0,0,0,1,0,0,0
30,1922,1,intact,Davenport,IA,P,1300,7,49.9,32.4,29.4,Poor,401.78,274.64,0.6836,5.219872493,6.829310306,3.428113645,4.954169365,6.795408755,-10.68042734,-10.68042734,4.814407447,-10.68042734,0.03,0.15,0.005,0.023,0.145,0,0,0.02,0,99.627,5.995904675,0.022615385,7.170888479,-0.380382328,0,0,0,0,0,0,0,0,0,0,0,0,1,1,1,1,1
30,1922,1,intact,Davenport,IA,P,1300,7,49.9,32.4,29.4,Poor,1314.9,366.18,0.2785,5.219872493,6.829310306,3.428113645,4.954169365,6.795408755,-10.68042734,-10.68042734,4.814407447,-10.68042734,0.03,0.15,0.005,0.023,0.145,0,0,0.02,0,99.627,7.181515896,0.022615385,7.170888479,-1.27833722,0,0,0,0,0,0,0,0,0,0,0,0,1,1,1,1,1
30,1922,1,intact,Davenport,IA,P,1300,7,49.9,32.4,29.4,Poor,2081.93,701.85,0.3371,5.219872493,6.829310306,3.428113645,4.954169365,6.795408755,-10.68042734,-10.68042734,4.814407447,-10.68042734,0.03,0.15,0.005,0.023,0.145,0,0,0.02,0,99.627,7.641050627,0.022615385,7.170888479,-1.087375657,0,0,0,0,0,0,0,0,0,0,0,0,1,1,1,1,1
30,1922,1,intact,Davenport,IA,P,1300,7,49.9,32.4,29.4,Poor,2995.05,1434.21,0.4789,5.219872493,6.829310306,3.428113645,4.954169365,6.795408755,-10.68042734,-10.68042734,4.814407447,-10.68042734,0.03,0.15,0.005,0.023,0.145,0,0,0.02,0,99.627,8.004716205,0.022615385,7.170888479,-0.736263472,0,0,0,0,0,0,0,0,0,0,0,0,1,1,1,1,1
30,1922,1,intact,Davenport,IA,P,1300,7,49.9,32.4,29.4,Poor,4236.9,1708.85,0.4033,5.219872493,6.829310306,3.428113645,4.954169365,6.795408755,-10.68042734,-10.68042734,4.814407447,-10.68042734,0.03,0.15,0.005,0.023,0.145,0,0,0.02,0,99.627,8.351587149,0.022615385,7.170888479,-0.908074577,0,0,0,0,0,0,0,0,0,0,0,0,1,1,1,1,1
30,1922,1,intact,Davenport,IA,P,1300,7,49.9,32.4,29.4,Poor,6209.25,1800.4,0.29,5.219872493,6.829310306,3.428113645,4.954169365,6.795408755,-10.68042734,-10.68042734,4.814407447,-10.68042734,0.03,0.15,0.005,0.023,0.145,0,0,0.02,0,99.627,8.733795395,0.022615385,7.170888479,-1.237874356,0,0,0,0,0,0,0,0,0,0,0,0,1,1,1,1,1
31,1922,1,intact,Jaksonville,FL,G,20500,4.7,69.3,47.4,2.8,Good,730.5,396.7,0.5431,5.219872493,6.829310306,3.428113645,4.954169365,6.795408755,-10.68042734,-10.68042734,4.814407447,-10.68042734,0.03,0.15,0.005,0.023,0.145,0,0,0.02,0,99.627,6.593729231,0.000136585,9.928228944,-0.610461814,0,0,0,0,0,0,0,1,0,0,0,0,0,1,0,3,3
31,1922,1,intact,Jaksonville,FL,G,20500,4.7,69.3,47.4,2.8,Good,1497.52,518.76,0.3464,5.219872493,6.829310306,3.428113645,4.954169365,6.795408755,-10.68042734,-10.68042734,4.814407447,-10.68042734,0.03,0.15,0.005,0.023,0.145,0,0,0.02,0,99.627,7.311565685,0.000136585,9.928228944,-1.060161102,0,0,0,0,0,0,0,1,0,0,0,0,0,1,0,3,3
31,1922,1,intact,Jaksonville,FL,G,20500,4.7,69.3,47.4,2.8,Good,2191.5,549.27,0.2506,5.219872493,6.829310306,3.428113645,4.954169365,6.795408755,-10.68042734,-10.68042734,4.814407447,-10.68042734,0.03,0.15,0.005,0.023,0.145,0,0,0.02,0,99.627,7.69234152,0.000136585,9.928228944,-1.383897237,0,0,0,0,0,0,0,1,0,0,0,0,0,1,0,3,3
31,1922,1,intact,Jaksonville,FL,G,20500,4.7,69.3,47.4,2.8,Good,2922,671.33,0.2298,5.219872493,6.829310306,3.428113645,4.954169365,6.795408755,-10.68042734,-10.68042734,4.814407447,-10.68042734,0.03,0.15,0.005,0.023,0.145,0,0,0.02,0,99.627,7.980023592,0.000136585,9.928228944,-1.470545914,0,0,0,0,0,0,0,1,0,0,0,0,0,1,0,3,3
31,1922,1,intact,Jaksonville,FL,G,20500,4.7,69.3,47.4,2.8,Good,4383,915.46,0.2089,5.219872493,6.829310306,3.428113645,4.954169365,6.795408755,-10.68042734,-10.68042734,4.814407447,-10.68042734,0.03,0.15,0.005,0.023,0.145,0,0,0.02,0,99.627,8.3854887,0.000136585,9.928228944,-1.56589961,0,0,0,0,0,0,0,1,0,0,0,0,0,1,0,3,3
31,1922,1,intact,Jaksonville,FL,G,20500,4.7,69.3,47.4,2.8,Good,6464.93,1281.64,0.1982,5.219872493,6.829310306,3.428113645,4.954169365,6.795408755,-10.68042734,-10.68042734,4.814407447,-10.68042734,0.03,0.15,0.005,0.023,0.145,0,0,0.02,0,99.627,8.774147464,0.000136585,9.928228944,-1.618478657,0,0,0,0,0,0,0,1,0,0,0,0,0,1,0,3,3
32,1922,1,intact,Rochester,NY,G,5700,7.3,47.6,32.8,17.8,Good,365.25,152.58,0.4177,5.219872493,6.829310306,3.428113645,4.954169365,6.795408755,-10.68042734,-10.68042734,4.814407447,-10.68042734,0.03,0.15,0.005,0.023,0.145,0,0,0.02,0,99.627,5.900582051,0.003122807,8.648396877,-0.872991807,0,0,0,0,0,0,0,0,0,0,1,0,0,1,1,3,3
32,1922,1,intact,Rochester,NY,G,5700,7.3,47.6,32.8,17.8,Good,1351.42,549.27,0.4064,5.219872493,6.829310306,3.428113645,4.954169365,6.795408755,-10.68042734,-10.68042734,4.814407447,-10.68042734,0.03,0.15,0.005,0.023,0.145,0,0,0.02,0,99.627,7.20891117,0.003122807,8.648396877,-0.900417383,0,0,0,0,0,0,0,0,0,0,1,0,0,1,1,3,3
32,1922,1,intact,Rochester,NY,G,5700,7.3,47.6,32.8,17.8,Good,2118.45,640.82,0.3025,5.219872493,6.829310306,3.428113645,4.954169365,6.795408755,-10.68042734,-10.68042734,4.814407447,-10.68042734,0.03,0.15,0.005,0.023,0.145,0,0,0.02,0,99.627,7.658439968,0.003122807,8.648396877,-1.195674002,0,0,0,0,0,0,0,0,0,0,1,0,0,1,1,3,3
32,1922,1,intact,Rochester,NY,G,5700,7.3,47.6,32.8,17.8,Good,2775.9,854.42,0.3078,5.219872493,6.829310306,3.428113645,4.954169365,6.795408755,-10.68042734,-10.68042734,4.814407447,-10.68042734,0.03,0.15,0.005,0.023,0.145,0,0,0.02,0,99.627,7.928730298,0.003122807,8.648396877,-1.178305058,0,0,0,0,0,0,0,0,0,0,1,0,0,1,1,3,3
32,1922,1,intact,Rochester,NY,G,5700,7.3,47.6,32.8,17.8,Good,3506.4,976.49,0.2785,5.219872493,6.829310306,3.428113645,4.954169365,6.795408755,-10.68042734,-10.68042734,4.814407447,-10.68042734,0.03,0.15,0.005,0.023,0.145,0,0,0.02,0,99.627,8.162345149,0.003122807,8.648396877,-1.27833722,0,0,0,0,0,0,0,0,0,0,1,0,0,1,1,3,3
32,1922,1,intact,Rochester,NY,G,5700,7.3,47.6,32.8,17.8,Good,4273.43,1068.03,0.2499,5.219872493,6.829310306,3.428113645,4.954169365,6.795408755,-10.68042734,-10.68042734,4.814407447,-10.68042734,0.03,0.15,0.005,0.023,0.145,0,0,0.02,0,99.627,8.360172062,0.003122807,8.648396877,-1.386694441,0,0,0,0,0,0,0,0,0,0,1,0,0,1,1,3,3
33,1922,1,intact,Milwaukee,WI,VP,800,6.8,46.1,30.4,72.8,Very Poor,365.25,122.06,0.3342,5.219872493,6.829310306,3.428113645,4.954169365,6.795408755,-10.68042734,-10.68042734,4.814407447,-10.68042734,0.03,0.15,0.005,0.023,0.145,0,0,0.02,0,99.627,5.900582051,0.091,6.685860947,-1.096015663,0,0,0,0,0,0,1,0,0,0,0,0,0,1,1,0,0
33,1922,1,intact,Milwaukee,WI,VP,800,6.8,46.1,30.4,72.8,Very Poor,1351.42,1007,0.7451,5.219872493,6.829310306,3.428113645,4.954169365,6.795408755,-10.68042734,-10.68042734,4.814407447,-10.68042734,0.03,0.15,0.005,0.023,0.145,0,0,0.02,0,99.627,7.20891117,0.091,6.685860947,-0.294236841,0,0,0,0,0,0,1,0,0,0,0,0,0,1,1,0,0
33,1922,1,intact,Milwaukee,WI,VP,800,6.8,46.1,30.4,72.8,Very Poor,2118.45,1403.7,0.6626,5.219872493,6.829310306,3.428113645,4.954169365,6.795408755,-10.68042734,-10.68042734,4.814407447,-10.68042734,0.03,0.15,0.005,0.023,0.145,0,0,0.02,0,99.627,7.658439968,0.091,6.685860947,-0.411583789,0,0,0,0,0,0,1,0,0,0,0,0,0,1,1,0,0
33,1922,1,intact,Milwaukee,WI,VP,800,6.8,46.1,30.4,72.8,Very Poor,2775.9,2807.4,1.0113,5.219872493,6.829310306,3.428113645,4.954169365,6.795408755,-10.68042734,-10.68042734,4.814407447,-10.68042734,0.03,0.15,0.005,0.023,0.145,0,0,0.02,0,99.627,7.928730298,0.091,6.685860947,0.011236632,0,0,0,0,0,0,1,0,0,0,0,0,0,1,1,0,0
33,1922,1,intact,Milwaukee,WI,VP,800,6.8,46.1,30.4,72.8,Very Poor,3542.92,3783.88,1.068,5.219872493,6.829310306,3.428113645,4.954169365,6.795408755,-10.68042734,-10.68042734,4.814407447,-10.68042734,0.03,0.15,0.005,0.023,0.145,0,0,0.02,0,99.627,8.172706525,0.091,6.685860947,0.065787741,0,0,0,0,0,0,1,0,0,0,0,0,0,1,1,0,0
33,1922,1,intact,Milwaukee,WI,VP,800,6.8,46.1,30.4,72.8,Very Poor,4273.43,4272.12,0.9997,5.219872493,6.829310306,3.428113645,4.954169365,6.795408755,-10.68042734,-10.68042734,4.814407447,-10.68042734,0.03,0.15,0.005,0.023,0.145,0,0,0.02,0,99.627,8.360172062,0.091,6.685860947,-0.000300045,0,0,0,0,0,0,1,0,0,0,0,0,0,1,1,0,0
34,1922,1,intact,Norristown,PA,F,4900,6.7,54,40,23.4,Poor,511.35,396.7,0.7758,5.219872493,6.829310306,3.428113645,4.954169365,6.795408755,-10.68042734,-10.68042734,4.814407447,-10.68042734,0.03,0.15,0.005,0.023,0.145,0,0,0.02,0,99.627,6.237054287,0.00477551,8.497194545,-0.253860524,0,0,0,0,0,0,0,0,0,0,1,0,0,1,1,2,1
34,1922,1,intact,Norristown,PA,F,4900,6.7,54,40,23.4,Poor,1461,549.27,0.376,5.219872493,6.829310306,3.428113645,4.954169365,6.795408755,-10.68042734,-10.68042734,4.814407447,-10.68042734,0.03,0.15,0.005,0.023,0.145,0,0,0.02,0,99.627,7.286876412,0.00477551,8.497194545,-0.978166136,0,0,0,0,0,0,0,0,0,0,1,0,0,1,1,2,1
34,1922,1,intact,Norristown,PA,F,4900,6.7,54,40,23.4,Poor,2228.03,854.42,0.3835,5.219872493,6.829310306,3.428113645,4.954169365,6.795408755,-10.68042734,-10.68042734,4.814407447,-10.68042734,0.03,0.15,0.005,0.023,0.145,0,0,0.02,0,99.627,7.708873066,0.00477551,8.497194545,-0.958415658,0,0,0,0,0,0,0,0,0,0,1,0,0,1,1,2,1
34,1922,1,intact,Norristown,PA,F,4900,6.7,54,40,23.4,Poor,2922,1007,0.3446,5.219872493,6.829310306,3.428113645,4.954169365,6.795408755,-10.68042734,-10.68042734,4.814407447,-10.68042734,0.03,0.15,0.005,0.023,0.145,0,0,0.02,0,99.627,7.980023592,0.00477551,8.497194545,-1.065370955,0,0,0,0,0,0,0,0,0,0,1,0,0,1,1,2,1
34,1922,1,intact,Norristown,PA,F,4900,6.7,54,40,23.4,Poor,3615.97,1464.73,0.4051,5.219872493,6.829310306,3.428113645,4.954169365,6.795408755,-10.68042734,-10.68042734,4.814407447,-10.68042734,0.03,0.15,0.005,0.023,0.145,0,0,0.02,0,99.627,8.193115425,0.00477551,8.497194545,-0.903621329,0,0,0,0,0,0,0,0,0,0,1,0,0,1,1,2,1
34,1922,1,intact,Norristown,PA,F,4900,6.7,54,40,23.4,Poor,4383,1464.73,0.3342,5.219872493,6.829310306,3.428113645,4.954169365,6.795408755,-10.68042734,-10.68042734,4.814407447,-10.68042734,0.03,0.15,0.005,0.023,0.145,0,0,0.02,0,99.627,8.3854887,0.00477551,8.497194545,-1.096015663,0,0,0,0,0,0,0,0,0,0,1,0,0,1,1,2,1
35,1922,1,intact,Los Angeles,CA,G,2060,7.3,62.4,15.2,18,Good,693.98,274.64,0.3957,5.219872493,6.829310306,3.428113645,4.954169365,6.795408755,-10.68042734,-10.68042734,4.814407447,-10.68042734,0.03,0.15,0.005,0.023,0.145,0,0,0.02,0,99.627,6.542443142,0.008737864,7.630946581,-0.927098931,0,1,0,0,0,0,0,0,0,0,0,0,0,1,1,3,3
35,1922,1,intact,Los Angeles,CA,G,2060,7.3,62.4,15.2,18,Good,1497.52,610.3,0.4075,5.219872493,6.829310306,3.428113645,4.954169365,6.795408755,-10.68042734,-10.68042734,4.814407447,-10.68042734,0.03,0.15,0.005,0.023,0.145,0,0,0.02,0,99.627,7.311565685,0.008737864,7.630946581,-0.897714346,0,1,0,0,0,0,0,0,0,0,0,0,0,1,1,3,3
35,1922,1,intact,Los Angeles,CA,G,2060,7.3,62.4,15.2,18,Good,2264.55,366.18,0.1617,5.219872493,6.829310306,3.428113645,4.954169365,6.795408755,-10.68042734,-10.68042734,4.814407447,-10.68042734,0.03,0.15,0.005,0.023,0.145,0,0,0.02,0,99.627,7.725131343,0.008737864,7.630946581,-1.822012512,0,1,0,0,0,0,0,0,0,0,0,0,0,1,1,3,3
35,1922,1,intact,Los Angeles,CA,G,2060,7.3,62.4,15.2,18,Good,2922,640.82,0.2193,5.219872493,6.829310306,3.428113645,4.954169365,6.795408755,-10.68042734,-10.68042734,4.814407447,-10.68042734,0.03,0.15,0.005,0.023,0.145,0,0,0.02,0,99.627,7.980023592,0.008737864,7.630946581,-1.517314624,0,1,0,0,0,0,0,0,0,0,0,0,0,1,1,3,3
35,1922,1,intact,Los Angeles,CA,G,2060,7.3,62.4,15.2,18,Good,4419.52,823.91,0.1864,5.219872493,6.829310306,3.428113645,4.954169365,6.795408755,-10.68042734,-10.68042734,4.814407447,-10.68042734,0.03,0.15,0.005,0.023,0.145,0,0,0.02,0,99.627,8.393786372,0.008737864,7.630946581,-1.679860377,0,1,0,0,0,0,0,0,0,0,0,0,0,1,1,3,3
35,1922,1,intact,Los Angeles,CA,G,2060,7.3,62.4,15.2,18,Good,6391.88,1251.12,0.1957,5.219872493,6.829310306,3.428113645,4.954169365,6.795408755,-10.68042734,-10.68042734,4.814407447,-10.68042734,0.03,0.15,0.005,0.023,0.145,0,0,0.02,0,99.627,8.762783714,0.008737864,7.630946581,-1.631172405,0,1,0,0,0,0,0,0,0,0,0,0,0,1,1,3,3
36,1922,1,intact,Meridian,MS,G,11200,4.5,64,53,13.8,Good,730.5,366.18,0.5013,5.219872493,6.829310306,3.428113645,4.954169365,6.795408755,-10.68042734,-10.68042734,4.814407447,-10.68042734,0.03,0.15,0.005,0.023,0.145,0,0,0.02,0,99.627,6.593729231,0.001232143,9.323758339,-0.690550555,0,0,0,0,0,0,0,0,0,1,0,0,0,1,0,3,3
36,1922,1,intact,Meridian,MS,G,11200,4.5,64,53,13.8,Good,1497.52,610.3,0.4075,5.219872493,6.829310306,3.428113645,4.954169365,6.795408755,-10.68042734,-10.68042734,4.814407447,-10.68042734,0.03,0.15,0.005,0.023,0.145,0,0,0.02,0,99.627,7.311565685,0.001232143,9.323758339,-0.897714346,0,0,0,0,0,0,0,0,0,1,0,0,0,1,0,3,3
36,1922,1,intact,Meridian,MS,G,11200,4.5,64,53,13.8,Good,2191.5,518.76,0.2367,5.219872493,6.829310306,3.428113645,4.954169365,6.795408755,-10.68042734,-10.68042734,4.814407447,-10.68042734,0.03,0.15,0.005,0.023,0.145,0,0,0.02,0,99.627,7.69234152,0.001232143,9.323758339,-1.440961762,0,0,0,0,0,0,0,0,0,1,0,0,0,1,0,3,3
36,1922,1,intact,Meridian,MS,G,11200,4.5,64,53,13.8,Good,2922,915.46,0.3133,5.219872493,6.829310306,3.428113645,4.954169365,6.795408755,-10.68042734,-10.68042734,4.814407447,-10.68042734,0.03,0.15,0.005,0.023,0.145,0,0,0.02,0,99.627,7.980023592,0.001232143,9.323758339,-1.160594081,0,0,0,0,0,0,0,0,0,1,0,0,0,1,0,3,3
36,1922,1,intact,Meridian,MS,G,11200,4.5,64,53,13.8,Good,4383,1007,0.2298,5.219872493,6.829310306,3.428113645,4.954169365,6.795408755,-10.68042734,-10.68042734,4.814407447,-10.68042734,0.03,0.15,0.005,0.023,0.145,0,0,0.02,0,99.627,8.3854887,0.001232143,9.323758339,-1.470545914,0,0,0,0,0,0,0,0,0,1,0,0,0,1,0,3,3
36,1922,1,intact,Meridian,MS,G,11200,4.5,64,53,13.8,Good,6464.93,1251.12,0.1935,5.219872493,6.829310306,3.428113645,4.954169365,6.795408755,-10.68042734,-10.68042734,4.814407447,-10.68042734,0.03,0.15,0.005,0.023,0.145,0,0,0.02,0,99.627,8.774147464,0.001232143,9.323758339,-1.642477767,0,0,0,0,0,0,0,0,0,1,0,0,0,1,0,3,3
37,1922,1,intact,Jaksonville,PL,P,11200,3.8,69.3,47.4,7,Fair,730.5,701.85,0.9608,5.219872493,6.829310306,3.428113645,4.954169365,6.795408755,-10.68042734,-10.68042734,4.814407447,-10.68042734,0.03,0.15,0.005,0.023,0.145,0,0,0.02,0,99.627,6.593729231,0.000625,9.323758339,-0.039989008,0,0,0,0,0,0,0,1,0,0,0,0,0,1,0,1,2
37,1922,1,intact,Jaksonville,PL,P,11200,3.8,69.3,47.4,7,Fair,1497.52,1342.67,0.8966,5.219872493,6.829310306,3.428113645,4.954169365,6.795408755,-10.68042734,-10.68042734,4.814407447,-10.68042734,0.03,0.15,0.005,0.023,0.145,0,0,0.02,0,99.627,7.311565685,0.000625,9.323758339,-0.109145447,0,0,0,0,0,0,0,1,0,0,0,0,0,1,0,1,2
37,1922,1,intact,Jaksonville,PL,P,11200,3.8,69.3,47.4,7,Fair,2191.5,1403.7,0.6405,5.219872493,6.829310306,3.428113645,4.954169365,6.795408755,-10.68042734,-10.68042734,4.814407447,-10.68042734,0.03,0.15,0.005,0.023,0.145,0,0,0.02,0,99.627,7.69234152,0.000625,9.323758339,-0.445506158,0,0,0,0,0,0,0,1,0,0,0,0,0,1,0,1,2
37,1922,1,intact,Jaksonville,PL,P,11200,3.8,69.3,47.4,7,Fair,2922,1861.43,0.637,5.219872493,6.829310306,3.428113645,4.954169365,6.795408755,-10.68042734,-10.68042734,4.814407447,-10.68042734,0.03,0.15,0.005,0.023,0.145,0,0,0.02,0,99.627,7.980023592,0.000625,9.323758339,-0.450985623,0,0,0,0,0,0,0,1,0,0,0,0,0,1,0,1,2
37,1922,1,intact,Jaksonville,PL,P,11200,3.8,69.3,47.4,7,Fair,3689.03,2624.3,0.7114,5.219872493,6.829310306,3.428113645,4.954169365,6.795408755,-10.68042734,-10.68042734,4.814407447,-10.68042734,0.03,0.15,0.005,0.023,0.145,0,0,0.02,0,99.627,8.21311883,0.000625,9.323758339,-0.340520419,0,0,0,0,0,0,0,1,0,0,0,0,0,1,0,1,2
37,1922,1,intact,Jaksonville,PL,P,11200,3.8,69.3,47.4,7,Fair,4383,2746.37,0.6266,5.219872493,6.829310306,3.428113645,4.954169365,6.795408755,-10.68042734,-10.68042734,4.814407447,-10.68042734,0.03,0.15,0.005,0.023,0.145,0,0,0.02,0,99.627,8.3854887,0.000625,9.323758339,-0.4674469,0,0,0,0,0,0,0,1,0,0,0,0,0,1,0,1,2
38,1922,1,intact,Camden,NJ,G,38600,4.5,54,40,3,Good,511.35,61.03,0.1194,5.219872493,6.829310306,3.428113645,4.954169365,6.795408755,-10.68042734,-10.68042734,4.814407447,-10.68042734,0.03,0.15,0.005,0.023,0.145,0,0,0.02,0,99.627,6.237054287,7.77E-05,10.56103346,-2.125276078,0,0,0,0,0,0,0,0,0,1,0,0,0,1,1,3,3
38,1922,1,intact,Camden,NJ,G,38600,4.5,54,40,3,Good,1461,213.61,0.1462,5.219872493,6.829310306,3.428113645,4.954169365,6.795408755,-10.68042734,-10.68042734,4.814407447,-10.68042734,0.03,0.15,0.005,0.023,0.145,0,0,0.02,0,99.627,7.286876412,7.77E-05,10.56103346,-1.922779732,0,0,0,0,0,0,0,0,0,1,0,0,0,1,1,3,3
38,1922,1,intact,Camden,NJ,G,38600,4.5,54,40,3,Good,2228.03,244.12,0.1096,5.219872493,6.829310306,3.428113645,4.954169365,6.795408755,-10.68042734,-10.68042734,4.814407447,-10.68042734,0.03,0.15,0.005,0.023,0.145,0,0,0.02,0,99.627,7.708873066,7.77E-05,10.56103346,-2.210917904,0,0,0,0,0,0,0,0,0,1,0,0,0,1,1,3,3
38,1922,1,intact,Camden,NJ,G,38600,4.5,54,40,3,Good,2922,610.3,0.2089,5.219872493,6.829310306,3.428113645,4.954169365,6.795408755,-10.68042734,-10.68042734,4.814407447,-10.68042734,0.03,0.15,0.005,0.023,0.145,0,0,0.02,0,99.627,7.980023592,7.77E-05,10.56103346,-1.56589961,0,0,0,0,0,0,0,0,0,1,0,0,0,1,1,3,3
38,1922,1,intact,Camden,NJ,G,38600,4.5,54,40,3,Good,4383,732.36,0.1671,5.219872493,6.829310306,3.428113645,4.954169365,6.795408755,-10.68042734,-10.68042734,4.814407447,-10.68042734,0.03,0.15,0.005,0.023,0.145,0,0,0.02,0,99.627,8.3854887,7.77E-05,10.56103346,-1.789162843,0,0,0,0,0,0,0,0,0,1,0,0,0,1,1,3,3
38,1922,1,intact,Camden,NJ,G,38600,4.5,54,40,3,Good,6282.3,1037.52,0.1651,5.219872493,6.829310306,3.428113645,4.954169365,6.795408755,-10.68042734,-10.68042734,4.814407447,-10.68042734,0.03,0.15,0.005,0.023,0.145,0,0,0.02,0,99.627,8.745491434,7.77E-05,10.56103346,-1.801203928,0,0,0,0,0,0,0,0,0,1,0,0,0,1,1,3,3
39,1922,1,intact,Wilmington,DE,F,7440,5.6,54,40,24.2,Poor,511.35,366.18,0.7161,5.219872493,6.829310306,3.428113645,4.954169365,6.795408755,-10.68042734,-10.68042734,4.814407447,-10.68042734,0.03,0.15,0.005,0.023,0.145,0,0,0.02,0,99.627,6.237054287,0.003252688,8.914760527,-0.333935457,0,0,0,0,0,0,0,0,0,0,1,0,0,1,1,2,1
39,1922,1,intact,Wilmington,DE,F,7440,5.6,54,40,24.2,Poor,1461,854.42,0.5848,5.219872493,6.829310306,3.428113645,4.954169365,6.795408755,-10.68042734,-10.68042734,4.814407447,-10.68042734,0.03,0.15,0.005,0.023,0.145,0,0,0.02,0,99.627,7.286876412,0.003252688,8.914760527,-0.536485371,0,0,0,0,0,0,0,0,0,0,1,0,0,1,1,2,1
39,1922,1,intact,Wilmington,DE,F,7440,5.6,54,40,24.2,Poor,2228.03,976.49,0.4383,5.219872493,6.829310306,3.428113645,4.954169365,6.795408755,-10.68042734,-10.68042734,4.814407447,-10.68042734,0.03,0.15,0.005,0.023,0.145,0,0,0.02,0,99.627,7.708873066,0.003252688,8.914760527,-0.824851672,0,0,0,0,0,0,0,0,0,0,1,0,0,1,1,2,1
39,1922,1,intact,Wilmington,DE,F,7440,5.6,54,40,24.2,Poor,2922,1373.18,0.4699,5.219872493,6.829310306,3.428113645,4.954169365,6.795408755,-10.68042734,-10.68042734,4.814407447,-10.68042734,0.03,0.15,0.005,0.023,0.145,0,0,0.02,0,99.627,7.980023592,0.003252688,8.914760527,-0.755235373,0,0,0,0,0,0,0,0,0,0,1,0,0,1,1,2,1
39,1922,1,intact,Wilmington,DE,F,7440,5.6,54,40,24.2,Poor,3615.97,1586.79,0.4388,5.219872493,6.829310306,3.428113645,4.954169365,6.795408755,-10.68042734,-10.68042734,4.814407447,-10.68042734,0.03,0.15,0.005,0.023,0.145,0,0,0.02,0,99.627,8.193115425,0.003252688,8.914760527,-0.823711551,0,0,0,0,0,0,0,0,0,0,1,0,0,1,1,2,1
39,1922,1,intact,Wilmington,DE,F,7440,5.6,54,40,24.2,Poor,4383,1678.33,0.3829,5.219872493,6.829310306,3.428113645,4.954169365,6.795408755,-10.68042734,-10.68042734,4.814407447,-10.68042734,0.03,0.15,0.005,0.023,0.145,0,0,0.02,0,99.627,8.3854887,0.003252688,8.914760527,-0.95998142,0,0,0,0,0,0,0,0,0,0,1,0,0,1,1,2,1
40,1922,1,intact,New Orleans,LA,P,970,6,69.3,57.4,33,Poor,730.5,640.82,0.8772,5.219872493,6.829310306,3.428113645,4.954169365,6.795408755,-10.68042734,-10.68042734,4.814407447,-10.68042734,0.03,0.15,0.005,0.023,0.145,0,0,0.02,0,99.627,6.593729231,0.034020619,6.878326468,-0.131020262,0,0,0,0,0,0,0,0,0,0,0,1,0,1,0,1,1
40,1922,1,intact,New Orleans,LA,P,970,6,69.3,57.4,33,Poor,1497.52,1312.15,0.8762,5.219872493,6.829310306,3.428113645,4.954169365,6.795408755,-10.68042734,-10.68042734,4.814407447,-10.68042734,0.03,0.15,0.005,0.023,0.145,0,0,0.02,0,99.627,7.311565685,0.034020619,6.878326468,-0.132160904,0,0,0,0,0,0,0,0,0,0,0,1,0,1,0,1,1
40,1922,1,intact,New Orleans,LA,P,970,6,69.3,57.4,33,Poor,2191.5,1678.33,0.7658,5.219872493,6.829310306,3.428113645,4.954169365,6.795408755,-10.68042734,-10.68042734,4.814407447,-10.68042734,0.03,0.15,0.005,0.023,0.145,0,0,0.02,0,99.627,7.69234152,0.034020619,6.878326468,-0.26683424,0,0,0,0,0,0,0,0,0,0,0,1,0,1,0,1,1
40,1922,1,intact,New Orleans,LA,P,970,6,69.3,57.4,33,Poor,2922,1983.49,0.6788,5.219872493,6.829310306,3.428113645,4.954169365,6.795408755,-10.68042734,-10.68042734,4.814407447,-10.68042734,0.03,0.15,0.005,0.023,0.145,0,0,0.02,0,99.627,7.980023592,0.034020619,6.878326468,-0.387428746,0,0,0,0,0,0,0,0,0,0,0,1,0,1,0,1,1
40,1922,1,intact,New Orleans,LA,P,970,6,69.3,57.4,33,Poor,3652.5,2197.09,0.6015,5.219872493,6.829310306,3.428113645,4.954169365,6.795408755,-10.68042734,-10.68042734,4.814407447,-10.68042734,0.03,0.15,0.005,0.023,0.145,0,0,0.02,0,99.627,8.203167144,0.034020619,6.878326468,-0.508328744,0,0,0,0,0,0,0,0,0,0,0,1,0,1,0,1,1
40,1922,1,intact,New Orleans,LA,P,970,6,69.3,57.4,33,Poor,4383,2410.7,0.55,5.219872493,6.829310306,3.428113645,4.954169365,6.795408755,-10.68042734,-10.68042734,4.814407447,-10.68042734,0.03,0.15,0.005,0.023,0.145,0,0,0.02,0,99.627,8.3854887,0.034020619,6.878326468,-0.597837001,0,0,0,0,0,0,0,0,0,0,0,1,0,1,0,1,1
41,1922,1,intact,Kansas City,MO,F,1320,5.5,54.4,37.4,33.1,Fair,547.88,152.58,0.2785,5.219872493,6.829310306,3.428113645,4.954169365,6.795408755,-10.68042734,-10.68042734,4.814407447,-10.68042734,0.03,0.15,0.005,0.023,0.145,0,0,0.02,0,99.627,6.306056285,0.025075758,7.186144305,-1.27833722,0,0,0,0,0,0,0,0,0,0,0,1,0,1,1,2,2
41,1922,1,intact,Kansas City,MO,F,1320,5.5,54.4,37.4,33.1,Fair,1461,1098.55,0.7519,5.219872493,6.829310306,3.428113645,4.954169365,6.795408755,-10.68042734,-10.68042734,4.814407447,-10.68042734,0.03,0.15,0.005,0.023,0.145,0,0,0.02,0,99.627,7.286876412,0.025075758,7.186144305,-0.285151943,0,0,0,0,0,0,0,0,0,0,0,1,0,1,1,2,2
41,1922,1,intact,Kansas City,MO,F,1320,5.5,54.4,37.4,33.1,Fair,2191.5,1434.21,0.6544,5.219872493,6.829310306,3.428113645,4.954169365,6.795408755,-10.68042734,-10.68042734,4.814407447,-10.68042734,0.03,0.15,0.005,0.023,0.145,0,0,0.02,0,99.627,7.69234152,0.025075758,7.186144305,-0.424036494,0,0,0,0,0,0,0,0,0,0,0,1,0,1,1,2,2
41,1922,1,intact,Kansas City,MO,F,1320,5.5,54.4,37.4,33.1,Fair,2885.47,1647.82,0.5711,5.219872493,6.829310306,3.428113645,4.954169365,6.795408755,-10.68042734,-10.68042734,4.814407447,-10.68042734,0.03,0.15,0.005,0.023,0.145,0,0,0.02,0,99.627,7.967443077,0.025075758,7.186144305,-0.560190953,0,0,0,0,0,0,0,0,0,0,0,1,0,1,1,2,2
41,1922,1,intact,Kansas City,MO,F,1320,5.5,54.4,37.4,33.1,Fair,4383,1891.94,0.4317,5.219872493,6.829310306,3.428113645,4.954169365,6.795408755,-10.68042734,-10.68042734,4.814407447,-10.68042734,0.03,0.15,0.005,0.023,0.145,0,0,0.02,0,99.627,8.3854887,0.025075758,7.186144305,-0.840024376,0,0,0,0,0,0,0,0,0,0,0,1,0,1,1,2,2
41,1922,1,intact,Kansas City,MO,F,1320,5.5,54.4,37.4,33.1,Fair,6355.35,2258.12,0.3553,5.219872493,6.829310306,3.428113645,4.954169365,6.795408755,-10.68042734,-10.68042734,4.814407447,-10.68042734,0.03,0.15,0.005,0.023,0.145,0,0,0.02,0,99.627,8.757052257,0.025075758,7.186144305,-1.034792776,0,0,0,0,0,0,0,0,0,0,0,1,0,1,1,2,2
42,1922,1,intact,Meridian,MS,F,13700,4.7,64,53,34.8,Fair,730.5,1098.55,1.5038,5.219872493,6.829310306,3.428113645,4.954169365,6.795408755,-10.68042734,-10.68042734,4.814407447,-10.68042734,0.03,0.15,0.005,0.023,0.145,0,0,0.02,0,99.627,6.593729231,0.002540146,9.525224102,0.407995238,1,0,0,0,0,0,0,0,0,0,0,0,0,1,0,2,2
42,1922,1,intact,Meridian,MS,F,13700,4.7,64,53,34.8,Fair,1497.52,2227.61,1.4875,5.219872493,6.829310306,3.428113645,4.954169365,6.795408755,-10.68042734,-10.68042734,4.814407447,-10.68042734,0.03,0.15,0.005,0.023,0.145,0,0,0.02,0,99.627,7.311565685,0.002540146,9.525224102,0.397096858,1,0,0,0,0,0,0,0,0,0,0,0,0,1,0,2,2
42,1922,1,intact,Meridian,MS,F,13700,4.7,64,53,34.8,Fair,2191.5,2441.21,1.1139,5.219872493,6.829310306,3.428113645,4.954169365,6.795408755,-10.68042734,-10.68042734,4.814407447,-10.68042734,0.03,0.15,0.005,0.023,0.145,0,0,0.02,0,99.627,7.69234152,0.002540146,9.525224102,0.107867371,1,0,0,0,0,0,0,0,0,0,0,0,0,1,0,2,2
42,1922,1,intact,Meridian,MS,F,13700,4.7,64,53,34.8,Fair,2922,2349.67,0.8041,5.219872493,6.829310306,3.428113645,4.954169365,6.795408755,-10.68042734,-10.68042734,4.814407447,-10.68042734,0.03,0.15,0.005,0.023,0.145,0,0,0.02,0,99.627,7.980023592,0.002540146,9.525224102,-0.218031639,1,0,0,0,0,0,0,0,0,0,0,0,0,1,0,2,2
42,1922,1,intact,Meridian,MS,F,13700,4.7,64,53,34.8,Fair,3689.03,3234.61,0.8768,5.219872493,6.829310306,3.428113645,4.954169365,6.795408755,-10.68042734,-10.68042734,4.814407447,-10.68042734,0.03,0.15,0.005,0.023,0.145,0,0,0.02,0,99.627,8.21311883,0.002540146,9.525224102,-0.131476363,1,0,0,0,0,0,0,0,0,0,0,0,0,1,0,2,2
42,1922,1,intact,Meridian,MS,F,13700,4.7,64,53,34.8,Fair,4383,5218.09,1.1905,5.219872493,6.829310306,3.428113645,4.954169365,6.795408755,-10.68042734,-10.68042734,4.814407447,-10.68042734,0.03,0.15,0.005,0.023,0.145,0,0,0.02,0,99.627,8.3854887,0.002540146,9.525224102,0.174373387,1,0,0,0,0,0,0,0,0,0,0,0,0,1,0,2,2
43,1922,1,intact,Elizabeth,NJ,VP,60,3.1,52,43,55.4,Very Poor,474.82,518.76,1.0925,5.219872493,6.829310306,3.428113645,4.954169365,6.795408755,-10.68042734,-10.68042734,4.814407447,-10.68042734,0.03,0.15,0.005,0.023,0.145,0,0,0.02,0,99.627,6.162935785,0.923333333,4.110873864,0.088468648,0,0,0,0,1,0,0,0,0,0,0,0,0,1,1,0,0
43,1922,1,intact,Elizabeth,NJ,VP,60,3.1,52,43,55.4,Very Poor,1497.52,2197.09,1.4672,5.219872493,6.829310306,3.428113645,4.954169365,6.795408755,-10.68042734,-10.68042734,4.814407447,-10.68042734,0.03,0.15,0.005,0.023,0.145,0,0,0.02,0,99.627,7.311565685,0.923333333,4.110873864,0.383355823,0,0,0,0,1,0,0,0,0,0,0,0,0,1,1,0,0
43,1922,1,intact,Elizabeth,NJ,VP,60,3.1,52,43,55.4,Very Poor,2264.55,2441.21,1.078,5.219872493,6.829310306,3.428113645,4.954169365,6.795408755,-10.68042734,-10.68042734,4.814407447,-10.68042734,0.03,0.15,0.005,0.023,0.145,0,0,0.02,0,99.627,7.725131343,0.923333333,4.110873864,0.075107472,0,0,0,0,1,0,0,0,0,0,0,0,0,1,1,0,0
43,1922,1,intact,Elizabeth,NJ,VP,60,3.1,52,43,55.4,Very Poor,2922,4668.82,1.5978,5.219872493,6.829310306,3.428113645,4.954169365,6.795408755,-10.68042734,-10.68042734,4.814407447,-10.68042734,0.03,0.15,0.005,0.023,0.145,0,0,0.02,0,99.627,7.980023592,0.923333333,4.110873864,0.468627683,0,0,0,0,1,0,0,0,0,0,0,0,0,1,1,0,0
43,1922,1,intact,Elizabeth,NJ,VP,60,3.1,52,43,55.4,Very Poor,3615.97,3478.73,0.962,5.219872493,6.829310306,3.428113645,4.954169365,6.795408755,-10.68042734,-10.68042734,4.814407447,-10.68042734,0.03,0.15,0.005,0.023,0.145,0,0,0.02,0,99.627,8.193115425,0.923333333,4.110873864,-0.038740828,0,0,0,0,1,0,0,0,0,0,0,0,0,1,1,0,0
43,1922,1,intact,Elizabeth,NJ,VP,60,3.1,52,43,55.4,Very Poor,4383,5065.52,1.1557,5.219872493,6.829310306,3.428113645,4.954169365,6.795408755,-10.68042734,-10.68042734,4.814407447,-10.68042734,0.03,0.15,0.005,0.023,0.145,0,0,0.02,0,99.627,8.3854887,0.923333333,4.110873864,0.144706221,0,0,0,0,1,0,0,0,0,0,0,0,0,1,1,0,0
44,1922,1,intact,Omaha,NE,G,1000,5.8,50.6,27.8,31.2,Good,401.78,183.09,0.4557,5.219872493,6.829310306,3.428113645,4.954169365,6.795408755,-10.68042734,-10.68042734,4.814407447,-10.68042734,0.03,0.15,0.005,0.023,0.145,0,0,0.02,0,99.627,5.995904675,0.0312,6.908754779,-0.785920581,0,0,0,0,0,0,0,0,0,0,0,0,1,1,1,3,3
