Repository: sk7-dev/corrosion_prediction

File: Dataset/modelling2.csv (part 3 of 44)
site_no,year,material_id,specimen_status,city,state,internal_drainage,resistivity,pH,mean_temp,annual_precipitation,moisture,areation,approximate_days,weight_loss_g,corrosion_rate,C_clr,Si_clr,Mn_clr,S_clr,P_clr,Cr_clr,Ni_clr,Cu_clr,Mo_clr,C,Si,Mn,S,P,Cr,Ni,Cu,Mo,Fe,log_days,moisture_res_index,log_resistivity,log_corrosion_rate,texture_Clay,texture_Clay Loam,texture_Loam,texture_Loamy Sand,texture_Marsh,texture_Muck,texture_Peat,texture_Sand,texture_Sandy Clay Loam,texture_Sandy Loam,texture_Silt Loam,texture_Silty Clay,texture_Silty Clay Loam,iron_type_Wrought,climate_zone_Temperate,internal_drainage_code,areation_code
44,1922,1,intact,Omaha,NE,G,1000,5.8,50.6,27.8,31.2,Good,1314.9,549.27,0.4177,5.219872493,6.829310306,3.428113645,4.954169365,6.795408755,-10.68042734,-10.68042734,4.814407447,-10.68042734,0.03,0.15,0.005,0.023,0.145,0,0,0.02,0,99.627,7.181515896,0.0312,6.908754779,-0.872991807,0,0,0,0,0,0,0,0,0,0,0,0,1,1,1,3,3
44,1922,1,intact,Omaha,NE,G,1000,5.8,50.6,27.8,31.2,Good,2081.93,671.33,0.3225,5.219872493,6.829310306,3.428113645,4.954169365,6.795408755,-10.68042734,-10.68042734,4.814407447,-10.68042734,0.03,0.15,0.005,0.023,0.145,0,0,0.02,0,99.627,7.641050627,0.0312,6.908754779,-1.131652143,0,0,0,0,0,0,0,0,0,0,0,0,1,1,1,3,3
44,1922,1,intact,Omaha,NE,G,1000,5.8,50.6,27.8,31.2,Good,2775.9,701.85,0.2528,5.219872493,6.829310306,3.428113645,4.954169365,6.795408755,-10.68042734,-10.68042734,4.814407447,-10.68042734,0.03,0.15,0.005,0.023,0.145,0,0,0.02,0,99.627,7.928730298,0.0312,6.908754779,-1.375156617,0,0,0,0,0,0,0,0,0,0,0,0,1,1,1,3,3
44,1922,1,intact,Omaha,NE,G,1000,5.8,50.6,27.8,31.2,Good,4236.9,1251.12,0.2953,5.219872493,6.829310306,3.428113645,4.954169365,6.795408755,-10.68042734,-10.68042734,4.814407447,-10.68042734,0.03,0.15,0.005,0.023,0.145,0,0,0.02,0,99.627,8.351587149,0.0312,6.908754779,-1.21976349,0,0,0,0,0,0,0,0,0,0,0,0,1,1,1,3,3
46,1922,1,intact,Denver,CO,G,1500,7,50,14.4,7.6,Good,547.88,396.7,0.7241,5.219872493,6.829310306,3.428113645,4.954169365,6.795408755,-10.68042734,-10.68042734,4.814407447,-10.68042734,0.03,0.15,0.005,0.023,0.145,0,0,0.02,0,99.627,6.306056285,0.005066667,7.313886832,-0.322825775,0,0,0,0,0,0,0,0,0,1,0,0,0,1,1,3,3
46,1922,1,intact,Denver,CO,G,1500,7,50,14.4,7.6,Good,1461,976.49,0.6684,5.219872493,6.829310306,3.428113645,4.954169365,6.795408755,-10.68042734,-10.68042734,4.814407447,-10.68042734,0.03,0.15,0.005,0.023,0.145,0,0,0.02,0,99.627,7.286876412,0.005066667,7.313886832,-0.402868482,0,0,0,0,0,0,0,0,0,1,0,0,0,1,1,3,3
46,1922,1,intact,Denver,CO,G,1500,7,50,14.4,7.6,Good,1862.77,854.42,0.4587,5.219872493,6.829310306,3.428113645,4.954169365,6.795408755,-10.68042734,-10.68042734,4.814407447,-10.68042734,0.03,0.15,0.005,0.023,0.145,0,0,0.02,0,99.627,7.529819906,0.005066667,7.313886832,-0.779358877,0,0,0,0,0,0,0,0,0,1,0,0,0,1,1,3,3
46,1922,1,intact,Denver,CO,G,1500,7,50,14.4,7.6,Good,2922,1891.94,0.6475,5.219872493,6.829310306,3.428113645,4.954169365,6.795408755,-10.68042734,-10.68042734,4.814407447,-10.68042734,0.03,0.15,0.005,0.023,0.145,0,0,0.02,0,99.627,7.980023592,0.005066667,7.313886832,-0.434636485,0,0,0,0,0,0,0,0,0,1,0,0,0,1,1,3,3
46,1922,1,intact,Denver,CO,G,1500,7,50,14.4,7.6,Good,3725.55,1434.21,0.385,5.219872493,6.829310306,3.428113645,4.954169365,6.795408755,-10.68042734,-10.68042734,4.814407447,-10.68042734,0.03,0.15,0.005,0.023,0.145,0,0,0.02,0,99.627,8.222969771,0.005066667,7.313886832,-0.954511945,0,0,0,0,0,0,0,0,0,1,0,0,0,1,1,3,3
46,1922,1,intact,Denver,CO,G,1500,7,50,14.4,7.6,Good,4383,1556.27,0.3551,5.219872493,6.829310306,3.428113645,4.954169365,6.795408755,-10.68042734,-10.68042734,4.814407447,-10.68042734,0.03,0.15,0.005,0.023,0.145,0,0,0.02,0,99.627,8.3854887,0.005066667,7.313886832,-1.035355839,0,0,0,0,0,0,0,0,0,1,0,0,0,1,1,3,3
47,1922,1,intact,Salt Lake City,UT,P,1770,7.6,51.6,16.1,25.7,Poor,547.88,152.58,0.2785,5.219872493,6.829310306,3.428113645,4.954169365,6.795408755,-10.68042734,-10.68042734,4.814407447,-10.68042734,0.03,0.15,0.005,0.023,0.145,0,0,0.02,0,99.627,6.306056285,0.014519774,7.479299638,-1.27833722,0,0,0,0,0,0,0,0,0,0,0,1,0,1,1,1,1
47,1922,1,intact,Salt Lake City,UT,P,1770,7.6,51.6,16.1,25.7,Poor,1497.52,579.79,0.3872,5.219872493,6.829310306,3.428113645,4.954169365,6.795408755,-10.68042734,-10.68042734,4.814407447,-10.68042734,0.03,0.15,0.005,0.023,0.145,0,0,0.02,0,99.627,7.311565685,0.014519774,7.479299638,-0.948813924,0,0,0,0,0,0,0,0,0,0,0,1,0,1,1,1,1
47,1922,1,intact,Salt Lake City,UT,P,1770,7.6,51.6,16.1,25.7,Poor,2228.03,457.73,0.2054,5.219872493,6.829310306,3.428113645,4.954169365,6.795408755,-10.68042734,-10.68042734,4.814407447,-10.68042734,0.03,0.15,0.005,0.023,0.145,0,0,0.02,0,99.627,7.708873066,0.014519774,7.479299638,-1.582795981,0,0,0,0,0,0,0,0,0,0,0,1,0,1,1,1,1
47,1922,1,intact,Salt Lake City,UT,P,1770,7.6,51.6,16.1,25.7,Poor,2922,640.82,0.2193,5.219872493,6.829310306,3.428113645,4.954169365,6.795408755,-10.68042734,-10.68042734,4.814407447,-10.68042734,0.03,0.15,0.005,0.023,0.145,0,0,0.02,0,99.627,7.980023592,0.014519774,7.479299638,-1.517314624,0,0,0,0,0,0,0,0,0,0,0,1,0,1,1,1,1
47,1922,1,intact,Salt Lake City,UT,P,1770,7.6,51.6,16.1,25.7,Poor,4419.52,1190.09,0.2693,5.219872493,6.829310306,3.428113645,4.954169365,6.795408755,-10.68042734,-10.68042734,4.814407447,-10.68042734,0.03,0.15,0.005,0.023,0.145,0,0,0.02,0,99.627,8.393786372,0.014519774,7.479299638,-1.311929279,0,0,0,0,0,0,0,0,0,0,0,1,0,1,1,1,1
47,1922,1,intact,Salt Lake City,UT,P,1770,7.6,51.6,16.1,25.7,Poor,6355.35,1952.97,0.3073,5.219872493,6.829310306,3.428113645,4.954169365,6.795408755,-10.68042734,-10.68042734,4.814407447,-10.68042734,0.03,0.15,0.005,0.023,0.145,0,0,0.02,0,99.627,8.757052257,0.014519774,7.479299638,-1.17993081,0,0,0,0,0,0,0,0,0,0,0,1,0,1,1,1,1
1,1922,3,intact,Cleveland,OH,P,1215,7,49.2,33.8,28.6,Poor,365.25,366.18,1.0025,4.514197409,6.529100234,5.014972608,4.609507568,6.791464492,-10.79296825,-10.79296825,4.919662442,-10.79296825,0.02,0.15,0.033,0.022,0.195,0,0,0.03,0,99.55,5.900582051,0.023539095,7.103322063,0.00249688,1,0,0,0,0,0,0,0,0,0,0,0,0,1,1,1,1
1,1922,3,intact,Cleveland,OH,P,1215,7,49.2,33.8,28.6,Poor,1314.9,1281.64,0.9747,4.514197409,6.529100234,5.014972608,4.609507568,6.791464492,-10.79296825,-10.79296825,4.919662442,-10.79296825,0.02,0.15,0.033,0.022,0.195,0,0,0.03,0,99.55,7.181515896,0.023539095,7.103322063,-0.025625548,1,0,0,0,0,0,0,0,0,0,0,0,0,1,1,1,1
1,1922,3,intact,Cleveland,OH,P,1215,7,49.2,33.8,28.6,Poor,2008.88,1647.82,0.8203,4.514197409,6.529100234,5.014972608,4.609507568,6.791464492,-10.79296825,-10.79296825,4.919662442,-10.79296825,0.02,0.15,0.033,0.022,0.195,0,0,0.03,0,99.55,7.605332632,0.023539095,7.103322063,-0.198085152,1,0,0,0,0,0,0,0,0,0,0,0,0,1,1,1,1
1,1922,3,intact,Cleveland,OH,P,1215,7,49.2,33.8,28.6,Poor,2812.43,2014,0.7161,4.514197409,6.529100234,5.014972608,4.609507568,6.791464492,-10.79296825,-10.79296825,4.919662442,-10.79296825,0.02,0.15,0.033,0.022,0.195,0,0,0.03,0,99.55,7.941804157,0.023539095,7.103322063,-0.333935457,1,0,0,0,0,0,0,0,0,0,0,0,0,1,1,1,1
1,1922,3,intact,Cleveland,OH,P,1215,7,49.2,33.8,28.6,Poor,3506.4,2868.43,0.8181,4.514197409,6.529100234,5.014972608,4.609507568,6.791464492,-10.79296825,-10.79296825,4.919662442,-10.79296825,0.02,0.15,0.033,0.022,0.195,0,0,0.03,0,99.55,8.162345149,0.023539095,7.103322063,-0.2007707,1,0,0,0,0,0,0,0,0,0,0,0,0,1,1,1,1
1,1922,3,intact,Cleveland,OH,P,1215,7,49.2,33.8,28.6,Poor,4236.9,2898.94,0.6842,4.514197409,6.529100234,5.014972608,4.609507568,6.791464492,-10.79296825,-10.79296825,4.919662442,-10.79296825,0.02,0.15,0.033,0.022,0.195,0,0,0.03,0,99.55,8.351587149,0.023539095,7.103322063,-0.379505006,1,0,0,0,0,0,0,0,0,0,0,0,0,1,1,1,1
2,1922,3,intact,Dallas,TX,P,684,7.3,65.5,36.2,37.6,Poor,767.02,579.79,0.7559,4.514197409,6.529100234,5.014972608,4.609507568,6.791464492,-10.79296825,-10.79296825,4.919662442,-10.79296825,0.02,0.15,0.033,0.022,0.195,0,0,0.03,0,99.55,6.642512877,0.05497076,6.529418838,-0.279846187,1,0,0,0,0,0,0,0,0,0,0,0,0,1,1,1,1
2,1922,3,intact,Dallas,TX,P,684,7.3,65.5,36.2,37.6,Poor,1461,1068.03,0.731,4.514197409,6.529100234,5.014972608,4.609507568,6.791464492,-10.79296825,-10.79296825,4.919662442,-10.79296825,0.02,0.15,0.033,0.022,0.195,0,0,0.03,0,99.55,7.286876412,0.05497076,6.529418838,-0.313341819,1,0,0,0,0,0,0,0,0,0,0,0,0,1,1,1,1
2,1922,3,intact,Dallas,TX,P,684,7.3,65.5,36.2,37.6,Poor,2154.97,1098.55,0.5098,4.514197409,6.529100234,5.014972608,4.609507568,6.791464492,-10.79296825,-10.79296825,4.919662442,-10.79296825,0.02,0.15,0.033,0.022,0.195,0,0,0.03,0,99.55,7.675532081,0.05497076,6.529418838,-0.673736787,1,0,0,0,0,0,0,0,0,0,0,0,0,1,1,1,1
2,1922,3,intact,Dallas,TX,P,684,7.3,65.5,36.2,37.6,Poor,2885.47,1129.06,0.3913,4.514197409,6.529100234,5.014972608,4.609507568,6.791464492,-10.79296825,-10.79296825,4.919662442,-10.79296825,0.02,0.15,0.033,0.022,0.195,0,0,0.03,0,99.55,7.967443077,0.05497076,6.529418838,-0.93828075,1,0,0,0,0,0,0,0,0,0,0,0,0,1,1,1,1
2,1922,3,intact,Dallas,TX,P,684,7.3,65.5,36.2,37.6,Poor,4383,1922.46,0.4386,4.514197409,6.529100234,5.014972608,4.609507568,6.791464492,-10.79296825,-10.79296825,4.919662442,-10.79296825,0.02,0.15,0.033,0.022,0.195,0,0,0.03,0,99.55,8.3854887,0.05497076,6.529418838,-0.824167443,1,0,0,0,0,0,0,0,0,0,0,0,0,1,1,1,1
2,1922,3,intact,Dallas,TX,P,684,7.3,65.5,36.2,37.6,Poor,6428.4,2471.73,0.3845,4.514197409,6.529100234,5.014972608,4.609507568,6.791464492,-10.79296825,-10.79296825,4.919662442,-10.79296825,0.02,0.15,0.033,0.022,0.195,0,0,0.03,0,99.55,8.768480953,0.05497076,6.529418838,-0.95581149,1,0,0,0,0,0,0,0,0,0,0,0,0,1,1,1,1
3,1922,3,intact,Atlanta,GA,G,30000,5.2,61.2,48.3,29.4,Good,730.5,488.24,0.6684,4.514197409,6.529100234,5.014972608,4.609507568,6.791464492,-10.79296825,-10.79296825,4.919662442,-10.79296825,0.02,0.15,0.033,0.022,0.195,0,0,0.03,0,99.55,6.593729231,0.00098,10.30898599,-0.402868482,1,0,0,0,0,0,0,0,0,0,0,0,0,1,0,3,3
3,1922,3,intact,Atlanta,GA,G,30000,5.2,61.2,48.3,29.4,Good,1497.52,1098.55,0.7336,4.514197409,6.529100234,5.014972608,4.609507568,6.791464492,-10.79296825,-10.79296825,4.919662442,-10.79296825,0.02,0.15,0.033,0.022,0.195,0,0,0.03,0,99.55,7.311565685,0.00098,10.30898599,-0.309791358,1,0,0,0,0,0,0,0,0,0,0,0,0,1,0,3,3
3,1922,3,intact,Atlanta,GA,G,30000,5.2,61.2,48.3,29.4,Good,2191.5,1159.58,0.5291,4.514197409,6.529100234,5.014972608,4.609507568,6.791464492,-10.79296825,-10.79296825,4.919662442,-10.79296825,0.02,0.15,0.033,0.022,0.195,0,0,0.03,0,99.55,7.69234152,0.00098,10.30898599,-0.636577829,1,0,0,0,0,0,0,0,0,0,0,0,0,1,0,3,3
3,1922,3,intact,Atlanta,GA,G,30000,5.2,61.2,48.3,29.4,Good,2922,1129.06,0.3864,4.514197409,6.529100234,5.014972608,4.609507568,6.791464492,-10.79296825,-10.79296825,4.919662442,-10.79296825,0.02,0.15,0.033,0.022,0.195,0,0,0.03,0,99.55,7.980023592,0.00098,10.30898599,-0.950882177,1,0,0,0,0,0,0,0,0,0,0,0,0,1,0,3,3
3,1922,3,intact,Atlanta,GA,G,30000,5.2,61.2,48.3,29.4,Good,3689.03,976.49,0.2647,4.514197409,6.529100234,5.014972608,4.609507568,6.791464492,-10.79296825,-10.79296825,4.919662442,-10.79296825,0.02,0.15,0.033,0.022,0.195,0,0,0.03,0,99.55,8.21311883,0.00098,10.30898599,-1.32915817,1,0,0,0,0,0,0,0,0,0,0,0,0,1,0,3,3
3,1922,3,intact,Atlanta,GA,G,30000,5.2,61.2,48.3,29.4,Good,4419.52,1403.7,0.3176,4.514197409,6.529100234,5.014972608,4.609507568,6.791464492,-10.79296825,-10.79296825,4.919662442,-10.79296825,0.02,0.15,0.033,0.022,0.195,0,0,0.03,0,99.55,8.393786372,0.00098,10.30898599,-1.14696255,1,0,0,0,0,0,0,0,0,0,0,0,0,1,0,3,3
4,1922,3,intact,Jenkintown,PA,F,6670,5.6,54,40,22.2,Poor,511.35,427.21,0.8355,4.514197409,6.529100234,5.014972608,4.609507568,6.791464492,-10.79296825,-10.79296825,4.919662442,-10.79296825,0.02,0.15,0.033,0.022,0.195,0,0,0.03,0,99.55,6.237054287,0.003328336,8.805525053,-0.179724931,0,0,0,0,0,0,0,0,0,0,1,0,0,1,1,2,1
4,1922,3,intact,Jenkintown,PA,F,6670,5.6,54,40,22.2,Poor,1461,1129.06,0.7728,4.514197409,6.529100234,5.014972608,4.609507568,6.791464492,-10.79296825,-10.79296825,4.919662442,-10.79296825,0.02,0.15,0.033,0.022,0.195,0,0,0.03,0,99.55,7.286876412,0.003328336,8.805525053,-0.257734996,0,0,0,0,0,0,0,0,0,0,1,0,0,1,1,2,1
4,1922,3,intact,Jenkintown,PA,F,6670,5.6,54,40,22.2,Poor,2228.03,1434.21,0.6437,4.514197409,6.529100234,5.014972608,4.609507568,6.791464492,-10.79296825,-10.79296825,4.919662442,-10.79296825,0.02,0.15,0.033,0.022,0.195,0,0,0.03,0,99.55,7.708873066,0.003328336,8.805525053,-0.4405225,0,0,0,0,0,0,0,0,0,0,1,0,0,1,1,2,1
4,1922,3,intact,Jenkintown,PA,F,6670,5.6,54,40,22.2,Poor,2922,1678.33,0.5744,4.514197409,6.529100234,5.014972608,4.609507568,6.791464492,-10.79296825,-10.79296825,4.919662442,-10.79296825,0.02,0.15,0.033,0.022,0.195,0,0,0.03,0,99.55,7.980023592,0.003328336,8.805525053,-0.554429261,0,0,0,0,0,0,0,0,0,0,1,0,0,1,1,2,1
4,1922,3,intact,Jenkintown,PA,F,6670,5.6,54,40,22.2,Poor,4383,2136.06,0.4874,4.514197409,6.529100234,5.014972608,4.609507568,6.791464492,-10.79296825,-10.79296825,4.919662442,-10.79296825,0.02,0.15,0.033,0.022,0.195,0,0,0.03,0,99.55,8.3854887,0.003328336,8.805525053,-0.718670138,0,0,0,0,0,0,0,0,0,0,1,0,0,1,1,2,1
5,1922,3,intact,Oakland,CA,P,1345,7,56.4,23.4,28.8,Poor,693.98,305.15,0.4397,4.514197409,6.529100234,5.014972608,4.609507568,6.791464492,-10.79296825,-10.79296825,4.919662442,-10.79296825,0.02,0.15,0.033,0.022,0.195,0,0,0.03,0,99.55,6.542443142,0.021412639,7.20489251,-0.821662603,1,0,0,0,0,0,0,0,0,0,0,0,0,1,1,1,1
5,1922,3,intact,Oakland,CA,P,1345,7,56.4,23.4,28.8,Poor,1497.52,671.33,0.4483,4.514197409,6.529100234,5.014972608,4.609507568,6.791464492,-10.79296825,-10.79296825,4.919662442,-10.79296825,0.02,0.15,0.033,0.022,0.195,0,0,0.03,0,99.55,7.311565685,0.021412639,7.20489251,-0.802292628,1,0,0,0,0,0,0,0,0,0,0,0,0,1,1,1,1
5,1922,3,intact,Oakland,CA,P,1345,7,56.4,23.4,28.8,Poor,2264.55,1495.24,0.6603,4.514197409,6.529100234,5.014972608,4.609507568,6.791464492,-10.79296825,-10.79296825,4.919662442,-10.79296825,0.02,0.15,0.033,0.022,0.195,0,0,0.03,0,99.55,7.725131343,0.021412639,7.20489251,-0.415061002,1,0,0,0,0,0,0,0,0,0,0,0,0,1,1,1,1
5,1922,3,intact,Oakland,CA,P,1345,7,56.4,23.4,28.8,Poor,2958.53,1586.79,0.5363,4.514197409,6.529100234,5.014972608,4.609507568,6.791464492,-10.79296825,-10.79296825,4.919662442,-10.79296825,0.02,0.15,0.033,0.022,0.195,0,0,0.03,0,99.55,7.992447802,0.021412639,7.20489251,-0.623061573,1,0,0,0,0,0,0,0,0,0,0,0,0,1,1,1,1
5,1922,3,intact,Oakland,CA,P,1345,7,56.4,23.4,28.8,Poor,4419.52,1952.97,0.4419,4.514197409,6.529100234,5.014972608,4.609507568,6.791464492,-10.79296825,-10.79296825,4.919662442,-10.79296825,0.02,0.15,0.033,0.022,0.195,0,0,0.03,0,99.55,8.393786372,0.021412639,7.20489251,-0.816671667,1,0,0,0,0,0,0,0,0,0,0,0,0,1,1,1,1
5,1922,3,intact,Oakland,CA,P,1345,7,56.4,23.4,28.8,Poor,6391.88,2868.43,0.4488,4.514197409,6.529100234,5.014972608,4.609507568,6.791464492,-10.79296825,-10.79296825,4.919662442,-10.79296825,0.02,0.15,0.033,0.022,0.195,0,0,0.03,0,99.55,8.762783714,0.021412639,7.20489251,-0.801177925,1,0,0,0,0,0,0,0,0,0,0,0,0,1,1,1,1
6,1922,3,intact,Seattle,WA,G,45100,5.9,51,34,42.2,Good,693.98,30.52,0.044,4.514197409,6.529100234,5.014972608,4.609507568,6.791464492,-10.79296825,-10.79296825,4.919662442,-10.79296825,0.02,0.15,0.033,0.022,0.195,0,0,0.03,0,99.55,6.542443142,0.000935698,10.7166597,-3.123565645,0,0,0,0,0,0,0,0,0,1,0,0,0,1,1,3,3
6,1922,3,intact,Seattle,WA,G,45100,5.9,51,34,42.2,Good,1497.52,152.58,0.1019,4.514197409,6.529100234,5.014972608,4.609507568,6.791464492,-10.79296825,-10.79296825,4.919662442,-10.79296825,0.02,0.15,0.033,0.022,0.195,0,0,0.03,0,99.55,7.311565685,0.000935698,10.7166597,-2.283763339,0,0,0,0,0,0,0,0,0,1,0,0,0,1,1,3,3
6,1922,3,intact,Seattle,WA,G,45100,5.9,51,34,42.2,Good,2264.55,183.09,0.0809,4.514197409,6.529100234,5.014972608,4.609507568,6.791464492,-10.79296825,-10.79296825,4.919662442,-10.79296825,0.02,0.15,0.033,0.022,0.195,0,0,0.03,0,99.55,7.725131343,0.000935698,10.7166597,-2.514541455,0,0,0,0,0,0,0,0,0,1,0,0,0,1,1,3,3
6,1922,3,intact,Seattle,WA,G,45100,5.9,51,34,42.2,Good,2958.53,274.64,0.0928,4.514197409,6.529100234,5.014972608,4.609507568,6.791464492,-10.79296825,-10.79296825,4.919662442,-10.79296825,0.02,0.15,0.033,0.022,0.195,0,0,0.03,0,99.55,7.992447802,0.000935698,10.7166597,-2.377308639,0,0,0,0,0,0,0,0,0,1,0,0,0,1,1,3,3
6,1922,3,intact,Seattle,WA,G,45100,5.9,51,34,42.2,Good,4419.52,335.67,0.076,4.514197409,6.529100234,5.014972608,4.609507568,6.791464492,-10.79296825,-10.79296825,4.919662442,-10.79296825,0.02,0.15,0.033,0.022,0.195,0,0,0.03,0,99.55,8.393786372,0.000935698,10.7166597,-2.577021939,0,0,0,0,0,0,0,0,0,1,0,0,0,1,1,3,3
6,1922,3,intact,Seattle,WA,G,45100,5.9,51,34,42.2,Good,6391.88,579.79,0.0907,4.514197409,6.529100234,5.014972608,4.609507568,6.791464492,-10.79296825,-10.79296825,4.919662442,-10.79296825,0.02,0.15,0.033,0.022,0.195,0,0,0.03,0,99.55,8.762783714,0.000935698,10.7166597,-2.400197922,0,0,0,0,0,0,0,0,0,1,0,0,0,1,1,3,3
7,1922,3,intact,Cincinnati,OH,F,2120,4.4,53.2,38.6,34.3,Poor,365.25,183.09,0.5013,4.514197409,6.529100234,5.014972608,4.609507568,6.791464492,-10.79296825,-10.79296825,4.919662442,-10.79296825,0.02,0.15,0.033,0.022,0.195,0,0,0.03,0,99.55,5.900582051,0.016179245,7.659642955,-0.690550555,1,0,0,0,0,0,0,0,0,0,0,0,0,1,1,2,1
7,1922,3,intact,Cincinnati,OH,F,2120,4.4,53.2,38.6,34.3,Poor,1278.38,823.91,0.6445,4.514197409,6.529100234,5.014972608,4.609507568,6.791464492,-10.79296825,-10.79296825,4.919662442,-10.79296825,0.02,0.15,0.033,0.022,0.195,0,0,0.03,0,99.55,7.15334893,0.016179245,7.659642955,-0.439280457,1,0,0,0,0,0,0,0,0,0,0,0,0,1,1,2,1
7,1922,3,intact,Cincinnati,OH,F,2120,4.4,53.2,38.6,34.3,Poor,2812.43,1281.64,0.4557,4.514197409,6.529100234,5.014972608,4.609507568,6.791464492,-10.79296825,-10.79296825,4.919662442,-10.79296825,0.02,0.15,0.033,0.022,0.195,0,0,0.03,0,99.55,7.941804157,0.016179245,7.659642955,-0.785920581,1,0,0,0,0,0,0,0,0,0,0,0,0,1,1,2,1
7,1922,3,intact,Cincinnati,OH,F,2120,4.4,53.2,38.6,34.3,Poor,4200.38,1464.73,0.3487,4.514197409,6.529100234,5.014972608,4.609507568,6.791464492,-10.79296825,-10.79296825,4.919662442,-10.79296825,0.02,0.15,0.033,0.022,0.195,0,0,0.03,0,99.55,8.342930276,0.016179245,7.659642955,-1.053543325,1,0,0,0,0,0,0,0,0,0,0,0,0,1,1,2,1
7,1922,3,intact,Cincinnati,OH,F,2120,4.4,53.2,38.6,34.3,Poor,6172.72,1708.85,0.2768,4.514197409,6.529100234,5.014972608,4.609507568,6.791464492,-10.79296825,-10.79296825,4.919662442,-10.79296825,0.02,0.15,0.033,0.022,0.195,0,0,0.03,0,99.55,8.727894863,0.016179245,7.659642955,-1.284460055,1,0,0,0,0,0,0,0,0,0,0,0,0,1,1,2,1
8,1922,3,intact,Fargo,ND,P,350,7.6,39,24,37,Poor,401.78,213.61,0.5317,4.514197409,6.529100234,5.014972608,4.609507568,6.791464492,-10.79296825,-10.79296825,4.919662442,-10.79296825,0.02,0.15,0.033,0.022,0.195,0,0,0.03,0,99.55,5.995904675,0.105714286,5.860786223,-0.631675858,1,0,0,0,0,0,0,0,0,0,0,0,0,1,1,1,1
8,1922,3,intact,Fargo,ND,P,350,7.6,39,24,37,Poor,1387.95,518.76,0.3738,4.514197409,6.529100234,5.014972608,4.609507568,6.791464492,-10.79296825,-10.79296825,4.919662442,-10.79296825,0.02,0.15,0.033,0.022,0.195,0,0,0.03,0,99.55,7.235583117,0.105714286,5.860786223,-0.984034384,1,0,0,0,0,0,0,0,0,0,0,0,0,1,1,1,1
8,1922,3,intact,Fargo,ND,P,350,7.6,39,24,37,Poor,2118.45,884.94,0.4177,4.514197409,6.529100234,5.014972608,4.609507568,6.791464492,-10.79296825,-10.79296825,4.919662442,-10.79296825,0.02,0.15,0.033,0.022,0.195,0,0,0.03,0,99.55,7.658439968,0.105714286,5.860786223,-0.872991807,1,0,0,0,0,0,0,0,0,0,0,0,0,1,1,1,1
8,1922,3,intact,Fargo,ND,P,350,7.6,39,24,37,Poor,2812.43,1251.12,0.4449,4.514197409,6.529100234,5.014972608,4.609507568,6.791464492,-10.79296825,-10.79296825,4.919662442,-10.79296825,0.02,0.15,0.033,0.022,0.195,0,0,0.03,0,99.55,7.941804157,0.105714286,5.860786223,-0.809905741,1,0,0,0,0,0,0,0,0,0,0,0,0,1,1,1,1
8,1922,3,intact,Fargo,ND,P,350,7.6,39,24,37,Poor,3615.97,1586.79,0.4388,4.514197409,6.529100234,5.014972608,4.609507568,6.791464492,-10.79296825,-10.79296825,4.919662442,-10.79296825,0.02,0.15,0.033,0.022,0.195,0,0,0.03,0,99.55,8.193115425,0.105714286,5.860786223,-0.823711551,1,0,0,0,0,0,0,0,0,0,0,0,0,1,1,1,1
8,1922,3,intact,Fargo,ND,P,350,7.6,39,24,37,Poor,4309.95,2654.82,0.616,4.514197409,6.529100234,5.014972608,4.609507568,6.791464492,-10.79296825,-10.79296825,4.919662442,-10.79296825,0.02,0.15,0.033,0.022,0.195,0,0,0.03,0,99.55,8.368681582,0.105714286,5.860786223,-0.484508315,1,0,0,0,0,0,0,0,0,0,0,0,0,1,1,1,1
9,1922,3,intact,Sidney,OH,P,2820,6.8,51.2,39,24.8,Fair,365.25,183.09,0.5013,4.514197409,6.529100234,5.014972608,4.609507568,6.791464492,-10.79296825,-10.79296825,4.919662442,-10.79296825,0.02,0.15,0.033,0.022,0.195,0,0,0.03,0,99.55,5.900582051,0.008794326,7.944846711,-0.690550555,0,0,0,0,0,0,0,0,0,0,1,0,0,1,1,1,2
9,1922,3,intact,Sidney,OH,P,2820,6.8,51.2,39,24.8,Fair,1278.38,579.79,0.4535,4.514197409,6.529100234,5.014972608,4.609507568,6.791464492,-10.79296825,-10.79296825,4.919662442,-10.79296825,0.02,0.15,0.033,0.022,0.195,0,0,0.03,0,99.55,7.15334893,0.008794326,7.944846711,-0.790760009,0,0,0,0,0,0,0,0,0,0,1,0,0,1,1,1,2
9,1922,3,intact,Sidney,OH,P,2820,6.8,51.2,39,24.8,Fair,2008.88,793.39,0.3949,4.514197409,6.529100234,5.014972608,4.609507568,6.791464492,-10.79296825,-10.79296825,4.919662442,-10.79296825,0.02,0.15,0.033,0.022,0.195,0,0,0.03,0,99.55,7.605332632,0.008794326,7.944846711,-0.929122711,0,0,0,0,0,0,0,0,0,0,1,0,0,1,1,1,2
9,1922,3,intact,Sidney,OH,P,2820,6.8,51.2,39,24.8,Fair,2812.43,1068.03,0.3798,4.514197409,6.529100234,5.014972608,4.609507568,6.791464492,-10.79296825,-10.79296825,4.919662442,-10.79296825,0.02,0.15,0.033,0.022,0.195,0,0,0.03,0,99.55,7.941804157,0.008794326,7.944846711,-0.968110481,0,0,0,0,0,0,0,0,0,0,1,0,0,1,1,1,2
9,1922,3,intact,Sidney,OH,P,2820,6.8,51.2,39,24.8,Fair,4200.38,1495.24,0.356,4.514197409,6.529100234,5.014972608,4.609507568,6.791464492,-10.79296825,-10.79296825,4.919662442,-10.79296825,0.02,0.15,0.033,0.022,0.195,0,0,0.03,0,99.55,8.342930276,0.008794326,7.944846711,-1.032824548,0,0,0,0,0,0,0,0,0,0,1,0,0,1,1,1,2
9,1922,3,intact,Sidney,OH,P,2820,6.8,51.2,39,24.8,Fair,6172.72,1678.33,0.2719,4.514197409,6.529100234,5.014972608,4.609507568,6.791464492,-10.79296825,-10.79296825,4.919662442,-10.79296825,0.02,0.15,0.033,0.022,0.195,0,0,0.03,0,99.55,8.727894863,0.008794326,7.944846711,-1.302320927,0,0,0,0,0,0,0,0,0,0,1,0,0,1,1,1,2
10,1922,3,intact,Middleboro,MA,F,7460,6.6,50,41,13,Fair,474.82,335.67,0.7069,4.514197409,6.529100234,5.014972608,4.609507568,6.791464492,-10.79296825,-10.79296825,4.919662442,-10.79296825,0.02,0.15,0.033,0.022,0.195,0,0,0.03,0,99.55,6.162935785,0.001742627,8.917444732,-0.346866066,0,0,0,0,0,0,0,0,0,1,0,0,0,1,1,2,2
10,1922,3,intact,Middleboro,MA,F,7460,6.6,50,41,13,Fair,1461,518.76,0.3551,4.514197409,6.529100234,5.014972608,4.609507568,6.791464492,-10.79296825,-10.79296825,4.919662442,-10.79296825,0.02,0.15,0.033,0.022,0.195,0,0,0.03,0,99.55,7.286876412,0.001742627,8.917444732,-1.035355839,0,0,0,0,0,0,0,0,0,1,0,0,0,1,1,2,2
10,1922,3,intact,Middleboro,MA,F,7460,6.6,50,41,13,Fair,2228.03,1037.52,0.4657,4.514197409,6.529100234,5.014972608,4.609507568,6.791464492,-10.79296825,-10.79296825,4.919662442,-10.79296825,0.02,0.15,0.033,0.022,0.195,0,0,0.03,0,99.55,7.708873066,0.001742627,8.917444732,-0.764213629,0,0,0,0,0,0,0,0,0,1,0,0,0,1,1,2,2
10,1922,3,intact,Middleboro,MA,F,7460,6.6,50,41,13,Fair,2885.47,1434.21,0.497,4.514197409,6.529100234,5.014972608,4.609507568,6.791464492,-10.79296825,-10.79296825,4.919662442,-10.79296825,0.02,0.15,0.033,0.022,0.195,0,0,0.03,0,99.55,7.967443077,0.001742627,8.917444732,-0.699165253,0,0,0,0,0,0,0,0,0,1,0,0,0,1,1,2,2
10,1922,3,intact,Middleboro,MA,F,7460,6.6,50,41,13,Fair,4383,1464.73,0.3342,4.514197409,6.529100234,5.014972608,4.609507568,6.791464492,-10.79296825,-10.79296825,4.919662442,-10.79296825,0.02,0.15,0.033,0.022,0.195,0,0,0.03,0,99.55,8.3854887,0.001742627,8.917444732,-1.096015663,0,0,0,0,0,0,0,0,0,1,0,0,0,1,1,2,2
11,1922,3,intact,Loch Raven,MD,G,11000,5.3,55.4,42.6,32,Good,511.35,122.06,0.2387,4.514197409,6.529100234,5.014972608,4.609507568,6.791464492,-10.79296825,-10.79296825,4.919662442,-10.79296825,0.02,0.15,0.033,0.022,0.195,0,0,0.03,0,99.55,6.237054287,0.002909091,9.305741457,-1.432547746,1,0,0,0,0,0,0,0,0,0,0,0,0,1,1,3,3
11,1922,3,intact,Loch Raven,MD,G,11000,5.3,55.4,42.6,32,Good,1461,305.15,0.2089,4.514197409,6.529100234,5.014972608,4.609507568,6.791464492,-10.79296825,-10.79296825,4.919662442,-10.79296825,0.02,0.15,0.033,0.022,0.195,0,0,0.03,0,99.55,7.286876412,0.002909091,9.305741457,-1.56589961,1,0,0,0,0,0,0,0,0,0,0,0,0,1,1,3,3
11,1922,3,intact,Loch Raven,MD,G,11000,5.3,55.4,42.6,32,Good,2191.5,396.7,0.181,4.514197409,6.529100234,5.014972608,4.609507568,6.791464492,-10.79296825,-10.79296825,4.919662442,-10.79296825,0.02,0.15,0.033,0.022,0.195,0,0,0.03,0,99.55,7.69234152,0.002909091,9.305741457,-1.709258248,1,0,0,0,0,0,0,0,0,0,0,0,0,1,1,3,3
11,1922,3,intact,Loch Raven,MD,G,11000,5.3,55.4,42.6,32,Good,2848.95,457.73,0.1607,4.514197409,6.529100234,5.014972608,4.609507568,6.791464492,-10.79296825,-10.79296825,4.919662442,-10.79296825,0.02,0.15,0.033,0.022,0.195,0,0,0.03,0,99.55,7.954705784,0.002909091,9.305741457,-1.828216006,1,0,0,0,0,0,0,0,0,0,0,0,0,1,1,3,3
11,1922,3,intact,Loch Raven,MD,G,11000,5.3,55.4,42.6,32,Good,3652.5,518.76,0.142,4.514197409,6.529100234,5.014972608,4.609507568,6.791464492,-10.79296825,-10.79296825,4.919662442,-10.79296825,0.02,0.15,0.033,0.022,0.195,0,0,0.03,0,99.55,8.203167144,0.002909091,9.305741457,-1.951928221,1,0,0,0,0,0,0,0,0,0,0,0,0,1,1,3,3
11,1922,3,intact,Loch Raven,MD,G,11000,5.3,55.4,42.6,32,Good,4346.48,610.3,0.1404,4.514197409,6.529100234,5.014972608,4.609507568,6.791464492,-10.79296825,-10.79296825,4.919662442,-10.79296825,0.02,0.15,0.033,0.022,0.195,0,0,0.03,0,99.55,8.377121601,0.002909091,9.305741457,-1.963259787,1,0,0,0,0,0,0,0,0,0,0,0,0,1,1,3,3
12,1922,3,intact,Los Angeles,CA,F,3190,7.1,62.4,45.2,12.4,Good,693.98,61.03,0.0879,4.514197409,6.529100234,5.014972608,4.609507568,6.791464492,-10.79296825,-10.79296825,4.919662442,-10.79296825,0.02,0.15,0.033,0.022,0.195,0,0,0.03,0,99.55,6.542443142,0.003887147,8.068089626,-2.431555474,0,0,0,0,0,0,0,0,0,1,0,0,0,1,0,2,3
12,1922,3,intact,Los Angeles,CA,F,3190,7.1,62.4,45.2,12.4,Good,1497.52,457.73,0.3057,4.514197409,6.529100234,5.014972608,4.609507568,6.791464492,-10.79296825,-10.79296825,4.919662442,-10.79296825,0.02,0.15,0.033,0.022,0.195,0,0,0.03,0,99.55,7.311565685,0.003887147,8.068089626,-1.18515105,0,0,0,0,0,0,0,0,0,1,0,0,0,1,0,2,3
12,1922,3,intact,Los Angeles,CA,F,3190,7.1,62.4,45.2,12.4,Good,2264.55,1007,0.4447,4.514197409,6.529100234,5.014972608,4.609507568,6.791464492,-10.79296825,-10.79296825,4.919662442,-10.79296825,0.02,0.15,0.033,0.022,0.195,0,0,0.03,0,99.55,7.725131343,0.003887147,8.068089626,-0.810355381,0,0,0,0,0,0,0,0,0,1,0,0,0,1,0,2,3
12,1922,3,intact,Los Angeles,CA,F,3190,7.1,62.4,45.2,12.4,Good,2922,274.64,0.094,4.514197409,6.529100234,5.014972608,4.609507568,6.791464492,-10.79296825,-10.79296825,4.919662442,-10.79296825,0.02,0.15,0.033,0.022,0.195,0,0,0.03,0,99.55,7.980023592,0.003887147,8.068089626,-2.364460497,0,0,0,0,0,0,0,0,0,1,0,0,0,1,0,2,3
12,1922,3,intact,Los Angeles,CA,F,3190,7.1,62.4,45.2,12.4,Good,4419.52,1220.61,0.2762,4.514197409,6.529100234,5.014972608,4.609507568,6.791464492,-10.79296825,-10.79296825,4.919662442,-10.79296825,0.02,0.15,0.033,0.022,0.195,0,0,0.03,0,99.55,8.393786372,0.003887147,8.068089626,-1.286630038,0,0,0,0,0,0,0,0,0,1,0,0,0,1,0,2,3
12,1922,3,intact,Los Angeles,CA,F,3190,7.1,62.4,45.2,12.4,Good,6391.88,1647.82,0.2578,4.514197409,6.529100234,5.014972608,4.609507568,6.791464492,-10.79296825,-10.79296825,4.919662442,-10.79296825,0.02,0.15,0.033,0.022,0.195,0,0,0.03,0,99.55,8.762783714,0.003887147,8.068089626,-1.355571188,0,0,0,0,0,0,0,0,0,1,0,0,0,1,0,2,3
13,1922,3,intact,Bakersfield,CA,F,290,9.5,64.6,5.6,21.7,Good,693.98,1190.09,1.7149,4.514197409,6.529100234,5.014972608,4.609507568,6.791464492,-10.79296825,-10.79296825,4.919662442,-10.79296825,0.02,0.15,0.033,0.022,0.195,0,0,0.03,0,99.55,6.542443142,0.074827586,5.673323267,0.53935477,0,0,0,0,0,0,0,0,0,1,0,0,0,1,1,2,3
13,1922,3,intact,Bakersfield,CA,F,290,9.5,64.6,5.6,21.7,Good,1534.05,915.46,0.5968,4.514197409,6.529100234,5.014972608,4.609507568,6.791464492,-10.79296825,-10.79296825,4.919662442,-10.79296825,0.02,0.15,0.033,0.022,0.195,0,0,0.03,0,99.55,7.335666576,0.074827586,5.673323267,-0.51617323,0,0,0,0,0,0,0,0,0,1,0,0,0,1,1,2,3
13,1922,3,intact,Bakersfield,CA,F,290,9.5,64.6,5.6,21.7,Good,2154.97,1678.33,0.7788,4.514197409,6.529100234,5.014972608,4.609507568,6.791464492,-10.79296825,-10.79296825,4.919662442,-10.79296825,0.02,0.15,0.033,0.022,0.195,0,0,0.03,0,99.55,7.675532081,0.074827586,5.673323267,-0.250001005,0,0,0,0,0,0,0,0,0,1,0,0,0,1,1,2,3
14,1922,3,intact,St. Paul,MN,F,3520,6.2,44.2,27.2,17.2,Fair,401.78,122.06,0.3038,4.514197409,6.529100234,5.014972608,4.609507568,6.791464492,-10.79296825,-10.79296825,4.919662442,-10.79296825,0.02,0.15,0.033,0.022,0.195,0,0,0.03,0,99.55,5.995904675,0.004886364,8.166500319,-1.191385689,0,0,0,0,0,0,0,0,0,1,0,0,0,1,1,2,2
14,1922,3,intact,St. Paul,MN,F,3520,6.2,44.2,27.2,17.2,Fair,1387.95,701.85,0.5057,4.514197409,6.529100234,5.014972608,4.609507568,6.791464492,-10.79296825,-10.79296825,4.919662442,-10.79296825,0.02,0.15,0.033,0.022,0.195,0,0,0.03,0,99.55,7.235583117,0.004886364,8.166500319,-0.681811671,0,0,0,0,0,0,0,0,0,1,0,0,0,1,1,2,2
14,1922,3,intact,St. Paul,MN,F,3520,6.2,44.2,27.2,17.2,Fair,2118.45,1037.52,0.4898,4.514197409,6.529100234,5.014972608,4.609507568,6.791464492,-10.79296825,-10.79296825,4.919662442,-10.79296825,0.02,0.15,0.033,0.022,0.195,0,0,0.03,0,99.55,7.658439968,0.004886364,8.166500319,-0.713758134,0,0,0,0,0,0,0,0,0,1,0,0,0,1,1,2,2
14,1922,3,intact,St. Paul,MN,F,3520,6.2,44.2,27.2,17.2,Fair,2812.43,579.79,0.2062,4.514197409,6.529100234,5.014972608,4.609507568,6.791464492,-10.79296825,-10.79296825,4.919662442,-10.79296825,0.02,0.15,0.033,0.022,0.195,0,0,0.03,0,99.55,7.941804157,0.004886364,8.166500319,-1.578908707,0,0,0,0,0,0,0,0,0,1,0,0,0,1,1,2,2
14,1922,3,intact,St. Paul,MN,F,3520,6.2,44.2,27.2,17.2,Fair,3615.97,1525.76,0.422,4.514197409,6.529100234,5.014972608,4.609507568,6.791464492,-10.79296825,-10.79296825,4.919662442,-10.79296825,0.02,0.15,0.033,0.022,0.195,0,0,0.03,0,99.55,8.193115425,0.004886364,8.166500319,-0.862749965,0,0,0,0,0,0,0,0,0,1,0,0,0,1,1,2,2
14,1922,3,intact,St. Paul,MN,F,3520,6.2,44.2,27.2,17.2,Fair,4309.95,1464.73,0.3398,4.514197409,6.529100234,5.014972608,4.609507568,6.791464492,-10.79296825,-10.79296825,4.919662442,-10.79296825,0.02,0.15,0.033,0.022,0.195,0,0,0.03,0,99.55,8.368681582,0.004886364,8.166500319,-1.07939807,0,0,0,0,0,0,0,0,0,1,0,0,0,1,1,2,2
15,1922,3,intact,San Antonio,TX,P,489,7.5,68.9,27.2,54.4,Poor,730.5,671.33,0.919,4.514197409,6.529100234,5.014972608,4.609507568,6.791464492,-10.79296825,-10.79296825,4.919662442,-10.79296825,0.02,0.15,0.033,0.022,0.195,0,0,0.03,0,99.55,6.593729231,0.111247444,6.194405391,-0.084469157,1,0,0,0,0,0,0,0,0,0,0,0,0,1,1,1,1
15,1922,3,intact,San Antonio,TX,P,489,7.5,68.9,27.2,54.4,Poor,1461,945.97,0.6475,4.514197409,6.529100234,5.014972608,4.609507568,6.791464492,-10.79296825,-10.79296825,4.919662442,-10.79296825,0.02,0.15,0.033,0.022,0.195,0,0,0.03,0,99.55,7.286876412,0.111247444,6.194405391,-0.434636485,1,0,0,0,0,0,0,0,0,0,0,0,0,1,1,1,1
15,1922,3,intact,San Antonio,TX,P,489,7.5,68.9,27.2,54.4,Poor,2154.97,1891.94,0.8779,4.514197409,6.529100234,5.014972608,4.609507568,6.791464492,-10.79296825,-10.79296825,4.919662442,-10.79296825,0.02,0.15,0.033,0.022,0.195,0,0,0.03,0,99.55,7.675532081,0.111247444,6.194405391,-0.130222587,1,0,0,0,0,0,0,0,0,0,0,0,0,1,1,1,1
15,1922,3,intact,San Antonio,TX,P,489,7.5,68.9,27.2,54.4,Poor,2922,1769.88,0.6057,4.514197409,6.529100234,5.014972608,4.609507568,6.791464492,-10.79296825,-10.79296825,4.919662442,-10.79296825,0.02,0.15,0.033,0.022,0.195,0,0,0.03,0,99.55,7.980023592,0.111247444,6.194405391,-0.501370465,1,0,0,0,0,0,0,0,0,0,0,0,0,1,1,1,1
15,1922,3,intact,San Antonio,TX,P,489,7.5,68.9,27.2,54.4,Poor,4383,2532.76,0.5779,4.514197409,6.529100234,5.014972608,4.609507568,6.791464492,-10.79296825,-10.79296825,4.919662442,-10.79296825,0.02,0.15,0.033,0.022,0.195,0,0,0.03,0,99.55,8.3854887,0.111247444,6.194405391,-0.548354436,1,0,0,0,0,0,0,0,0,0,0,0,0,1,1,1,1
15,1922,3,intact,San Antonio,TX,P,489,7.5,68.9,27.2,54.4,Poor,6428.4,3814.4,0.5934,4.514197409,6.529100234,5.014972608,4.609507568,6.791464492,-10.79296825,-10.79296825,4.919662442,-10.79296825,0.02,0.15,0.033,0.022,0.195,0,0,0.03,0,99.55,8.768480953,0.111247444,6.194405391,-0.521886571,1,0,0,0,0,0,0,0,0,0,0,0,0,1,1,1,1
16,1922,3,intact,Mobile,AT,F,8290,4.4,67.3,61.6,22.2,Good,730.5,671.33,0.919,4.514197409,6.529100234,5.014972608,4.609507568,6.791464492,-10.79296825,-10.79296825,4.919662442,-10.79296825,0.02,0.15,0.033,0.022,0.195,0,0,0.03,0,99.55,6.593729231,0.002677925,9.022925868,-0.084469157,0,0,0,0,0,0,0,0,0,0,0,0,1,1,0,2,3
16,1922,3,intact,Mobile,AT,F,8290,4.4,67.3,61.6,22.2,Good,1461,884.94,0.6057,4.514197409,6.529100234,5.014972608,4.609507568,6.791464492,-10.79296825,-10.79296825,4.919662442,-10.79296825,0.02,0.15,0.033,0.022,0.195,0,0,0.03,0,99.55,7.286876412,0.002677925,9.022925868,-0.501370465,0,0,0,0,0,0,0,0,0,0,0,0,1,1,0,2,3
16,1922,3,intact,Mobile,AT,F,8290,4.4,67.3,61.6,22.2,Good,2191.5,1708.85,0.7798,4.514197409,6.529100234,5.014972608,4.609507568,6.791464492,-10.79296825,-10.79296825,4.919662442,-10.79296825,0.02,0.15,0.033,0.022,0.195,0,0,0.03,0,99.55,7.69234152,0.002677925,9.022925868,-0.248717802,0,0,0,0,0,0,0,0,0,0,0,0,1,1,0,2,3
16,1922,3,intact,Mobile,AT,F,8290,4.4,67.3,61.6,22.2,Good,2885.47,1403.7,0.4865,4.514197409,6.529100234,5.014972608,4.609507568,6.791464492,-10.79296825,-10.79296825,4.919662442,-10.79296825,0.02,0.15,0.033,0.022,0.195,0,0,0.03,0,99.55,7.967443077,0.002677925,9.022925868,-0.720518377,0,0,0,0,0,0,0,0,0,0,0,0,1,1,0,2,3
16,1922,3,intact,Mobile,AT,F,8290,4.4,67.3,61.6,22.2,Good,3652.5,1769.88,0.4846,4.514197409,6.529100234,5.014972608,4.609507568,6.791464492,-10.79296825,-10.79296825,4.919662442,-10.79296825,0.02,0.15,0.033,0.022,0.195,0,0,0.03,0,99.55,8.203167144,0.002677925,9.022925868,-0.724431471,0,0,0,0,0,0,0,0,0,0,0,0,1,1,0,2,3
16,1922,3,intact,Mobile,AT,F,8290,4.4,67.3,61.6,22.2,Good,4383,2349.67,0.5361,4.514197409,6.529100234,5.014972608,4.609507568,6.791464492,-10.79296825,-10.79296825,4.919662442,-10.79296825,0.02,0.15,0.033,0.022,0.195,0,0,0.03,0,99.55,8.3854887,0.002677925,9.022925868,-0.623434568,0,0,0,0,0,0,0,0,0,0,0,0,1,1,0,2,3
17,1922,3,intact,Alexandria,VA,P,5980,4.5,55,42,30.8,Poor,438.3,488.24,1.1139,4.514197409,6.529100234,5.014972608,4.609507568,6.791464492,-10.79296825,-10.79296825,4.919662442,-10.79296825,0.02,0.15,0.033,0.022,0.195,0,0,0.03,0,99.55,6.082903607,0.005150502,8.696343057,0.107867371,1,0,0,0,0,0,0,0,0,0,0,0,0,1,1,1,1
17,1922,3,intact,Alexandria,VA,P,5980,4.5,55,42,30.8,Poor,1387.95,1129.06,0.8135,4.514197409,6.529100234,5.014972608,4.609507568,6.791464492,-10.79296825,-10.79296825,4.919662442,-10.79296825,0.02,0.15,0.033,0.022,0.195,0,0,0.03,0,99.55,7.235583117,0.005150502,8.696343057,-0.206409352,1,0,0,0,0,0,0,0,0,0,0,0,0,1,1,1,1
17,1922,3,intact,Alexandria,VA,P,5980,4.5,55,42,30.8,Poor,2154.97,1861.43,0.8638,4.514197409,6.529100234,5.014972608,4.609507568,6.791464492,-10.79296825,-10.79296825,4.919662442,-10.79296825,0.02,0.15,0.033,0.022,0.195,0,0,0.03,0,99.55,7.675532081,0.005150502,8.696343057,-0.146414018,1,0,0,0,0,0,0,0,0,0,0,0,0,1,1,1,1
17,1922,3,intact,Alexandria,VA,P,5980,4.5,55,42,30.8,Poor,2812.43,2258.12,0.8029,4.514197409,6.529100234,5.014972608,4.609507568,6.791464492,-10.79296825,-10.79296825,4.919662442,-10.79296825,0.02,0.15,0.033,0.022,0.195,0,0,0.03,0,99.55,7.941804157,0.005150502,8.696343057,-0.219525106,1,0,0,0,0,0,0,0,0,0,0,0,0,1,1,1,1
17,1922,3,intact,Alexandria,VA,P,5980,4.5,55,42,30.8,Poor,4309.95,3234.61,0.7505,4.514197409,6.529100234,5.014972608,4.609507568,6.791464492,-10.79296825,-10.79296825,4.919662442,-10.79296825,0.02,0.15,0.033,0.022,0.195,0,0,0.03,0,99.55,8.368681582,0.005150502,8.696343057,-0.287015628,1,0,0,0,0,0,0,0,0,0,0,0,0,1,1,1,1
17,1922,3,intact,Alexandria,VA,P,5980,4.5,55,42,30.8,Poor,6209.25,2898.94,0.4669,4.514197409,6.529100234,5.014972608,4.609507568,6.791464492,-10.79296825,-10.79296825,4.919662442,-10.79296825,0.02,0.15,0.033,0.022,0.195,0,0,0.03,0,99.55,8.733795395,0.005150502,8.696343057,-0.761640177,1,0,0,0,0,0,0,0,0,0,0,0,0,1,1,1,1
18,1922,3,intact,Omaha,NE,G,1410,7.3,50.6,27.8,28.4,Good,438.3,122.06,0.2785,4.514197409,6.529100234,5.014972608,4.609507568,6.791464492,-10.79296825,-10.79296825,4.919662442,-10.79296825,0.02,0.15,0.033,0.022,0.195,0,0,0.03,0,99.55,6.082903607,0.020141844,7.252053952,-1.27833722,0,0,0,0,0,0,0,0,0,0,0,0,1,1,1,3,3
18,1922,3,intact,Omaha,NE,G,1410,7.3,50.6,27.8,28.4,Good,1387.95,396.7,0.2858,4.514197409,6.529100234,5.014972608,4.609507568,6.791464492,-10.79296825,-10.79296825,4.919662442,-10.79296825,0.02,0.15,0.033,0.022,0.195,0,0,0.03,0,99.55,7.235583117,0.020141844,7.252053952,-1.252463013,0,0,0,0,0,0,0,0,0,0,0,0,1,1,1,3,3
18,1922,3,intact,Omaha,NE,G,1410,7.3,50.6,27.8,28.4,Good,2118.45,884.94,0.4177,4.514197409,6.529100234,5.014972608,4.609507568,6.791464492,-10.79296825,-10.79296825,4.919662442,-10.79296825,0.02,0.15,0.033,0.022,0.195,0,0,0.03,0,99.55,7.658439968,0.020141844,7.252053952,-0.872991807,0,0,0,0,0,0,0,0,0,0,0,0,1,1,1,3,3
18,1922,3,intact,Omaha,NE,G,1410,7.3,50.6,27.8,28.4,Good,2812.43,671.33,0.2387,4.514197409,6.529100234,5.014972608,4.609507568,6.791464492,-10.79296825,-10.79296825,4.919662442,-10.79296825,0.02,0.15,0.033,0.022,0.195,0,0,0.03,0,99.55,7.941804157,0.020141844,7.252053952,-1.432547746,0,0,0,0,0,0,0,0,0,0,0,0,1,1,1,3,3
18,1922,3,intact,Omaha,NE,G,1410,7.3,50.6,27.8,28.4,Good,3579.45,915.46,0.2558,4.514197409,6.529100234,5.014972608,4.609507568,6.791464492,-10.79296825,-10.79296825,4.919662442,-10.79296825,0.02,0.15,0.033,0.022,0.195,0,0,0.03,0,99.55,8.182964436,0.020141844,7.252053952,-1.36335939,0,0,0,0,0,0,0,0,0,0,0,0,1,1,1,3,3
18,1922,3,intact,Omaha,NE,G,1410,7.3,50.6,27.8,28.4,Good,4273.43,610.3,0.1428,4.514197409,6.529100234,5.014972608,4.609507568,6.791464492,-10.79296825,-10.79296825,4.919662442,-10.79296825,0.02,0.15,0.033,0.022,0.195,0,0,0.03,0,99.55,8.360172062,0.020141844,7.252053952,-1.946310229,0,0,0,0,0,0,0,0,0,0,0,0,1,1,1,3,3
19,1922,3,intact,Des Moines,IA,G,1970,4.6,49.5,32,28.4,Fair,401.78,183.09,0.4557,4.514197409,6.529100234,5.014972608,4.609507568,6.791464492,-10.79296825,-10.79296825,4.919662442,-10.79296825,0.02,0.15,0.033,0.022,0.195,0,0,0.03,0,99.55,5.995904675,0.014416244,7.586296307,-0.785920581,0,0,0,0,0,0,0,0,0,0,0,0,1,1,1,3,2
19,1922,3,intact,Des Moines,IA,G,1970,4.6,49.5,32,28.4,Fair,1351.42,701.85,0.5193,4.514197409,6.529100234,5.014972608,4.609507568,6.791464492,-10.79296825,-10.79296825,4.919662442,-10.79296825,0.02,0.15,0.033,0.022,0.195,0,0,0.03,0,99.55,7.20891117,0.014416244,7.586296307,-0.655273528,0,0,0,0,0,0,0,0,0,0,0,0,1,1,1,3,2
19,1922,3,intact,Des Moines,IA,G,1970,4.6,49.5,32,28.4,Fair,2081.93,701.85,0.3371,4.514197409,6.529100234,5.014972608,4.609507568,6.791464492,-10.79296825,-10.79296825,4.919662442,-10.79296825,0.02,0.15,0.033,0.022,0.195,0,0,0.03,0,99.55,7.641050627,0.014416244,7.586296307,-1.087375657,0,0,0,0,0,0,0,0,0,0,0,0,1,1,1,3,2
19,1922,3,intact,Des Moines,IA,G,1970,4.6,49.5,32,28.4,Fair,2775.9,732.36,0.2638,4.514197409,6.529100234,5.014972608,4.609507568,6.791464492,-10.79296825,-10.79296825,4.919662442,-10.79296825,0.02,0.15,0.033,0.022,0.195,0,0,0.03,0,99.55,7.928730298,0.014416244,7.586296307,-1.332564039,0,0,0,0,0,0,0,0,0,0,0,0,1,1,1,3,2
19,1922,3,intact,Des Moines,IA,G,1970,4.6,49.5,32,28.4,Fair,3542.92,945.97,0.267,4.514197409,6.529100234,5.014972608,4.609507568,6.791464492,-10.79296825,-10.79296825,4.919662442,-10.79296825,0.02,0.15,0.033,0.022,0.195,0,0,0.03,0,99.55,8.172706525,0.014416244,7.586296307,-1.320506621,0,0,0,0,0,0,0,0,0,0,0,0,1,1,1,3,2
19,1922,3,intact,Des Moines,IA,G,1970,4.6,49.5,32,28.4,Fair,4236.9,976.49,0.2305,4.514197409,6.529100234,5.014972608,4.609507568,6.791464492,-10.79296825,-10.79296825,4.919662442,-10.79296825,0.02,0.15,0.033,0.022,0.195,0,0,0.03,0,99.55,8.351587149,0.014416244,7.586296307,-1.467504417,0,0,0,0,0,0,0,0,0,0,0,0,1,1,1,3,2
20,1922,3,intact,Cleveland,OH,P,2870,7.5,49.2,33.8,22.4,Poor,365.25,274.64,0.7519,4.514197409,6.529100234,5.014972608,4.609507568,6.791464492,-10.79296825,-10.79296825,4.919662442,-10.79296825,0.02,0.15,0.033,0.022,0.195,0,0,0.03,0,99.55,5.900582051,0.007804878,7.96241568,-0.285151943,0,0,0,0,0,0,0,0,0,0,0,1,0,1,1,1,1
