Repository: sk7-dev/corrosion_prediction

File: Dataset/modelling2.csv (part 4 of 44)
site_no,year,material_id,specimen_status,city,state,internal_drainage,resistivity,pH,mean_temp,annual_precipitation,moisture,areation,approximate_days,weight_loss_g,corrosion_rate,C_clr,Si_clr,Mn_clr,S_clr,P_clr,Cr_clr,Ni_clr,Cu_clr,Mo_clr,C,Si,Mn,S,P,Cr,Ni,Cu,Mo,Fe,log_days,moisture_res_index,log_resistivity,log_corrosion_rate,texture_Clay,texture_Clay Loam,texture_Loam,texture_Loamy Sand,texture_Marsh,texture_Muck,texture_Peat,texture_Sand,texture_Sandy Clay Loam,texture_Sandy Loam,texture_Silt Loam,texture_Silty Clay,texture_Silty Clay Loam,iron_type_Wrought,climate_zone_Temperate,internal_drainage_code,areation_code
20,1922,3,intact,Cleveland,OH,P,2870,7.5,49.2,33.8,22.4,Poor,1314.9,671.33,0.5106,4.514197409,6.529100234,5.014972608,4.609507568,6.791464492,-10.79296825,-10.79296825,4.919662442,-10.79296825,0.02,0.15,0.033,0.022,0.195,0,0,0.03,0,99.55,7.181515896,0.007804878,7.96241568,-0.672168774,0,0,0,0,0,0,0,0,0,0,0,1,0,1,1,1,1
20,1922,3,intact,Cleveland,OH,P,2870,7.5,49.2,33.8,22.4,Poor,2008.88,701.85,0.3494,4.514197409,6.529100234,5.014972608,4.609507568,6.791464492,-10.79296825,-10.79296825,4.919662442,-10.79296825,0.02,0.15,0.033,0.022,0.195,0,0,0.03,0,99.55,7.605332632,0.007804878,7.96241568,-1.051537881,0,0,0,0,0,0,0,0,0,0,0,1,0,1,1,1,1
20,1922,3,intact,Cleveland,OH,P,2870,7.5,49.2,33.8,22.4,Poor,2812.43,976.49,0.3472,4.514197409,6.529100234,5.014972608,4.609507568,6.791464492,-10.79296825,-10.79296825,4.919662442,-10.79296825,0.02,0.15,0.033,0.022,0.195,0,0,0.03,0,99.55,7.941804157,0.007804878,7.96241568,-1.057854296,0,0,0,0,0,0,0,0,0,0,0,1,0,1,1,1,1
20,1922,3,intact,Cleveland,OH,P,2870,7.5,49.2,33.8,22.4,Poor,3506.4,1556.27,0.4438,4.514197409,6.529100234,5.014972608,4.609507568,6.791464492,-10.79296825,-10.79296825,4.919662442,-10.79296825,0.02,0.15,0.033,0.022,0.195,0,0,0.03,0,99.55,8.162345149,0.007804878,7.96241568,-0.812381268,0,0,0,0,0,0,0,0,0,0,0,1,0,1,1,1,1
20,1922,3,intact,Cleveland,OH,P,2870,7.5,49.2,33.8,22.4,Poor,4236.9,1708.85,0.4033,4.514197409,6.529100234,5.014972608,4.609507568,6.791464492,-10.79296825,-10.79296825,4.919662442,-10.79296825,0.02,0.15,0.033,0.022,0.195,0,0,0.03,0,99.55,8.351587149,0.007804878,7.96241568,-0.908074577,0,0,0,0,0,0,0,0,0,0,0,1,0,1,1,1,1
21,1922,3,intact,Kansas City,MO,F,2370,6.2,54.4,37.1,31.2,Poor,547.88,671.33,1.2253,4.514197409,6.529100234,5.014972608,4.609507568,6.791464492,-10.79296825,-10.79296825,4.919662442,-10.79296825,0.02,0.15,0.033,0.022,0.195,0,0,0.03,0,99.55,6.306056285,0.013164557,7.771067086,0.203185712,0,0,0,0,0,0,0,0,0,0,0,0,1,1,1,2,1
21,1922,3,intact,Kansas City,MO,F,2370,6.2,54.4,37.1,31.2,Poor,1461,854.42,0.5848,4.514197409,6.529100234,5.014972608,4.609507568,6.791464492,-10.79296825,-10.79296825,4.919662442,-10.79296825,0.02,0.15,0.033,0.022,0.195,0,0,0.03,0,99.55,7.286876412,0.013164557,7.771067086,-0.536485371,0,0,0,0,0,0,0,0,0,0,0,0,1,1,1,2,1
21,1922,3,intact,Kansas City,MO,F,2370,6.2,54.4,37.1,31.2,Poor,2191.5,1464.73,0.6684,4.514197409,6.529100234,5.014972608,4.609507568,6.791464492,-10.79296825,-10.79296825,4.919662442,-10.79296825,0.02,0.15,0.033,0.022,0.195,0,0,0.03,0,99.55,7.69234152,0.013164557,7.771067086,-0.402868482,0,0,0,0,0,0,0,0,0,0,0,0,1,1,1,2,1
22,1922,3,intact,Memphis,TN,G,5150,4.9,64.6,47.7,28.4,Good,620.92,427.21,0.688,4.514197409,6.529100234,5.014972608,4.609507568,6.791464492,-10.79296825,-10.79296825,4.919662442,-10.79296825,0.02,0.15,0.033,0.022,0.195,0,0,0.03,0,99.55,6.431202249,0.005514563,8.54694615,-0.373966441,0,0,0,0,0,0,0,0,0,0,0,0,1,1,0,3,3
22,1922,3,intact,Memphis,TN,G,5150,4.9,64.6,47.7,28.4,Good,1351.42,1098.55,0.8129,4.514197409,6.529100234,5.014972608,4.609507568,6.791464492,-10.79296825,-10.79296825,4.919662442,-10.79296825,0.02,0.15,0.033,0.022,0.195,0,0,0.03,0,99.55,7.20891117,0.005514563,8.54694615,-0.207147178,0,0,0,0,0,0,0,0,0,0,0,0,1,1,0,3,3
22,1922,3,intact,Memphis,TN,G,5150,4.9,64.6,47.7,28.4,Good,2045.4,1403.7,0.6863,4.514197409,6.529100234,5.014972608,4.609507568,6.791464492,-10.79296825,-10.79296825,4.919662442,-10.79296825,0.02,0.15,0.033,0.022,0.195,0,0,0.03,0,99.55,7.623348648,0.005514563,8.54694615,-0.376440429,0,0,0,0,0,0,0,0,0,0,0,0,1,1,0,3,3
22,1922,3,intact,Memphis,TN,G,5150,4.9,64.6,47.7,28.4,Good,2775.9,1952.97,0.7035,4.514197409,6.529100234,5.014972608,4.609507568,6.791464492,-10.79296825,-10.79296825,4.919662442,-10.79296825,0.02,0.15,0.033,0.022,0.195,0,0,0.03,0,99.55,7.928730298,0.005514563,8.54694615,-0.351687402,0,0,0,0,0,0,0,0,0,0,0,0,1,1,0,3,3
22,1922,3,intact,Memphis,TN,G,5150,4.9,64.6,47.7,28.4,Good,3506.4,2197.09,0.6266,4.514197409,6.529100234,5.014972608,4.609507568,6.791464492,-10.79296825,-10.79296825,4.919662442,-10.79296825,0.02,0.15,0.033,0.022,0.195,0,0,0.03,0,99.55,8.162345149,0.005514563,8.54694615,-0.4674469,0,0,0,0,0,0,0,0,0,0,0,0,1,1,0,3,3
22,1922,3,intact,Memphis,TN,G,5150,4.9,64.6,47.7,28.4,Good,4236.9,2410.7,0.569,4.514197409,6.529100234,5.014972608,4.609507568,6.791464492,-10.79296825,-10.79296825,4.919662442,-10.79296825,0.02,0.15,0.033,0.022,0.195,0,0,0.03,0,99.55,8.351587149,0.005514563,8.54694615,-0.563874845,0,0,0,0,0,0,0,0,0,0,0,0,1,1,0,3,3
23,1922,3,intact,Buttonwillo,CA,F,278,9.4,65,6,24.7,Fair,693.98,1769.88,2.5503,4.514197409,6.529100234,5.014972608,4.609507568,6.791464492,-10.79296825,-10.79296825,4.919662442,-10.79296825,0.02,0.15,0.033,0.022,0.195,0,0,0.03,0,99.55,6.542443142,0.088848921,5.631211782,0.936210999,1,0,0,0,0,0,0,0,0,0,0,0,0,1,1,2,2
23,1922,3,intact,Buttonwillo,CA,F,278,9.4,65,6,24.7,Fair,1570.58,3661.82,2.3315,4.514197409,6.529100234,5.014972608,4.609507568,6.791464492,-10.79296825,-10.79296825,4.919662442,-10.79296825,0.02,0.15,0.033,0.022,0.195,0,0,0.03,0,99.55,7.359200257,0.088848921,5.631211782,0.846511837,1,0,0,0,0,0,0,0,0,0,0,0,0,1,1,2,2
23,1922,3,intact,Buttonwillo,CA,F,278,9.4,65,6,24.7,Fair,2264.55,3936.46,1.7383,4.514197409,6.529100234,5.014972608,4.609507568,6.791464492,-10.79296825,-10.79296825,4.919662442,-10.79296825,0.02,0.15,0.033,0.022,0.195,0,0,0.03,0,99.55,7.725131343,0.088848921,5.631211782,0.552907624,1,0,0,0,0,0,0,0,0,0,0,0,0,1,1,2,2
23,1922,3,intact,Buttonwillo,CA,F,278,9.4,65,6,24.7,Fair,2922,5675.82,1.9424,4.514197409,6.529100234,5.014972608,4.609507568,6.791464492,-10.79296825,-10.79296825,4.919662442,-10.79296825,0.02,0.15,0.033,0.022,0.195,0,0,0.03,0,99.55,7.980023592,0.088848921,5.631211782,0.663924322,1,0,0,0,0,0,0,0,0,0,0,0,0,1,1,2,2
23,1922,3,intact,Buttonwillo,CA,F,278,9.4,65,6,24.7,Fair,3725.55,6011.49,1.6136,4.514197409,6.529100234,5.014972608,4.609507568,6.791464492,-10.79296825,-10.79296825,4.919662442,-10.79296825,0.02,0.15,0.033,0.022,0.195,0,0,0.03,0,99.55,8.222969771,0.088848921,5.631211782,0.478467708,1,0,0,0,0,0,0,0,0,0,0,0,0,1,1,2,2
23,1922,3,intact,Buttonwillo,CA,F,278,9.4,65,6,24.7,Fair,4419.52,6316.64,1.4293,4.514197409,6.529100234,5.014972608,4.609507568,6.791464492,-10.79296825,-10.79296825,4.919662442,-10.79296825,0.02,0.15,0.033,0.022,0.195,0,0,0.03,0,99.55,8.393786372,0.088848921,5.631211782,0.357184814,1,0,0,0,0,0,0,0,0,0,0,0,0,1,1,2,2
24,1922,3,intact,Norwood,MA,G,11400,4.5,50,41,43,Good,474.82,61.03,0.1285,4.514197409,6.529100234,5.014972608,4.609507568,6.791464492,-10.79296825,-10.79296825,4.919662442,-10.79296825,0.02,0.15,0.033,0.022,0.195,0,0,0.03,0,99.55,6.162935785,0.00377193,9.34145635,-2.051826375,0,0,0,1,0,0,0,0,0,0,0,0,0,1,1,3,3
24,1922,3,intact,Norwood,MA,G,11400,4.5,50,41,43,Good,1461,122.06,0.0835,4.514197409,6.529100234,5.014972608,4.609507568,6.791464492,-10.79296825,-10.79296825,4.919662442,-10.79296825,0.02,0.15,0.033,0.022,0.195,0,0,0.03,0,99.55,7.286876412,0.00377193,9.34145635,-2.482908647,0,0,0,1,0,0,0,0,0,0,0,0,0,1,1,3,3
24,1922,3,intact,Norwood,MA,G,11400,4.5,50,41,43,Good,2228.03,335.67,0.1507,4.514197409,6.529100234,5.014972608,4.609507568,6.791464492,-10.79296825,-10.79296825,4.919662442,-10.79296825,0.02,0.15,0.033,0.022,0.195,0,0,0.03,0,99.55,7.708873066,0.00377193,9.34145635,-1.892464173,0,0,0,1,0,0,0,0,0,0,0,0,0,1,1,3,3
24,1922,3,intact,Norwood,MA,G,11400,4.5,50,41,43,Good,2885.47,305.15,0.1058,4.514197409,6.529100234,5.014972608,4.609507568,6.791464492,-10.79296825,-10.79296825,4.919662442,-10.79296825,0.02,0.15,0.033,0.022,0.195,0,0,0.03,0,99.55,7.967443077,0.00377193,9.34145635,-2.24620476,0,0,0,1,0,0,0,0,0,0,0,0,0,1,1,3,3
24,1922,3,intact,Norwood,MA,G,11400,4.5,50,41,43,Good,4383,366.18,0.0835,4.514197409,6.529100234,5.014972608,4.609507568,6.791464492,-10.79296825,-10.79296825,4.919662442,-10.79296825,0.02,0.15,0.033,0.022,0.195,0,0,0.03,0,99.55,8.3854887,0.00377193,9.34145635,-2.482908647,0,0,0,1,0,0,0,0,0,0,0,0,0,1,1,3,3
24,1922,3,intact,Norwood,MA,G,11400,4.5,50,41,43,Good,6282.3,427.21,0.068,4.514197409,6.529100234,5.014972608,4.609507568,6.791464492,-10.79296825,-10.79296825,4.919662442,-10.79296825,0.02,0.15,0.033,0.022,0.195,0,0,0.03,0,99.55,8.745491434,0.00377193,9.34145635,-2.688247574,0,0,0,1,0,0,0,0,0,0,0,0,0,1,1,3,3
25,1922,3,intact,Milwaukee,WI,F,1780,7.2,46.1,30.4,25.8,Fair,365.25,91.55,0.2507,4.514197409,6.529100234,5.014972608,4.609507568,6.791464492,-10.79296825,-10.79296825,4.919662442,-10.79296825,0.02,0.15,0.033,0.022,0.195,0,0,0.03,0,99.55,5.900582051,0.014494382,7.484930283,-1.383498274,0,0,0,0,0,0,0,0,0,0,0,1,0,1,1,2,2
25,1922,3,intact,Milwaukee,WI,F,1780,7.2,46.1,30.4,25.8,Fair,1351.42,213.61,0.1581,4.514197409,6.529100234,5.014972608,4.609507568,6.791464492,-10.79296825,-10.79296825,4.919662442,-10.79296825,0.02,0.15,0.033,0.022,0.195,0,0,0.03,0,99.55,7.20891117,0.014494382,7.484930283,-1.844527535,0,0,0,0,0,0,0,0,0,0,0,1,0,1,1,2,2
25,1922,3,intact,Milwaukee,WI,F,1780,7.2,46.1,30.4,25.8,Fair,2081.93,549.27,0.2638,4.514197409,6.529100234,5.014972608,4.609507568,6.791464492,-10.79296825,-10.79296825,4.919662442,-10.79296825,0.02,0.15,0.033,0.022,0.195,0,0,0.03,0,99.55,7.641050627,0.014494382,7.484930283,-1.332564039,0,0,0,0,0,0,0,0,0,0,0,1,0,1,1,2,2
25,1922,3,intact,Milwaukee,WI,F,1780,7.2,46.1,30.4,25.8,Fair,2775.9,579.79,0.2089,4.514197409,6.529100234,5.014972608,4.609507568,6.791464492,-10.79296825,-10.79296825,4.919662442,-10.79296825,0.02,0.15,0.033,0.022,0.195,0,0,0.03,0,99.55,7.928730298,0.014494382,7.484930283,-1.56589961,0,0,0,0,0,0,0,0,0,0,0,1,0,1,1,2,2
25,1922,3,intact,Milwaukee,WI,F,1780,7.2,46.1,30.4,25.8,Fair,4273.43,854.42,0.1999,4.514197409,6.529100234,5.014972608,4.609507568,6.791464492,-10.79296825,-10.79296825,4.919662442,-10.79296825,0.02,0.15,0.033,0.022,0.195,0,0,0.03,0,99.55,8.360172062,0.014494382,7.484930283,-1.609938037,0,0,0,0,0,0,0,0,0,0,0,1,0,1,1,2,2
25,1922,3,intact,Milwaukee,WI,F,1780,7.2,46.1,30.4,25.8,Fair,6209.25,854.42,0.1376,4.514197409,6.529100234,5.014972608,4.609507568,6.791464492,-10.79296825,-10.79296825,4.919662442,-10.79296825,0.02,0.15,0.033,0.022,0.195,0,0,0.03,0,99.55,8.733795395,0.014494382,7.484930283,-1.983404353,0,0,0,0,0,0,0,0,0,0,0,1,0,1,1,2,2
26,1922,3,intact,Springfield,OH,G,2980,7.3,53,37,46.4,Fair,365.25,244.12,0.6684,4.514197409,6.529100234,5.014972608,4.609507568,6.791464492,-10.79296825,-10.79296825,4.919662442,-10.79296825,0.02,0.15,0.033,0.022,0.195,0,0,0.03,0,99.55,5.900582051,0.01557047,8.000014094,-0.402868482,0,0,0,0,0,0,0,0,0,0,1,0,0,1,1,3,2
26,1922,3,intact,Springfield,OH,G,2980,7.3,53,37,46.4,Fair,1278.38,579.79,0.4535,4.514197409,6.529100234,5.014972608,4.609507568,6.791464492,-10.79296825,-10.79296825,4.919662442,-10.79296825,0.02,0.15,0.033,0.022,0.195,0,0,0.03,0,99.55,7.15334893,0.01557047,8.000014094,-0.790760009,0,0,0,0,0,0,0,0,0,0,1,0,0,1,1,3,2
26,1922,3,intact,Springfield,OH,G,2980,7.3,53,37,46.4,Fair,2008.88,366.18,0.1823,4.514197409,6.529100234,5.014972608,4.609507568,6.791464492,-10.79296825,-10.79296825,4.919662442,-10.79296825,0.02,0.15,0.033,0.022,0.195,0,0,0.03,0,99.55,7.605332632,0.01557047,8.000014094,-1.702101597,0,0,0,0,0,0,0,0,0,0,1,0,0,1,1,3,2
26,1922,3,intact,Springfield,OH,G,2980,7.3,53,37,46.4,Fair,2812.43,457.73,0.1628,4.514197409,6.529100234,5.014972608,4.609507568,6.791464492,-10.79296825,-10.79296825,4.919662442,-10.79296825,0.02,0.15,0.033,0.022,0.195,0,0,0.03,0,99.55,7.941804157,0.01557047,8.000014094,-1.815232825,0,0,0,0,0,0,0,0,0,0,1,0,0,1,1,3,2
26,1922,3,intact,Springfield,OH,G,2980,7.3,53,37,46.4,Fair,4200.38,1220.61,0.2906,4.514197409,6.529100234,5.014972608,4.609507568,6.791464492,-10.79296825,-10.79296825,4.919662442,-10.79296825,0.02,0.15,0.033,0.022,0.195,0,0,0.03,0,99.55,8.342930276,0.01557047,8.000014094,-1.235807528,0,0,0,0,0,0,0,0,0,0,1,0,0,1,1,3,2
26,1922,3,intact,Springfield,OH,G,2980,7.3,53,37,46.4,Fair,6172.72,1434.21,0.2323,4.514197409,6.529100234,5.014972608,4.609507568,6.791464492,-10.79296825,-10.79296825,4.919662442,-10.79296825,0.02,0.15,0.033,0.022,0.195,0,0,0.03,0,99.55,8.727894863,0.01557047,8.000014094,-1.459725639,0,0,0,0,0,0,0,0,0,0,1,0,0,1,1,3,2
27,1922,3,intact,Bunkie,LA,P,570,6.6,67,56,42.6,Poor,730.5,183.09,0.2506,4.514197409,6.529100234,5.014972608,4.609507568,6.791464492,-10.79296825,-10.79296825,4.919662442,-10.79296825,0.02,0.15,0.033,0.022,0.195,0,0,0.03,0,99.55,6.593729231,0.074736842,6.34738921,-1.383897237,1,0,0,0,0,0,0,0,0,0,0,0,0,1,0,1,1
27,1922,3,intact,Bunkie,LA,P,570,6.6,67,56,42.6,Poor,1461,1068.03,0.731,4.514197409,6.529100234,5.014972608,4.609507568,6.791464492,-10.79296825,-10.79296825,4.919662442,-10.79296825,0.02,0.15,0.033,0.022,0.195,0,0,0.03,0,99.55,7.286876412,0.074736842,6.34738921,-0.313341819,1,0,0,0,0,0,0,0,0,0,0,0,0,1,0,1,1
27,1922,3,intact,Bunkie,LA,P,570,6.6,67,56,42.6,Poor,2191.5,945.97,0.4317,4.514197409,6.529100234,5.014972608,4.609507568,6.791464492,-10.79296825,-10.79296825,4.919662442,-10.79296825,0.02,0.15,0.033,0.022,0.195,0,0,0.03,0,99.55,7.69234152,0.074736842,6.34738921,-0.840024376,1,0,0,0,0,0,0,0,0,0,0,0,0,1,0,1,1
27,1922,3,intact,Bunkie,LA,P,570,6.6,67,56,42.6,Poor,2922,1312.15,0.4491,4.514197409,6.529100234,5.014972608,4.609507568,6.791464492,-10.79296825,-10.79296825,4.919662442,-10.79296825,0.02,0.15,0.033,0.022,0.195,0,0,0.03,0,99.55,7.980023592,0.074736842,6.34738921,-0.800509699,1,0,0,0,0,0,0,0,0,0,0,0,0,1,0,1,1
27,1922,3,intact,Bunkie,LA,P,570,6.6,67,56,42.6,Poor,4383,2532.76,0.5779,4.514197409,6.529100234,5.014972608,4.609507568,6.791464492,-10.79296825,-10.79296825,4.919662442,-10.79296825,0.02,0.15,0.033,0.022,0.195,0,0,0.03,0,99.55,8.3854887,0.074736842,6.34738921,-0.548354436,1,0,0,0,0,0,0,0,0,0,0,0,0,1,0,1,1
27,1922,3,intact,Bunkie,LA,P,570,6.6,67,56,42.6,Poor,6428.4,2959.97,0.4605,4.514197409,6.529100234,5.014972608,4.609507568,6.791464492,-10.79296825,-10.79296825,4.919662442,-10.79296825,0.02,0.15,0.033,0.022,0.195,0,0,0.03,0,99.55,8.768480953,0.074736842,6.34738921,-0.775442423,1,0,0,0,0,0,0,0,0,0,0,0,0,1,0,1,1
28,1922,3,intact,San Diego,CA,P,408,6.8,61,40.3,24.6,Very Poor,584.4,640.82,1.0965,4.514197409,6.529100234,5.014972608,4.609507568,6.791464492,-10.79296825,-10.79296825,4.919662442,-10.79296825,0.02,0.15,0.033,0.022,0.195,0,0,0.03,0,99.55,6.37058568,0.060294118,6.013715156,0.092123289,0,0,0,1,0,0,0,0,0,0,0,0,0,1,0,1,0
28,1922,3,intact,San Diego,CA,P,408,6.8,61,40.3,24.6,Very Poor,2045.4,2715.85,1.3278,4.514197409,6.529100234,5.014972608,4.609507568,6.791464492,-10.79296825,-10.79296825,4.919662442,-10.79296825,0.02,0.15,0.033,0.022,0.195,0,0,0.03,0,99.55,7.623348648,0.060294118,6.013715156,0.283523437,0,0,0,1,0,0,0,0,0,0,0,0,0,1,0,1,0
28,1922,3,intact,San Diego,CA,P,408,6.8,61,40.3,24.6,Very Poor,2812.43,4668.82,1.6601,4.514197409,6.529100234,5.014972608,4.609507568,6.791464492,-10.79296825,-10.79296825,4.919662442,-10.79296825,0.02,0.15,0.033,0.022,0.195,0,0,0.03,0,99.55,7.941804157,0.060294118,6.013715156,0.506877842,0,0,0,1,0,0,0,0,0,0,0,0,0,1,0,1,0
28,1922,3,intact,San Diego,CA,P,408,6.8,61,40.3,24.6,Very Poor,3506.4,5126.55,1.4621,4.514197409,6.529100234,5.014972608,4.609507568,6.791464492,-10.79296825,-10.79296825,4.919662442,-10.79296825,0.02,0.15,0.033,0.022,0.195,0,0,0.03,0,99.55,8.162345149,0.060294118,6.013715156,0.379873758,0,0,0,1,0,0,0,0,0,0,0,0,0,1,0,1,0
29,1922,3,intact,New Orleans,LA,VP,1270,4.2,69.3,57.4,34.5,Very Poor,730.5,1068.03,1.4621,4.514197409,6.529100234,5.014972608,4.609507568,6.791464492,-10.79296825,-10.79296825,4.919662442,-10.79296825,0.02,0.15,0.033,0.022,0.195,0,0,0.03,0,99.55,6.593729231,0.027165354,7.147559271,0.379873758,0,0,0,0,0,1,0,0,0,0,0,0,0,1,0,0,0
29,1922,3,intact,New Orleans,LA,VP,1270,4.2,69.3,57.4,34.5,Very Poor,1497.52,2197.09,1.4672,4.514197409,6.529100234,5.014972608,4.609507568,6.791464492,-10.79296825,-10.79296825,4.919662442,-10.79296825,0.02,0.15,0.033,0.022,0.195,0,0,0.03,0,99.55,7.311565685,0.027165354,7.147559271,0.383355823,0,0,0,0,0,1,0,0,0,0,0,0,0,1,0,0,0
29,1922,3,intact,New Orleans,LA,VP,1270,4.2,69.3,57.4,34.5,Very Poor,2191.5,2807.4,1.281,4.514197409,6.529100234,5.014972608,4.609507568,6.791464492,-10.79296825,-10.79296825,4.919662442,-10.79296825,0.02,0.15,0.033,0.022,0.195,0,0,0.03,0,99.55,7.69234152,0.027165354,7.147559271,0.247641023,0,0,0,0,0,1,0,0,0,0,0,0,0,1,0,0,0
29,1922,3,intact,New Orleans,LA,VP,1270,4.2,69.3,57.4,34.5,Very Poor,2922,3326.15,1.1383,4.514197409,6.529100234,5.014972608,4.609507568,6.791464492,-10.79296825,-10.79296825,4.919662442,-10.79296825,0.02,0.15,0.033,0.022,0.195,0,0,0.03,0,99.55,7.980023592,0.027165354,7.147559271,0.129535921,0,0,0,0,0,1,0,0,0,0,0,0,0,1,0,0,0
29,1922,3,intact,New Orleans,LA,VP,1270,4.2,69.3,57.4,34.5,Very Poor,3652.5,4546.76,1.2448,4.514197409,6.529100234,5.014972608,4.609507568,6.791464492,-10.79296825,-10.79296825,4.919662442,-10.79296825,0.02,0.15,0.033,0.022,0.195,0,0,0.03,0,99.55,8.203167144,0.027165354,7.147559271,0.218974874,0,0,0,0,0,1,0,0,0,0,0,0,0,1,0,0,0
29,1922,3,intact,New Orleans,LA,VP,1270,4.2,69.3,57.4,34.5,Very Poor,4383,4760.37,1.0861,4.514197409,6.529100234,5.014972608,4.609507568,6.791464492,-10.79296825,-10.79296825,4.919662442,-10.79296825,0.02,0.15,0.033,0.022,0.195,0,0,0.03,0,99.55,8.3854887,0.027165354,7.147559271,0.082593298,0,0,0,0,0,1,0,0,0,0,0,0,0,1,0,0,0
30,1922,3,intact,Davenport,IA,P,1300,7,49.9,32.4,29.4,Poor,401.78,274.64,0.6836,4.514197409,6.529100234,5.014972608,4.609507568,6.791464492,-10.79296825,-10.79296825,4.919662442,-10.79296825,0.02,0.15,0.033,0.022,0.195,0,0,0.03,0,99.55,5.995904675,0.022615385,7.170888479,-0.380382328,0,0,0,0,0,0,0,0,0,0,0,0,1,1,1,1,1
30,1922,3,intact,Davenport,IA,P,1300,7,49.9,32.4,29.4,Poor,1314.9,427.21,0.3249,4.514197409,6.529100234,5.014972608,4.609507568,6.791464492,-10.79296825,-10.79296825,4.919662442,-10.79296825,0.02,0.15,0.033,0.022,0.195,0,0,0.03,0,99.55,7.181515896,0.022615385,7.170888479,-1.124237836,0,0,0,0,0,0,0,0,0,0,0,0,1,1,1,1,1
30,1922,3,intact,Davenport,IA,P,1300,7,49.9,32.4,29.4,Poor,2081.93,762.88,0.3664,4.514197409,6.529100234,5.014972608,4.609507568,6.791464492,-10.79296825,-10.79296825,4.919662442,-10.79296825,0.02,0.15,0.033,0.022,0.195,0,0,0.03,0,99.55,7.641050627,0.022615385,7.170888479,-1.004029646,0,0,0,0,0,0,0,0,0,0,0,0,1,1,1,1,1
30,1922,3,intact,Davenport,IA,P,1300,7,49.9,32.4,29.4,Poor,2995.05,1434.21,0.4789,4.514197409,6.529100234,5.014972608,4.609507568,6.791464492,-10.79296825,-10.79296825,4.919662442,-10.79296825,0.02,0.15,0.033,0.022,0.195,0,0,0.03,0,99.55,8.004716205,0.022615385,7.170888479,-0.736263472,0,0,0,0,0,0,0,0,0,0,0,0,1,1,1,1,1
30,1922,3,intact,Davenport,IA,P,1300,7,49.9,32.4,29.4,Poor,4236.9,1922.46,0.4537,4.514197409,6.529100234,5.014972608,4.609507568,6.791464492,-10.79296825,-10.79296825,4.919662442,-10.79296825,0.02,0.15,0.033,0.022,0.195,0,0,0.03,0,99.55,8.351587149,0.022615385,7.170888479,-0.790319092,0,0,0,0,0,0,0,0,0,0,0,0,1,1,1,1,1
30,1922,3,intact,Davenport,IA,P,1300,7,49.9,32.4,29.4,Poor,6209.25,1830.91,0.2949,4.514197409,6.529100234,5.014972608,4.609507568,6.791464492,-10.79296825,-10.79296825,4.919662442,-10.79296825,0.02,0.15,0.033,0.022,0.195,0,0,0.03,0,99.55,8.733795395,0.022615385,7.170888479,-1.221118963,0,0,0,0,0,0,0,0,0,0,0,0,1,1,1,1,1
31,1922,3,intact,Jaksonville,FL,G,20500,4.7,69.3,47.4,2.8,Good,730.5,213.61,0.2924,4.514197409,6.529100234,5.014972608,4.609507568,6.791464492,-10.79296825,-10.79296825,4.919662442,-10.79296825,0.02,0.15,0.033,0.022,0.195,0,0,0.03,0,99.55,6.593729231,0.000136585,9.928228944,-1.229632551,0,0,0,0,0,0,0,1,0,0,0,0,0,1,0,3,3
31,1922,3,intact,Jaksonville,FL,G,20500,4.7,69.3,47.4,2.8,Good,1497.52,640.82,0.4279,4.514197409,6.529100234,5.014972608,4.609507568,6.791464492,-10.79296825,-10.79296825,4.919662442,-10.79296825,0.02,0.15,0.033,0.022,0.195,0,0,0.03,0,99.55,7.311565685,0.000136585,9.928228944,-0.848865756,0,0,0,0,0,0,0,1,0,0,0,0,0,1,0,3,3
31,1922,3,intact,Jaksonville,FL,G,20500,4.7,69.3,47.4,2.8,Good,2191.5,457.73,0.2089,4.514197409,6.529100234,5.014972608,4.609507568,6.791464492,-10.79296825,-10.79296825,4.919662442,-10.79296825,0.02,0.15,0.033,0.022,0.195,0,0,0.03,0,99.55,7.69234152,0.000136585,9.928228944,-1.56589961,0,0,0,0,0,0,0,1,0,0,0,0,0,1,0,3,3
31,1922,3,intact,Jaksonville,FL,G,20500,4.7,69.3,47.4,2.8,Good,2922,640.82,0.2193,4.514197409,6.529100234,5.014972608,4.609507568,6.791464492,-10.79296825,-10.79296825,4.919662442,-10.79296825,0.02,0.15,0.033,0.022,0.195,0,0,0.03,0,99.55,7.980023592,0.000136585,9.928228944,-1.517314624,0,0,0,0,0,0,0,1,0,0,0,0,0,1,0,3,3
31,1922,3,intact,Jaksonville,FL,G,20500,4.7,69.3,47.4,2.8,Good,4383,854.42,0.1949,4.514197409,6.529100234,5.014972608,4.609507568,6.791464492,-10.79296825,-10.79296825,4.919662442,-10.79296825,0.02,0.15,0.033,0.022,0.195,0,0,0.03,0,99.55,8.3854887,0.000136585,9.928228944,-1.635268672,0,0,0,0,0,0,0,1,0,0,0,0,0,1,0,3,3
31,1922,3,intact,Jaksonville,FL,G,20500,4.7,69.3,47.4,2.8,Good,6464.93,1922.46,0.2974,4.514197409,6.529100234,5.014972608,4.609507568,6.791464492,-10.79296825,-10.79296825,4.919662442,-10.79296825,0.02,0.15,0.033,0.022,0.195,0,0,0.03,0,99.55,8.774147464,0.000136585,9.928228944,-1.212677245,0,0,0,0,0,0,0,1,0,0,0,0,0,1,0,3,3
32,1922,3,intact,Rochester,NY,G,5700,7.3,47.6,32.8,17.8,Good,365.25,91.55,0.2507,4.514197409,6.529100234,5.014972608,4.609507568,6.791464492,-10.79296825,-10.79296825,4.919662442,-10.79296825,0.02,0.15,0.033,0.022,0.195,0,0,0.03,0,99.55,5.900582051,0.003122807,8.648396877,-1.383498274,0,0,0,0,0,0,0,0,0,0,1,0,0,1,1,3,3
32,1922,3,intact,Rochester,NY,G,5700,7.3,47.6,32.8,17.8,Good,1351.42,427.21,0.3161,4.514197409,6.529100234,5.014972608,4.609507568,6.791464492,-10.79296825,-10.79296825,4.919662442,-10.79296825,0.02,0.15,0.033,0.022,0.195,0,0,0.03,0,99.55,7.20891117,0.003122807,8.648396877,-1.15169666,0,0,0,0,0,0,0,0,0,0,1,0,0,1,1,3,3
32,1922,3,intact,Rochester,NY,G,5700,7.3,47.6,32.8,17.8,Good,2118.45,701.85,0.3313,4.514197409,6.529100234,5.014972608,4.609507568,6.791464492,-10.79296825,-10.79296825,4.919662442,-10.79296825,0.02,0.15,0.033,0.022,0.195,0,0,0.03,0,99.55,7.658439968,0.003122807,8.648396877,-1.10473097,0,0,0,0,0,0,0,0,0,0,1,0,0,1,1,3,3
32,1922,3,intact,Rochester,NY,G,5700,7.3,47.6,32.8,17.8,Good,2775.9,762.88,0.2748,4.514197409,6.529100234,5.014972608,4.609507568,6.791464492,-10.79296825,-10.79296825,4.919662442,-10.79296825,0.02,0.15,0.033,0.022,0.195,0,0,0.03,0,99.55,7.928730298,0.003122807,8.648396877,-1.291711719,0,0,0,0,0,0,0,0,0,0,1,0,0,1,1,3,3
32,1922,3,intact,Rochester,NY,G,5700,7.3,47.6,32.8,17.8,Good,3506.4,915.46,0.2611,4.514197409,6.529100234,5.014972608,4.609507568,6.791464492,-10.79296825,-10.79296825,4.919662442,-10.79296825,0.02,0.15,0.033,0.022,0.195,0,0,0.03,0,99.55,8.162345149,0.003122807,8.648396877,-1.342851803,0,0,0,0,0,0,0,0,0,0,1,0,0,1,1,3,3
32,1922,3,intact,Rochester,NY,G,5700,7.3,47.6,32.8,17.8,Good,4273.43,1098.55,0.2571,4.514197409,6.529100234,5.014972608,4.609507568,6.791464492,-10.79296825,-10.79296825,4.919662442,-10.79296825,0.02,0.15,0.033,0.022,0.195,0,0,0.03,0,99.55,8.360172062,0.003122807,8.648396877,-1.358290165,0,0,0,0,0,0,0,0,0,0,1,0,0,1,1,3,3
33,1922,3,intact,Milwaukee,WI,VP,800,6.8,46.1,30.4,72.8,Very Poor,365.25,122.06,0.3342,4.514197409,6.529100234,5.014972608,4.609507568,6.791464492,-10.79296825,-10.79296825,4.919662442,-10.79296825,0.02,0.15,0.033,0.022,0.195,0,0,0.03,0,99.55,5.900582051,0.091,6.685860947,-1.096015663,0,0,0,0,0,0,1,0,0,0,0,0,0,1,1,0,0
33,1922,3,intact,Milwaukee,WI,VP,800,6.8,46.1,30.4,72.8,Very Poor,1351.42,1129.06,0.8355,4.514197409,6.529100234,5.014972608,4.609507568,6.791464492,-10.79296825,-10.79296825,4.919662442,-10.79296825,0.02,0.15,0.033,0.022,0.195,0,0,0.03,0,99.55,7.20891117,0.091,6.685860947,-0.179724931,0,0,0,0,0,0,1,0,0,0,0,0,0,1,1,0,0
33,1922,3,intact,Milwaukee,WI,VP,800,6.8,46.1,30.4,72.8,Very Poor,2118.45,1312.15,0.6194,4.514197409,6.529100234,5.014972608,4.609507568,6.791464492,-10.79296825,-10.79296825,4.919662442,-10.79296825,0.02,0.15,0.033,0.022,0.195,0,0,0.03,0,99.55,7.658439968,0.091,6.685860947,-0.479004011,0,0,0,0,0,0,1,0,0,0,0,0,0,1,1,0,0
33,1922,3,intact,Milwaukee,WI,VP,800,6.8,46.1,30.4,72.8,Very Poor,2775.9,2593.79,0.9344,4.514197409,6.529100234,5.014972608,4.609507568,6.791464492,-10.79296825,-10.79296825,4.919662442,-10.79296825,0.02,0.15,0.033,0.022,0.195,0,0,0.03,0,99.55,7.928730298,0.091,6.685860947,-0.067850667,0,0,0,0,0,0,1,0,0,0,0,0,0,1,1,0,0
33,1922,3,intact,Milwaukee,WI,VP,800,6.8,46.1,30.4,72.8,Very Poor,3542.92,3082.03,0.8699,4.514197409,6.529100234,5.014972608,4.609507568,6.791464492,-10.79296825,-10.79296825,4.919662442,-10.79296825,0.02,0.15,0.033,0.022,0.195,0,0,0.03,0,99.55,8.172706525,0.091,6.685860947,-0.139377016,0,0,0,0,0,0,1,0,0,0,0,0,0,1,1,0,0
33,1922,3,intact,Milwaukee,WI,VP,800,6.8,46.1,30.4,72.8,Very Poor,4273.43,4363.67,1.0211,4.514197409,6.529100234,5.014972608,4.609507568,6.791464492,-10.79296825,-10.79296825,4.919662442,-10.79296825,0.02,0.15,0.033,0.022,0.195,0,0,0.03,0,99.55,8.360172062,0.091,6.685860947,0.020880478,0,0,0,0,0,0,1,0,0,0,0,0,0,1,1,0,0
34,1922,3,intact,Norristown,PA,F,4900,6.7,54,40,23.4,Poor,511.35,427.21,0.8355,4.514197409,6.529100234,5.014972608,4.609507568,6.791464492,-10.79296825,-10.79296825,4.919662442,-10.79296825,0.02,0.15,0.033,0.022,0.195,0,0,0.03,0,99.55,6.237054287,0.00477551,8.497194545,-0.179724931,0,0,0,0,0,0,0,0,0,0,1,0,0,1,1,2,1
34,1922,3,intact,Norristown,PA,F,4900,6.7,54,40,23.4,Poor,1461,549.27,0.376,4.514197409,6.529100234,5.014972608,4.609507568,6.791464492,-10.79296825,-10.79296825,4.919662442,-10.79296825,0.02,0.15,0.033,0.022,0.195,0,0,0.03,0,99.55,7.286876412,0.00477551,8.497194545,-0.978166136,0,0,0,0,0,0,0,0,0,0,1,0,0,1,1,2,1
34,1922,3,intact,Norristown,PA,F,4900,6.7,54,40,23.4,Poor,2228.03,854.42,0.3835,4.514197409,6.529100234,5.014972608,4.609507568,6.791464492,-10.79296825,-10.79296825,4.919662442,-10.79296825,0.02,0.15,0.033,0.022,0.195,0,0,0.03,0,99.55,7.708873066,0.00477551,8.497194545,-0.958415658,0,0,0,0,0,0,0,0,0,0,1,0,0,1,1,2,1
34,1922,3,intact,Norristown,PA,F,4900,6.7,54,40,23.4,Poor,2922,1068.03,0.3655,4.514197409,6.529100234,5.014972608,4.609507568,6.791464492,-10.79296825,-10.79296825,4.919662442,-10.79296825,0.02,0.15,0.033,0.022,0.195,0,0,0.03,0,99.55,7.980023592,0.00477551,8.497194545,-1.006489,0,0,0,0,0,0,0,0,0,0,1,0,0,1,1,2,1
34,1922,3,intact,Norristown,PA,F,4900,6.7,54,40,23.4,Poor,3615.97,1373.18,0.3798,4.514197409,6.529100234,5.014972608,4.609507568,6.791464492,-10.79296825,-10.79296825,4.919662442,-10.79296825,0.02,0.15,0.033,0.022,0.195,0,0,0.03,0,99.55,8.193115425,0.00477551,8.497194545,-0.968110481,0,0,0,0,0,0,0,0,0,0,1,0,0,1,1,2,1
34,1922,3,intact,Norristown,PA,F,4900,6.7,54,40,23.4,Poor,4383,1800.4,0.4108,4.514197409,6.529100234,5.014972608,4.609507568,6.791464492,-10.79296825,-10.79296825,4.919662442,-10.79296825,0.02,0.15,0.033,0.022,0.195,0,0,0.03,0,99.55,8.3854887,0.00477551,8.497194545,-0.889648801,0,0,0,0,0,0,0,0,0,0,1,0,0,1,1,2,1
35,1922,3,intact,Los Angeles,CA,G,2060,7.3,62.4,15.2,18,Good,693.98,244.12,0.3518,4.514197409,6.529100234,5.014972608,4.609507568,6.791464492,-10.79296825,-10.79296825,4.919662442,-10.79296825,0.02,0.15,0.033,0.022,0.195,0,0,0.03,0,99.55,6.542443142,0.008737864,7.630946581,-1.044692447,0,1,0,0,0,0,0,0,0,0,0,0,0,1,1,3,3
35,1922,3,intact,Los Angeles,CA,G,2060,7.3,62.4,15.2,18,Good,1497.52,640.82,0.4279,4.514197409,6.529100234,5.014972608,4.609507568,6.791464492,-10.79296825,-10.79296825,4.919662442,-10.79296825,0.02,0.15,0.033,0.022,0.195,0,0,0.03,0,99.55,7.311565685,0.008737864,7.630946581,-0.848865756,0,1,0,0,0,0,0,0,0,0,0,0,0,1,1,3,3
35,1922,3,intact,Los Angeles,CA,G,2060,7.3,62.4,15.2,18,Good,2264.55,274.64,0.1213,4.514197409,6.529100234,5.014972608,4.609507568,6.791464492,-10.79296825,-10.79296825,4.919662442,-10.79296825,0.02,0.15,0.033,0.022,0.195,0,0,0.03,0,99.55,7.725131343,0.008737864,7.630946581,-2.109488463,0,1,0,0,0,0,0,0,0,0,0,0,0,1,1,3,3
35,1922,3,intact,Los Angeles,CA,G,2060,7.3,62.4,15.2,18,Good,2922,640.82,0.2193,4.514197409,6.529100234,5.014972608,4.609507568,6.791464492,-10.79296825,-10.79296825,4.919662442,-10.79296825,0.02,0.15,0.033,0.022,0.195,0,0,0.03,0,99.55,7.980023592,0.008737864,7.630946581,-1.517314624,0,1,0,0,0,0,0,0,0,0,0,0,0,1,1,3,3
35,1922,3,intact,Los Angeles,CA,G,2060,7.3,62.4,15.2,18,Good,4419.52,549.27,0.1243,4.514197409,6.529100234,5.014972608,4.609507568,6.791464492,-10.79296825,-10.79296825,4.919662442,-10.79296825,0.02,0.15,0.033,0.022,0.195,0,0,0.03,0,99.55,8.393786372,0.008737864,7.630946581,-2.08505728,0,1,0,0,0,0,0,0,0,0,0,0,0,1,1,3,3
35,1922,3,intact,Los Angeles,CA,G,2060,7.3,62.4,15.2,18,Good,6391.88,366.18,0.0573,4.514197409,6.529100234,5.014972608,4.609507568,6.791464492,-10.79296825,-10.79296825,4.919662442,-10.79296825,0.02,0.15,0.033,0.022,0.195,0,0,0.03,0,99.55,8.762783714,0.008737864,7.630946581,-2.859454655,0,1,0,0,0,0,0,0,0,0,0,0,0,1,1,3,3
36,1922,3,intact,Meridian,MS,G,11200,4.5,64,53,13.8,Good,730.5,244.12,0.3342,4.514197409,6.529100234,5.014972608,4.609507568,6.791464492,-10.79296825,-10.79296825,4.919662442,-10.79296825,0.02,0.15,0.033,0.022,0.195,0,0,0.03,0,99.55,6.593729231,0.001232143,9.323758339,-1.096015663,0,0,0,0,0,0,0,0,0,1,0,0,0,1,0,3,3
36,1922,3,intact,Meridian,MS,G,11200,4.5,64,53,13.8,Good,1497.52,518.76,0.3464,4.514197409,6.529100234,5.014972608,4.609507568,6.791464492,-10.79296825,-10.79296825,4.919662442,-10.79296825,0.02,0.15,0.033,0.022,0.195,0,0,0.03,0,99.55,7.311565685,0.001232143,9.323758339,-1.060161102,0,0,0,0,0,0,0,0,0,1,0,0,0,1,0,3,3
36,1922,3,intact,Meridian,MS,G,11200,4.5,64,53,13.8,Good,2191.5,427.21,0.1949,4.514197409,6.529100234,5.014972608,4.609507568,6.791464492,-10.79296825,-10.79296825,4.919662442,-10.79296825,0.02,0.15,0.033,0.022,0.195,0,0,0.03,0,99.55,7.69234152,0.001232143,9.323758339,-1.635268672,0,0,0,0,0,0,0,0,0,1,0,0,0,1,0,3,3
36,1922,3,intact,Meridian,MS,G,11200,4.5,64,53,13.8,Good,2922,549.27,0.188,4.514197409,6.529100234,5.014972608,4.609507568,6.791464492,-10.79296825,-10.79296825,4.919662442,-10.79296825,0.02,0.15,0.033,0.022,0.195,0,0,0.03,0,99.55,7.980023592,0.001232143,9.323758339,-1.671313316,0,0,0,0,0,0,0,0,0,1,0,0,0,1,0,3,3
36,1922,3,intact,Meridian,MS,G,11200,4.5,64,53,13.8,Good,4383,701.85,0.1601,4.514197409,6.529100234,5.014972608,4.609507568,6.791464492,-10.79296825,-10.79296825,4.919662442,-10.79296825,0.02,0.15,0.033,0.022,0.195,0,0,0.03,0,99.55,8.3854887,0.001232143,9.323758339,-1.831956659,0,0,0,0,0,0,0,0,0,1,0,0,0,1,0,3,3
36,1922,3,intact,Meridian,MS,G,11200,4.5,64,53,13.8,Good,6464.93,762.88,0.118,4.514197409,6.529100234,5.014972608,4.609507568,6.791464492,-10.79296825,-10.79296825,4.919662442,-10.79296825,0.02,0.15,0.033,0.022,0.195,0,0,0.03,0,99.55,8.774147464,0.001232143,9.323758339,-2.137070655,0,0,0,0,0,0,0,0,0,1,0,0,0,1,0,3,3
37,1922,3,intact,Jaksonville,PL,P,11200,3.8,69.3,47.4,7,Fair,730.5,732.36,1.0025,4.514197409,6.529100234,5.014972608,4.609507568,6.791464492,-10.79296825,-10.79296825,4.919662442,-10.79296825,0.02,0.15,0.033,0.022,0.195,0,0,0.03,0,99.55,6.593729231,0.000625,9.323758339,0.00249688,0,0,0,0,0,0,0,1,0,0,0,0,0,1,0,1,2
37,1922,3,intact,Jaksonville,PL,P,11200,3.8,69.3,47.4,7,Fair,1497.52,1373.18,0.917,4.514197409,6.529100234,5.014972608,4.609507568,6.791464492,-10.79296825,-10.79296825,4.919662442,-10.79296825,0.02,0.15,0.033,0.022,0.195,0,0,0.03,0,99.55,7.311565685,0.000625,9.323758339,-0.086647807,0,0,0,0,0,0,0,1,0,0,0,0,0,1,0,1,2
37,1922,3,intact,Jaksonville,PL,P,11200,3.8,69.3,47.4,7,Fair,2191.5,1159.58,0.5291,4.514197409,6.529100234,5.014972608,4.609507568,6.791464492,-10.79296825,-10.79296825,4.919662442,-10.79296825,0.02,0.15,0.033,0.022,0.195,0,0,0.03,0,99.55,7.69234152,0.000625,9.323758339,-0.636577829,0,0,0,0,0,0,0,1,0,0,0,0,0,1,0,1,2
37,1922,3,intact,Jaksonville,PL,P,11200,3.8,69.3,47.4,7,Fair,2922,1922.46,0.6579,4.514197409,6.529100234,5.014972608,4.609507568,6.791464492,-10.79296825,-10.79296825,4.919662442,-10.79296825,0.02,0.15,0.033,0.022,0.195,0,0,0.03,0,99.55,7.980023592,0.000625,9.323758339,-0.418702335,0,0,0,0,0,0,0,1,0,0,0,0,0,1,0,1,2
37,1922,3,intact,Jaksonville,PL,P,11200,3.8,69.3,47.4,7,Fair,3689.03,2502.24,0.6783,4.514197409,6.529100234,5.014972608,4.609507568,6.791464492,-10.79296825,-10.79296825,4.919662442,-10.79296825,0.02,0.15,0.033,0.022,0.195,0,0,0.03,0,99.55,8.21311883,0.000625,9.323758339,-0.388165611,0,0,0,0,0,0,0,1,0,0,0,0,0,1,0,1,2
37,1922,3,intact,Jaksonville,PL,P,11200,3.8,69.3,47.4,7,Fair,4383,2502.24,0.5709,4.514197409,6.529100234,5.014972608,4.609507568,6.791464492,-10.79296825,-10.79296825,4.919662442,-10.79296825,0.02,0.15,0.033,0.022,0.195,0,0,0.03,0,99.55,8.3854887,0.000625,9.323758339,-0.560541216,0,0,0,0,0,0,0,1,0,0,0,0,0,1,0,1,2
38,1922,3,intact,Camden,NJ,G,38600,4.5,54,40,3,Good,511.35,61.03,0.1194,4.514197409,6.529100234,5.014972608,4.609507568,6.791464492,-10.79296825,-10.79296825,4.919662442,-10.79296825,0.02,0.15,0.033,0.022,0.195,0,0,0.03,0,99.55,6.237054287,7.77E-05,10.56103346,-2.125276078,0,0,0,0,0,0,0,0,0,1,0,0,0,1,1,3,3
38,1922,3,intact,Camden,NJ,G,38600,4.5,54,40,3,Good,1461,152.58,0.1044,4.514197409,6.529100234,5.014972608,4.609507568,6.791464492,-10.79296825,-10.79296825,4.919662442,-10.79296825,0.02,0.15,0.033,0.022,0.195,0,0,0.03,0,99.55,7.286876412,7.77E-05,10.56103346,-2.259525604,0,0,0,0,0,0,0,0,0,1,0,0,0,1,1,3,3
38,1922,3,intact,Camden,NJ,G,38600,4.5,54,40,3,Good,2228.03,335.67,0.1507,4.514197409,6.529100234,5.014972608,4.609507568,6.791464492,-10.79296825,-10.79296825,4.919662442,-10.79296825,0.02,0.15,0.033,0.022,0.195,0,0,0.03,0,99.55,7.708873066,7.77E-05,10.56103346,-1.892464173,0,0,0,0,0,0,0,0,0,1,0,0,0,1,1,3,3
38,1922,3,intact,Camden,NJ,G,38600,4.5,54,40,3,Good,2922,610.3,0.2089,4.514197409,6.529100234,5.014972608,4.609507568,6.791464492,-10.79296825,-10.79296825,4.919662442,-10.79296825,0.02,0.15,0.033,0.022,0.195,0,0,0.03,0,99.55,7.980023592,7.77E-05,10.56103346,-1.56589961,0,0,0,0,0,0,0,0,0,1,0,0,0,1,1,3,3
38,1922,3,intact,Camden,NJ,G,38600,4.5,54,40,3,Good,4383,732.36,0.1671,4.514197409,6.529100234,5.014972608,4.609507568,6.791464492,-10.79296825,-10.79296825,4.919662442,-10.79296825,0.02,0.15,0.033,0.022,0.195,0,0,0.03,0,99.55,8.3854887,7.77E-05,10.56103346,-1.789162843,0,0,0,0,0,0,0,0,0,1,0,0,0,1,1,3,3
38,1922,3,intact,Camden,NJ,G,38600,4.5,54,40,3,Good,6282.3,701.85,0.1117,4.514197409,6.529100234,5.014972608,4.609507568,6.791464492,-10.79296825,-10.79296825,4.919662442,-10.79296825,0.02,0.15,0.033,0.022,0.195,0,0,0.03,0,99.55,8.745491434,7.77E-05,10.56103346,-2.191938573,0,0,0,0,0,0,0,0,0,1,0,0,0,1,1,3,3
39,1922,3,intact,Wilmington,DE,F,7440,5.6,54,40,24.2,Poor,511.35,366.18,0.7161,4.514197409,6.529100234,5.014972608,4.609507568,6.791464492,-10.79296825,-10.79296825,4.919662442,-10.79296825,0.02,0.15,0.033,0.022,0.195,0,0,0.03,0,99.55,6.237054287,0.003252688,8.914760527,-0.333935457,0,0,0,0,0,0,0,0,0,0,1,0,0,1,1,2,1
39,1922,3,intact,Wilmington,DE,F,7440,5.6,54,40,24.2,Poor,1461,976.49,0.6684,4.514197409,6.529100234,5.014972608,4.609507568,6.791464492,-10.79296825,-10.79296825,4.919662442,-10.79296825,0.02,0.15,0.033,0.022,0.195,0,0,0.03,0,99.55,7.286876412,0.003252688,8.914760527,-0.402868482,0,0,0,0,0,0,0,0,0,0,1,0,0,1,1,2,1
39,1922,3,intact,Wilmington,DE,F,7440,5.6,54,40,24.2,Poor,2228.03,976.49,0.4383,4.514197409,6.529100234,5.014972608,4.609507568,6.791464492,-10.79296825,-10.79296825,4.919662442,-10.79296825,0.02,0.15,0.033,0.022,0.195,0,0,0.03,0,99.55,7.708873066,0.003252688,8.914760527,-0.824851672,0,0,0,0,0,0,0,0,0,0,1,0,0,1,1,2,1
39,1922,3,intact,Wilmington,DE,F,7440,5.6,54,40,24.2,Poor,2922,1495.24,0.5117,4.514197409,6.529100234,5.014972608,4.609507568,6.791464492,-10.79296825,-10.79296825,4.919662442,-10.79296825,0.02,0.15,0.033,0.022,0.195,0,0,0.03,0,99.55,7.980023592,0.003252688,8.914760527,-0.670016763,0,0,0,0,0,0,0,0,0,0,1,0,0,1,1,2,1
39,1922,3,intact,Wilmington,DE,F,7440,5.6,54,40,24.2,Poor,3615.97,1617.3,0.4473,4.514197409,6.529100234,5.014972608,4.609507568,6.791464492,-10.79296825,-10.79296825,4.919662442,-10.79296825,0.02,0.15,0.033,0.022,0.195,0,0,0.03,0,99.55,8.193115425,0.003252688,8.914760527,-0.804525769,0,0,0,0,0,0,0,0,0,0,1,0,0,1,1,2,1
39,1922,3,intact,Wilmington,DE,F,7440,5.6,54,40,24.2,Poor,4383,1922.46,0.4386,4.514197409,6.529100234,5.014972608,4.609507568,6.791464492,-10.79296825,-10.79296825,4.919662442,-10.79296825,0.02,0.15,0.033,0.022,0.195,0,0,0.03,0,99.55,8.3854887,0.003252688,8.914760527,-0.824167443,0,0,0,0,0,0,0,0,0,0,1,0,0,1,1,2,1
40,1922,3,intact,New Orleans,LA,P,970,6,69.3,57.4,33,Poor,730.5,701.85,0.9608,4.514197409,6.529100234,5.014972608,4.609507568,6.791464492,-10.79296825,-10.79296825,4.919662442,-10.79296825,0.02,0.15,0.033,0.022,0.195,0,0,0.03,0,99.55,6.593729231,0.034020619,6.878326468,-0.039989008,0,0,0,0,0,0,0,0,0,0,0,1,0,1,0,1,1
40,1922,3,intact,New Orleans,LA,P,970,6,69.3,57.4,33,Poor,1497.52,1281.64,0.8558,4.514197409,6.529100234,5.014972608,4.609507568,6.791464492,-10.79296825,-10.79296825,4.919662442,-10.79296825,0.02,0.15,0.033,0.022,0.195,0,0,0.03,0,99.55,7.311565685,0.034020619,6.878326468,-0.155718575,0,0,0,0,0,0,0,0,0,0,0,1,0,1,0,1,1
40,1922,3,intact,New Orleans,LA,P,970,6,69.3,57.4,33,Poor,2191.5,1861.43,0.8494,4.514197409,6.529100234,5.014972608,4.609507568,6.791464492,-10.79296825,-10.79296825,4.919662442,-10.79296825,0.02,0.15,0.033,0.022,0.195,0,0,0.03,0,99.55,7.69234152,0.034020619,6.878326468,-0.163225061,0,0,0,0,0,0,0,0,0,0,0,1,0,1,0,1,1
40,1922,3,intact,New Orleans,LA,P,970,6,69.3,57.4,33,Poor,2922,2136.06,0.731,4.514197409,6.529100234,5.014972608,4.609507568,6.791464492,-10.79296825,-10.79296825,4.919662442,-10.79296825,0.02,0.15,0.033,0.022,0.195,0,0,0.03,0,99.55,7.980023592,0.034020619,6.878326468,-0.313341819,0,0,0,0,0,0,0,0,0,0,0,1,0,1,0,1,1
40,1922,3,intact,New Orleans,LA,P,970,6,69.3,57.4,33,Poor,3652.5,2471.73,0.6767,4.514197409,6.529100234,5.014972608,4.609507568,6.791464492,-10.79296825,-10.79296825,4.919662442,-10.79296825,0.02,0.15,0.033,0.022,0.195,0,0,0.03,0,99.55,8.203167144,0.034020619,6.878326468,-0.390527236,0,0,0,0,0,0,0,0,0,0,0,1,0,1,0,1,1
40,1922,3,intact,New Orleans,LA,P,970,6,69.3,57.4,33,Poor,4383,2624.3,0.5987,4.514197409,6.529100234,5.014972608,4.609507568,6.791464492,-10.79296825,-10.79296825,4.919662442,-10.79296825,0.02,0.15,0.033,0.022,0.195,0,0,0.03,0,99.55,8.3854887,0.034020619,6.878326468,-0.512994641,0,0,0,0,0,0,0,0,0,0,0,1,0,1,0,1,1
41,1922,3,intact,Kansas City,MO,F,1320,5.5,54.4,37.4,33.1,Fair,547.88,183.09,0.3342,4.514197409,6.529100234,5.014972608,4.609507568,6.791464492,-10.79296825,-10.79296825,4.919662442,-10.79296825,0.02,0.15,0.033,0.022,0.195,0,0,0.03,0,99.55,6.306056285,0.025075758,7.186144305,-1.096015663,0,0,0,0,0,0,0,0,0,0,0,1,0,1,1,2,2
41,1922,3,intact,Kansas City,MO,F,1320,5.5,54.4,37.4,33.1,Fair,1461,823.91,0.5639,4.514197409,6.529100234,5.014972608,4.609507568,6.791464492,-10.79296825,-10.79296825,4.919662442,-10.79296825,0.02,0.15,0.033,0.022,0.195,0,0,0.03,0,99.55,7.286876412,0.025075758,7.186144305,-0.572878348,0,0,0,0,0,0,0,0,0,0,0,1,0,1,1,2,2
41,1922,3,intact,Kansas City,MO,F,1320,5.5,54.4,37.4,33.1,Fair,2191.5,976.49,0.4456,4.514197409,6.529100234,5.014972608,4.609507568,6.791464492,-10.79296825,-10.79296825,4.919662442,-10.79296825,0.02,0.15,0.033,0.022,0.195,0,0,0.03,0,99.55,7.69234152,0.025075758,7.186144305,-0.80833359,0,0,0,0,0,0,0,0,0,0,0,1,0,1,1,2,2
41,1922,3,intact,Kansas City,MO,F,1320,5.5,54.4,37.4,33.1,Fair,2885.47,1281.64,0.4442,4.514197409,6.529100234,5.014972608,4.609507568,6.791464492,-10.79296825,-10.79296825,4.919662442,-10.79296825,0.02,0.15,0.033,0.022,0.195,0,0,0.03,0,99.55,7.967443077,0.025075758,7.186144305,-0.811480368,0,0,0,0,0,0,0,0,0,0,0,1,0,1,1,2,2
41,1922,3,intact,Kansas City,MO,F,1320,5.5,54.4,37.4,33.1,Fair,4383,1983.49,0.4525,4.514197409,6.529100234,5.014972608,4.609507568,6.791464492,-10.79296825,-10.79296825,4.919662442,-10.79296825,0.02,0.15,0.033,0.022,0.195,0,0,0.03,0,99.55,8.3854887,0.025075758,7.186144305,-0.792967516,0,0,0,0,0,0,0,0,0,0,0,1,0,1,1,2,2
