Repository: sk7-dev/corrosion_prediction

File: Dataset/modelling2.csv (part 5 of 44)
site_no,year,material_id,specimen_status,city,state,internal_drainage,resistivity,pH,mean_temp,annual_precipitation,moisture,areation,approximate_days,weight_loss_g,corrosion_rate,C_clr,Si_clr,Mn_clr,S_clr,P_clr,Cr_clr,Ni_clr,Cu_clr,Mo_clr,C,Si,Mn,S,P,Cr,Ni,Cu,Mo,Fe,log_days,moisture_res_index,log_resistivity,log_corrosion_rate,texture_Clay,texture_Clay Loam,texture_Loam,texture_Loamy Sand,texture_Marsh,texture_Muck,texture_Peat,texture_Sand,texture_Sandy Clay Loam,texture_Sandy Loam,texture_Silt Loam,texture_Silty Clay,texture_Silty Clay Loam,iron_type_Wrought,climate_zone_Temperate,internal_drainage_code,areation_code
41,1922,3,intact,Kansas City,MO,F,1320,5.5,54.4,37.4,33.1,Fair,6355.35,1678.33,0.2641,4.514197409,6.529100234,5.014972608,4.609507568,6.791464492,-10.79296825,-10.79296825,4.919662442,-10.79296825,0.02,0.15,0.033,0.022,0.195,0,0,0.03,0,99.55,8.757052257,0.025075758,7.186144305,-1.33142746,0,0,0,0,0,0,0,0,0,0,0,1,0,1,1,2,2
42,1922,3,intact,Meridian,MS,F,13700,4.7,64,53,34.8,Fair,730.5,884.94,1.2114,4.514197409,6.529100234,5.014972608,4.609507568,6.791464492,-10.79296825,-10.79296825,4.919662442,-10.79296825,0.02,0.15,0.033,0.022,0.195,0,0,0.03,0,99.55,6.593729231,0.002540146,9.525224102,0.191776716,1,0,0,0,0,0,0,0,0,0,0,0,0,1,0,2,2
42,1922,3,intact,Meridian,MS,F,13700,4.7,64,53,34.8,Fair,1497.52,1464.73,0.9781,4.514197409,6.529100234,5.014972608,4.609507568,6.791464492,-10.79296825,-10.79296825,4.919662442,-10.79296825,0.02,0.15,0.033,0.022,0.195,0,0,0.03,0,99.55,7.311565685,0.002540146,9.525224102,-0.022143365,1,0,0,0,0,0,0,0,0,0,0,0,0,1,0,2,2
42,1922,3,intact,Meridian,MS,F,13700,4.7,64,53,34.8,Fair,2191.5,1739.36,0.7937,4.514197409,6.529100234,5.014972608,4.609507568,6.791464492,-10.79296825,-10.79296825,4.919662442,-10.79296825,0.02,0.15,0.033,0.022,0.195,0,0,0.03,0,99.55,7.69234152,0.002540146,9.525224102,-0.231049723,1,0,0,0,0,0,0,0,0,0,0,0,0,1,0,2,2
42,1922,3,intact,Meridian,MS,F,13700,4.7,64,53,34.8,Fair,2922,1952.97,0.6684,4.514197409,6.529100234,5.014972608,4.609507568,6.791464492,-10.79296825,-10.79296825,4.919662442,-10.79296825,0.02,0.15,0.033,0.022,0.195,0,0,0.03,0,99.55,7.980023592,0.002540146,9.525224102,-0.402868482,1,0,0,0,0,0,0,0,0,0,0,0,0,1,0,2,2
42,1922,3,intact,Meridian,MS,F,13700,4.7,64,53,34.8,Fair,3689.03,2685.33,0.7279,4.514197409,6.529100234,5.014972608,4.609507568,6.791464492,-10.79296825,-10.79296825,4.919662442,-10.79296825,0.02,0.15,0.033,0.022,0.195,0,0,0.03,0,99.55,8.21311883,0.002540146,9.525224102,-0.317591603,1,0,0,0,0,0,0,0,0,0,0,0,0,1,0,2,2
42,1922,3,intact,Meridian,MS,F,13700,4.7,64,53,34.8,Fair,4383,2715.85,0.6196,4.514197409,6.529100234,5.014972608,4.609507568,6.791464492,-10.79296825,-10.79296825,4.919662442,-10.79296825,0.02,0.15,0.033,0.022,0.195,0,0,0.03,0,99.55,8.3854887,0.002540146,9.525224102,-0.47868117,1,0,0,0,0,0,0,0,0,0,0,0,0,1,0,2,2
43,1922,3,intact,Elizabeth,NJ,VP,60,3.1,52,43,55.4,Very Poor,474.82,610.3,1.2853,4.514197409,6.529100234,5.014972608,4.609507568,6.791464492,-10.79296825,-10.79296825,4.919662442,-10.79296825,0.02,0.15,0.033,0.022,0.195,0,0,0.03,0,99.55,6.162935785,0.923333333,4.110873864,0.250992154,0,0,0,0,1,0,0,0,0,0,0,0,0,1,1,0,0
43,1922,3,intact,Elizabeth,NJ,VP,60,3.1,52,43,55.4,Very Poor,1497.52,1434.21,0.9577,4.514197409,6.529100234,5.014972608,4.609507568,6.791464492,-10.79296825,-10.79296825,4.919662442,-10.79296825,0.02,0.15,0.033,0.022,0.195,0,0,0.03,0,99.55,7.311565685,0.923333333,4.110873864,-0.043220702,0,0,0,0,1,0,0,0,0,0,0,0,0,1,1,0,0
43,1922,3,intact,Elizabeth,NJ,VP,60,3.1,52,43,55.4,Very Poor,2264.55,2197.09,0.9702,4.514197409,6.529100234,5.014972608,4.609507568,6.791464492,-10.79296825,-10.79296825,4.919662442,-10.79296825,0.02,0.15,0.033,0.022,0.195,0,0,0.03,0,99.55,7.725131343,0.923333333,4.110873864,-0.030253043,0,0,0,0,1,0,0,0,0,0,0,0,0,1,1,0,0
43,1922,3,intact,Elizabeth,NJ,VP,60,3.1,52,43,55.4,Very Poor,2922,3082.03,1.0548,4.514197409,6.529100234,5.014972608,4.609507568,6.791464492,-10.79296825,-10.79296825,4.919662442,-10.79296825,0.02,0.15,0.033,0.022,0.195,0,0,0.03,0,99.55,7.980023592,0.923333333,4.110873864,0.053351175,0,0,0,0,1,0,0,0,0,0,0,0,0,1,1,0,0
43,1922,3,intact,Elizabeth,NJ,VP,60,3.1,52,43,55.4,Very Poor,3615.97,3173.58,0.8777,4.514197409,6.529100234,5.014972608,4.609507568,6.791464492,-10.79296825,-10.79296825,4.919662442,-10.79296825,0.02,0.15,0.033,0.022,0.195,0,0,0.03,0,99.55,8.193115425,0.923333333,4.110873864,-0.130450429,0,0,0,0,1,0,0,0,0,0,0,0,0,1,1,0,0
43,1922,3,intact,Elizabeth,NJ,VP,60,3.1,52,43,55.4,Very Poor,4383,4302.64,0.9817,4.514197409,6.529100234,5.014972608,4.609507568,6.791464492,-10.79296825,-10.79296825,4.919662442,-10.79296825,0.02,0.15,0.033,0.022,0.195,0,0,0.03,0,99.55,8.3854887,0.923333333,4.110873864,-0.018469516,0,0,0,0,1,0,0,0,0,0,0,0,0,1,1,0,0
44,1922,3,intact,Omaha,NE,G,1000,5.8,50.6,27.8,31.2,Good,401.78,122.06,0.3038,4.514197409,6.529100234,5.014972608,4.609507568,6.791464492,-10.79296825,-10.79296825,4.919662442,-10.79296825,0.02,0.15,0.033,0.022,0.195,0,0,0.03,0,99.55,5.995904675,0.0312,6.908754779,-1.191385689,0,0,0,0,0,0,0,0,0,0,0,0,1,1,1,3,3
44,1922,3,intact,Omaha,NE,G,1000,5.8,50.6,27.8,31.2,Good,1314.9,427.21,0.3249,4.514197409,6.529100234,5.014972608,4.609507568,6.791464492,-10.79296825,-10.79296825,4.919662442,-10.79296825,0.02,0.15,0.033,0.022,0.195,0,0,0.03,0,99.55,7.181515896,0.0312,6.908754779,-1.124237836,0,0,0,0,0,0,0,0,0,0,0,0,1,1,1,3,3
44,1922,3,intact,Omaha,NE,G,1000,5.8,50.6,27.8,31.2,Good,2081.93,640.82,0.3078,4.514197409,6.529100234,5.014972608,4.609507568,6.791464492,-10.79296825,-10.79296825,4.919662442,-10.79296825,0.02,0.15,0.033,0.022,0.195,0,0,0.03,0,99.55,7.641050627,0.0312,6.908754779,-1.178305058,0,0,0,0,0,0,0,0,0,0,0,0,1,1,1,3,3
44,1922,3,intact,Omaha,NE,G,1000,5.8,50.6,27.8,31.2,Good,2775.9,579.79,0.2089,4.514197409,6.529100234,5.014972608,4.609507568,6.791464492,-10.79296825,-10.79296825,4.919662442,-10.79296825,0.02,0.15,0.033,0.022,0.195,0,0,0.03,0,99.55,7.928730298,0.0312,6.908754779,-1.56589961,0,0,0,0,0,0,0,0,0,0,0,0,1,1,1,3,3
44,1922,3,intact,Omaha,NE,G,1000,5.8,50.6,27.8,31.2,Good,4236.9,1037.52,0.2449,4.514197409,6.529100234,5.014972608,4.609507568,6.791464492,-10.79296825,-10.79296825,4.919662442,-10.79296825,0.02,0.15,0.033,0.022,0.195,0,0,0.03,0,99.55,8.351587149,0.0312,6.908754779,-1.406905315,0,0,0,0,0,0,0,0,0,0,0,0,1,1,1,3,3
46,1922,3,intact,Denver,CO,G,1500,7,50,14.4,7.6,Good,547.88,305.15,0.557,4.514197409,6.529100234,5.014972608,4.609507568,6.791464492,-10.79296825,-10.79296825,4.919662442,-10.79296825,0.02,0.15,0.033,0.022,0.195,0,0,0.03,0,99.55,6.306056285,0.005066667,7.313886832,-0.585190039,0,0,0,0,0,0,0,0,0,1,0,0,0,1,1,3,3
46,1922,3,intact,Denver,CO,G,1500,7,50,14.4,7.6,Good,1461,732.36,0.5013,4.514197409,6.529100234,5.014972608,4.609507568,6.791464492,-10.79296825,-10.79296825,4.919662442,-10.79296825,0.02,0.15,0.033,0.022,0.195,0,0,0.03,0,99.55,7.286876412,0.005066667,7.313886832,-0.690550555,0,0,0,0,0,0,0,0,0,1,0,0,0,1,1,3,3
46,1922,3,intact,Denver,CO,G,1500,7,50,14.4,7.6,Good,1862.77,854.42,0.4587,4.514197409,6.529100234,5.014972608,4.609507568,6.791464492,-10.79296825,-10.79296825,4.919662442,-10.79296825,0.02,0.15,0.033,0.022,0.195,0,0,0.03,0,99.55,7.529819906,0.005066667,7.313886832,-0.779358877,0,0,0,0,0,0,0,0,0,1,0,0,0,1,1,3,3
46,1922,3,intact,Denver,CO,G,1500,7,50,14.4,7.6,Good,2922,1739.36,0.5953,4.514197409,6.529100234,5.014972608,4.609507568,6.791464492,-10.79296825,-10.79296825,4.919662442,-10.79296825,0.02,0.15,0.033,0.022,0.195,0,0,0.03,0,99.55,7.980023592,0.005066667,7.313886832,-0.518689799,0,0,0,0,0,0,0,0,0,1,0,0,0,1,1,3,3
46,1922,3,intact,Denver,CO,G,1500,7,50,14.4,7.6,Good,3725.55,1342.67,0.3604,4.514197409,6.529100234,5.014972608,4.609507568,6.791464492,-10.79296825,-10.79296825,4.919662442,-10.79296825,0.02,0.15,0.033,0.022,0.195,0,0,0.03,0,99.55,8.222969771,0.005066667,7.313886832,-1.020540753,0,0,0,0,0,0,0,0,0,1,0,0,0,1,1,3,3
46,1922,3,intact,Denver,CO,G,1500,7,50,14.4,7.6,Good,4383,1434.21,0.3272,4.514197409,6.529100234,5.014972608,4.609507568,6.791464492,-10.79296825,-10.79296825,4.919662442,-10.79296825,0.02,0.15,0.033,0.022,0.195,0,0,0.03,0,99.55,8.3854887,0.005066667,7.313886832,-1.117183674,0,0,0,0,0,0,0,0,0,1,0,0,0,1,1,3,3
47,1922,3,intact,Salt Lake City,UT,P,1770,7.6,51.6,16.1,25.7,Poor,547.88,122.06,0.2228,4.514197409,6.529100234,5.014972608,4.609507568,6.791464492,-10.79296825,-10.79296825,4.919662442,-10.79296825,0.02,0.15,0.033,0.022,0.195,0,0,0.03,0,99.55,6.306056285,0.014519774,7.479299638,-1.501480771,0,0,0,0,0,0,0,0,0,0,0,1,0,1,1,1,1
47,1922,3,intact,Salt Lake City,UT,P,1770,7.6,51.6,16.1,25.7,Poor,1497.52,396.7,0.2649,4.514197409,6.529100234,5.014972608,4.609507568,6.791464492,-10.79296825,-10.79296825,4.919662442,-10.79296825,0.02,0.15,0.033,0.022,0.195,0,0,0.03,0,99.55,7.311565685,0.014519774,7.479299638,-1.328402883,0,0,0,0,0,0,0,0,0,0,0,1,0,1,1,1,1
47,1922,3,intact,Salt Lake City,UT,P,1770,7.6,51.6,16.1,25.7,Poor,2228.03,579.79,0.2602,4.514197409,6.529100234,5.014972608,4.609507568,6.791464492,-10.79296825,-10.79296825,4.919662442,-10.79296825,0.02,0.15,0.033,0.022,0.195,0,0,0.03,0,99.55,7.708873066,0.014519774,7.479299638,-1.346304713,0,0,0,0,0,0,0,0,0,0,0,1,0,1,1,1,1
47,1922,3,intact,Salt Lake City,UT,P,1770,7.6,51.6,16.1,25.7,Poor,2922,640.82,0.2193,4.514197409,6.529100234,5.014972608,4.609507568,6.791464492,-10.79296825,-10.79296825,4.919662442,-10.79296825,0.02,0.15,0.033,0.022,0.195,0,0,0.03,0,99.55,7.980023592,0.014519774,7.479299638,-1.517314624,0,0,0,0,0,0,0,0,0,0,0,1,0,1,1,1,1
47,1922,3,intact,Salt Lake City,UT,P,1770,7.6,51.6,16.1,25.7,Poor,4419.52,976.49,0.2209,4.514197409,6.529100234,5.014972608,4.609507568,6.791464492,-10.79296825,-10.79296825,4.919662442,-10.79296825,0.02,0.15,0.033,0.022,0.195,0,0,0.03,0,99.55,8.393786372,0.014519774,7.479299638,-1.510045169,0,0,0,0,0,0,0,0,0,0,0,1,0,1,1,1,1
47,1922,3,intact,Salt Lake City,UT,P,1770,7.6,51.6,16.1,25.7,Poor,6355.35,1861.43,0.2929,4.514197409,6.529100234,5.014972608,4.609507568,6.791464492,-10.79296825,-10.79296825,4.919662442,-10.79296825,0.02,0.15,0.033,0.022,0.195,0,0,0.03,0,99.55,8.757052257,0.014519774,7.479299638,-1.227924025,0,0,0,0,0,0,0,0,0,0,0,1,0,1,1,1,1
1,1922,12,intact,Cleveland,OH,P,1215,7,49.2,33.8,28.6,Poor,365.25,335.67,0.919,5.393305151,6.897382474,4.007011073,6.309595826,4.700158065,-10.78136095,-10.78136095,5.036630248,-10.78136095,0.02,0.09,0.005,0.05,0.01,0,0,0.014,0,99.811,5.900582051,0.023539095,7.103322063,-0.084469157,1,0,0,0,0,0,0,0,0,0,0,0,0,1,1,1,1
1,1922,12,intact,Cleveland,OH,P,1215,7,49.2,33.8,28.6,Poor,1314.9,1007,0.7658,5.393305151,6.897382474,4.007011073,6.309595826,4.700158065,-10.78136095,-10.78136095,5.036630248,-10.78136095,0.02,0.09,0.005,0.05,0.01,0,0,0.014,0,99.811,7.181515896,0.023539095,7.103322063,-0.26683424,1,0,0,0,0,0,0,0,0,0,0,0,0,1,1,1,1
1,1922,12,intact,Cleveland,OH,P,1215,7,49.2,33.8,28.6,Poor,2008.88,1342.67,0.6684,5.393305151,6.897382474,4.007011073,6.309595826,4.700158065,-10.78136095,-10.78136095,5.036630248,-10.78136095,0.02,0.09,0.005,0.05,0.01,0,0,0.014,0,99.811,7.605332632,0.023539095,7.103322063,-0.402868482,1,0,0,0,0,0,0,0,0,0,0,0,0,1,1,1,1
1,1922,12,intact,Cleveland,OH,P,1215,7,49.2,33.8,28.6,Poor,2812.43,1525.76,0.5425,5.393305151,6.897382474,4.007011073,6.309595826,4.700158065,-10.78136095,-10.78136095,5.036630248,-10.78136095,0.02,0.09,0.005,0.05,0.01,0,0,0.014,0,99.811,7.941804157,0.023539095,7.103322063,-0.611567194,1,0,0,0,0,0,0,0,0,0,0,0,0,1,1,1,1
1,1922,12,intact,Cleveland,OH,P,1215,7,49.2,33.8,28.6,Poor,3506.4,2471.73,0.7049,5.393305151,6.897382474,4.007011073,6.309595826,4.700158065,-10.78136095,-10.78136095,5.036630248,-10.78136095,0.02,0.09,0.005,0.05,0.01,0,0,0.014,0,99.811,8.162345149,0.023539095,7.103322063,-0.34969933,1,0,0,0,0,0,0,0,0,0,0,0,0,1,1,1,1
1,1922,12,intact,Cleveland,OH,P,1215,7,49.2,33.8,28.6,Poor,4236.9,2715.85,0.641,5.393305151,6.897382474,4.007011073,6.309595826,4.700158065,-10.78136095,-10.78136095,5.036630248,-10.78136095,0.02,0.09,0.005,0.05,0.01,0,0,0.014,0,99.811,8.351587149,0.023539095,7.103322063,-0.444725822,1,0,0,0,0,0,0,0,0,0,0,0,0,1,1,1,1
2,1922,12,intact,Dallas,TX,P,684,7.3,65.5,36.2,37.6,Poor,767.02,579.79,0.7559,5.393305151,6.897382474,4.007011073,6.309595826,4.700158065,-10.78136095,-10.78136095,5.036630248,-10.78136095,0.02,0.09,0.005,0.05,0.01,0,0,0.014,0,99.811,6.642512877,0.05497076,6.529418838,-0.279846187,1,0,0,0,0,0,0,0,0,0,0,0,0,1,1,1,1
2,1922,12,intact,Dallas,TX,P,684,7.3,65.5,36.2,37.6,Poor,1461,884.94,0.6057,5.393305151,6.897382474,4.007011073,6.309595826,4.700158065,-10.78136095,-10.78136095,5.036630248,-10.78136095,0.02,0.09,0.005,0.05,0.01,0,0,0.014,0,99.811,7.286876412,0.05497076,6.529418838,-0.501370465,1,0,0,0,0,0,0,0,0,0,0,0,0,1,1,1,1
2,1922,12,intact,Dallas,TX,P,684,7.3,65.5,36.2,37.6,Poor,2154.97,1159.58,0.5381,5.393305151,6.897382474,4.007011073,6.309595826,4.700158065,-10.78136095,-10.78136095,5.036630248,-10.78136095,0.02,0.09,0.005,0.05,0.01,0,0,0.014,0,99.811,7.675532081,0.05497076,6.529418838,-0.619710862,1,0,0,0,0,0,0,0,0,0,0,0,0,1,1,1,1
2,1922,12,intact,Dallas,TX,P,684,7.3,65.5,36.2,37.6,Poor,2885.47,1159.58,0.4019,5.393305151,6.897382474,4.007011073,6.309595826,4.700158065,-10.78136095,-10.78136095,5.036630248,-10.78136095,0.02,0.09,0.005,0.05,0.01,0,0,0.014,0,99.811,7.967443077,0.05497076,6.529418838,-0.911551978,1,0,0,0,0,0,0,0,0,0,0,0,0,1,1,1,1
2,1922,12,intact,Dallas,TX,P,684,7.3,65.5,36.2,37.6,Poor,4383,1830.91,0.4177,5.393305151,6.897382474,4.007011073,6.309595826,4.700158065,-10.78136095,-10.78136095,5.036630248,-10.78136095,0.02,0.09,0.005,0.05,0.01,0,0,0.014,0,99.811,8.3854887,0.05497076,6.529418838,-0.872991807,1,0,0,0,0,0,0,0,0,0,0,0,0,1,1,1,1
2,1922,12,intact,Dallas,TX,P,684,7.3,65.5,36.2,37.6,Poor,6428.4,2380.18,0.3703,5.393305151,6.897382474,4.007011073,6.309595826,4.700158065,-10.78136095,-10.78136095,5.036630248,-10.78136095,0.02,0.09,0.005,0.05,0.01,0,0,0.014,0,99.811,8.768480953,0.05497076,6.529418838,-0.993441791,1,0,0,0,0,0,0,0,0,0,0,0,0,1,1,1,1
3,1922,12,intact,Atlanta,GA,G,30000,5.2,61.2,48.3,29.4,Good,730.5,457.73,0.6266,5.393305151,6.897382474,4.007011073,6.309595826,4.700158065,-10.78136095,-10.78136095,5.036630248,-10.78136095,0.02,0.09,0.005,0.05,0.01,0,0,0.014,0,99.811,6.593729231,0.00098,10.30898599,-0.4674469,1,0,0,0,0,0,0,0,0,0,0,0,0,1,0,3,3
3,1922,12,intact,Atlanta,GA,G,30000,5.2,61.2,48.3,29.4,Good,1497.52,884.94,0.5909,5.393305151,6.897382474,4.007011073,6.309595826,4.700158065,-10.78136095,-10.78136095,5.036630248,-10.78136095,0.02,0.09,0.005,0.05,0.01,0,0,0.014,0,99.811,7.311565685,0.00098,10.30898599,-0.526108481,1,0,0,0,0,0,0,0,0,0,0,0,0,1,0,3,3
3,1922,12,intact,Atlanta,GA,G,30000,5.2,61.2,48.3,29.4,Good,2191.5,976.49,0.4456,5.393305151,6.897382474,4.007011073,6.309595826,4.700158065,-10.78136095,-10.78136095,5.036630248,-10.78136095,0.02,0.09,0.005,0.05,0.01,0,0,0.014,0,99.811,7.69234152,0.00098,10.30898599,-0.80833359,1,0,0,0,0,0,0,0,0,0,0,0,0,1,0,3,3
3,1922,12,intact,Atlanta,GA,G,30000,5.2,61.2,48.3,29.4,Good,2922,1129.06,0.3864,5.393305151,6.897382474,4.007011073,6.309595826,4.700158065,-10.78136095,-10.78136095,5.036630248,-10.78136095,0.02,0.09,0.005,0.05,0.01,0,0,0.014,0,99.811,7.980023592,0.00098,10.30898599,-0.950882177,1,0,0,0,0,0,0,0,0,0,0,0,0,1,0,3,3
3,1922,12,intact,Atlanta,GA,G,30000,5.2,61.2,48.3,29.4,Good,3689.03,1281.64,0.3474,5.393305151,6.897382474,4.007011073,6.309595826,4.700158065,-10.78136095,-10.78136095,5.036630248,-10.78136095,0.02,0.09,0.005,0.05,0.01,0,0,0.014,0,99.811,8.21311883,0.00098,10.30898599,-1.057278425,1,0,0,0,0,0,0,0,0,0,0,0,0,1,0,3,3
3,1922,12,intact,Atlanta,GA,G,30000,5.2,61.2,48.3,29.4,Good,4419.52,1129.06,0.2555,5.393305151,6.897382474,4.007011073,6.309595826,4.700158065,-10.78136095,-10.78136095,5.036630248,-10.78136095,0.02,0.09,0.005,0.05,0.01,0,0,0.014,0,99.811,8.393786372,0.00098,10.30898599,-1.364532869,1,0,0,0,0,0,0,0,0,0,0,0,0,1,0,3,3
4,1922,12,intact,Jenkintown,PA,F,6670,5.6,54,40,22.2,Poor,511.35,457.73,0.8951,5.393305151,6.897382474,4.007011073,6.309595826,4.700158065,-10.78136095,-10.78136095,5.036630248,-10.78136095,0.02,0.09,0.005,0.05,0.01,0,0,0.014,0,99.811,6.237054287,0.003328336,8.805525053,-0.110819835,0,0,0,0,0,0,0,0,0,0,1,0,0,1,1,2,1
4,1922,12,intact,Jenkintown,PA,F,6670,5.6,54,40,22.2,Poor,1461,1129.06,0.7728,5.393305151,6.897382474,4.007011073,6.309595826,4.700158065,-10.78136095,-10.78136095,5.036630248,-10.78136095,0.02,0.09,0.005,0.05,0.01,0,0,0.014,0,99.811,7.286876412,0.003328336,8.805525053,-0.257734996,0,0,0,0,0,0,0,0,0,0,1,0,0,1,1,2,1
4,1922,12,intact,Jenkintown,PA,F,6670,5.6,54,40,22.2,Poor,2228.03,1373.18,0.6163,5.393305151,6.897382474,4.007011073,6.309595826,4.700158065,-10.78136095,-10.78136095,5.036630248,-10.78136095,0.02,0.09,0.005,0.05,0.01,0,0,0.014,0,99.811,7.708873066,0.003328336,8.805525053,-0.484021421,0,0,0,0,0,0,0,0,0,0,1,0,0,1,1,2,1
4,1922,12,intact,Jenkintown,PA,F,6670,5.6,54,40,22.2,Poor,2922,1586.79,0.543,5.393305151,6.897382474,4.007011073,6.309595826,4.700158065,-10.78136095,-10.78136095,5.036630248,-10.78136095,0.02,0.09,0.005,0.05,0.01,0,0,0.014,0,99.811,7.980023592,0.003328336,8.805525053,-0.610645959,0,0,0,0,0,0,0,0,0,0,1,0,0,1,1,2,1
4,1922,12,intact,Jenkintown,PA,F,6670,5.6,54,40,22.2,Poor,4383,2136.06,0.4874,5.393305151,6.897382474,4.007011073,6.309595826,4.700158065,-10.78136095,-10.78136095,5.036630248,-10.78136095,0.02,0.09,0.005,0.05,0.01,0,0,0.014,0,99.811,8.3854887,0.003328336,8.805525053,-0.718670138,0,0,0,0,0,0,0,0,0,0,1,0,0,1,1,2,1
5,1922,12,intact,Oakland,CA,P,1345,7,56.4,23.4,28.8,Poor,693.98,335.67,0.4837,5.393305151,6.897382474,4.007011073,6.309595826,4.700158065,-10.78136095,-10.78136095,5.036630248,-10.78136095,0.02,0.09,0.005,0.05,0.01,0,0,0.014,0,99.811,6.542443142,0.021412639,7.20489251,-0.726290399,1,0,0,0,0,0,0,0,0,0,0,0,0,1,1,1,1
5,1922,12,intact,Oakland,CA,P,1345,7,56.4,23.4,28.8,Poor,1497.52,457.73,0.3057,5.393305151,6.897382474,4.007011073,6.309595826,4.700158065,-10.78136095,-10.78136095,5.036630248,-10.78136095,0.02,0.09,0.005,0.05,0.01,0,0,0.014,0,99.811,7.311565685,0.021412639,7.20489251,-1.18515105,1,0,0,0,0,0,0,0,0,0,0,0,0,1,1,1,1
5,1922,12,intact,Oakland,CA,P,1345,7,56.4,23.4,28.8,Poor,2264.55,1495.24,0.6603,5.393305151,6.897382474,4.007011073,6.309595826,4.700158065,-10.78136095,-10.78136095,5.036630248,-10.78136095,0.02,0.09,0.005,0.05,0.01,0,0,0.014,0,99.811,7.725131343,0.021412639,7.20489251,-0.415061002,1,0,0,0,0,0,0,0,0,0,0,0,0,1,1,1,1
5,1922,12,intact,Oakland,CA,P,1345,7,56.4,23.4,28.8,Poor,2958.53,1800.4,0.6085,5.393305151,6.897382474,4.007011073,6.309595826,4.700158065,-10.78136095,-10.78136095,5.036630248,-10.78136095,0.02,0.09,0.005,0.05,0.01,0,0,0.014,0,99.811,7.992447802,0.021412639,7.20489251,-0.496758367,1,0,0,0,0,0,0,0,0,0,0,0,0,1,1,1,1
5,1922,12,intact,Oakland,CA,P,1345,7,56.4,23.4,28.8,Poor,4419.52,1983.49,0.4488,5.393305151,6.897382474,4.007011073,6.309595826,4.700158065,-10.78136095,-10.78136095,5.036630248,-10.78136095,0.02,0.09,0.005,0.05,0.01,0,0,0.014,0,99.811,8.393786372,0.021412639,7.20489251,-0.801177925,1,0,0,0,0,0,0,0,0,0,0,0,0,1,1,1,1
5,1922,12,intact,Oakland,CA,P,1345,7,56.4,23.4,28.8,Poor,6391.88,2197.09,0.3437,5.393305151,6.897382474,4.007011073,6.309595826,4.700158065,-10.78136095,-10.78136095,5.036630248,-10.78136095,0.02,0.09,0.005,0.05,0.01,0,0,0.014,0,99.811,8.762783714,0.021412639,7.20489251,-1.067986095,1,0,0,0,0,0,0,0,0,0,0,0,0,1,1,1,1
6,1922,12,intact,Seattle,WA,G,45100,5.9,51,34,42.2,Good,693.98,61.03,0.0879,5.393305151,6.897382474,4.007011073,6.309595826,4.700158065,-10.78136095,-10.78136095,5.036630248,-10.78136095,0.02,0.09,0.005,0.05,0.01,0,0,0.014,0,99.811,6.542443142,0.000935698,10.7166597,-2.431555474,0,0,0,0,0,0,0,0,0,1,0,0,0,1,1,3,3
6,1922,12,intact,Seattle,WA,G,45100,5.9,51,34,42.2,Good,1497.52,213.61,0.1426,5.393305151,6.897382474,4.007011073,6.309595826,4.700158065,-10.78136095,-10.78136095,5.036630248,-10.78136095,0.02,0.09,0.005,0.05,0.01,0,0,0.014,0,99.811,7.311565685,0.000935698,10.7166597,-1.947711771,0,0,0,0,0,0,0,0,0,1,0,0,0,1,1,3,3
6,1922,12,intact,Seattle,WA,G,45100,5.9,51,34,42.2,Good,2264.55,183.09,0.0809,5.393305151,6.897382474,4.007011073,6.309595826,4.700158065,-10.78136095,-10.78136095,5.036630248,-10.78136095,0.02,0.09,0.005,0.05,0.01,0,0,0.014,0,99.811,7.725131343,0.000935698,10.7166597,-2.514541455,0,0,0,0,0,0,0,0,0,1,0,0,0,1,1,3,3
6,1922,12,intact,Seattle,WA,G,45100,5.9,51,34,42.2,Good,2958.53,244.12,0.0825,5.393305151,6.897382474,4.007011073,6.309595826,4.700158065,-10.78136095,-10.78136095,5.036630248,-10.78136095,0.02,0.09,0.005,0.05,0.01,0,0,0.014,0,99.811,7.992447802,0.000935698,10.7166597,-2.494956986,0,0,0,0,0,0,0,0,0,1,0,0,0,1,1,3,3
6,1922,12,intact,Seattle,WA,G,45100,5.9,51,34,42.2,Good,4419.52,305.15,0.069,5.393305151,6.897382474,4.007011073,6.309595826,4.700158065,-10.78136095,-10.78136095,5.036630248,-10.78136095,0.02,0.09,0.005,0.05,0.01,0,0,0.014,0,99.811,8.393786372,0.000935698,10.7166597,-2.673648774,0,0,0,0,0,0,0,0,0,1,0,0,0,1,1,3,3
6,1922,12,intact,Seattle,WA,G,45100,5.9,51,34,42.2,Good,6391.88,671.33,0.105,5.393305151,6.897382474,4.007011073,6.309595826,4.700158065,-10.78136095,-10.78136095,5.036630248,-10.78136095,0.02,0.09,0.005,0.05,0.01,0,0,0.014,0,99.811,8.762783714,0.000935698,10.7166597,-2.253794929,0,0,0,0,0,0,0,0,0,1,0,0,0,1,1,3,3
7,1922,12,intact,Cincinnati,OH,F,2120,4.4,53.2,38.6,34.3,Poor,365.25,152.58,0.4177,5.393305151,6.897382474,4.007011073,6.309595826,4.700158065,-10.78136095,-10.78136095,5.036630248,-10.78136095,0.02,0.09,0.005,0.05,0.01,0,0,0.014,0,99.811,5.900582051,0.016179245,7.659642955,-0.872991807,1,0,0,0,0,0,0,0,0,0,0,0,0,1,1,2,1
7,1922,12,intact,Cincinnati,OH,F,2120,4.4,53.2,38.6,34.3,Poor,1278.38,732.36,0.5729,5.393305151,6.897382474,4.007011073,6.309595826,4.700158065,-10.78136095,-10.78136095,5.036630248,-10.78136095,0.02,0.09,0.005,0.05,0.01,0,0,0.014,0,99.811,7.15334893,0.016179245,7.659642955,-0.557044098,1,0,0,0,0,0,0,0,0,0,0,0,0,1,1,2,1
7,1922,12,intact,Cincinnati,OH,F,2120,4.4,53.2,38.6,34.3,Poor,2812.43,1220.61,0.434,5.393305151,6.897382474,4.007011073,6.309595826,4.700158065,-10.78136095,-10.78136095,5.036630248,-10.78136095,0.02,0.09,0.005,0.05,0.01,0,0,0.014,0,99.811,7.941804157,0.016179245,7.659642955,-0.834710745,1,0,0,0,0,0,0,0,0,0,0,0,0,1,1,2,1
7,1922,12,intact,Cincinnati,OH,F,2120,4.4,53.2,38.6,34.3,Poor,4200.38,1525.76,0.3632,5.393305151,6.897382474,4.007011073,6.309595826,4.700158065,-10.78136095,-10.78136095,5.036630248,-10.78136095,0.02,0.09,0.005,0.05,0.01,0,0,0.014,0,99.811,8.342930276,0.016179245,7.659642955,-1.012801632,1,0,0,0,0,0,0,0,0,0,0,0,0,1,1,2,1
7,1922,12,intact,Cincinnati,OH,F,2120,4.4,53.2,38.6,34.3,Poor,6172.72,2319.15,0.3757,5.393305151,6.897382474,4.007011073,6.309595826,4.700158065,-10.78136095,-10.78136095,5.036630248,-10.78136095,0.02,0.09,0.005,0.05,0.01,0,0,0.014,0,99.811,8.727894863,0.016179245,7.659642955,-0.978964326,1,0,0,0,0,0,0,0,0,0,0,0,0,1,1,2,1
8,1922,12,intact,Fargo,ND,P,350,7.6,39,24,37,Poor,401.78,213.61,0.5317,5.393305151,6.897382474,4.007011073,6.309595826,4.700158065,-10.78136095,-10.78136095,5.036630248,-10.78136095,0.02,0.09,0.005,0.05,0.01,0,0,0.014,0,99.811,5.995904675,0.105714286,5.860786223,-0.631675858,1,0,0,0,0,0,0,0,0,0,0,0,0,1,1,1,1
8,1922,12,intact,Fargo,ND,P,350,7.6,39,24,37,Poor,1387.95,579.79,0.4177,5.393305151,6.897382474,4.007011073,6.309595826,4.700158065,-10.78136095,-10.78136095,5.036630248,-10.78136095,0.02,0.09,0.005,0.05,0.01,0,0,0.014,0,99.811,7.235583117,0.105714286,5.860786223,-0.872991807,1,0,0,0,0,0,0,0,0,0,0,0,0,1,1,1,1
8,1922,12,intact,Fargo,ND,P,350,7.6,39,24,37,Poor,2118.45,976.49,0.4609,5.393305151,6.897382474,4.007011073,6.309595826,4.700158065,-10.78136095,-10.78136095,5.036630248,-10.78136095,0.02,0.09,0.005,0.05,0.01,0,0,0.014,0,99.811,7.658439968,0.105714286,5.860786223,-0.774574179,1,0,0,0,0,0,0,0,0,0,0,0,0,1,1,1,1
8,1922,12,intact,Fargo,ND,P,350,7.6,39,24,37,Poor,2812.43,1007,0.3581,5.393305151,6.897382474,4.007011073,6.309595826,4.700158065,-10.78136095,-10.78136095,5.036630248,-10.78136095,0.02,0.09,0.005,0.05,0.01,0,0,0.014,0,99.811,7.941804157,0.105714286,5.860786223,-1.026943002,1,0,0,0,0,0,0,0,0,0,0,0,0,1,1,1,1
8,1922,12,intact,Fargo,ND,P,350,7.6,39,24,37,Poor,3615.97,1556.27,0.4304,5.393305151,6.897382474,4.007011073,6.309595826,4.700158065,-10.78136095,-10.78136095,5.036630248,-10.78136095,0.02,0.09,0.005,0.05,0.01,0,0,0.014,0,99.811,8.193115425,0.105714286,5.860786223,-0.84304027,1,0,0,0,0,0,0,0,0,0,0,0,0,1,1,1,1
8,1922,12,intact,Fargo,ND,P,350,7.6,39,24,37,Poor,4309.95,2563.27,0.5947,5.393305151,6.897382474,4.007011073,6.309595826,4.700158065,-10.78136095,-10.78136095,5.036630248,-10.78136095,0.02,0.09,0.005,0.05,0.01,0,0,0.014,0,99.811,8.368681582,0.105714286,5.860786223,-0.519698202,1,0,0,0,0,0,0,0,0,0,0,0,0,1,1,1,1
9,1922,12,intact,Sidney,OH,P,2820,6.8,51.2,39,24.8,Fair,365.25,183.09,0.5013,5.393305151,6.897382474,4.007011073,6.309595826,4.700158065,-10.78136095,-10.78136095,5.036630248,-10.78136095,0.02,0.09,0.005,0.05,0.01,0,0,0.014,0,99.811,5.900582051,0.008794326,7.944846711,-0.690550555,0,0,0,0,0,0,0,0,0,0,1,0,0,1,1,1,2
9,1922,12,intact,Sidney,OH,P,2820,6.8,51.2,39,24.8,Fair,1278.38,518.76,0.4058,5.393305151,6.897382474,4.007011073,6.309595826,4.700158065,-10.78136095,-10.78136095,5.036630248,-10.78136095,0.02,0.09,0.005,0.05,0.01,0,0,0.014,0,99.811,7.15334893,0.008794326,7.944846711,-0.901894852,0,0,0,0,0,0,0,0,0,0,1,0,0,1,1,1,2
9,1922,12,intact,Sidney,OH,P,2820,6.8,51.2,39,24.8,Fair,2008.88,671.33,0.3342,5.393305151,6.897382474,4.007011073,6.309595826,4.700158065,-10.78136095,-10.78136095,5.036630248,-10.78136095,0.02,0.09,0.005,0.05,0.01,0,0,0.014,0,99.811,7.605332632,0.008794326,7.944846711,-1.096015663,0,0,0,0,0,0,0,0,0,0,1,0,0,1,1,1,2
9,1922,12,intact,Sidney,OH,P,2820,6.8,51.2,39,24.8,Fair,2812.43,976.49,0.3472,5.393305151,6.897382474,4.007011073,6.309595826,4.700158065,-10.78136095,-10.78136095,5.036630248,-10.78136095,0.02,0.09,0.005,0.05,0.01,0,0,0.014,0,99.811,7.941804157,0.008794326,7.944846711,-1.057854296,0,0,0,0,0,0,0,0,0,0,1,0,0,1,1,1,2
9,1922,12,intact,Sidney,OH,P,2820,6.8,51.2,39,24.8,Fair,4200.38,1434.21,0.3414,5.393305151,6.897382474,4.007011073,6.309595826,4.700158065,-10.78136095,-10.78136095,5.036630248,-10.78136095,0.02,0.09,0.005,0.05,0.01,0,0,0.014,0,99.811,8.342930276,0.008794326,7.944846711,-1.074700469,0,0,0,0,0,0,0,0,0,0,1,0,0,1,1,1,2
9,1922,12,intact,Sidney,OH,P,2820,6.8,51.2,39,24.8,Fair,6172.72,1647.82,0.267,5.393305151,6.897382474,4.007011073,6.309595826,4.700158065,-10.78136095,-10.78136095,5.036630248,-10.78136095,0.02,0.09,0.005,0.05,0.01,0,0,0.014,0,99.811,8.727894863,0.008794326,7.944846711,-1.320506621,0,0,0,0,0,0,0,0,0,0,1,0,0,1,1,1,2
10,1922,12,intact,Middleboro,MA,F,7460,6.6,50,41,13,Fair,474.82,427.21,0.8997,5.393305151,6.897382474,4.007011073,6.309595826,4.700158065,-10.78136095,-10.78136095,5.036630248,-10.78136095,0.02,0.09,0.005,0.05,0.01,0,0,0.014,0,99.811,6.162935785,0.001742627,8.917444732,-0.105693905,0,0,0,0,0,0,0,0,0,1,0,0,0,1,1,2,2
10,1922,12,intact,Middleboro,MA,F,7460,6.6,50,41,13,Fair,1461,427.21,0.2924,5.393305151,6.897382474,4.007011073,6.309595826,4.700158065,-10.78136095,-10.78136095,5.036630248,-10.78136095,0.02,0.09,0.005,0.05,0.01,0,0,0.014,0,99.811,7.286876412,0.001742627,8.917444732,-1.229632551,0,0,0,0,0,0,0,0,0,1,0,0,0,1,1,2,2
10,1922,12,intact,Middleboro,MA,F,7460,6.6,50,41,13,Fair,2228.03,1037.52,0.4657,5.393305151,6.897382474,4.007011073,6.309595826,4.700158065,-10.78136095,-10.78136095,5.036630248,-10.78136095,0.02,0.09,0.005,0.05,0.01,0,0,0.014,0,99.811,7.708873066,0.001742627,8.917444732,-0.764213629,0,0,0,0,0,0,0,0,0,1,0,0,0,1,1,2,2
10,1922,12,intact,Middleboro,MA,F,7460,6.6,50,41,13,Fair,2885.47,1342.67,0.4653,5.393305151,6.897382474,4.007011073,6.309595826,4.700158065,-10.78136095,-10.78136095,5.036630248,-10.78136095,0.02,0.09,0.005,0.05,0.01,0,0,0.014,0,99.811,7.967443077,0.001742627,8.917444732,-0.76507292,0,0,0,0,0,0,0,0,0,1,0,0,0,1,1,2,2
10,1922,12,intact,Middleboro,MA,F,7460,6.6,50,41,13,Fair,4383,1312.15,0.2994,5.393305151,6.897382474,4.007011073,6.309595826,4.700158065,-10.78136095,-10.78136095,5.036630248,-10.78136095,0.02,0.09,0.005,0.05,0.01,0,0,0.014,0,99.811,8.3854887,0.001742627,8.917444732,-1.205974807,0,0,0,0,0,0,0,0,0,1,0,0,0,1,1,2,2
11,1922,12,intact,Loch Raven,MD,G,11000,5.3,55.4,42.6,32,Good,511.35,91.55,0.179,5.393305151,6.897382474,4.007011073,6.309595826,4.700158065,-10.78136095,-10.78136095,5.036630248,-10.78136095,0.02,0.09,0.005,0.05,0.01,0,0,0.014,0,99.811,6.237054287,0.002909091,9.305741457,-1.720369473,1,0,0,0,0,0,0,0,0,0,0,0,0,1,1,3,3
11,1922,12,intact,Loch Raven,MD,G,11000,5.3,55.4,42.6,32,Good,1461,427.21,0.2924,5.393305151,6.897382474,4.007011073,6.309595826,4.700158065,-10.78136095,-10.78136095,5.036630248,-10.78136095,0.02,0.09,0.005,0.05,0.01,0,0,0.014,0,99.811,7.286876412,0.002909091,9.305741457,-1.229632551,1,0,0,0,0,0,0,0,0,0,0,0,0,1,1,3,3
11,1922,12,intact,Loch Raven,MD,G,11000,5.3,55.4,42.6,32,Good,2191.5,335.67,0.1532,5.393305151,6.897382474,4.007011073,6.309595826,4.700158065,-10.78136095,-10.78136095,5.036630248,-10.78136095,0.02,0.09,0.005,0.05,0.01,0,0,0.014,0,99.811,7.69234152,0.002909091,9.305741457,-1.876011022,1,0,0,0,0,0,0,0,0,0,0,0,0,1,1,3,3
11,1922,12,intact,Loch Raven,MD,G,11000,5.3,55.4,42.6,32,Good,2848.95,305.15,0.1071,5.393305151,6.897382474,4.007011073,6.309595826,4.700158065,-10.78136095,-10.78136095,5.036630248,-10.78136095,0.02,0.09,0.005,0.05,0.01,0,0,0.014,0,99.811,7.954705784,0.002909091,9.305741457,-2.233992302,1,0,0,0,0,0,0,0,0,0,0,0,0,1,1,3,3
11,1922,12,intact,Loch Raven,MD,G,11000,5.3,55.4,42.6,32,Good,3652.5,427.21,0.117,5.393305151,6.897382474,4.007011073,6.309595826,4.700158065,-10.78136095,-10.78136095,5.036630248,-10.78136095,0.02,0.09,0.005,0.05,0.01,0,0,0.014,0,99.811,8.203167144,0.002909091,9.305741457,-2.145581344,1,0,0,0,0,0,0,0,0,0,0,0,0,1,1,3,3
11,1922,12,intact,Loch Raven,MD,G,11000,5.3,55.4,42.6,32,Good,4346.48,518.76,0.1194,5.393305151,6.897382474,4.007011073,6.309595826,4.700158065,-10.78136095,-10.78136095,5.036630248,-10.78136095,0.02,0.09,0.005,0.05,0.01,0,0,0.014,0,99.811,8.377121601,0.002909091,9.305741457,-2.125276078,1,0,0,0,0,0,0,0,0,0,0,0,0,1,1,3,3
12,1922,12,intact,Los Angeles,CA,F,3190,7.1,62.4,45.2,12.4,Good,693.98,61.03,0.0879,5.393305151,6.897382474,4.007011073,6.309595826,4.700158065,-10.78136095,-10.78136095,5.036630248,-10.78136095,0.02,0.09,0.005,0.05,0.01,0,0,0.014,0,99.811,6.542443142,0.003887147,8.068089626,-2.431555474,0,0,0,0,0,0,0,0,0,1,0,0,0,1,0,2,3
12,1922,12,intact,Los Angeles,CA,F,3190,7.1,62.4,45.2,12.4,Good,1497.52,427.21,0.2853,5.393305151,6.897382474,4.007011073,6.309595826,4.700158065,-10.78136095,-10.78136095,5.036630248,-10.78136095,0.02,0.09,0.005,0.05,0.01,0,0,0.014,0,99.811,7.311565685,0.003887147,8.068089626,-1.254214021,0,0,0,0,0,0,0,0,0,1,0,0,0,1,0,2,3
12,1922,12,intact,Los Angeles,CA,F,3190,7.1,62.4,45.2,12.4,Good,2264.55,976.49,0.4312,5.393305151,6.897382474,4.007011073,6.309595826,4.700158065,-10.78136095,-10.78136095,5.036630248,-10.78136095,0.02,0.09,0.005,0.05,0.01,0,0,0.014,0,99.811,7.725131343,0.003887147,8.068089626,-0.841183259,0,0,0,0,0,0,0,0,0,1,0,0,0,1,0,2,3
12,1922,12,intact,Los Angeles,CA,F,3190,7.1,62.4,45.2,12.4,Good,2922,305.15,0.1044,5.393305151,6.897382474,4.007011073,6.309595826,4.700158065,-10.78136095,-10.78136095,5.036630248,-10.78136095,0.02,0.09,0.005,0.05,0.01,0,0,0.014,0,99.811,7.980023592,0.003887147,8.068089626,-2.259525604,0,0,0,0,0,0,0,0,0,1,0,0,0,1,0,2,3
12,1922,12,intact,Los Angeles,CA,F,3190,7.1,62.4,45.2,12.4,Good,4419.52,1037.52,0.2348,5.393305151,6.897382474,4.007011073,6.309595826,4.700158065,-10.78136095,-10.78136095,5.036630248,-10.78136095,0.02,0.09,0.005,0.05,0.01,0,0,0.014,0,99.811,8.393786372,0.003887147,8.068089626,-1.449021191,0,0,0,0,0,0,0,0,0,1,0,0,0,1,0,2,3
12,1922,12,intact,Los Angeles,CA,F,3190,7.1,62.4,45.2,12.4,Good,6391.88,1281.64,0.2005,5.393305151,6.897382474,4.007011073,6.309595826,4.700158065,-10.78136095,-10.78136095,5.036630248,-10.78136095,0.02,0.09,0.005,0.05,0.01,0,0,0.014,0,99.811,8.762783714,0.003887147,8.068089626,-1.606941032,0,0,0,0,0,0,0,0,0,1,0,0,0,1,0,2,3
13,1922,12,intact,Bakersfield,CA,F,290,9.5,64.6,5.6,21.7,Good,693.98,762.88,1.0993,5.393305151,6.897382474,4.007011073,6.309595826,4.700158065,-10.78136095,-10.78136095,5.036630248,-10.78136095,0.02,0.09,0.005,0.05,0.01,0,0,0.014,0,99.811,6.542443142,0.074827586,5.673323267,0.094673614,0,0,0,0,0,0,0,0,0,1,0,0,0,1,1,2,3
13,1922,12,intact,Bakersfield,CA,F,290,9.5,64.6,5.6,21.7,Good,1534.05,823.91,0.5371,5.393305151,6.897382474,4.007011073,6.309595826,4.700158065,-10.78136095,-10.78136095,5.036630248,-10.78136095,0.02,0.09,0.005,0.05,0.01,0,0,0.014,0,99.811,7.335666576,0.074827586,5.673323267,-0.621570982,0,0,0,0,0,0,0,0,0,1,0,0,0,1,1,2,3
13,1922,12,intact,Bakersfield,CA,F,290,9.5,64.6,5.6,21.7,Good,2154.97,1983.49,0.9204,5.393305151,6.897382474,4.007011073,6.309595826,4.700158065,-10.78136095,-10.78136095,5.036630248,-10.78136095,0.02,0.09,0.005,0.05,0.01,0,0,0.014,0,99.811,7.675532081,0.074827586,5.673323267,-0.082946921,0,0,0,0,0,0,0,0,0,1,0,0,0,1,1,2,3
14,1922,12,intact,St. Paul,MN,F,3520,6.2,44.2,27.2,17.2,Fair,401.78,91.55,0.2279,5.393305151,6.897382474,4.007011073,6.309595826,4.700158065,-10.78136095,-10.78136095,5.036630248,-10.78136095,0.02,0.09,0.005,0.05,0.01,0,0,0.014,0,99.811,5.995904675,0.004886364,8.166500319,-1.478848343,0,0,0,0,0,0,0,0,0,1,0,0,0,1,1,2,2
14,1922,12,intact,St. Paul,MN,F,3520,6.2,44.2,27.2,17.2,Fair,1387.95,610.3,0.4397,5.393305151,6.897382474,4.007011073,6.309595826,4.700158065,-10.78136095,-10.78136095,5.036630248,-10.78136095,0.02,0.09,0.005,0.05,0.01,0,0,0.014,0,99.811,7.235583117,0.004886364,8.166500319,-0.821662603,0,0,0,0,0,0,0,0,0,1,0,0,0,1,1,2,2
14,1922,12,intact,St. Paul,MN,F,3520,6.2,44.2,27.2,17.2,Fair,2118.45,732.36,0.3457,5.393305151,6.897382474,4.007011073,6.309595826,4.700158065,-10.78136095,-10.78136095,5.036630248,-10.78136095,0.02,0.09,0.005,0.05,0.01,0,0,0.014,0,99.811,7.658439968,0.004886364,8.166500319,-1.062183932,0,0,0,0,0,0,0,0,0,1,0,0,0,1,1,2,2
14,1922,12,intact,St. Paul,MN,F,3520,6.2,44.2,27.2,17.2,Fair,2812.43,610.3,0.217,5.393305151,6.897382474,4.007011073,6.309595826,4.700158065,-10.78136095,-10.78136095,5.036630248,-10.78136095,0.02,0.09,0.005,0.05,0.01,0,0,0.014,0,99.811,7.941804157,0.004886364,8.166500319,-1.527857925,0,0,0,0,0,0,0,0,0,1,0,0,0,1,1,2,2
14,1922,12,intact,St. Paul,MN,F,3520,6.2,44.2,27.2,17.2,Fair,3615.97,1159.58,0.3207,5.393305151,6.897382474,4.007011073,6.309595826,4.700158065,-10.78136095,-10.78136095,5.036630248,-10.78136095,0.02,0.09,0.005,0.05,0.01,0,0,0.014,0,99.811,8.193115425,0.004886364,8.166500319,-1.137249172,0,0,0,0,0,0,0,0,0,1,0,0,0,1,1,2,2
14,1922,12,intact,St. Paul,MN,F,3520,6.2,44.2,27.2,17.2,Fair,4309.95,1251.12,0.2903,5.393305151,6.897382474,4.007011073,6.309595826,4.700158065,-10.78136095,-10.78136095,5.036630248,-10.78136095,0.02,0.09,0.005,0.05,0.01,0,0,0.014,0,99.811,8.368681582,0.004886364,8.166500319,-1.236840408,0,0,0,0,0,0,0,0,0,1,0,0,0,1,1,2,2
15,1922,12,intact,San Antonio,TX,P,489,7.5,68.9,27.2,54.4,Poor,730.5,732.36,1.0025,5.393305151,6.897382474,4.007011073,6.309595826,4.700158065,-10.78136095,-10.78136095,5.036630248,-10.78136095,0.02,0.09,0.005,0.05,0.01,0,0,0.014,0,99.811,6.593729231,0.111247444,6.194405391,0.00249688,1,0,0,0,0,0,0,0,0,0,0,0,0,1,1,1,1
15,1922,12,intact,San Antonio,TX,P,489,7.5,68.9,27.2,54.4,Poor,1461,1098.55,0.7519,5.393305151,6.897382474,4.007011073,6.309595826,4.700158065,-10.78136095,-10.78136095,5.036630248,-10.78136095,0.02,0.09,0.005,0.05,0.01,0,0,0.014,0,99.811,7.286876412,0.111247444,6.194405391,-0.285151943,1,0,0,0,0,0,0,0,0,0,0,0,0,1,1,1,1
15,1922,12,intact,San Antonio,TX,P,489,7.5,68.9,27.2,54.4,Poor,2154.97,1891.94,0.8779,5.393305151,6.897382474,4.007011073,6.309595826,4.700158065,-10.78136095,-10.78136095,5.036630248,-10.78136095,0.02,0.09,0.005,0.05,0.01,0,0,0.014,0,99.811,7.675532081,0.111247444,6.194405391,-0.130222587,1,0,0,0,0,0,0,0,0,0,0,0,0,1,1,1,1
15,1922,12,intact,San Antonio,TX,P,489,7.5,68.9,27.2,54.4,Poor,2922,1525.76,0.5222,5.393305151,6.897382474,4.007011073,6.309595826,4.700158065,-10.78136095,-10.78136095,5.036630248,-10.78136095,0.02,0.09,0.005,0.05,0.01,0,0,0.014,0,99.811,7.980023592,0.111247444,6.194405391,-0.649704623,1,0,0,0,0,0,0,0,0,0,0,0,0,1,1,1,1
15,1922,12,intact,San Antonio,TX,P,489,7.5,68.9,27.2,54.4,Poor,4383,2471.73,0.5639,5.393305151,6.897382474,4.007011073,6.309595826,4.700158065,-10.78136095,-10.78136095,5.036630248,-10.78136095,0.02,0.09,0.005,0.05,0.01,0,0,0.014,0,99.811,8.3854887,0.111247444,6.194405391,-0.572878348,1,0,0,0,0,0,0,0,0,0,0,0,0,1,1,1,1
15,1922,12,intact,San Antonio,TX,P,489,7.5,68.9,27.2,54.4,Poor,6428.4,3753.37,0.5839,5.393305151,6.897382474,4.007011073,6.309595826,4.700158065,-10.78136095,-10.78136095,5.036630248,-10.78136095,0.02,0.09,0.005,0.05,0.01,0,0,0.014,0,99.811,8.768480953,0.111247444,6.194405391,-0.538025544,1,0,0,0,0,0,0,0,0,0,0,0,0,1,1,1,1
16,1922,12,intact,Mobile,AT,F,8290,4.4,67.3,61.6,22.2,Good,730.5,579.79,0.7937,5.393305151,6.897382474,4.007011073,6.309595826,4.700158065,-10.78136095,-10.78136095,5.036630248,-10.78136095,0.02,0.09,0.005,0.05,0.01,0,0,0.014,0,99.811,6.593729231,0.002677925,9.022925868,-0.231049723,0,0,0,0,0,0,0,0,0,0,0,0,1,1,0,2,3
16,1922,12,intact,Mobile,AT,F,8290,4.4,67.3,61.6,22.2,Good,1461,884.94,0.6057,5.393305151,6.897382474,4.007011073,6.309595826,4.700158065,-10.78136095,-10.78136095,5.036630248,-10.78136095,0.02,0.09,0.005,0.05,0.01,0,0,0.014,0,99.811,7.286876412,0.002677925,9.022925868,-0.501370465,0,0,0,0,0,0,0,0,0,0,0,0,1,1,0,2,3
16,1922,12,intact,Mobile,AT,F,8290,4.4,67.3,61.6,22.2,Good,2191.5,1586.79,0.7241,5.393305151,6.897382474,4.007011073,6.309595826,4.700158065,-10.78136095,-10.78136095,5.036630248,-10.78136095,0.02,0.09,0.005,0.05,0.01,0,0,0.014,0,99.811,7.69234152,0.002677925,9.022925868,-0.322825775,0,0,0,0,0,0,0,0,0,0,0,0,1,1,0,2,3
16,1922,12,intact,Mobile,AT,F,8290,4.4,67.3,61.6,22.2,Good,2885.47,1556.27,0.5393,5.393305151,6.897382474,4.007011073,6.309595826,4.700158065,-10.78136095,-10.78136095,5.036630248,-10.78136095,0.02,0.09,0.005,0.05,0.01,0,0,0.014,0,99.811,7.967443077,0.002677925,9.022925868,-0.617483277,0,0,0,0,0,0,0,0,0,0,0,0,1,1,0,2,3
16,1922,12,intact,Mobile,AT,F,8290,4.4,67.3,61.6,22.2,Good,3652.5,2044.52,0.5598,5.393305151,6.897382474,4.007011073,6.309595826,4.700158065,-10.78136095,-10.78136095,5.036630248,-10.78136095,0.02,0.09,0.005,0.05,0.01,0,0,0.014,0,99.811,8.203167144,0.002677925,9.022925868,-0.580175702,0,0,0,0,0,0,0,0,0,0,0,0,1,1,0,2,3
16,1922,12,intact,Mobile,AT,F,8290,4.4,67.3,61.6,22.2,Good,4383,2532.76,0.5779,5.393305151,6.897382474,4.007011073,6.309595826,4.700158065,-10.78136095,-10.78136095,5.036630248,-10.78136095,0.02,0.09,0.005,0.05,0.01,0,0,0.014,0,99.811,8.3854887,0.002677925,9.022925868,-0.548354436,0,0,0,0,0,0,0,0,0,0,0,0,1,1,0,2,3
17,1922,12,intact,Alexandria,VA,P,5980,4.5,55,42,30.8,Poor,438.3,457.73,1.0443,5.393305151,6.897382474,4.007011073,6.309595826,4.700158065,-10.78136095,-10.78136095,5.036630248,-10.78136095,0.02,0.09,0.005,0.05,0.01,0,0,0.014,0,99.811,6.082903607,0.005150502,8.696343057,0.043346805,1,0,0,0,0,0,0,0,0,0,0,0,0,1,1,1,1
17,1922,12,intact,Alexandria,VA,P,5980,4.5,55,42,30.8,Poor,1387.95,1007,0.7255,5.393305151,6.897382474,4.007011073,6.309595826,4.700158065,-10.78136095,-10.78136095,5.036630248,-10.78136095,0.02,0.09,0.005,0.05,0.01,0,0,0.014,0,99.811,7.235583117,0.005150502,8.696343057,-0.320894207,1,0,0,0,0,0,0,0,0,0,0,0,0,1,1,1,1
17,1922,12,intact,Alexandria,VA,P,5980,4.5,55,42,30.8,Poor,2154.97,1586.79,0.7363,5.393305151,6.897382474,4.007011073,6.309595826,4.700158065,-10.78136095,-10.78136095,5.036630248,-10.78136095,0.02,0.09,0.005,0.05,0.01,0,0,0.014,0,99.811,7.675532081,0.005150502,8.696343057,-0.306117635,1,0,0,0,0,0,0,0,0,0,0,0,0,1,1,1,1
17,1922,12,intact,Alexandria,VA,P,5980,4.5,55,42,30.8,Poor,2812.43,1952.97,0.6944,5.393305151,6.897382474,4.007011073,6.309595826,4.700158065,-10.78136095,-10.78136095,5.036630248,-10.78136095,0.02,0.09,0.005,0.05,0.01,0,0,0.014,0,99.811,7.941804157,0.005150502,8.696343057,-0.364707116,1,0,0,0,0,0,0,0,0,0,0,0,0,1,1,1,1
17,1922,12,intact,Alexandria,VA,P,5980,4.5,55,42,30.8,Poor,4309.95,2868.43,0.6655,5.393305151,6.897382474,4.007011073,6.309595826,4.700158065,-10.78136095,-10.78136095,5.036630248,-10.78136095,0.02,0.09,0.005,0.05,0.01,0,0,0.014,0,99.811,8.368681582,0.005150502,8.696343057,-0.407216641,1,0,0,0,0,0,0,0,0,0,0,0,0,1,1,1,1
