Repository: sk7-dev/corrosion_prediction

File: Dataset/modelling2.csv (part 6 of 44)
site_no,year,material_id,specimen_status,city,state,internal_drainage,resistivity,pH,mean_temp,annual_precipitation,moisture,areation,approximate_days,weight_loss_g,corrosion_rate,C_clr,Si_clr,Mn_clr,S_clr,P_clr,Cr_clr,Ni_clr,Cu_clr,Mo_clr,C,Si,Mn,S,P,Cr,Ni,Cu,Mo,Fe,log_days,moisture_res_index,log_resistivity,log_corrosion_rate,texture_Clay,texture_Clay Loam,texture_Loam,texture_Loamy Sand,texture_Marsh,texture_Muck,texture_Peat,texture_Sand,texture_Sandy Clay Loam,texture_Sandy Loam,texture_Silt Loam,texture_Silty Clay,texture_Silty Clay Loam,iron_type_Wrought,climate_zone_Temperate,internal_drainage_code,areation_code
17,1922,12,intact,Alexandria,VA,P,5980,4.5,55,42,30.8,Poor,6209.25,2410.7,0.3882,5.393305151,6.897382474,4.007011073,6.309595826,4.700158065,-10.78136095,-10.78136095,5.036630248,-10.78136095,0.02,0.09,0.005,0.05,0.01,0,0,0.014,0,99.811,8.733795395,0.005150502,8.696343057,-0.946234608,1,0,0,0,0,0,0,0,0,0,0,0,0,1,1,1,1
18,1922,12,intact,Omaha,NE,G,1410,7.3,50.6,27.8,28.4,Good,438.3,122.06,0.2785,5.393305151,6.897382474,4.007011073,6.309595826,4.700158065,-10.78136095,-10.78136095,5.036630248,-10.78136095,0.02,0.09,0.005,0.05,0.01,0,0,0.014,0,99.811,6.082903607,0.020141844,7.252053952,-1.27833722,0,0,0,0,0,0,0,0,0,0,0,0,1,1,1,3,3
18,1922,12,intact,Omaha,NE,G,1410,7.3,50.6,27.8,28.4,Good,1387.95,366.18,0.2638,5.393305151,6.897382474,4.007011073,6.309595826,4.700158065,-10.78136095,-10.78136095,5.036630248,-10.78136095,0.02,0.09,0.005,0.05,0.01,0,0,0.014,0,99.811,7.235583117,0.020141844,7.252053952,-1.332564039,0,0,0,0,0,0,0,0,0,0,0,0,1,1,1,3,3
18,1922,12,intact,Omaha,NE,G,1410,7.3,50.6,27.8,28.4,Good,2118.45,701.85,0.3313,5.393305151,6.897382474,4.007011073,6.309595826,4.700158065,-10.78136095,-10.78136095,5.036630248,-10.78136095,0.02,0.09,0.005,0.05,0.01,0,0,0.014,0,99.811,7.658439968,0.020141844,7.252053952,-1.10473097,0,0,0,0,0,0,0,0,0,0,0,0,1,1,1,3,3
18,1922,12,intact,Omaha,NE,G,1410,7.3,50.6,27.8,28.4,Good,2812.43,549.27,0.1953,5.393305151,6.897382474,4.007011073,6.309595826,4.700158065,-10.78136095,-10.78136095,5.036630248,-10.78136095,0.02,0.09,0.005,0.05,0.01,0,0,0.014,0,99.811,7.941804157,0.020141844,7.252053952,-1.633218441,0,0,0,0,0,0,0,0,0,0,0,0,1,1,1,3,3
18,1922,12,intact,Omaha,NE,G,1410,7.3,50.6,27.8,28.4,Good,3579.45,854.42,0.2387,5.393305151,6.897382474,4.007011073,6.309595826,4.700158065,-10.78136095,-10.78136095,5.036630248,-10.78136095,0.02,0.09,0.005,0.05,0.01,0,0,0.014,0,99.811,8.182964436,0.020141844,7.252053952,-1.432547746,0,0,0,0,0,0,0,0,0,0,0,0,1,1,1,3,3
18,1922,12,intact,Omaha,NE,G,1410,7.3,50.6,27.8,28.4,Good,4273.43,915.46,0.2142,5.393305151,6.897382474,4.007011073,6.309595826,4.700158065,-10.78136095,-10.78136095,5.036630248,-10.78136095,0.02,0.09,0.005,0.05,0.01,0,0,0.014,0,99.811,8.360172062,0.020141844,7.252053952,-1.540845121,0,0,0,0,0,0,0,0,0,0,0,0,1,1,1,3,3
19,1922,12,intact,Des Moines,IA,G,1970,4.6,49.5,32,28.4,Fair,401.78,183.09,0.4557,5.393305151,6.897382474,4.007011073,6.309595826,4.700158065,-10.78136095,-10.78136095,5.036630248,-10.78136095,0.02,0.09,0.005,0.05,0.01,0,0,0.014,0,99.811,5.995904675,0.014416244,7.586296307,-0.785920581,0,0,0,0,0,0,0,0,0,0,0,0,1,1,1,3,2
19,1922,12,intact,Des Moines,IA,G,1970,4.6,49.5,32,28.4,Fair,1351.42,610.3,0.4516,5.393305151,6.897382474,4.007011073,6.309595826,4.700158065,-10.78136095,-10.78136095,5.036630248,-10.78136095,0.02,0.09,0.005,0.05,0.01,0,0,0.014,0,99.811,7.20891117,0.014416244,7.586296307,-0.794958447,0,0,0,0,0,0,0,0,0,0,0,0,1,1,1,3,2
19,1922,12,intact,Des Moines,IA,G,1970,4.6,49.5,32,28.4,Fair,2081.93,671.33,0.3225,5.393305151,6.897382474,4.007011073,6.309595826,4.700158065,-10.78136095,-10.78136095,5.036630248,-10.78136095,0.02,0.09,0.005,0.05,0.01,0,0,0.014,0,99.811,7.641050627,0.014416244,7.586296307,-1.131652143,0,0,0,0,0,0,0,0,0,0,0,0,1,1,1,3,2
19,1922,12,intact,Des Moines,IA,G,1970,4.6,49.5,32,28.4,Fair,2775.9,762.88,0.2748,5.393305151,6.897382474,4.007011073,6.309595826,4.700158065,-10.78136095,-10.78136095,5.036630248,-10.78136095,0.02,0.09,0.005,0.05,0.01,0,0,0.014,0,99.811,7.928730298,0.014416244,7.586296307,-1.291711719,0,0,0,0,0,0,0,0,0,0,0,0,1,1,1,3,2
19,1922,12,intact,Des Moines,IA,G,1970,4.6,49.5,32,28.4,Fair,3542.92,915.46,0.2584,5.393305151,6.897382474,4.007011073,6.309595826,4.700158065,-10.78136095,-10.78136095,5.036630248,-10.78136095,0.02,0.09,0.005,0.05,0.01,0,0,0.014,0,99.811,8.172706525,0.014416244,7.586296307,-1.353246507,0,0,0,0,0,0,0,0,0,0,0,0,1,1,1,3,2
19,1922,12,intact,Des Moines,IA,G,1970,4.6,49.5,32,28.4,Fair,4236.9,884.94,0.2089,5.393305151,6.897382474,4.007011073,6.309595826,4.700158065,-10.78136095,-10.78136095,5.036630248,-10.78136095,0.02,0.09,0.005,0.05,0.01,0,0,0.014,0,99.811,8.351587149,0.014416244,7.586296307,-1.56589961,0,0,0,0,0,0,0,0,0,0,0,0,1,1,1,3,2
20,1922,12,intact,Cleveland,OH,P,2870,7.5,49.2,33.8,22.4,Poor,365.25,274.64,0.7519,5.393305151,6.897382474,4.007011073,6.309595826,4.700158065,-10.78136095,-10.78136095,5.036630248,-10.78136095,0.02,0.09,0.005,0.05,0.01,0,0,0.014,0,99.811,5.900582051,0.007804878,7.96241568,-0.285151943,0,0,0,0,0,0,0,0,0,0,0,1,0,1,1,1,1
20,1922,12,intact,Cleveland,OH,P,2870,7.5,49.2,33.8,22.4,Poor,1314.9,671.33,0.5106,5.393305151,6.897382474,4.007011073,6.309595826,4.700158065,-10.78136095,-10.78136095,5.036630248,-10.78136095,0.02,0.09,0.005,0.05,0.01,0,0,0.014,0,99.811,7.181515896,0.007804878,7.96241568,-0.672168774,0,0,0,0,0,0,0,0,0,0,0,1,0,1,1,1,1
20,1922,12,intact,Cleveland,OH,P,2870,7.5,49.2,33.8,22.4,Poor,2008.88,732.36,0.3646,5.393305151,6.897382474,4.007011073,6.309595826,4.700158065,-10.78136095,-10.78136095,5.036630248,-10.78136095,0.02,0.09,0.005,0.05,0.01,0,0,0.014,0,99.811,7.605332632,0.007804878,7.96241568,-1.008954417,0,0,0,0,0,0,0,0,0,0,0,1,0,1,1,1,1
20,1922,12,intact,Cleveland,OH,P,2870,7.5,49.2,33.8,22.4,Poor,2812.43,823.91,0.293,5.393305151,6.897382474,4.007011073,6.309595826,4.700158065,-10.78136095,-10.78136095,5.036630248,-10.78136095,0.02,0.09,0.005,0.05,0.01,0,0,0.014,0,99.811,7.941804157,0.007804878,7.96241568,-1.22758267,0,0,0,0,0,0,0,0,0,0,0,1,0,1,1,1,1
20,1922,12,intact,Cleveland,OH,P,2870,7.5,49.2,33.8,22.4,Poor,3506.4,1190.09,0.3394,5.393305151,6.897382474,4.007011073,6.309595826,4.700158065,-10.78136095,-10.78136095,5.036630248,-10.78136095,0.02,0.09,0.005,0.05,0.01,0,0,0.014,0,99.811,8.162345149,0.007804878,7.96241568,-1.080575926,0,0,0,0,0,0,0,0,0,0,0,1,0,1,1,1,1
20,1922,12,intact,Cleveland,OH,P,2870,7.5,49.2,33.8,22.4,Poor,4236.9,2014,0.4753,5.393305151,6.897382474,4.007011073,6.309595826,4.700158065,-10.78136095,-10.78136095,5.036630248,-10.78136095,0.02,0.09,0.005,0.05,0.01,0,0,0.014,0,99.811,8.351587149,0.007804878,7.96241568,-0.743809095,0,0,0,0,0,0,0,0,0,0,0,1,0,1,1,1,1
21,1922,12,intact,Kansas City,MO,F,2370,6.2,54.4,37.1,31.2,Poor,547.88,610.3,1.1139,5.393305151,6.897382474,4.007011073,6.309595826,4.700158065,-10.78136095,-10.78136095,5.036630248,-10.78136095,0.02,0.09,0.005,0.05,0.01,0,0,0.014,0,99.811,6.306056285,0.013164557,7.771067086,0.107867371,0,0,0,0,0,0,0,0,0,0,0,0,1,1,1,2,1
21,1922,12,intact,Kansas City,MO,F,2370,6.2,54.4,37.1,31.2,Poor,1461,762.88,0.5222,5.393305151,6.897382474,4.007011073,6.309595826,4.700158065,-10.78136095,-10.78136095,5.036630248,-10.78136095,0.02,0.09,0.005,0.05,0.01,0,0,0.014,0,99.811,7.286876412,0.013164557,7.771067086,-0.649704623,0,0,0,0,0,0,0,0,0,0,0,0,1,1,1,2,1
21,1922,12,intact,Kansas City,MO,F,2370,6.2,54.4,37.1,31.2,Poor,2191.5,1281.64,0.5848,5.393305151,6.897382474,4.007011073,6.309595826,4.700158065,-10.78136095,-10.78136095,5.036630248,-10.78136095,0.02,0.09,0.005,0.05,0.01,0,0,0.014,0,99.811,7.69234152,0.013164557,7.771067086,-0.536485371,0,0,0,0,0,0,0,0,0,0,0,0,1,1,1,2,1
22,1922,12,intact,Memphis,TN,G,5150,4.9,64.6,47.7,28.4,Good,620.92,427.21,0.688,5.393305151,6.897382474,4.007011073,6.309595826,4.700158065,-10.78136095,-10.78136095,5.036630248,-10.78136095,0.02,0.09,0.005,0.05,0.01,0,0,0.014,0,99.811,6.431202249,0.005514563,8.54694615,-0.373966441,0,0,0,0,0,0,0,0,0,0,0,0,1,1,0,3,3
22,1922,12,intact,Memphis,TN,G,5150,4.9,64.6,47.7,28.4,Good,1351.42,976.49,0.7226,5.393305151,6.897382474,4.007011073,6.309595826,4.700158065,-10.78136095,-10.78136095,5.036630248,-10.78136095,0.02,0.09,0.005,0.05,0.01,0,0,0.014,0,99.811,7.20891117,0.005514563,8.54694615,-0.32489946,0,0,0,0,0,0,0,0,0,0,0,0,1,1,0,3,3
22,1922,12,intact,Memphis,TN,G,5150,4.9,64.6,47.7,28.4,Good,2045.4,1617.3,0.7907,5.393305151,6.897382474,4.007011073,6.309595826,4.700158065,-10.78136095,-10.78136095,5.036630248,-10.78136095,0.02,0.09,0.005,0.05,0.01,0,0,0.014,0,99.811,7.623348648,0.005514563,8.54694615,-0.23483665,0,0,0,0,0,0,0,0,0,0,0,0,1,1,0,3,3
22,1922,12,intact,Memphis,TN,G,5150,4.9,64.6,47.7,28.4,Good,2775.9,1739.36,0.6266,5.393305151,6.897382474,4.007011073,6.309595826,4.700158065,-10.78136095,-10.78136095,5.036630248,-10.78136095,0.02,0.09,0.005,0.05,0.01,0,0,0.014,0,99.811,7.928730298,0.005514563,8.54694615,-0.4674469,0,0,0,0,0,0,0,0,0,0,0,0,1,1,0,3,3
22,1922,12,intact,Memphis,TN,G,5150,4.9,64.6,47.7,28.4,Good,3506.4,2044.52,0.5831,5.393305151,6.897382474,4.007011073,6.309595826,4.700158065,-10.78136095,-10.78136095,5.036630248,-10.78136095,0.02,0.09,0.005,0.05,0.01,0,0,0.014,0,99.811,8.162345149,0.005514563,8.54694615,-0.539396581,0,0,0,0,0,0,0,0,0,0,0,0,1,1,0,3,3
22,1922,12,intact,Memphis,TN,G,5150,4.9,64.6,47.7,28.4,Good,4236.9,2136.06,0.5042,5.393305151,6.897382474,4.007011073,6.309595826,4.700158065,-10.78136095,-10.78136095,5.036630248,-10.78136095,0.02,0.09,0.005,0.05,0.01,0,0,0.014,0,99.811,8.351587149,0.005514563,8.54694615,-0.684782264,0,0,0,0,0,0,0,0,0,0,0,0,1,1,0,3,3
23,1922,12,intact,Buttonwillo,CA,F,278,9.4,65,6,24.7,Fair,693.98,1647.82,2.3744,5.393305151,6.897382474,4.007011073,6.309595826,4.700158065,-10.78136095,-10.78136095,5.036630248,-10.78136095,0.02,0.09,0.005,0.05,0.01,0,0,0.014,0,99.811,6.542443142,0.088848921,5.631211782,0.864744774,1,0,0,0,0,0,0,0,0,0,0,0,0,1,1,2,2
23,1922,12,intact,Buttonwillo,CA,F,278,9.4,65,6,24.7,Fair,1570.58,3417.7,2.1761,5.393305151,6.897382474,4.007011073,6.309595826,4.700158065,-10.78136095,-10.78136095,5.036630248,-10.78136095,0.02,0.09,0.005,0.05,0.01,0,0,0.014,0,99.811,7.359200257,0.088848921,5.631211782,0.777534284,1,0,0,0,0,0,0,0,0,0,0,0,0,1,1,2,2
23,1922,12,intact,Buttonwillo,CA,F,278,9.4,65,6,24.7,Fair,2264.55,4180.58,1.8461,5.393305151,6.897382474,4.007011073,6.309595826,4.700158065,-10.78136095,-10.78136095,5.036630248,-10.78136095,0.02,0.09,0.005,0.05,0.01,0,0,0.014,0,99.811,7.725131343,0.088848921,5.631211782,0.613075306,1,0,0,0,0,0,0,0,0,0,0,0,0,1,1,2,2
23,1922,12,intact,Buttonwillo,CA,F,278,9.4,65,6,24.7,Fair,2922,5553.76,1.9007,5.393305151,6.897382474,4.007011073,6.309595826,4.700158065,-10.78136095,-10.78136095,5.036630248,-10.78136095,0.02,0.09,0.005,0.05,0.01,0,0,0.014,0,99.811,7.980023592,0.088848921,5.631211782,0.642222239,1,0,0,0,0,0,0,0,0,0,0,0,0,1,1,2,2
23,1922,12,intact,Buttonwillo,CA,F,278,9.4,65,6,24.7,Fair,3725.55,5950.46,1.5972,5.393305151,6.897382474,4.007011073,6.309595826,4.700158065,-10.78136095,-10.78136095,5.036630248,-10.78136095,0.02,0.09,0.005,0.05,0.01,0,0,0.014,0,99.811,8.222969771,0.088848921,5.631211782,0.468252096,1,0,0,0,0,0,0,0,0,0,0,0,0,1,1,2,2
23,1922,12,intact,Buttonwillo,CA,F,278,9.4,65,6,24.7,Fair,4419.52,6133.55,1.3878,5.393305151,6.897382474,4.007011073,6.309595826,4.700158065,-10.78136095,-10.78136095,5.036630248,-10.78136095,0.02,0.09,0.005,0.05,0.01,0,0,0.014,0,99.811,8.393786372,0.088848921,5.631211782,0.327719759,1,0,0,0,0,0,0,0,0,0,0,0,0,1,1,2,2
24,1922,12,intact,Norwood,MA,G,11400,4.5,50,41,43,Good,474.82,61.03,0.1285,5.393305151,6.897382474,4.007011073,6.309595826,4.700158065,-10.78136095,-10.78136095,5.036630248,-10.78136095,0.02,0.09,0.005,0.05,0.01,0,0,0.014,0,99.811,6.162935785,0.00377193,9.34145635,-2.051826375,0,0,0,1,0,0,0,0,0,0,0,0,0,1,1,3,3
24,1922,12,intact,Norwood,MA,G,11400,4.5,50,41,43,Good,1461,122.06,0.0835,5.393305151,6.897382474,4.007011073,6.309595826,4.700158065,-10.78136095,-10.78136095,5.036630248,-10.78136095,0.02,0.09,0.005,0.05,0.01,0,0,0.014,0,99.811,7.286876412,0.00377193,9.34145635,-2.482908647,0,0,0,1,0,0,0,0,0,0,0,0,0,1,1,3,3
24,1922,12,intact,Norwood,MA,G,11400,4.5,50,41,43,Good,2228.03,274.64,0.1233,5.393305151,6.897382474,4.007011073,6.309595826,4.700158065,-10.78136095,-10.78136095,5.036630248,-10.78136095,0.02,0.09,0.005,0.05,0.01,0,0,0.014,0,99.811,7.708873066,0.00377193,9.34145635,-2.093134869,0,0,0,1,0,0,0,0,0,0,0,0,0,1,1,3,3
24,1922,12,intact,Norwood,MA,G,11400,4.5,50,41,43,Good,2885.47,274.64,0.0952,5.393305151,6.897382474,4.007011073,6.309595826,4.700158065,-10.78136095,-10.78136095,5.036630248,-10.78136095,0.02,0.09,0.005,0.05,0.01,0,0,0.014,0,99.811,7.967443077,0.00377193,9.34145635,-2.351775337,0,0,0,1,0,0,0,0,0,0,0,0,0,1,1,3,3
24,1922,12,intact,Norwood,MA,G,11400,4.5,50,41,43,Good,4383,396.7,0.0905,5.393305151,6.897382474,4.007011073,6.309595826,4.700158065,-10.78136095,-10.78136095,5.036630248,-10.78136095,0.02,0.09,0.005,0.05,0.01,0,0,0.014,0,99.811,8.3854887,0.00377193,9.34145635,-2.402405428,0,0,0,1,0,0,0,0,0,0,0,0,0,1,1,3,3
24,1922,12,intact,Norwood,MA,G,11400,4.5,50,41,43,Good,6282.3,396.7,0.0631,5.393305151,6.897382474,4.007011073,6.309595826,4.700158065,-10.78136095,-10.78136095,5.036630248,-10.78136095,0.02,0.09,0.005,0.05,0.01,0,0,0.014,0,99.811,8.745491434,0.00377193,9.34145635,-2.763034509,0,0,0,1,0,0,0,0,0,0,0,0,0,1,1,3,3
25,1922,12,intact,Milwaukee,WI,F,1780,7.2,46.1,30.4,25.8,Fair,365.25,122.06,0.3342,5.393305151,6.897382474,4.007011073,6.309595826,4.700158065,-10.78136095,-10.78136095,5.036630248,-10.78136095,0.02,0.09,0.005,0.05,0.01,0,0,0.014,0,99.811,5.900582051,0.014494382,7.484930283,-1.096015663,0,0,0,0,0,0,0,0,0,0,0,1,0,1,1,2,2
25,1922,12,intact,Milwaukee,WI,F,1780,7.2,46.1,30.4,25.8,Fair,1351.42,183.09,0.1355,5.393305151,6.897382474,4.007011073,6.309595826,4.700158065,-10.78136095,-10.78136095,5.036630248,-10.78136095,0.02,0.09,0.005,0.05,0.01,0,0,0.014,0,99.811,7.20891117,0.014494382,7.484930283,-1.998783639,0,0,0,0,0,0,0,0,0,0,0,1,0,1,1,2,2
25,1922,12,intact,Milwaukee,WI,F,1780,7.2,46.1,30.4,25.8,Fair,2081.93,518.76,0.2492,5.393305151,6.897382474,4.007011073,6.309595826,4.700158065,-10.78136095,-10.78136095,5.036630248,-10.78136095,0.02,0.09,0.005,0.05,0.01,0,0,0.014,0,99.811,7.641050627,0.014494382,7.484930283,-1.389499492,0,0,0,0,0,0,0,0,0,0,0,1,0,1,1,2,2
25,1922,12,intact,Milwaukee,WI,F,1780,7.2,46.1,30.4,25.8,Fair,2775.9,549.27,0.1979,5.393305151,6.897382474,4.007011073,6.309595826,4.700158065,-10.78136095,-10.78136095,5.036630248,-10.78136095,0.02,0.09,0.005,0.05,0.01,0,0,0.014,0,99.811,7.928730298,0.014494382,7.484930283,-1.619993426,0,0,0,0,0,0,0,0,0,0,0,1,0,1,1,2,2
25,1922,12,intact,Milwaukee,WI,F,1780,7.2,46.1,30.4,25.8,Fair,4273.43,1037.52,0.2428,5.393305151,6.897382474,4.007011073,6.309595826,4.700158065,-10.78136095,-10.78136095,5.036630248,-10.78136095,0.02,0.09,0.005,0.05,0.01,0,0,0.014,0,99.811,8.360172062,0.014494382,7.484930283,-1.41551722,0,0,0,0,0,0,0,0,0,0,0,1,0,1,1,2,2
25,1922,12,intact,Milwaukee,WI,F,1780,7.2,46.1,30.4,25.8,Fair,6209.25,915.46,0.1474,5.393305151,6.897382474,4.007011073,6.309595826,4.700158065,-10.78136095,-10.78136095,5.036630248,-10.78136095,0.02,0.09,0.005,0.05,0.01,0,0,0.014,0,99.811,8.733795395,0.014494382,7.484930283,-1.914605299,0,0,0,0,0,0,0,0,0,0,0,1,0,1,1,2,2
26,1922,12,intact,Springfield,OH,G,2980,7.3,53,37,46.4,Fair,365.25,24.41,0.0668,5.393305151,6.897382474,4.007011073,6.309595826,4.700158065,-10.78136095,-10.78136095,5.036630248,-10.78136095,0.02,0.09,0.005,0.05,0.01,0,0,0.014,0,99.811,5.900582051,0.01557047,8.000014094,-2.706052198,0,0,0,0,0,0,0,0,0,0,1,0,0,1,1,3,2
26,1922,12,intact,Springfield,OH,G,2980,7.3,53,37,46.4,Fair,1278.38,488.24,0.3819,5.393305151,6.897382474,4.007011073,6.309595826,4.700158065,-10.78136095,-10.78136095,5.036630248,-10.78136095,0.02,0.09,0.005,0.05,0.01,0,0,0.014,0,99.811,7.15334893,0.01557047,8.000014094,-0.962596485,0,0,0,0,0,0,0,0,0,0,1,0,0,1,1,3,2
26,1922,12,intact,Springfield,OH,G,2980,7.3,53,37,46.4,Fair,2008.88,457.73,0.2279,5.393305151,6.897382474,4.007011073,6.309595826,4.700158065,-10.78136095,-10.78136095,5.036630248,-10.78136095,0.02,0.09,0.005,0.05,0.01,0,0,0.014,0,99.811,7.605332632,0.01557047,8.000014094,-1.478848343,0,0,0,0,0,0,0,0,0,0,1,0,0,1,1,3,2
26,1922,12,intact,Springfield,OH,G,2980,7.3,53,37,46.4,Fair,2812.43,396.7,0.1411,5.393305151,6.897382474,4.007011073,6.309595826,4.700158065,-10.78136095,-10.78136095,5.036630248,-10.78136095,0.02,0.09,0.005,0.05,0.01,0,0,0.014,0,99.811,7.941804157,0.01557047,8.000014094,-1.95828642,0,0,0,0,0,0,0,0,0,0,1,0,0,1,1,3,2
26,1922,12,intact,Springfield,OH,G,2980,7.3,53,37,46.4,Fair,4200.38,1068.03,0.2543,5.393305151,6.897382474,4.007011073,6.309595826,4.700158065,-10.78136095,-10.78136095,5.036630248,-10.78136095,0.02,0.09,0.005,0.05,0.01,0,0,0.014,0,99.811,8.342930276,0.01557047,8.000014094,-1.369240607,0,0,0,0,0,0,0,0,0,0,1,0,0,1,1,3,2
26,1922,12,intact,Springfield,OH,G,2980,7.3,53,37,46.4,Fair,6172.72,1220.61,0.1977,5.393305151,6.897382474,4.007011073,6.309595826,4.700158065,-10.78136095,-10.78136095,5.036630248,-10.78136095,0.02,0.09,0.005,0.05,0.01,0,0,0.014,0,99.811,8.727894863,0.01557047,8.000014094,-1.621004549,0,0,0,0,0,0,0,0,0,0,1,0,0,1,1,3,2
27,1922,12,intact,Bunkie,LA,P,570,6.6,67,56,42.6,Poor,730.5,122.06,0.1671,5.393305151,6.897382474,4.007011073,6.309595826,4.700158065,-10.78136095,-10.78136095,5.036630248,-10.78136095,0.02,0.09,0.005,0.05,0.01,0,0,0.014,0,99.811,6.593729231,0.074736842,6.34738921,-1.789162843,1,0,0,0,0,0,0,0,0,0,0,0,0,1,0,1,1
27,1922,12,intact,Bunkie,LA,P,570,6.6,67,56,42.6,Poor,1461,976.49,0.6684,5.393305151,6.897382474,4.007011073,6.309595826,4.700158065,-10.78136095,-10.78136095,5.036630248,-10.78136095,0.02,0.09,0.005,0.05,0.01,0,0,0.014,0,99.811,7.286876412,0.074736842,6.34738921,-0.402868482,1,0,0,0,0,0,0,0,0,0,0,0,0,1,0,1,1
27,1922,12,intact,Bunkie,LA,P,570,6.6,67,56,42.6,Poor,2191.5,915.46,0.4177,5.393305151,6.897382474,4.007011073,6.309595826,4.700158065,-10.78136095,-10.78136095,5.036630248,-10.78136095,0.02,0.09,0.005,0.05,0.01,0,0,0.014,0,99.811,7.69234152,0.074736842,6.34738921,-0.872991807,1,0,0,0,0,0,0,0,0,0,0,0,0,1,0,1,1
27,1922,12,intact,Bunkie,LA,P,570,6.6,67,56,42.6,Poor,2922,1403.7,0.4804,5.393305151,6.897382474,4.007011073,6.309595826,4.700158065,-10.78136095,-10.78136095,5.036630248,-10.78136095,0.02,0.09,0.005,0.05,0.01,0,0,0.014,0,99.811,7.980023592,0.074736842,6.34738921,-0.733136189,1,0,0,0,0,0,0,0,0,0,0,0,0,1,0,1,1
27,1922,12,intact,Bunkie,LA,P,570,6.6,67,56,42.6,Poor,4383,2166.58,0.4943,5.393305151,6.897382474,4.007011073,6.309595826,4.700158065,-10.78136095,-10.78136095,5.036630248,-10.78136095,0.02,0.09,0.005,0.05,0.01,0,0,0.014,0,99.811,8.3854887,0.074736842,6.34738921,-0.704612659,1,0,0,0,0,0,0,0,0,0,0,0,0,1,0,1,1
27,1922,12,intact,Bunkie,LA,P,570,6.6,67,56,42.6,Poor,6428.4,2837.91,0.4415,5.393305151,6.897382474,4.007011073,6.309595826,4.700158065,-10.78136095,-10.78136095,5.036630248,-10.78136095,0.02,0.09,0.005,0.05,0.01,0,0,0.014,0,99.811,8.768480953,0.074736842,6.34738921,-0.817577259,1,0,0,0,0,0,0,0,0,0,0,0,0,1,0,1,1
28,1922,12,intact,San Diego,CA,P,408,6.8,61,40.3,24.6,Very Poor,584.4,1037.52,1.7754,5.393305151,6.897382474,4.007011073,6.309595826,4.700158065,-10.78136095,-10.78136095,5.036630248,-10.78136095,0.02,0.09,0.005,0.05,0.01,0,0,0.014,0,99.811,6.37058568,0.060294118,6.013715156,0.57402575,0,0,0,1,0,0,0,0,0,0,0,0,0,1,0,1,0
28,1922,12,intact,San Diego,CA,P,408,6.8,61,40.3,24.6,Very Poor,2045.4,3143.06,1.5366,5.393305151,6.897382474,4.007011073,6.309595826,4.700158065,-10.78136095,-10.78136095,5.036630248,-10.78136095,0.02,0.09,0.005,0.05,0.01,0,0,0.014,0,99.811,7.623348648,0.060294118,6.013715156,0.429572183,0,0,0,1,0,0,0,0,0,0,0,0,0,1,0,1,0
28,1922,12,intact,San Diego,CA,P,408,6.8,61,40.3,24.6,Very Poor,2812.43,3539.76,1.2586,5.393305151,6.897382474,4.007011073,6.309595826,4.700158065,-10.78136095,-10.78136095,5.036630248,-10.78136095,0.02,0.09,0.005,0.05,0.01,0,0,0.014,0,99.811,7.941804157,0.060294118,6.013715156,0.229999992,0,0,0,1,0,0,0,0,0,0,0,0,0,1,0,1,0
28,1922,12,intact,San Diego,CA,P,408,6.8,61,40.3,24.6,Very Poor,3506.4,4790.88,1.3663,5.393305151,6.897382474,4.007011073,6.309595826,4.700158065,-10.78136095,-10.78136095,5.036630248,-10.78136095,0.02,0.09,0.005,0.05,0.01,0,0,0.014,0,99.811,8.162345149,0.060294118,6.013715156,0.312106356,0,0,0,1,0,0,0,0,0,0,0,0,0,1,0,1,0
29,1922,12,intact,New Orleans,LA,VP,1270,4.2,69.3,57.4,34.5,Very Poor,730.5,1220.61,1.6709,5.393305151,6.897382474,4.007011073,6.309595826,4.700158065,-10.78136095,-10.78136095,5.036630248,-10.78136095,0.02,0.09,0.005,0.05,0.01,0,0,0.014,0,99.811,6.593729231,0.027165354,7.147559271,0.513362403,0,0,0,0,0,1,0,0,0,0,0,0,0,1,0,0,0
29,1922,12,intact,New Orleans,LA,VP,1270,4.2,69.3,57.4,34.5,Very Poor,1497.52,2197.09,1.4672,5.393305151,6.897382474,4.007011073,6.309595826,4.700158065,-10.78136095,-10.78136095,5.036630248,-10.78136095,0.02,0.09,0.005,0.05,0.01,0,0,0.014,0,99.811,7.311565685,0.027165354,7.147559271,0.383355823,0,0,0,0,0,1,0,0,0,0,0,0,0,1,0,0,0
29,1922,12,intact,New Orleans,LA,VP,1270,4.2,69.3,57.4,34.5,Very Poor,2191.5,3051.52,1.3924,5.393305151,6.897382474,4.007011073,6.309595826,4.700158065,-10.78136095,-10.78136095,5.036630248,-10.78136095,0.02,0.09,0.005,0.05,0.01,0,0,0.014,0,99.811,7.69234152,0.027165354,7.147559271,0.331028877,0,0,0,0,0,1,0,0,0,0,0,0,0,1,0,0,0
29,1922,12,intact,New Orleans,LA,VP,1270,4.2,69.3,57.4,34.5,Very Poor,2922,4363.67,1.4934,5.393305151,6.897382474,4.007011073,6.309595826,4.700158065,-10.78136095,-10.78136095,5.036630248,-10.78136095,0.02,0.09,0.005,0.05,0.01,0,0,0.014,0,99.811,7.980023592,0.027165354,7.147559271,0.4010554,0,0,0,0,0,1,0,0,0,0,0,0,0,1,0,0,0
29,1922,12,intact,New Orleans,LA,VP,1270,4.2,69.3,57.4,34.5,Very Poor,3652.5,4943.46,1.3534,5.393305151,6.897382474,4.007011073,6.309595826,4.700158065,-10.78136095,-10.78136095,5.036630248,-10.78136095,0.02,0.09,0.005,0.05,0.01,0,0,0.014,0,99.811,8.203167144,0.027165354,7.147559271,0.302619945,0,0,0,0,0,1,0,0,0,0,0,0,0,1,0,0,0
29,1922,12,intact,New Orleans,LA,VP,1270,4.2,69.3,57.4,34.5,Very Poor,4383,6560.76,1.4969,5.393305151,6.897382474,4.007011073,6.309595826,4.700158065,-10.78136095,-10.78136095,5.036630248,-10.78136095,0.02,0.09,0.005,0.05,0.01,0,0,0.014,0,99.811,8.3854887,0.027165354,7.147559271,0.403396303,0,0,0,0,0,1,0,0,0,0,0,0,0,1,0,0,0
30,1922,12,intact,Davenport,IA,P,1300,7,49.9,32.4,29.4,Poor,401.78,274.64,0.6836,5.393305151,6.897382474,4.007011073,6.309595826,4.700158065,-10.78136095,-10.78136095,5.036630248,-10.78136095,0.02,0.09,0.005,0.05,0.01,0,0,0.014,0,99.811,5.995904675,0.022615385,7.170888479,-0.380382328,0,0,0,0,0,0,0,0,0,0,0,0,1,1,1,1,1
30,1922,12,intact,Davenport,IA,P,1300,7,49.9,32.4,29.4,Poor,1314.9,335.67,0.2553,5.393305151,6.897382474,4.007011073,6.309595826,4.700158065,-10.78136095,-10.78136095,5.036630248,-10.78136095,0.02,0.09,0.005,0.05,0.01,0,0,0.014,0,99.811,7.181515896,0.022615385,7.170888479,-1.365315955,0,0,0,0,0,0,0,0,0,0,0,0,1,1,1,1,1
30,1922,12,intact,Davenport,IA,P,1300,7,49.9,32.4,29.4,Poor,2081.93,549.27,0.2638,5.393305151,6.897382474,4.007011073,6.309595826,4.700158065,-10.78136095,-10.78136095,5.036630248,-10.78136095,0.02,0.09,0.005,0.05,0.01,0,0,0.014,0,99.811,7.641050627,0.022615385,7.170888479,-1.332564039,0,0,0,0,0,0,0,0,0,0,0,0,1,1,1,1,1
30,1922,12,intact,Davenport,IA,P,1300,7,49.9,32.4,29.4,Poor,2995.05,1251.12,0.4177,5.393305151,6.897382474,4.007011073,6.309595826,4.700158065,-10.78136095,-10.78136095,5.036630248,-10.78136095,0.02,0.09,0.005,0.05,0.01,0,0,0.014,0,99.811,8.004716205,0.022615385,7.170888479,-0.872991807,0,0,0,0,0,0,0,0,0,0,0,0,1,1,1,1,1
30,1922,12,intact,Davenport,IA,P,1300,7,49.9,32.4,29.4,Poor,4236.9,1586.79,0.3745,5.393305151,6.897382474,4.007011073,6.309595826,4.700158065,-10.78136095,-10.78136095,5.036630248,-10.78136095,0.02,0.09,0.005,0.05,0.01,0,0,0.014,0,99.811,8.351587149,0.022615385,7.170888479,-0.982163476,0,0,0,0,0,0,0,0,0,0,0,0,1,1,1,1,1
30,1922,12,intact,Davenport,IA,P,1300,7,49.9,32.4,29.4,Poor,6209.25,1861.43,0.2998,5.393305151,6.897382474,4.007011073,6.309595826,4.700158065,-10.78136095,-10.78136095,5.036630248,-10.78136095,0.02,0.09,0.005,0.05,0.01,0,0,0.014,0,99.811,8.733795395,0.022615385,7.170888479,-1.204639693,0,0,0,0,0,0,0,0,0,0,0,0,1,1,1,1,1
31,1922,12,intact,Jaksonville,FL,G,20500,4.7,69.3,47.4,2.8,Good,730.5,213.61,0.2924,5.393305151,6.897382474,4.007011073,6.309595826,4.700158065,-10.78136095,-10.78136095,5.036630248,-10.78136095,0.02,0.09,0.005,0.05,0.01,0,0,0.014,0,99.811,6.593729231,0.000136585,9.928228944,-1.229632551,0,0,0,0,0,0,0,1,0,0,0,0,0,1,0,3,3
31,1922,12,intact,Jaksonville,FL,G,20500,4.7,69.3,47.4,2.8,Good,1497.52,610.3,0.4075,5.393305151,6.897382474,4.007011073,6.309595826,4.700158065,-10.78136095,-10.78136095,5.036630248,-10.78136095,0.02,0.09,0.005,0.05,0.01,0,0,0.014,0,99.811,7.311565685,0.000136585,9.928228944,-0.897714346,0,0,0,0,0,0,0,1,0,0,0,0,0,1,0,3,3
31,1922,12,intact,Jaksonville,FL,G,20500,4.7,69.3,47.4,2.8,Good,2191.5,488.24,0.2228,5.393305151,6.897382474,4.007011073,6.309595826,4.700158065,-10.78136095,-10.78136095,5.036630248,-10.78136095,0.02,0.09,0.005,0.05,0.01,0,0,0.014,0,99.811,7.69234152,0.000136585,9.928228944,-1.501480771,0,0,0,0,0,0,0,1,0,0,0,0,0,1,0,3,3
31,1922,12,intact,Jaksonville,FL,G,20500,4.7,69.3,47.4,2.8,Good,2922,549.27,0.188,5.393305151,6.897382474,4.007011073,6.309595826,4.700158065,-10.78136095,-10.78136095,5.036630248,-10.78136095,0.02,0.09,0.005,0.05,0.01,0,0,0.014,0,99.811,7.980023592,0.000136585,9.928228944,-1.671313316,0,0,0,0,0,0,0,1,0,0,0,0,0,1,0,3,3
31,1922,12,intact,Jaksonville,FL,G,20500,4.7,69.3,47.4,2.8,Good,4383,884.94,0.2019,5.393305151,6.897382474,4.007011073,6.309595826,4.700158065,-10.78136095,-10.78136095,5.036630248,-10.78136095,0.02,0.09,0.005,0.05,0.01,0,0,0.014,0,99.811,8.3854887,0.000136585,9.928228944,-1.599982754,0,0,0,0,0,0,0,1,0,0,0,0,0,1,0,3,3
31,1922,12,intact,Jaksonville,FL,G,20500,4.7,69.3,47.4,2.8,Good,6464.93,1495.24,0.2313,5.393305151,6.897382474,4.007011073,6.309595826,4.700158065,-10.78136095,-10.78136095,5.036630248,-10.78136095,0.02,0.09,0.005,0.05,0.01,0,0,0.014,0,99.811,8.774147464,0.000136585,9.928228944,-1.46403971,0,0,0,0,0,0,0,1,0,0,0,0,0,1,0,3,3
32,1922,12,intact,Rochester,NY,G,5700,7.3,47.6,32.8,17.8,Good,365.25,61.03,0.1671,5.393305151,6.897382474,4.007011073,6.309595826,4.700158065,-10.78136095,-10.78136095,5.036630248,-10.78136095,0.02,0.09,0.005,0.05,0.01,0,0,0.014,0,99.811,5.900582051,0.003122807,8.648396877,-1.789162843,0,0,0,0,0,0,0,0,0,0,1,0,0,1,1,3,3
32,1922,12,intact,Rochester,NY,G,5700,7.3,47.6,32.8,17.8,Good,1351.42,366.18,0.271,5.393305151,6.897382474,4.007011073,6.309595826,4.700158065,-10.78136095,-10.78136095,5.036630248,-10.78136095,0.02,0.09,0.005,0.05,0.01,0,0,0.014,0,99.811,7.20891117,0.003122807,8.648396877,-1.305636458,0,0,0,0,0,0,0,0,0,0,1,0,0,1,1,3,3
32,1922,12,intact,Rochester,NY,G,5700,7.3,47.6,32.8,17.8,Good,2118.45,549.27,0.2593,5.393305151,6.897382474,4.007011073,6.309595826,4.700158065,-10.78136095,-10.78136095,5.036630248,-10.78136095,0.02,0.09,0.005,0.05,0.01,0,0,0.014,0,99.811,7.658439968,0.003122807,8.648396877,-1.349769586,0,0,0,0,0,0,0,0,0,0,1,0,0,1,1,3,3
32,1922,12,intact,Rochester,NY,G,5700,7.3,47.6,32.8,17.8,Good,2775.9,610.3,0.2199,5.393305151,6.897382474,4.007011073,6.309595826,4.700158065,-10.78136095,-10.78136095,5.036630248,-10.78136095,0.02,0.09,0.005,0.05,0.01,0,0,0.014,0,99.811,7.928730298,0.003122807,8.648396877,-1.514582381,0,0,0,0,0,0,0,0,0,0,1,0,0,1,1,3,3
32,1922,12,intact,Rochester,NY,G,5700,7.3,47.6,32.8,17.8,Good,3506.4,640.82,0.1828,5.393305151,6.897382474,4.007011073,6.309595826,4.700158065,-10.78136095,-10.78136095,5.036630248,-10.78136095,0.02,0.09,0.005,0.05,0.01,0,0,0.014,0,99.811,8.162345149,0.003122807,8.648396877,-1.69936262,0,0,0,0,0,0,0,0,0,0,1,0,0,1,1,3,3
32,1922,12,intact,Rochester,NY,G,5700,7.3,47.6,32.8,17.8,Good,4273.43,945.97,0.2214,5.393305151,6.897382474,4.007011073,6.309595826,4.700158065,-10.78136095,-10.78136095,5.036630248,-10.78136095,0.02,0.09,0.005,0.05,0.01,0,0,0.014,0,99.811,8.360172062,0.003122807,8.648396877,-1.507784259,0,0,0,0,0,0,0,0,0,0,1,0,0,1,1,3,3
33,1922,12,intact,Milwaukee,WI,VP,800,6.8,46.1,30.4,72.8,Very Poor,365.25,122.06,0.3342,5.393305151,6.897382474,4.007011073,6.309595826,4.700158065,-10.78136095,-10.78136095,5.036630248,-10.78136095,0.02,0.09,0.005,0.05,0.01,0,0,0.014,0,99.811,5.900582051,0.091,6.685860947,-1.096015663,0,0,0,0,0,0,1,0,0,0,0,0,0,1,1,0,0
33,1922,12,intact,Milwaukee,WI,VP,800,6.8,46.1,30.4,72.8,Very Poor,1351.42,1068.03,0.7903,5.393305151,6.897382474,4.007011073,6.309595826,4.700158065,-10.78136095,-10.78136095,5.036630248,-10.78136095,0.02,0.09,0.005,0.05,0.01,0,0,0.014,0,99.811,7.20891117,0.091,6.685860947,-0.235342659,0,0,0,0,0,0,1,0,0,0,0,0,0,1,1,0,0
33,1922,12,intact,Milwaukee,WI,VP,800,6.8,46.1,30.4,72.8,Very Poor,2118.45,1434.21,0.677,5.393305151,6.897382474,4.007011073,6.309595826,4.700158065,-10.78136095,-10.78136095,5.036630248,-10.78136095,0.02,0.09,0.005,0.05,0.01,0,0,0.014,0,99.811,7.658439968,0.091,6.685860947,-0.390084006,0,0,0,0,0,0,1,0,0,0,0,0,0,1,1,0,0
33,1922,12,intact,Milwaukee,WI,VP,800,6.8,46.1,30.4,72.8,Very Poor,2775.9,2563.27,0.9234,5.393305151,6.897382474,4.007011073,6.309595826,4.700158065,-10.78136095,-10.78136095,5.036630248,-10.78136095,0.02,0.09,0.005,0.05,0.01,0,0,0.014,0,99.811,7.928730298,0.091,6.685860947,-0.079692769,0,0,0,0,0,0,1,0,0,0,0,0,0,1,1,0,0
33,1922,12,intact,Milwaukee,WI,VP,800,6.8,46.1,30.4,72.8,Very Poor,3542.92,3387.18,0.956,5.393305151,6.897382474,4.007011073,6.309595826,4.700158065,-10.78136095,-10.78136095,5.036630248,-10.78136095,0.02,0.09,0.005,0.05,0.01,0,0,0.014,0,99.811,8.172706525,0.091,6.685860947,-0.044997366,0,0,0,0,0,0,1,0,0,0,0,0,0,1,1,0,0
33,1922,12,intact,Milwaukee,WI,VP,800,6.8,46.1,30.4,72.8,Very Poor,4273.43,4302.64,1.0068,5.393305151,6.897382474,4.007011073,6.309595826,4.700158065,-10.78136095,-10.78136095,5.036630248,-10.78136095,0.02,0.09,0.005,0.05,0.01,0,0,0.014,0,99.811,8.360172062,0.091,6.685860947,0.006776984,0,0,0,0,0,0,1,0,0,0,0,0,0,1,1,0,0
34,1922,12,intact,Norristown,PA,F,4900,6.7,54,40,23.4,Poor,511.35,396.7,0.7758,5.393305151,6.897382474,4.007011073,6.309595826,4.700158065,-10.78136095,-10.78136095,5.036630248,-10.78136095,0.02,0.09,0.005,0.05,0.01,0,0,0.014,0,99.811,6.237054287,0.00477551,8.497194545,-0.253860524,0,0,0,0,0,0,0,0,0,0,1,0,0,1,1,2,1
34,1922,12,intact,Norristown,PA,F,4900,6.7,54,40,23.4,Poor,1461,488.24,0.3342,5.393305151,6.897382474,4.007011073,6.309595826,4.700158065,-10.78136095,-10.78136095,5.036630248,-10.78136095,0.02,0.09,0.005,0.05,0.01,0,0,0.014,0,99.811,7.286876412,0.00477551,8.497194545,-1.096015663,0,0,0,0,0,0,0,0,0,0,1,0,0,1,1,2,1
34,1922,12,intact,Norristown,PA,F,4900,6.7,54,40,23.4,Poor,2228.03,945.97,0.4246,5.393305151,6.897382474,4.007011073,6.309595826,4.700158065,-10.78136095,-10.78136095,5.036630248,-10.78136095,0.02,0.09,0.005,0.05,0.01,0,0,0.014,0,99.811,7.708873066,0.00477551,8.497194545,-0.85660773,0,0,0,0,0,0,0,0,0,0,1,0,0,1,1,2,1
34,1922,12,intact,Norristown,PA,F,4900,6.7,54,40,23.4,Poor,2922,915.46,0.3133,5.393305151,6.897382474,4.007011073,6.309595826,4.700158065,-10.78136095,-10.78136095,5.036630248,-10.78136095,0.02,0.09,0.005,0.05,0.01,0,0,0.014,0,99.811,7.980023592,0.00477551,8.497194545,-1.160594081,0,0,0,0,0,0,0,0,0,0,1,0,0,1,1,2,1
34,1922,12,intact,Norristown,PA,F,4900,6.7,54,40,23.4,Poor,3615.97,1281.64,0.3544,5.393305151,6.897382474,4.007011073,6.309595826,4.700158065,-10.78136095,-10.78136095,5.036630248,-10.78136095,0.02,0.09,0.005,0.05,0.01,0,0,0.014,0,99.811,8.193115425,0.00477551,8.497194545,-1.03732906,0,0,0,0,0,0,0,0,0,0,1,0,0,1,1,2,1
34,1922,12,intact,Norristown,PA,F,4900,6.7,54,40,23.4,Poor,4383,1159.58,0.2646,5.393305151,6.897382474,4.007011073,6.309595826,4.700158065,-10.78136095,-10.78136095,5.036630248,-10.78136095,0.02,0.09,0.005,0.05,0.01,0,0,0.014,0,99.811,8.3854887,0.00477551,8.497194545,-1.329536027,0,0,0,0,0,0,0,0,0,0,1,0,0,1,1,2,1
35,1922,12,intact,Los Angeles,CA,G,2060,7.3,62.4,15.2,18,Good,693.98,244.12,0.3518,5.393305151,6.897382474,4.007011073,6.309595826,4.700158065,-10.78136095,-10.78136095,5.036630248,-10.78136095,0.02,0.09,0.005,0.05,0.01,0,0,0.014,0,99.811,6.542443142,0.008737864,7.630946581,-1.044692447,0,1,0,0,0,0,0,0,0,0,0,0,0,1,1,3,3
35,1922,12,intact,Los Angeles,CA,G,2060,7.3,62.4,15.2,18,Good,1497.52,518.76,0.3464,5.393305151,6.897382474,4.007011073,6.309595826,4.700158065,-10.78136095,-10.78136095,5.036630248,-10.78136095,0.02,0.09,0.005,0.05,0.01,0,0,0.014,0,99.811,7.311565685,0.008737864,7.630946581,-1.060161102,0,1,0,0,0,0,0,0,0,0,0,0,0,1,1,3,3
35,1922,12,intact,Los Angeles,CA,G,2060,7.3,62.4,15.2,18,Good,2264.55,366.18,0.1617,5.393305151,6.897382474,4.007011073,6.309595826,4.700158065,-10.78136095,-10.78136095,5.036630248,-10.78136095,0.02,0.09,0.005,0.05,0.01,0,0,0.014,0,99.811,7.725131343,0.008737864,7.630946581,-1.822012512,0,1,0,0,0,0,0,0,0,0,0,0,0,1,1,3,3
35,1922,12,intact,Los Angeles,CA,G,2060,7.3,62.4,15.2,18,Good,2922,732.36,0.2506,5.393305151,6.897382474,4.007011073,6.309595826,4.700158065,-10.78136095,-10.78136095,5.036630248,-10.78136095,0.02,0.09,0.005,0.05,0.01,0,0,0.014,0,99.811,7.980023592,0.008737864,7.630946581,-1.383897237,0,1,0,0,0,0,0,0,0,0,0,0,0,1,1,3,3
35,1922,12,intact,Los Angeles,CA,G,2060,7.3,62.4,15.2,18,Good,4419.52,488.24,0.1105,5.393305151,6.897382474,4.007011073,6.309595826,4.700158065,-10.78136095,-10.78136095,5.036630248,-10.78136095,0.02,0.09,0.005,0.05,0.01,0,0,0.014,0,99.811,8.393786372,0.008737864,7.630946581,-2.202739758,0,1,0,0,0,0,0,0,0,0,0,0,0,1,1,3,3
35,1922,12,intact,Los Angeles,CA,G,2060,7.3,62.4,15.2,18,Good,6391.88,457.73,0.0716,5.393305151,6.897382474,4.007011073,6.309595826,4.700158065,-10.78136095,-10.78136095,5.036630248,-10.78136095,0.02,0.09,0.005,0.05,0.01,0,0,0.014,0,99.811,8.762783714,0.008737864,7.630946581,-2.636660205,0,1,0,0,0,0,0,0,0,0,0,0,0,1,1,3,3
36,1922,12,intact,Meridian,MS,G,11200,4.5,64,53,13.8,Good,730.5,366.18,0.5013,5.393305151,6.897382474,4.007011073,6.309595826,4.700158065,-10.78136095,-10.78136095,5.036630248,-10.78136095,0.02,0.09,0.005,0.05,0.01,0,0,0.014,0,99.811,6.593729231,0.001232143,9.323758339,-0.690550555,0,0,0,0,0,0,0,0,0,1,0,0,0,1,0,3,3
36,1922,12,intact,Meridian,MS,G,11200,4.5,64,53,13.8,Good,1497.52,427.21,0.2853,5.393305151,6.897382474,4.007011073,6.309595826,4.700158065,-10.78136095,-10.78136095,5.036630248,-10.78136095,0.02,0.09,0.005,0.05,0.01,0,0,0.014,0,99.811,7.311565685,0.001232143,9.323758339,-1.254214021,0,0,0,0,0,0,0,0,0,1,0,0,0,1,0,3,3
36,1922,12,intact,Meridian,MS,G,11200,4.5,64,53,13.8,Good,2191.5,396.7,0.181,5.393305151,6.897382474,4.007011073,6.309595826,4.700158065,-10.78136095,-10.78136095,5.036630248,-10.78136095,0.02,0.09,0.005,0.05,0.01,0,0,0.014,0,99.811,7.69234152,0.001232143,9.323758339,-1.709258248,0,0,0,0,0,0,0,0,0,1,0,0,0,1,0,3,3
36,1922,12,intact,Meridian,MS,G,11200,4.5,64,53,13.8,Good,2922,610.3,0.2089,5.393305151,6.897382474,4.007011073,6.309595826,4.700158065,-10.78136095,-10.78136095,5.036630248,-10.78136095,0.02,0.09,0.005,0.05,0.01,0,0,0.014,0,99.811,7.980023592,0.001232143,9.323758339,-1.56589961,0,0,0,0,0,0,0,0,0,1,0,0,0,1,0,3,3
36,1922,12,intact,Meridian,MS,G,11200,4.5,64,53,13.8,Good,4383,762.88,0.1741,5.393305151,6.897382474,4.007011073,6.309595826,4.700158065,-10.78136095,-10.78136095,5.036630248,-10.78136095,0.02,0.09,0.005,0.05,0.01,0,0,0.014,0,99.811,8.3854887,0.001232143,9.323758339,-1.748125432,0,0,0,0,0,0,0,0,0,1,0,0,0,1,0,3,3
36,1922,12,intact,Meridian,MS,G,11200,4.5,64,53,13.8,Good,6464.93,1007,0.1558,5.393305151,6.897382474,4.007011073,6.309595826,4.700158065,-10.78136095,-10.78136095,5.036630248,-10.78136095,0.02,0.09,0.005,0.05,0.01,0,0,0.014,0,99.811,8.774147464,0.001232143,9.323758339,-1.859182146,0,0,0,0,0,0,0,0,0,1,0,0,0,1,0,3,3
37,1922,12,intact,Jaksonville,PL,P,11200,3.8,69.3,47.4,7,Fair,730.5,701.85,0.9608,5.393305151,6.897382474,4.007011073,6.309595826,4.700158065,-10.78136095,-10.78136095,5.036630248,-10.78136095,0.02,0.09,0.005,0.05,0.01,0,0,0.014,0,99.811,6.593729231,0.000625,9.323758339,-0.039989008,0,0,0,0,0,0,0,1,0,0,0,0,0,1,0,1,2
37,1922,12,intact,Jaksonville,PL,P,11200,3.8,69.3,47.4,7,Fair,1497.52,1281.64,0.8558,5.393305151,6.897382474,4.007011073,6.309595826,4.700158065,-10.78136095,-10.78136095,5.036630248,-10.78136095,0.02,0.09,0.005,0.05,0.01,0,0,0.014,0,99.811,7.311565685,0.000625,9.323758339,-0.155718575,0,0,0,0,0,0,0,1,0,0,0,0,0,1,0,1,2
37,1922,12,intact,Jaksonville,PL,P,11200,3.8,69.3,47.4,7,Fair,2191.5,1281.64,0.5848,5.393305151,6.897382474,4.007011073,6.309595826,4.700158065,-10.78136095,-10.78136095,5.036630248,-10.78136095,0.02,0.09,0.005,0.05,0.01,0,0,0.014,0,99.811,7.69234152,0.000625,9.323758339,-0.536485371,0,0,0,0,0,0,0,1,0,0,0,0,0,1,0,1,2
37,1922,12,intact,Jaksonville,PL,P,11200,3.8,69.3,47.4,7,Fair,2922,1769.88,0.6057,5.393305151,6.897382474,4.007011073,6.309595826,4.700158065,-10.78136095,-10.78136095,5.036630248,-10.78136095,0.02,0.09,0.005,0.05,0.01,0,0,0.014,0,99.811,7.980023592,0.000625,9.323758339,-0.501370465,0,0,0,0,0,0,0,1,0,0,0,0,0,1,0,1,2
37,1922,12,intact,Jaksonville,PL,P,11200,3.8,69.3,47.4,7,Fair,3689.03,2776.88,0.7527,5.393305151,6.897382474,4.007011073,6.309595826,4.700158065,-10.78136095,-10.78136095,5.036630248,-10.78136095,0.02,0.09,0.005,0.05,0.01,0,0,0.014,0,99.811,8.21311883,0.000625,9.323758339,-0.284088537,0,0,0,0,0,0,0,1,0,0,0,0,0,1,0,1,2
37,1922,12,intact,Jaksonville,PL,P,11200,3.8,69.3,47.4,7,Fair,4383,2532.76,0.5779,5.393305151,6.897382474,4.007011073,6.309595826,4.700158065,-10.78136095,-10.78136095,5.036630248,-10.78136095,0.02,0.09,0.005,0.05,0.01,0,0,0.014,0,99.811,8.3854887,0.000625,9.323758339,-0.548354436,0,0,0,0,0,0,0,1,0,0,0,0,0,1,0,1,2
38,1922,12,intact,Camden,NJ,G,38600,4.5,54,40,3,Good,511.35,61.03,0.1194,5.393305151,6.897382474,4.007011073,6.309595826,4.700158065,-10.78136095,-10.78136095,5.036630248,-10.78136095,0.02,0.09,0.005,0.05,0.01,0,0,0.014,0,99.811,6.237054287,7.77E-05,10.56103346,-2.125276078,0,0,0,0,0,0,0,0,0,1,0,0,0,1,1,3,3
38,1922,12,intact,Camden,NJ,G,38600,4.5,54,40,3,Good,1461,152.58,0.1044,5.393305151,6.897382474,4.007011073,6.309595826,4.700158065,-10.78136095,-10.78136095,5.036630248,-10.78136095,0.02,0.09,0.005,0.05,0.01,0,0,0.014,0,99.811,7.286876412,7.77E-05,10.56103346,-2.259525604,0,0,0,0,0,0,0,0,0,1,0,0,0,1,1,3,3
38,1922,12,intact,Camden,NJ,G,38600,4.5,54,40,3,Good,2228.03,274.64,0.1233,5.393305151,6.897382474,4.007011073,6.309595826,4.700158065,-10.78136095,-10.78136095,5.036630248,-10.78136095,0.02,0.09,0.005,0.05,0.01,0,0,0.014,0,99.811,7.708873066,7.77E-05,10.56103346,-2.093134869,0,0,0,0,0,0,0,0,0,1,0,0,0,1,1,3,3
38,1922,12,intact,Camden,NJ,G,38600,4.5,54,40,3,Good,2922,610.3,0.2089,5.393305151,6.897382474,4.007011073,6.309595826,4.700158065,-10.78136095,-10.78136095,5.036630248,-10.78136095,0.02,0.09,0.005,0.05,0.01,0,0,0.014,0,99.811,7.980023592,7.77E-05,10.56103346,-1.56589961,0,0,0,0,0,0,0,0,0,1,0,0,0,1,1,3,3
38,1922,12,intact,Camden,NJ,G,38600,4.5,54,40,3,Good,4383,640.82,0.1462,5.393305151,6.897382474,4.007011073,6.309595826,4.700158065,-10.78136095,-10.78136095,5.036630248,-10.78136095,0.02,0.09,0.005,0.05,0.01,0,0,0.014,0,99.811,8.3854887,7.77E-05,10.56103346,-1.922779732,0,0,0,0,0,0,0,0,0,1,0,0,0,1,1,3,3
38,1922,12,intact,Camden,NJ,G,38600,4.5,54,40,3,Good,6282.3,823.91,0.1311,5.393305151,6.897382474,4.007011073,6.309595826,4.700158065,-10.78136095,-10.78136095,5.036630248,-10.78136095,0.02,0.09,0.005,0.05,0.01,0,0,0.014,0,99.811,8.745491434,7.77E-05,10.56103346,-2.031794888,0,0,0,0,0,0,0,0,0,1,0,0,0,1,1,3,3
39,1922,12,intact,Wilmington,DE,F,7440,5.6,54,40,24.2,Poor,511.35,305.15,0.5968,5.393305151,6.897382474,4.007011073,6.309595826,4.700158065,-10.78136095,-10.78136095,5.036630248,-10.78136095,0.02,0.09,0.005,0.05,0.01,0,0,0.014,0,99.811,6.237054287,0.003252688,8.914760527,-0.51617323,0,0,0,0,0,0,0,0,0,0,1,0,0,1,1,2,1
39,1922,12,intact,Wilmington,DE,F,7440,5.6,54,40,24.2,Poor,1461,945.97,0.6475,5.393305151,6.897382474,4.007011073,6.309595826,4.700158065,-10.78136095,-10.78136095,5.036630248,-10.78136095,0.02,0.09,0.005,0.05,0.01,0,0,0.014,0,99.811,7.286876412,0.003252688,8.914760527,-0.434636485,0,0,0,0,0,0,0,0,0,0,1,0,0,1,1,2,1
39,1922,12,intact,Wilmington,DE,F,7440,5.6,54,40,24.2,Poor,2228.03,701.85,0.315,5.393305151,6.897382474,4.007011073,6.309595826,4.700158065,-10.78136095,-10.78136095,5.036630248,-10.78136095,0.02,0.09,0.005,0.05,0.01,0,0,0.014,0,99.811,7.708873066,0.003252688,8.914760527,-1.15518264,0,0,0,0,0,0,0,0,0,0,1,0,0,1,1,2,1
