Repository: sk7-dev/corrosion_prediction

File: Dataset/modelling2.csv (part 7 of 44)
site_no,year,material_id,specimen_status,city,state,internal_drainage,resistivity,pH,mean_temp,annual_precipitation,moisture,areation,approximate_days,weight_loss_g,corrosion_rate,C_clr,Si_clr,Mn_clr,S_clr,P_clr,Cr_clr,Ni_clr,Cu_clr,Mo_clr,C,Si,Mn,S,P,Cr,Ni,Cu,Mo,Fe,log_days,moisture_res_index,log_resistivity,log_corrosion_rate,texture_Clay,texture_Clay Loam,texture_Loam,texture_Loamy Sand,texture_Marsh,texture_Muck,texture_Peat,texture_Sand,texture_Sandy Clay Loam,texture_Sandy Loam,texture_Silt Loam,texture_Silty Clay,texture_Silty Clay Loam,iron_type_Wrought,climate_zone_Temperate,internal_drainage_code,areation_code
39,1922,12,intact,Wilmington,DE,F,7440,5.6,54,40,24.2,Poor,2922,1251.12,0.4282,5.393305151,6.897382474,4.007011073,6.309595826,4.700158065,-10.78136095,-10.78136095,5.036630248,-10.78136095,0.02,0.09,0.005,0.05,0.01,0,0,0.014,0,99.811,7.980023592,0.003252688,8.914760527,-0.848164903,0,0,0,0,0,0,0,0,0,0,1,0,0,1,1,2,1
39,1922,12,intact,Wilmington,DE,F,7440,5.6,54,40,24.2,Poor,3615.97,1403.7,0.3882,5.393305151,6.897382474,4.007011073,6.309595826,4.700158065,-10.78136095,-10.78136095,5.036630248,-10.78136095,0.02,0.09,0.005,0.05,0.01,0,0,0.014,0,99.811,8.193115425,0.003252688,8.914760527,-0.946234608,0,0,0,0,0,0,0,0,0,0,1,0,0,1,1,2,1
39,1922,12,intact,Wilmington,DE,F,7440,5.6,54,40,24.2,Poor,4383,1464.73,0.3342,5.393305151,6.897382474,4.007011073,6.309595826,4.700158065,-10.78136095,-10.78136095,5.036630248,-10.78136095,0.02,0.09,0.005,0.05,0.01,0,0,0.014,0,99.811,8.3854887,0.003252688,8.914760527,-1.096015663,0,0,0,0,0,0,0,0,0,0,1,0,0,1,1,2,1
40,1922,12,intact,New Orleans,LA,P,970,6,69.3,57.4,33,Poor,730.5,640.82,0.8772,5.393305151,6.897382474,4.007011073,6.309595826,4.700158065,-10.78136095,-10.78136095,5.036630248,-10.78136095,0.02,0.09,0.005,0.05,0.01,0,0,0.014,0,99.811,6.593729231,0.034020619,6.878326468,-0.131020262,0,0,0,0,0,0,0,0,0,0,0,1,0,1,0,1,1
40,1922,12,intact,New Orleans,LA,P,970,6,69.3,57.4,33,Poor,1497.52,1220.61,0.8151,5.393305151,6.897382474,4.007011073,6.309595826,4.700158065,-10.78136095,-10.78136095,5.036630248,-10.78136095,0.02,0.09,0.005,0.05,0.01,0,0,0.014,0,99.811,7.311565685,0.034020619,6.878326468,-0.204444474,0,0,0,0,0,0,0,0,0,0,0,1,0,1,0,1,1
40,1922,12,intact,New Orleans,LA,P,970,6,69.3,57.4,33,Poor,2191.5,1647.82,0.7519,5.393305151,6.897382474,4.007011073,6.309595826,4.700158065,-10.78136095,-10.78136095,5.036630248,-10.78136095,0.02,0.09,0.005,0.05,0.01,0,0,0.014,0,99.811,7.69234152,0.034020619,6.878326468,-0.285151943,0,0,0,0,0,0,0,0,0,0,0,1,0,1,0,1,1
40,1922,12,intact,New Orleans,LA,P,970,6,69.3,57.4,33,Poor,2922,1952.97,0.6684,5.393305151,6.897382474,4.007011073,6.309595826,4.700158065,-10.78136095,-10.78136095,5.036630248,-10.78136095,0.02,0.09,0.005,0.05,0.01,0,0,0.014,0,99.811,7.980023592,0.034020619,6.878326468,-0.402868482,0,0,0,0,0,0,0,0,0,0,0,1,0,1,0,1,1
40,1922,12,intact,New Orleans,LA,P,970,6,69.3,57.4,33,Poor,3652.5,2105.55,0.5765,5.393305151,6.897382474,4.007011073,6.309595826,4.700158065,-10.78136095,-10.78136095,5.036630248,-10.78136095,0.02,0.09,0.005,0.05,0.01,0,0,0.014,0,99.811,8.203167144,0.034020619,6.878326468,-0.550779939,0,0,0,0,0,0,0,0,0,0,0,1,0,1,0,1,1
40,1922,12,intact,New Orleans,LA,P,970,6,69.3,57.4,33,Poor,4383,2105.55,0.4804,5.393305151,6.897382474,4.007011073,6.309595826,4.700158065,-10.78136095,-10.78136095,5.036630248,-10.78136095,0.02,0.09,0.005,0.05,0.01,0,0,0.014,0,99.811,8.3854887,0.034020619,6.878326468,-0.733136189,0,0,0,0,0,0,0,0,0,0,0,1,0,1,0,1,1
41,1922,12,intact,Kansas City,MO,F,1320,5.5,54.4,37.4,33.1,Fair,547.88,244.12,0.4456,5.393305151,6.897382474,4.007011073,6.309595826,4.700158065,-10.78136095,-10.78136095,5.036630248,-10.78136095,0.02,0.09,0.005,0.05,0.01,0,0,0.014,0,99.811,6.306056285,0.025075758,7.186144305,-0.80833359,0,0,0,0,0,0,0,0,0,0,0,1,0,1,1,2,2
41,1922,12,intact,Kansas City,MO,F,1320,5.5,54.4,37.4,33.1,Fair,1461,823.91,0.5639,5.393305151,6.897382474,4.007011073,6.309595826,4.700158065,-10.78136095,-10.78136095,5.036630248,-10.78136095,0.02,0.09,0.005,0.05,0.01,0,0,0.014,0,99.811,7.286876412,0.025075758,7.186144305,-0.572878348,0,0,0,0,0,0,0,0,0,0,0,1,0,1,1,2,2
41,1922,12,intact,Kansas City,MO,F,1320,5.5,54.4,37.4,33.1,Fair,2191.5,1403.7,0.6405,5.393305151,6.897382474,4.007011073,6.309595826,4.700158065,-10.78136095,-10.78136095,5.036630248,-10.78136095,0.02,0.09,0.005,0.05,0.01,0,0,0.014,0,99.811,7.69234152,0.025075758,7.186144305,-0.445506158,0,0,0,0,0,0,0,0,0,0,0,1,0,1,1,2,2
41,1922,12,intact,Kansas City,MO,F,1320,5.5,54.4,37.4,33.1,Fair,2885.47,1464.73,0.5076,5.393305151,6.897382474,4.007011073,6.309595826,4.700158065,-10.78136095,-10.78136095,5.036630248,-10.78136095,0.02,0.09,0.005,0.05,0.01,0,0,0.014,0,99.811,7.967443077,0.025075758,7.186144305,-0.678061543,0,0,0,0,0,0,0,0,0,0,0,1,0,1,1,2,2
41,1922,12,intact,Kansas City,MO,F,1320,5.5,54.4,37.4,33.1,Fair,4383,1830.91,0.4177,5.393305151,6.897382474,4.007011073,6.309595826,4.700158065,-10.78136095,-10.78136095,5.036630248,-10.78136095,0.02,0.09,0.005,0.05,0.01,0,0,0.014,0,99.811,8.3854887,0.025075758,7.186144305,-0.872991807,0,0,0,0,0,0,0,0,0,0,0,1,0,1,1,2,2
41,1922,12,intact,Kansas City,MO,F,1320,5.5,54.4,37.4,33.1,Fair,6355.35,1800.4,0.2833,5.393305151,6.897382474,4.007011073,6.309595826,4.700158065,-10.78136095,-10.78136095,5.036630248,-10.78136095,0.02,0.09,0.005,0.05,0.01,0,0,0.014,0,99.811,8.757052257,0.025075758,7.186144305,-1.261248872,0,0,0,0,0,0,0,0,0,0,0,1,0,1,1,2,2
42,1922,12,intact,Meridian,MS,F,13700,4.7,64,53,34.8,Fair,730.5,915.46,1.2532,5.393305151,6.897382474,4.007011073,6.309595826,4.700158065,-10.78136095,-10.78136095,5.036630248,-10.78136095,0.02,0.09,0.005,0.05,0.01,0,0,0.014,0,99.811,6.593729231,0.002540146,9.525224102,0.22570028,1,0,0,0,0,0,0,0,0,0,0,0,0,1,0,2,2
42,1922,12,intact,Meridian,MS,F,13700,4.7,64,53,34.8,Fair,1497.52,1373.18,0.917,5.393305151,6.897382474,4.007011073,6.309595826,4.700158065,-10.78136095,-10.78136095,5.036630248,-10.78136095,0.02,0.09,0.005,0.05,0.01,0,0,0.014,0,99.811,7.311565685,0.002540146,9.525224102,-0.086647807,1,0,0,0,0,0,0,0,0,0,0,0,0,1,0,2,2
42,1922,12,intact,Meridian,MS,F,13700,4.7,64,53,34.8,Fair,2191.5,2136.06,0.9747,5.393305151,6.897382474,4.007011073,6.309595826,4.700158065,-10.78136095,-10.78136095,5.036630248,-10.78136095,0.02,0.09,0.005,0.05,0.01,0,0,0.014,0,99.811,7.69234152,0.002540146,9.525224102,-0.025625548,1,0,0,0,0,0,0,0,0,0,0,0,0,1,0,2,2
42,1922,12,intact,Meridian,MS,F,13700,4.7,64,53,34.8,Fair,2922,1800.4,0.6162,5.393305151,6.897382474,4.007011073,6.309595826,4.700158065,-10.78136095,-10.78136095,5.036630248,-10.78136095,0.02,0.09,0.005,0.05,0.01,0,0,0.014,0,99.811,7.980023592,0.002540146,9.525224102,-0.484183693,1,0,0,0,0,0,0,0,0,0,0,0,0,1,0,2,2
42,1922,12,intact,Meridian,MS,F,13700,4.7,64,53,34.8,Fair,3689.03,3509.24,0.9513,5.393305151,6.897382474,4.007011073,6.309595826,4.700158065,-10.78136095,-10.78136095,5.036630248,-10.78136095,0.02,0.09,0.005,0.05,0.01,0,0,0.014,0,99.811,8.21311883,0.002540146,9.525224102,-0.049925809,1,0,0,0,0,0,0,0,0,0,0,0,0,1,0,2,2
42,1922,12,intact,Meridian,MS,F,13700,4.7,64,53,34.8,Fair,4383,3234.61,0.738,5.393305151,6.897382474,4.007011073,6.309595826,4.700158065,-10.78136095,-10.78136095,5.036630248,-10.78136095,0.02,0.09,0.005,0.05,0.01,0,0,0.014,0,99.811,8.3854887,0.002540146,9.525224102,-0.303811454,1,0,0,0,0,0,0,0,0,0,0,0,0,1,0,2,2
43,1922,12,intact,Elizabeth,NJ,VP,60,3.1,52,43,55.4,Very Poor,474.82,427.21,0.8997,5.393305151,6.897382474,4.007011073,6.309595826,4.700158065,-10.78136095,-10.78136095,5.036630248,-10.78136095,0.02,0.09,0.005,0.05,0.01,0,0,0.014,0,99.811,6.162935785,0.923333333,4.110873864,-0.105693905,0,0,0,0,1,0,0,0,0,0,0,0,0,1,1,0,0
43,1922,12,intact,Elizabeth,NJ,VP,60,3.1,52,43,55.4,Very Poor,1497.52,1098.55,0.7336,5.393305151,6.897382474,4.007011073,6.309595826,4.700158065,-10.78136095,-10.78136095,5.036630248,-10.78136095,0.02,0.09,0.005,0.05,0.01,0,0,0.014,0,99.811,7.311565685,0.923333333,4.110873864,-0.309791358,0,0,0,0,1,0,0,0,0,0,0,0,0,1,1,0,0
43,1922,12,intact,Elizabeth,NJ,VP,60,3.1,52,43,55.4,Very Poor,2264.55,1769.88,0.7816,5.393305151,6.897382474,4.007011073,6.309595826,4.700158065,-10.78136095,-10.78136095,5.036630248,-10.78136095,0.02,0.09,0.005,0.05,0.01,0,0,0.014,0,99.811,7.725131343,0.923333333,4.110873864,-0.246412178,0,0,0,0,1,0,0,0,0,0,0,0,0,1,1,0,0
43,1922,12,intact,Elizabeth,NJ,VP,60,3.1,52,43,55.4,Very Poor,2922,2776.88,0.9503,5.393305151,6.897382474,4.007011073,6.309595826,4.700158065,-10.78136095,-10.78136095,5.036630248,-10.78136095,0.02,0.09,0.005,0.05,0.01,0,0,0.014,0,99.811,7.980023592,0.923333333,4.110873864,-0.050977555,0,0,0,0,1,0,0,0,0,0,0,0,0,1,1,0,0
43,1922,12,intact,Elizabeth,NJ,VP,60,3.1,52,43,55.4,Very Poor,3615.97,3539.76,0.9789,5.393305151,6.897382474,4.007011073,6.309595826,4.700158065,-10.78136095,-10.78136095,5.036630248,-10.78136095,0.02,0.09,0.005,0.05,0.01,0,0,0.014,0,99.811,8.193115425,0.923333333,4.110873864,-0.021325787,0,0,0,0,1,0,0,0,0,0,0,0,0,1,1,0,0
43,1922,12,intact,Elizabeth,NJ,VP,60,3.1,52,43,55.4,Very Poor,4383,4729.85,1.0791,5.393305151,6.897382474,4.007011073,6.309595826,4.700158065,-10.78136095,-10.78136095,5.036630248,-10.78136095,0.02,0.09,0.005,0.05,0.01,0,0,0.014,0,99.811,8.3854887,0.923333333,4.110873864,0.07612736,0,0,0,0,1,0,0,0,0,0,0,0,0,1,1,0,0
44,1922,12,intact,Omaha,NE,G,1000,5.8,50.6,27.8,31.2,Good,401.78,91.55,0.2279,5.393305151,6.897382474,4.007011073,6.309595826,4.700158065,-10.78136095,-10.78136095,5.036630248,-10.78136095,0.02,0.09,0.005,0.05,0.01,0,0,0.014,0,99.811,5.995904675,0.0312,6.908754779,-1.478848343,0,0,0,0,0,0,0,0,0,0,0,0,1,1,1,3,3
44,1922,12,intact,Omaha,NE,G,1000,5.8,50.6,27.8,31.2,Good,1314.9,427.21,0.3249,5.393305151,6.897382474,4.007011073,6.309595826,4.700158065,-10.78136095,-10.78136095,5.036630248,-10.78136095,0.02,0.09,0.005,0.05,0.01,0,0,0.014,0,99.811,7.181515896,0.0312,6.908754779,-1.124237836,0,0,0,0,0,0,0,0,0,0,0,0,1,1,1,3,3
44,1922,12,intact,Omaha,NE,G,1000,5.8,50.6,27.8,31.2,Good,2081.93,701.85,0.3371,5.393305151,6.897382474,4.007011073,6.309595826,4.700158065,-10.78136095,-10.78136095,5.036630248,-10.78136095,0.02,0.09,0.005,0.05,0.01,0,0,0.014,0,99.811,7.641050627,0.0312,6.908754779,-1.087375657,0,0,0,0,0,0,0,0,0,0,0,0,1,1,1,3,3
44,1922,12,intact,Omaha,NE,G,1000,5.8,50.6,27.8,31.2,Good,2775.9,518.76,0.1869,5.393305151,6.897382474,4.007011073,6.309595826,4.700158065,-10.78136095,-10.78136095,5.036630248,-10.78136095,0.02,0.09,0.005,0.05,0.01,0,0,0.014,0,99.811,7.928730298,0.0312,6.908754779,-1.677181565,0,0,0,0,0,0,0,0,0,0,0,0,1,1,1,3,3
44,1922,12,intact,Omaha,NE,G,1000,5.8,50.6,27.8,31.2,Good,4236.9,884.94,0.2089,5.393305151,6.897382474,4.007011073,6.309595826,4.700158065,-10.78136095,-10.78136095,5.036630248,-10.78136095,0.02,0.09,0.005,0.05,0.01,0,0,0.014,0,99.811,8.351587149,0.0312,6.908754779,-1.56589961,0,0,0,0,0,0,0,0,0,0,0,0,1,1,1,3,3
46,1922,12,intact,Denver,CO,G,1500,7,50,14.4,7.6,Good,547.88,244.12,0.4456,5.393305151,6.897382474,4.007011073,6.309595826,4.700158065,-10.78136095,-10.78136095,5.036630248,-10.78136095,0.02,0.09,0.005,0.05,0.01,0,0,0.014,0,99.811,6.306056285,0.005066667,7.313886832,-0.80833359,0,0,0,0,0,0,0,0,0,1,0,0,0,1,1,3,3
46,1922,12,intact,Denver,CO,G,1500,7,50,14.4,7.6,Good,1461,823.91,0.5639,5.393305151,6.897382474,4.007011073,6.309595826,4.700158065,-10.78136095,-10.78136095,5.036630248,-10.78136095,0.02,0.09,0.005,0.05,0.01,0,0,0.014,0,99.811,7.286876412,0.005066667,7.313886832,-0.572878348,0,0,0,0,0,0,0,0,0,1,0,0,0,1,1,3,3
46,1922,12,intact,Denver,CO,G,1500,7,50,14.4,7.6,Good,1862.77,884.94,0.4751,5.393305151,6.897382474,4.007011073,6.309595826,4.700158065,-10.78136095,-10.78136095,5.036630248,-10.78136095,0.02,0.09,0.005,0.05,0.01,0,0,0.014,0,99.811,7.529819906,0.005066667,7.313886832,-0.744229971,0,0,0,0,0,0,0,0,0,1,0,0,0,1,1,3,3
46,1922,12,intact,Denver,CO,G,1500,7,50,14.4,7.6,Good,2922,1708.85,0.5848,5.393305151,6.897382474,4.007011073,6.309595826,4.700158065,-10.78136095,-10.78136095,5.036630248,-10.78136095,0.02,0.09,0.005,0.05,0.01,0,0,0.014,0,99.811,7.980023592,0.005066667,7.313886832,-0.536485371,0,0,0,0,0,0,0,0,0,1,0,0,0,1,1,3,3
46,1922,12,intact,Denver,CO,G,1500,7,50,14.4,7.6,Good,3725.55,1220.61,0.3276,5.393305151,6.897382474,4.007011073,6.309595826,4.700158065,-10.78136095,-10.78136095,5.036630248,-10.78136095,0.02,0.09,0.005,0.05,0.01,0,0,0.014,0,99.811,8.222969771,0.005066667,7.313886832,-1.115961927,0,0,0,0,0,0,0,0,0,1,0,0,0,1,1,3,3
46,1922,12,intact,Denver,CO,G,1500,7,50,14.4,7.6,Good,4383,1220.61,0.2785,5.393305151,6.897382474,4.007011073,6.309595826,4.700158065,-10.78136095,-10.78136095,5.036630248,-10.78136095,0.02,0.09,0.005,0.05,0.01,0,0,0.014,0,99.811,8.3854887,0.005066667,7.313886832,-1.27833722,0,0,0,0,0,0,0,0,0,1,0,0,0,1,1,3,3
47,1922,12,intact,Salt Lake City,UT,P,1770,7.6,51.6,16.1,25.7,Poor,547.88,152.58,0.2785,5.393305151,6.897382474,4.007011073,6.309595826,4.700158065,-10.78136095,-10.78136095,5.036630248,-10.78136095,0.02,0.09,0.005,0.05,0.01,0,0,0.014,0,99.811,6.306056285,0.014519774,7.479299638,-1.27833722,0,0,0,0,0,0,0,0,0,0,0,1,0,1,1,1,1
47,1922,12,intact,Salt Lake City,UT,P,1770,7.6,51.6,16.1,25.7,Poor,1497.52,396.7,0.2649,5.393305151,6.897382474,4.007011073,6.309595826,4.700158065,-10.78136095,-10.78136095,5.036630248,-10.78136095,0.02,0.09,0.005,0.05,0.01,0,0,0.014,0,99.811,7.311565685,0.014519774,7.479299638,-1.328402883,0,0,0,0,0,0,0,0,0,0,0,1,0,1,1,1,1
47,1922,12,intact,Salt Lake City,UT,P,1770,7.6,51.6,16.1,25.7,Poor,2228.03,366.18,0.1644,5.393305151,6.897382474,4.007011073,6.309595826,4.700158065,-10.78136095,-10.78136095,5.036630248,-10.78136095,0.02,0.09,0.005,0.05,0.01,0,0,0.014,0,99.811,7.708873066,0.014519774,7.479299638,-1.805452796,0,0,0,0,0,0,0,0,0,0,0,1,0,1,1,1,1
47,1922,12,intact,Salt Lake City,UT,P,1770,7.6,51.6,16.1,25.7,Poor,2922,671.33,0.2298,5.393305151,6.897382474,4.007011073,6.309595826,4.700158065,-10.78136095,-10.78136095,5.036630248,-10.78136095,0.02,0.09,0.005,0.05,0.01,0,0,0.014,0,99.811,7.980023592,0.014519774,7.479299638,-1.470545914,0,0,0,0,0,0,0,0,0,0,0,1,0,1,1,1,1
47,1922,12,intact,Salt Lake City,UT,P,1770,7.6,51.6,16.1,25.7,Poor,4419.52,701.85,0.1588,5.393305151,6.897382474,4.007011073,6.309595826,4.700158065,-10.78136095,-10.78136095,5.036630248,-10.78136095,0.02,0.09,0.005,0.05,0.01,0,0,0.014,0,99.811,8.393786372,0.014519774,7.479299638,-1.84010973,0,0,0,0,0,0,0,0,0,0,0,1,0,1,1,1,1
47,1922,12,intact,Salt Lake City,UT,P,1770,7.6,51.6,16.1,25.7,Poor,6355.35,1769.88,0.2785,5.393305151,6.897382474,4.007011073,6.309595826,4.700158065,-10.78136095,-10.78136095,5.036630248,-10.78136095,0.02,0.09,0.005,0.05,0.01,0,0,0.014,0,99.811,8.757052257,0.014519774,7.479299638,-1.27833722,0,0,0,0,0,0,0,0,0,0,0,1,0,1,1,1,1
1,1922,14,intact,Cleveland,OH,P,1215,7,49.2,33.8,28.6,Poor,365.25,427.21,1.1696,8.501150774,-7.521634807,9.729816113,9.599762989,9.77744416,-7.521634807,-7.521634807,-7.521634807,-7.521634807,0.12,0,0.41,0.36,0.43,0,0,0,0,98.68,5.900582051,0.023539095,7.103322063,0.15666181,1,0,0,0,0,0,0,0,0,0,0,0,0,1,1,1,1
1,1922,14,intact,Cleveland,OH,P,1215,7,49.2,33.8,28.6,Poor,1314.9,1281.64,0.9747,8.501150774,-7.521634807,9.729816113,9.599762989,9.77744416,-7.521634807,-7.521634807,-7.521634807,-7.521634807,0.12,0,0.41,0.36,0.43,0,0,0,0,98.68,7.181515896,0.023539095,7.103322063,-0.025625548,1,0,0,0,0,0,0,0,0,0,0,0,0,1,1,1,1
1,1922,14,intact,Cleveland,OH,P,1215,7,49.2,33.8,28.6,Poor,2008.88,1647.82,0.8203,8.501150774,-7.521634807,9.729816113,9.599762989,9.77744416,-7.521634807,-7.521634807,-7.521634807,-7.521634807,0.12,0,0.41,0.36,0.43,0,0,0,0,98.68,7.605332632,0.023539095,7.103322063,-0.198085152,1,0,0,0,0,0,0,0,0,0,0,0,0,1,1,1,1
1,1922,14,intact,Cleveland,OH,P,1215,7,49.2,33.8,28.6,Poor,2812.43,1708.85,0.6076,8.501150774,-7.521634807,9.729816113,9.599762989,9.77744416,-7.521634807,-7.521634807,-7.521634807,-7.521634807,0.12,0,0.41,0.36,0.43,0,0,0,0,98.68,7.941804157,0.023539095,7.103322063,-0.498238508,1,0,0,0,0,0,0,0,0,0,0,0,0,1,1,1,1
1,1922,14,intact,Cleveland,OH,P,1215,7,49.2,33.8,28.6,Poor,3506.4,3082.03,0.879,8.501150774,-7.521634807,9.729816113,9.599762989,9.77744416,-7.521634807,-7.521634807,-7.521634807,-7.521634807,0.12,0,0.41,0.36,0.43,0,0,0,0,98.68,8.162345149,0.023539095,7.103322063,-0.128970381,1,0,0,0,0,0,0,0,0,0,0,0,0,1,1,1,1
1,1922,14,intact,Cleveland,OH,P,1215,7,49.2,33.8,28.6,Poor,4236.9,2898.94,0.6842,8.501150774,-7.521634807,9.729816113,9.599762989,9.77744416,-7.521634807,-7.521634807,-7.521634807,-7.521634807,0.12,0,0.41,0.36,0.43,0,0,0,0,98.68,8.351587149,0.023539095,7.103322063,-0.379505006,1,0,0,0,0,0,0,0,0,0,0,0,0,1,1,1,1
2,1922,14,intact,Dallas,TX,P,684,7.3,65.5,36.2,37.6,Poor,767.02,671.33,0.8752,8.501150774,-7.521634807,9.729816113,9.599762989,9.77744416,-7.521634807,-7.521634807,-7.521634807,-7.521634807,0.12,0,0.41,0.36,0.43,0,0,0,0,98.68,6.642512877,0.05497076,6.529418838,-0.133302847,1,0,0,0,0,0,0,0,0,0,0,0,0,1,1,1,1
2,1922,14,intact,Dallas,TX,P,684,7.3,65.5,36.2,37.6,Poor,1461,823.91,0.5639,8.501150774,-7.521634807,9.729816113,9.599762989,9.77744416,-7.521634807,-7.521634807,-7.521634807,-7.521634807,0.12,0,0.41,0.36,0.43,0,0,0,0,98.68,7.286876412,0.05497076,6.529418838,-0.572878348,1,0,0,0,0,0,0,0,0,0,0,0,0,1,1,1,1
2,1922,14,intact,Dallas,TX,P,684,7.3,65.5,36.2,37.6,Poor,2154.97,1220.61,0.5664,8.501150774,-7.521634807,9.729816113,9.599762989,9.77744416,-7.521634807,-7.521634807,-7.521634807,-7.521634807,0.12,0,0.41,0.36,0.43,0,0,0,0,98.68,7.675532081,0.05497076,6.529418838,-0.568454737,1,0,0,0,0,0,0,0,0,0,0,0,0,1,1,1,1
2,1922,14,intact,Dallas,TX,P,684,7.3,65.5,36.2,37.6,Poor,2885.47,945.97,0.3278,8.501150774,-7.521634807,9.729816113,9.599762989,9.77744416,-7.521634807,-7.521634807,-7.521634807,-7.521634807,0.12,0,0.41,0.36,0.43,0,0,0,0,98.68,7.967443077,0.05497076,6.529418838,-1.115351613,1,0,0,0,0,0,0,0,0,0,0,0,0,1,1,1,1
2,1922,14,intact,Dallas,TX,P,684,7.3,65.5,36.2,37.6,Poor,4383,1647.82,0.376,8.501150774,-7.521634807,9.729816113,9.599762989,9.77744416,-7.521634807,-7.521634807,-7.521634807,-7.521634807,0.12,0,0.41,0.36,0.43,0,0,0,0,98.68,8.3854887,0.05497076,6.529418838,-0.978166136,1,0,0,0,0,0,0,0,0,0,0,0,0,1,1,1,1
2,1922,14,intact,Dallas,TX,P,684,7.3,65.5,36.2,37.6,Poor,6428.4,2349.67,0.3655,8.501150774,-7.521634807,9.729816113,9.599762989,9.77744416,-7.521634807,-7.521634807,-7.521634807,-7.521634807,0.12,0,0.41,0.36,0.43,0,0,0,0,98.68,8.768480953,0.05497076,6.529418838,-1.006489,1,0,0,0,0,0,0,0,0,0,0,0,0,1,1,1,1
3,1922,14,intact,Atlanta,GA,G,30000,5.2,61.2,48.3,29.4,Good,730.5,610.3,0.8355,8.501150774,-7.521634807,9.729816113,9.599762989,9.77744416,-7.521634807,-7.521634807,-7.521634807,-7.521634807,0.12,0,0.41,0.36,0.43,0,0,0,0,98.68,6.593729231,0.00098,10.30898599,-0.179724931,1,0,0,0,0,0,0,0,0,0,0,0,0,1,0,3,3
3,1922,14,intact,Atlanta,GA,G,30000,5.2,61.2,48.3,29.4,Good,1497.52,1007,0.6724,8.501150774,-7.521634807,9.729816113,9.599762989,9.77744416,-7.521634807,-7.521634807,-7.521634807,-7.521634807,0.12,0,0.41,0.36,0.43,0,0,0,0,98.68,7.311565685,0.00098,10.30898599,-0.396901877,1,0,0,0,0,0,0,0,0,0,0,0,0,1,0,3,3
3,1922,14,intact,Atlanta,GA,G,30000,5.2,61.2,48.3,29.4,Good,2191.5,1098.55,0.5013,8.501150774,-7.521634807,9.729816113,9.599762989,9.77744416,-7.521634807,-7.521634807,-7.521634807,-7.521634807,0.12,0,0.41,0.36,0.43,0,0,0,0,98.68,7.69234152,0.00098,10.30898599,-0.690550555,1,0,0,0,0,0,0,0,0,0,0,0,0,1,0,3,3
3,1922,14,intact,Atlanta,GA,G,30000,5.2,61.2,48.3,29.4,Good,2922,1251.12,0.4282,8.501150774,-7.521634807,9.729816113,9.599762989,9.77744416,-7.521634807,-7.521634807,-7.521634807,-7.521634807,0.12,0,0.41,0.36,0.43,0,0,0,0,98.68,7.980023592,0.00098,10.30898599,-0.848164903,1,0,0,0,0,0,0,0,0,0,0,0,0,1,0,3,3
3,1922,14,intact,Atlanta,GA,G,30000,5.2,61.2,48.3,29.4,Good,3689.03,1098.55,0.2978,8.501150774,-7.521634807,9.729816113,9.599762989,9.77744416,-7.521634807,-7.521634807,-7.521634807,-7.521634807,0.12,0,0.41,0.36,0.43,0,0,0,0,98.68,8.21311883,0.00098,10.30898599,-1.211333159,1,0,0,0,0,0,0,0,0,0,0,0,0,1,0,3,3
3,1922,14,intact,Atlanta,GA,G,30000,5.2,61.2,48.3,29.4,Good,4419.52,1281.64,0.29,8.501150774,-7.521634807,9.729816113,9.599762989,9.77744416,-7.521634807,-7.521634807,-7.521634807,-7.521634807,0.12,0,0.41,0.36,0.43,0,0,0,0,98.68,8.393786372,0.00098,10.30898599,-1.237874356,1,0,0,0,0,0,0,0,0,0,0,0,0,1,0,3,3
4,1922,14,intact,Jenkintown,PA,F,6670,5.6,54,40,22.2,Poor,511.35,427.21,0.8355,8.501150774,-7.521634807,9.729816113,9.599762989,9.77744416,-7.521634807,-7.521634807,-7.521634807,-7.521634807,0.12,0,0.41,0.36,0.43,0,0,0,0,98.68,6.237054287,0.003328336,8.805525053,-0.179724931,0,0,0,0,0,0,0,0,0,0,1,0,0,1,1,2,1
4,1922,14,intact,Jenkintown,PA,F,6670,5.6,54,40,22.2,Poor,1461,1129.06,0.7728,8.501150774,-7.521634807,9.729816113,9.599762989,9.77744416,-7.521634807,-7.521634807,-7.521634807,-7.521634807,0.12,0,0.41,0.36,0.43,0,0,0,0,98.68,7.286876412,0.003328336,8.805525053,-0.257734996,0,0,0,0,0,0,0,0,0,0,1,0,0,1,1,2,1
4,1922,14,intact,Jenkintown,PA,F,6670,5.6,54,40,22.2,Poor,2228.03,1403.7,0.63,8.501150774,-7.521634807,9.729816113,9.599762989,9.77744416,-7.521634807,-7.521634807,-7.521634807,-7.521634807,0.12,0,0.41,0.36,0.43,0,0,0,0,98.68,7.708873066,0.003328336,8.805525053,-0.46203546,0,0,0,0,0,0,0,0,0,0,1,0,0,1,1,2,1
4,1922,14,intact,Jenkintown,PA,F,6670,5.6,54,40,22.2,Poor,2922,1678.33,0.5744,8.501150774,-7.521634807,9.729816113,9.599762989,9.77744416,-7.521634807,-7.521634807,-7.521634807,-7.521634807,0.12,0,0.41,0.36,0.43,0,0,0,0,98.68,7.980023592,0.003328336,8.805525053,-0.554429261,0,0,0,0,0,0,0,0,0,0,1,0,0,1,1,2,1
4,1922,14,intact,Jenkintown,PA,F,6670,5.6,54,40,22.2,Poor,4383,2136.06,0.4874,8.501150774,-7.521634807,9.729816113,9.599762989,9.77744416,-7.521634807,-7.521634807,-7.521634807,-7.521634807,0.12,0,0.41,0.36,0.43,0,0,0,0,98.68,8.3854887,0.003328336,8.805525053,-0.718670138,0,0,0,0,0,0,0,0,0,0,1,0,0,1,1,2,1
5,1922,14,intact,Oakland,CA,P,1345,7,56.4,23.4,28.8,Poor,693.98,305.15,0.4397,8.501150774,-7.521634807,9.729816113,9.599762989,9.77744416,-7.521634807,-7.521634807,-7.521634807,-7.521634807,0.12,0,0.41,0.36,0.43,0,0,0,0,98.68,6.542443142,0.021412639,7.20489251,-0.821662603,1,0,0,0,0,0,0,0,0,0,0,0,0,1,1,1,1
5,1922,14,intact,Oakland,CA,P,1345,7,56.4,23.4,28.8,Poor,1497.52,640.82,0.4279,8.501150774,-7.521634807,9.729816113,9.599762989,9.77744416,-7.521634807,-7.521634807,-7.521634807,-7.521634807,0.12,0,0.41,0.36,0.43,0,0,0,0,98.68,7.311565685,0.021412639,7.20489251,-0.848865756,1,0,0,0,0,0,0,0,0,0,0,0,0,1,1,1,1
5,1922,14,intact,Oakland,CA,P,1345,7,56.4,23.4,28.8,Poor,2264.55,1190.09,0.5255,8.501150774,-7.521634807,9.729816113,9.599762989,9.77744416,-7.521634807,-7.521634807,-7.521634807,-7.521634807,0.12,0,0.41,0.36,0.43,0,0,0,0,98.68,7.725131343,0.021412639,7.20489251,-0.643405089,1,0,0,0,0,0,0,0,0,0,0,0,0,1,1,1,1
5,1922,14,intact,Oakland,CA,P,1345,7,56.4,23.4,28.8,Poor,2958.53,1739.36,0.5879,8.501150774,-7.521634807,9.729816113,9.599762989,9.77744416,-7.521634807,-7.521634807,-7.521634807,-7.521634807,0.12,0,0.41,0.36,0.43,0,0,0,0,98.68,7.992447802,0.021412639,7.20489251,-0.531198414,1,0,0,0,0,0,0,0,0,0,0,0,0,1,1,1,1
5,1922,14,intact,Oakland,CA,P,1345,7,56.4,23.4,28.8,Poor,4419.52,2227.61,0.504,8.501150774,-7.521634807,9.729816113,9.599762989,9.77744416,-7.521634807,-7.521634807,-7.521634807,-7.521634807,0.12,0,0.41,0.36,0.43,0,0,0,0,98.68,8.393786372,0.021412639,7.20489251,-0.685179011,1,0,0,0,0,0,0,0,0,0,0,0,0,1,1,1,1
5,1922,14,intact,Oakland,CA,P,1345,7,56.4,23.4,28.8,Poor,6391.88,3387.18,0.5299,8.501150774,-7.521634807,9.729816113,9.599762989,9.77744416,-7.521634807,-7.521634807,-7.521634807,-7.521634807,0.12,0,0.41,0.36,0.43,0,0,0,0,98.68,8.762783714,0.021412639,7.20489251,-0.635066969,1,0,0,0,0,0,0,0,0,0,0,0,0,1,1,1,1
6,1922,14,intact,Seattle,WA,G,45100,5.9,51,34,42.2,Good,693.98,61.03,0.0879,8.501150774,-7.521634807,9.729816113,9.599762989,9.77744416,-7.521634807,-7.521634807,-7.521634807,-7.521634807,0.12,0,0.41,0.36,0.43,0,0,0,0,98.68,6.542443142,0.000935698,10.7166597,-2.431555474,0,0,0,0,0,0,0,0,0,1,0,0,0,1,1,3,3
6,1922,14,intact,Seattle,WA,G,45100,5.9,51,34,42.2,Good,1497.52,213.61,0.1426,8.501150774,-7.521634807,9.729816113,9.599762989,9.77744416,-7.521634807,-7.521634807,-7.521634807,-7.521634807,0.12,0,0.41,0.36,0.43,0,0,0,0,98.68,7.311565685,0.000935698,10.7166597,-1.947711771,0,0,0,0,0,0,0,0,0,1,0,0,0,1,1,3,3
6,1922,14,intact,Seattle,WA,G,45100,5.9,51,34,42.2,Good,2264.55,244.12,0.1078,8.501150774,-7.521634807,9.729816113,9.599762989,9.77744416,-7.521634807,-7.521634807,-7.521634807,-7.521634807,0.12,0,0.41,0.36,0.43,0,0,0,0,98.68,7.725131343,0.000935698,10.7166597,-2.227477621,0,0,0,0,0,0,0,0,0,1,0,0,0,1,1,3,3
6,1922,14,intact,Seattle,WA,G,45100,5.9,51,34,42.2,Good,2958.53,244.12,0.0825,8.501150774,-7.521634807,9.729816113,9.599762989,9.77744416,-7.521634807,-7.521634807,-7.521634807,-7.521634807,0.12,0,0.41,0.36,0.43,0,0,0,0,98.68,7.992447802,0.000935698,10.7166597,-2.494956986,0,0,0,0,0,0,0,0,0,1,0,0,0,1,1,3,3
6,1922,14,intact,Seattle,WA,G,45100,5.9,51,34,42.2,Good,4419.52,335.67,0.076,8.501150774,-7.521634807,9.729816113,9.599762989,9.77744416,-7.521634807,-7.521634807,-7.521634807,-7.521634807,0.12,0,0.41,0.36,0.43,0,0,0,0,98.68,8.393786372,0.000935698,10.7166597,-2.577021939,0,0,0,0,0,0,0,0,0,1,0,0,0,1,1,3,3
6,1922,14,intact,Seattle,WA,G,45100,5.9,51,34,42.2,Good,6391.88,305.15,0.0477,8.501150774,-7.521634807,9.729816113,9.599762989,9.77744416,-7.521634807,-7.521634807,-7.521634807,-7.521634807,0.12,0,0.41,0.36,0.43,0,0,0,0,98.68,8.762783714,0.000935698,10.7166597,-3.042823881,0,0,0,0,0,0,0,0,0,1,0,0,0,1,1,3,3
7,1922,14,intact,Cincinnati,OH,F,2120,4.4,53.2,38.6,34.3,Poor,365.25,152.58,0.4177,8.501150774,-7.521634807,9.729816113,9.599762989,9.77744416,-7.521634807,-7.521634807,-7.521634807,-7.521634807,0.12,0,0.41,0.36,0.43,0,0,0,0,98.68,5.900582051,0.016179245,7.659642955,-0.872991807,1,0,0,0,0,0,0,0,0,0,0,0,0,1,1,2,1
7,1922,14,intact,Cincinnati,OH,F,2120,4.4,53.2,38.6,34.3,Poor,1278.38,884.94,0.6922,8.501150774,-7.521634807,9.729816113,9.599762989,9.77744416,-7.521634807,-7.521634807,-7.521634807,-7.521634807,0.12,0,0.41,0.36,0.43,0,0,0,0,98.68,7.15334893,0.016179245,7.659642955,-0.367880348,1,0,0,0,0,0,0,0,0,0,0,0,0,1,1,2,1
7,1922,14,intact,Cincinnati,OH,F,2120,4.4,53.2,38.6,34.3,Poor,2812.43,1190.09,0.4232,8.501150774,-7.521634807,9.729816113,9.599762989,9.77744416,-7.521634807,-7.521634807,-7.521634807,-7.521634807,0.12,0,0.41,0.36,0.43,0,0,0,0,98.68,7.941804157,0.016179245,7.659642955,-0.859910398,1,0,0,0,0,0,0,0,0,0,0,0,0,1,1,2,1
7,1922,14,intact,Cincinnati,OH,F,2120,4.4,53.2,38.6,34.3,Poor,4200.38,1495.24,0.356,8.501150774,-7.521634807,9.729816113,9.599762989,9.77744416,-7.521634807,-7.521634807,-7.521634807,-7.521634807,0.12,0,0.41,0.36,0.43,0,0,0,0,98.68,8.342930276,0.016179245,7.659642955,-1.032824548,1,0,0,0,0,0,0,0,0,0,0,0,0,1,1,2,1
7,1922,14,intact,Cincinnati,OH,F,2120,4.4,53.2,38.6,34.3,Poor,6172.72,1739.36,0.2818,8.501150774,-7.521634807,9.729816113,9.599762989,9.77744416,-7.521634807,-7.521634807,-7.521634807,-7.521634807,0.12,0,0.41,0.36,0.43,0,0,0,0,98.68,8.727894863,0.016179245,7.659642955,-1.26655768,1,0,0,0,0,0,0,0,0,0,0,0,0,1,1,2,1
8,1922,14,intact,Fargo,ND,P,350,7.6,39,24,37,Poor,401.78,183.09,0.4557,8.501150774,-7.521634807,9.729816113,9.599762989,9.77744416,-7.521634807,-7.521634807,-7.521634807,-7.521634807,0.12,0,0.41,0.36,0.43,0,0,0,0,98.68,5.995904675,0.105714286,5.860786223,-0.785920581,1,0,0,0,0,0,0,0,0,0,0,0,0,1,1,1,1
8,1922,14,intact,Fargo,ND,P,350,7.6,39,24,37,Poor,1387.95,518.76,0.3738,8.501150774,-7.521634807,9.729816113,9.599762989,9.77744416,-7.521634807,-7.521634807,-7.521634807,-7.521634807,0.12,0,0.41,0.36,0.43,0,0,0,0,98.68,7.235583117,0.105714286,5.860786223,-0.984034384,1,0,0,0,0,0,0,0,0,0,0,0,0,1,1,1,1
8,1922,14,intact,Fargo,ND,P,350,7.6,39,24,37,Poor,2118.45,945.97,0.4465,8.501150774,-7.521634807,9.729816113,9.599762989,9.77744416,-7.521634807,-7.521634807,-7.521634807,-7.521634807,0.12,0,0.41,0.36,0.43,0,0,0,0,98.68,7.658439968,0.105714286,5.860786223,-0.806315879,1,0,0,0,0,0,0,0,0,0,0,0,0,1,1,1,1
8,1922,14,intact,Fargo,ND,P,350,7.6,39,24,37,Poor,2812.43,1068.03,0.3798,8.501150774,-7.521634807,9.729816113,9.599762989,9.77744416,-7.521634807,-7.521634807,-7.521634807,-7.521634807,0.12,0,0.41,0.36,0.43,0,0,0,0,98.68,7.941804157,0.105714286,5.860786223,-0.968110481,1,0,0,0,0,0,0,0,0,0,0,0,0,1,1,1,1
8,1922,14,intact,Fargo,ND,P,350,7.6,39,24,37,Poor,3615.97,1617.3,0.4473,8.501150774,-7.521634807,9.729816113,9.599762989,9.77744416,-7.521634807,-7.521634807,-7.521634807,-7.521634807,0.12,0,0.41,0.36,0.43,0,0,0,0,98.68,8.193115425,0.105714286,5.860786223,-0.804525769,1,0,0,0,0,0,0,0,0,0,0,0,0,1,1,1,1
8,1922,14,intact,Fargo,ND,P,350,7.6,39,24,37,Poor,4309.95,2410.7,0.5593,8.501150774,-7.521634807,9.729816113,9.599762989,9.77744416,-7.521634807,-7.521634807,-7.521634807,-7.521634807,0.12,0,0.41,0.36,0.43,0,0,0,0,98.68,8.368681582,0.105714286,5.860786223,-0.581069277,1,0,0,0,0,0,0,0,0,0,0,0,0,1,1,1,1
9,1922,14,intact,Sidney,OH,P,2820,6.8,51.2,39,24.8,Fair,365.25,183.09,0.5013,8.501150774,-7.521634807,9.729816113,9.599762989,9.77744416,-7.521634807,-7.521634807,-7.521634807,-7.521634807,0.12,0,0.41,0.36,0.43,0,0,0,0,98.68,5.900582051,0.008794326,7.944846711,-0.690550555,0,0,0,0,0,0,0,0,0,0,1,0,0,1,1,1,2
9,1922,14,intact,Sidney,OH,P,2820,6.8,51.2,39,24.8,Fair,1278.38,366.18,0.2864,8.501150774,-7.521634807,9.729816113,9.599762989,9.77744416,-7.521634807,-7.521634807,-7.521634807,-7.521634807,0.12,0,0.41,0.36,0.43,0,0,0,0,98.68,7.15334893,0.008794326,7.944846711,-1.250365844,0,0,0,0,0,0,0,0,0,0,1,0,0,1,1,1,2
9,1922,14,intact,Sidney,OH,P,2820,6.8,51.2,39,24.8,Fair,2008.88,823.91,0.4101,8.501150774,-7.521634807,9.729816113,9.599762989,9.77744416,-7.521634807,-7.521634807,-7.521634807,-7.521634807,0.12,0,0.41,0.36,0.43,0,0,0,0,98.68,7.605332632,0.008794326,7.944846711,-0.891354247,0,0,0,0,0,0,0,0,0,0,1,0,0,1,1,1,2
9,1922,14,intact,Sidney,OH,P,2820,6.8,51.2,39,24.8,Fair,2812.43,1037.52,0.3689,8.501150774,-7.521634807,9.729816113,9.599762989,9.77744416,-7.521634807,-7.521634807,-7.521634807,-7.521634807,0.12,0,0.41,0.36,0.43,0,0,0,0,98.68,7.941804157,0.008794326,7.944846711,-0.997229674,0,0,0,0,0,0,0,0,0,0,1,0,0,1,1,1,2
9,1922,14,intact,Sidney,OH,P,2820,6.8,51.2,39,24.8,Fair,4200.38,1525.76,0.3632,8.501150774,-7.521634807,9.729816113,9.599762989,9.77744416,-7.521634807,-7.521634807,-7.521634807,-7.521634807,0.12,0,0.41,0.36,0.43,0,0,0,0,98.68,8.342930276,0.008794326,7.944846711,-1.012801632,0,0,0,0,0,0,0,0,0,0,1,0,0,1,1,1,2
9,1922,14,intact,Sidney,OH,P,2820,6.8,51.2,39,24.8,Fair,6172.72,1647.82,0.267,8.501150774,-7.521634807,9.729816113,9.599762989,9.77744416,-7.521634807,-7.521634807,-7.521634807,-7.521634807,0.12,0,0.41,0.36,0.43,0,0,0,0,98.68,8.727894863,0.008794326,7.944846711,-1.320506621,0,0,0,0,0,0,0,0,0,0,1,0,0,1,1,1,2
10,1922,14,intact,Middleboro,MA,F,7460,6.6,50,41,13,Fair,474.82,305.15,0.6427,8.501150774,-7.521634807,9.729816113,9.599762989,9.77744416,-7.521634807,-7.521634807,-7.521634807,-7.521634807,0.12,0,0.41,0.36,0.43,0,0,0,0,98.68,6.162935785,0.001742627,8.917444732,-0.442077227,0,0,0,0,0,0,0,0,0,1,0,0,0,1,1,2,2
10,1922,14,intact,Middleboro,MA,F,7460,6.6,50,41,13,Fair,1461,366.18,0.2506,8.501150774,-7.521634807,9.729816113,9.599762989,9.77744416,-7.521634807,-7.521634807,-7.521634807,-7.521634807,0.12,0,0.41,0.36,0.43,0,0,0,0,98.68,7.286876412,0.001742627,8.917444732,-1.383897237,0,0,0,0,0,0,0,0,0,1,0,0,0,1,1,2,2
10,1922,14,intact,Middleboro,MA,F,7460,6.6,50,41,13,Fair,2228.03,1129.06,0.5068,8.501150774,-7.521634807,9.729816113,9.599762989,9.77744416,-7.521634807,-7.521634807,-7.521634807,-7.521634807,0.12,0,0.41,0.36,0.43,0,0,0,0,98.68,7.708873066,0.001742627,8.917444732,-0.679638831,0,0,0,0,0,0,0,0,0,1,0,0,0,1,1,2,2
10,1922,14,intact,Middleboro,MA,F,7460,6.6,50,41,13,Fair,2885.47,1403.7,0.4865,8.501150774,-7.521634807,9.729816113,9.599762989,9.77744416,-7.521634807,-7.521634807,-7.521634807,-7.521634807,0.12,0,0.41,0.36,0.43,0,0,0,0,98.68,7.967443077,0.001742627,8.917444732,-0.720518377,0,0,0,0,0,0,0,0,0,1,0,0,0,1,1,2,2
10,1922,14,intact,Middleboro,MA,F,7460,6.6,50,41,13,Fair,4383,1342.67,0.3063,8.501150774,-7.521634807,9.729816113,9.599762989,9.77744416,-7.521634807,-7.521634807,-7.521634807,-7.521634807,0.12,0,0.41,0.36,0.43,0,0,0,0,98.68,8.3854887,0.001742627,8.917444732,-1.183190265,0,0,0,0,0,0,0,0,0,1,0,0,0,1,1,2,2
11,1922,14,intact,Loch Raven,MD,G,11000,5.3,55.4,42.6,32,Good,511.35,122.06,0.2387,8.501150774,-7.521634807,9.729816113,9.599762989,9.77744416,-7.521634807,-7.521634807,-7.521634807,-7.521634807,0.12,0,0.41,0.36,0.43,0,0,0,0,98.68,6.237054287,0.002909091,9.305741457,-1.432547746,1,0,0,0,0,0,0,0,0,0,0,0,0,1,1,3,3
11,1922,14,intact,Loch Raven,MD,G,11000,5.3,55.4,42.6,32,Good,1461,274.64,0.188,8.501150774,-7.521634807,9.729816113,9.599762989,9.77744416,-7.521634807,-7.521634807,-7.521634807,-7.521634807,0.12,0,0.41,0.36,0.43,0,0,0,0,98.68,7.286876412,0.002909091,9.305741457,-1.671313316,1,0,0,0,0,0,0,0,0,0,0,0,0,1,1,3,3
11,1922,14,intact,Loch Raven,MD,G,11000,5.3,55.4,42.6,32,Good,2191.5,427.21,0.1949,8.501150774,-7.521634807,9.729816113,9.599762989,9.77744416,-7.521634807,-7.521634807,-7.521634807,-7.521634807,0.12,0,0.41,0.36,0.43,0,0,0,0,98.68,7.69234152,0.002909091,9.305741457,-1.635268672,1,0,0,0,0,0,0,0,0,0,0,0,0,1,1,3,3
11,1922,14,intact,Loch Raven,MD,G,11000,5.3,55.4,42.6,32,Good,2848.95,427.21,0.15,8.501150774,-7.521634807,9.729816113,9.599762989,9.77744416,-7.521634807,-7.521634807,-7.521634807,-7.521634807,0.12,0,0.41,0.36,0.43,0,0,0,0,98.68,7.954705784,0.002909091,9.305741457,-1.897119985,1,0,0,0,0,0,0,0,0,0,0,0,0,1,1,3,3
11,1922,14,intact,Loch Raven,MD,G,11000,5.3,55.4,42.6,32,Good,3652.5,549.27,0.1504,8.501150774,-7.521634807,9.729816113,9.599762989,9.77744416,-7.521634807,-7.521634807,-7.521634807,-7.521634807,0.12,0,0.41,0.36,0.43,0,0,0,0,98.68,8.203167144,0.002909091,9.305741457,-1.894456867,1,0,0,0,0,0,0,0,0,0,0,0,0,1,1,3,3
11,1922,14,intact,Loch Raven,MD,G,11000,5.3,55.4,42.6,32,Good,4346.48,610.3,0.1404,8.501150774,-7.521634807,9.729816113,9.599762989,9.77744416,-7.521634807,-7.521634807,-7.521634807,-7.521634807,0.12,0,0.41,0.36,0.43,0,0,0,0,98.68,8.377121601,0.002909091,9.305741457,-1.963259787,1,0,0,0,0,0,0,0,0,0,0,0,0,1,1,3,3
12,1922,14,intact,Los Angeles,CA,F,3190,7.1,62.4,45.2,12.4,Good,693.98,61.03,0.0879,8.501150774,-7.521634807,9.729816113,9.599762989,9.77744416,-7.521634807,-7.521634807,-7.521634807,-7.521634807,0.12,0,0.41,0.36,0.43,0,0,0,0,98.68,6.542443142,0.003887147,8.068089626,-2.431555474,0,0,0,0,0,0,0,0,0,1,0,0,0,1,0,2,3
12,1922,14,intact,Los Angeles,CA,F,3190,7.1,62.4,45.2,12.4,Good,1497.52,457.73,0.3057,8.501150774,-7.521634807,9.729816113,9.599762989,9.77744416,-7.521634807,-7.521634807,-7.521634807,-7.521634807,0.12,0,0.41,0.36,0.43,0,0,0,0,98.68,7.311565685,0.003887147,8.068089626,-1.18515105,0,0,0,0,0,0,0,0,0,1,0,0,0,1,0,2,3
12,1922,14,intact,Los Angeles,CA,F,3190,7.1,62.4,45.2,12.4,Good,2264.55,854.42,0.3773,8.501150774,-7.521634807,9.729816113,9.599762989,9.77744416,-7.521634807,-7.521634807,-7.521634807,-7.521634807,0.12,0,0.41,0.36,0.43,0,0,0,0,98.68,7.725131343,0.003887147,8.068089626,-0.974714652,0,0,0,0,0,0,0,0,0,1,0,0,0,1,0,2,3
12,1922,14,intact,Los Angeles,CA,F,3190,7.1,62.4,45.2,12.4,Good,2922,244.12,0.0835,8.501150774,-7.521634807,9.729816113,9.599762989,9.77744416,-7.521634807,-7.521634807,-7.521634807,-7.521634807,0.12,0,0.41,0.36,0.43,0,0,0,0,98.68,7.980023592,0.003887147,8.068089626,-2.482908647,0,0,0,0,0,0,0,0,0,1,0,0,0,1,0,2,3
12,1922,14,intact,Los Angeles,CA,F,3190,7.1,62.4,45.2,12.4,Good,4419.52,1098.55,0.2486,8.501150774,-7.521634807,9.729816113,9.599762989,9.77744416,-7.521634807,-7.521634807,-7.521634807,-7.521634807,0.12,0,0.41,0.36,0.43,0,0,0,0,98.68,8.393786372,0.003887147,8.068089626,-1.3919101,0,0,0,0,0,0,0,0,0,1,0,0,0,1,0,2,3
12,1922,14,intact,Los Angeles,CA,F,3190,7.1,62.4,45.2,12.4,Good,6391.88,1464.73,0.2292,8.501150774,-7.521634807,9.729816113,9.599762989,9.77744416,-7.521634807,-7.521634807,-7.521634807,-7.521634807,0.12,0,0.41,0.36,0.43,0,0,0,0,98.68,8.762783714,0.003887147,8.068089626,-1.473160294,0,0,0,0,0,0,0,0,0,1,0,0,0,1,0,2,3
13,1922,14,intact,Bakersfield,CA,F,290,9.5,64.6,5.6,21.7,Good,693.98,1373.18,1.9787,8.501150774,-7.521634807,9.729816113,9.599762989,9.77744416,-7.521634807,-7.521634807,-7.521634807,-7.521634807,0.12,0,0.41,0.36,0.43,0,0,0,0,98.68,6.542443142,0.074827586,5.673323267,0.682440063,0,0,0,0,0,0,0,0,0,1,0,0,0,1,1,2,3
13,1922,14,intact,Bakersfield,CA,F,290,9.5,64.6,5.6,21.7,Good,1534.05,701.85,0.4575,8.501150774,-7.521634807,9.729816113,9.599762989,9.77744416,-7.521634807,-7.521634807,-7.521634807,-7.521634807,0.12,0,0.41,0.36,0.43,0,0,0,0,98.68,7.335666576,0.074827586,5.673323267,-0.781978394,0,0,0,0,0,0,0,0,0,1,0,0,0,1,1,2,3
13,1922,14,intact,Bakersfield,CA,F,290,9.5,64.6,5.6,21.7,Good,2154.97,1861.43,0.8638,8.501150774,-7.521634807,9.729816113,9.599762989,9.77744416,-7.521634807,-7.521634807,-7.521634807,-7.521634807,0.12,0,0.41,0.36,0.43,0,0,0,0,98.68,7.675532081,0.074827586,5.673323267,-0.146414018,0,0,0,0,0,0,0,0,0,1,0,0,0,1,1,2,3
14,1922,14,intact,St. Paul,MN,F,3520,6.2,44.2,27.2,17.2,Fair,401.78,152.58,0.3798,8.501150774,-7.521634807,9.729816113,9.599762989,9.77744416,-7.521634807,-7.521634807,-7.521634807,-7.521634807,0.12,0,0.41,0.36,0.43,0,0,0,0,98.68,5.995904675,0.004886364,8.166500319,-0.968110481,0,0,0,0,0,0,0,0,0,1,0,0,0,1,1,2,2
14,1922,14,intact,St. Paul,MN,F,3520,6.2,44.2,27.2,17.2,Fair,1387.95,671.33,0.4837,8.501150774,-7.521634807,9.729816113,9.599762989,9.77744416,-7.521634807,-7.521634807,-7.521634807,-7.521634807,0.12,0,0.41,0.36,0.43,0,0,0,0,98.68,7.235583117,0.004886364,8.166500319,-0.726290399,0,0,0,0,0,0,0,0,0,1,0,0,0,1,1,2,2
14,1922,14,intact,St. Paul,MN,F,3520,6.2,44.2,27.2,17.2,Fair,2118.45,976.49,0.4609,8.501150774,-7.521634807,9.729816113,9.599762989,9.77744416,-7.521634807,-7.521634807,-7.521634807,-7.521634807,0.12,0,0.41,0.36,0.43,0,0,0,0,98.68,7.658439968,0.004886364,8.166500319,-0.774574179,0,0,0,0,0,0,0,0,0,1,0,0,0,1,1,2,2
14,1922,14,intact,St. Paul,MN,F,3520,6.2,44.2,27.2,17.2,Fair,2812.43,518.76,0.1845,8.501150774,-7.521634807,9.729816113,9.599762989,9.77744416,-7.521634807,-7.521634807,-7.521634807,-7.521634807,0.12,0,0.41,0.36,0.43,0,0,0,0,98.68,7.941804157,0.004886364,8.166500319,-1.690105816,0,0,0,0,0,0,0,0,0,1,0,0,0,1,1,2,2
14,1922,14,intact,St. Paul,MN,F,3520,6.2,44.2,27.2,17.2,Fair,3615.97,1220.61,0.3376,8.501150774,-7.521634807,9.729816113,9.599762989,9.77744416,-7.521634807,-7.521634807,-7.521634807,-7.521634807,0.12,0,0.41,0.36,0.43,0,0,0,0,98.68,8.193115425,0.004886364,8.166500319,-1.085893516,0,0,0,0,0,0,0,0,0,1,0,0,0,1,1,2,2
14,1922,14,intact,St. Paul,MN,F,3520,6.2,44.2,27.2,17.2,Fair,4309.95,1312.15,0.3044,8.501150774,-7.521634807,9.729816113,9.599762989,9.77744416,-7.521634807,-7.521634807,-7.521634807,-7.521634807,0.12,0,0.41,0.36,0.43,0,0,0,0,98.68,8.368681582,0.004886364,8.166500319,-1.189412653,0,0,0,0,0,0,0,0,0,1,0,0,0,1,1,2,2
15,1922,14,intact,San Antonio,TX,P,489,7.5,68.9,27.2,54.4,Poor,730.5,701.85,0.9608,8.501150774,-7.521634807,9.729816113,9.599762989,9.77744416,-7.521634807,-7.521634807,-7.521634807,-7.521634807,0.12,0,0.41,0.36,0.43,0,0,0,0,98.68,6.593729231,0.111247444,6.194405391,-0.039989008,1,0,0,0,0,0,0,0,0,0,0,0,0,1,1,1,1
15,1922,14,intact,San Antonio,TX,P,489,7.5,68.9,27.2,54.4,Poor,1461,1037.52,0.7101,8.501150774,-7.521634807,9.729816113,9.599762989,9.77744416,-7.521634807,-7.521634807,-7.521634807,-7.521634807,0.12,0,0.41,0.36,0.43,0,0,0,0,98.68,7.286876412,0.111247444,6.194405391,-0.342349474,1,0,0,0,0,0,0,0,0,0,0,0,0,1,1,1,1
15,1922,14,intact,San Antonio,TX,P,489,7.5,68.9,27.2,54.4,Poor,2154.97,1739.36,0.8071,8.501150774,-7.521634807,9.729816113,9.599762989,9.77744416,-7.521634807,-7.521634807,-7.521634807,-7.521634807,0.12,0,0.41,0.36,0.43,0,0,0,0,98.68,7.675532081,0.111247444,6.194405391,-0.214307703,1,0,0,0,0,0,0,0,0,0,0,0,0,1,1,1,1
15,1922,14,intact,San Antonio,TX,P,489,7.5,68.9,27.2,54.4,Poor,2922,1739.36,0.5953,8.501150774,-7.521634807,9.729816113,9.599762989,9.77744416,-7.521634807,-7.521634807,-7.521634807,-7.521634807,0.12,0,0.41,0.36,0.43,0,0,0,0,98.68,7.980023592,0.111247444,6.194405391,-0.518689799,1,0,0,0,0,0,0,0,0,0,0,0,0,1,1,1,1
15,1922,14,intact,San Antonio,TX,P,489,7.5,68.9,27.2,54.4,Poor,4383,2502.24,0.5709,8.501150774,-7.521634807,9.729816113,9.599762989,9.77744416,-7.521634807,-7.521634807,-7.521634807,-7.521634807,0.12,0,0.41,0.36,0.43,0,0,0,0,98.68,8.3854887,0.111247444,6.194405391,-0.560541216,1,0,0,0,0,0,0,0,0,0,0,0,0,1,1,1,1
