Repository: sk7-dev/corrosion_prediction

File: Dataset/modelling2.csv (part 8 of 44)
site_no,year,material_id,specimen_status,city,state,internal_drainage,resistivity,pH,mean_temp,annual_precipitation,moisture,areation,approximate_days,weight_loss_g,corrosion_rate,C_clr,Si_clr,Mn_clr,S_clr,P_clr,Cr_clr,Ni_clr,Cu_clr,Mo_clr,C,Si,Mn,S,P,Cr,Ni,Cu,Mo,Fe,log_days,moisture_res_index,log_resistivity,log_corrosion_rate,texture_Clay,texture_Clay Loam,texture_Loam,texture_Loamy Sand,texture_Marsh,texture_Muck,texture_Peat,texture_Sand,texture_Sandy Clay Loam,texture_Sandy Loam,texture_Silt Loam,texture_Silty Clay,texture_Silty Clay Loam,iron_type_Wrought,climate_zone_Temperate,internal_drainage_code,areation_code
15,1922,14,intact,San Antonio,TX,P,489,7.5,68.9,27.2,54.4,Poor,6428.4,4882.43,0.7595,8.501150774,-7.521634807,9.729816113,9.599762989,9.77744416,-7.521634807,-7.521634807,-7.521634807,-7.521634807,0.12,0,0.41,0.36,0.43,0,0,0,0,98.68,8.768480953,0.111247444,6.194405391,-0.275094957,1,0,0,0,0,0,0,0,0,0,0,0,0,1,1,1,1
16,1922,14,intact,Mobile,AT,F,8290,4.4,67.3,61.6,22.2,Good,730.5,701.85,0.9608,8.501150774,-7.521634807,9.729816113,9.599762989,9.77744416,-7.521634807,-7.521634807,-7.521634807,-7.521634807,0.12,0,0.41,0.36,0.43,0,0,0,0,98.68,6.593729231,0.002677925,9.022925868,-0.039989008,0,0,0,0,0,0,0,0,0,0,0,0,1,1,0,2,3
16,1922,14,intact,Mobile,AT,F,8290,4.4,67.3,61.6,22.2,Good,1461,915.46,0.6266,8.501150774,-7.521634807,9.729816113,9.599762989,9.77744416,-7.521634807,-7.521634807,-7.521634807,-7.521634807,0.12,0,0.41,0.36,0.43,0,0,0,0,98.68,7.286876412,0.002677925,9.022925868,-0.4674469,0,0,0,0,0,0,0,0,0,0,0,0,1,1,0,2,3
16,1922,14,intact,Mobile,AT,F,8290,4.4,67.3,61.6,22.2,Good,2191.5,1373.18,0.6266,8.501150774,-7.521634807,9.729816113,9.599762989,9.77744416,-7.521634807,-7.521634807,-7.521634807,-7.521634807,0.12,0,0.41,0.36,0.43,0,0,0,0,98.68,7.69234152,0.002677925,9.022925868,-0.4674469,0,0,0,0,0,0,0,0,0,0,0,0,1,1,0,2,3
16,1922,14,intact,Mobile,AT,F,8290,4.4,67.3,61.6,22.2,Good,2885.47,1403.7,0.4865,8.501150774,-7.521634807,9.729816113,9.599762989,9.77744416,-7.521634807,-7.521634807,-7.521634807,-7.521634807,0.12,0,0.41,0.36,0.43,0,0,0,0,98.68,7.967443077,0.002677925,9.022925868,-0.720518377,0,0,0,0,0,0,0,0,0,0,0,0,1,1,0,2,3
16,1922,14,intact,Mobile,AT,F,8290,4.4,67.3,61.6,22.2,Good,3652.5,1891.94,0.518,8.501150774,-7.521634807,9.729816113,9.599762989,9.77744416,-7.521634807,-7.521634807,-7.521634807,-7.521634807,0.12,0,0.41,0.36,0.43,0,0,0,0,98.68,8.203167144,0.002677925,9.022925868,-0.657780037,0,0,0,0,0,0,0,0,0,0,0,0,1,1,0,2,3
16,1922,14,intact,Mobile,AT,F,8290,4.4,67.3,61.6,22.2,Good,4383,2319.15,0.5291,8.501150774,-7.521634807,9.729816113,9.599762989,9.77744416,-7.521634807,-7.521634807,-7.521634807,-7.521634807,0.12,0,0.41,0.36,0.43,0,0,0,0,98.68,8.3854887,0.002677925,9.022925868,-0.636577829,0,0,0,0,0,0,0,0,0,0,0,0,1,1,0,2,3
17,1922,14,intact,Alexandria,VA,P,5980,4.5,55,42,30.8,Poor,438.3,457.73,1.0443,8.501150774,-7.521634807,9.729816113,9.599762989,9.77744416,-7.521634807,-7.521634807,-7.521634807,-7.521634807,0.12,0,0.41,0.36,0.43,0,0,0,0,98.68,6.082903607,0.005150502,8.696343057,0.043346805,1,0,0,0,0,0,0,0,0,0,0,0,0,1,1,1,1
17,1922,14,intact,Alexandria,VA,P,5980,4.5,55,42,30.8,Poor,1387.95,1037.52,0.7475,8.501150774,-7.521634807,9.729816113,9.599762989,9.77744416,-7.521634807,-7.521634807,-7.521634807,-7.521634807,0.12,0,0.41,0.36,0.43,0,0,0,0,98.68,7.235583117,0.005150502,8.696343057,-0.291020974,1,0,0,0,0,0,0,0,0,0,0,0,0,1,1,1,1
17,1922,14,intact,Alexandria,VA,P,5980,4.5,55,42,30.8,Poor,2154.97,1861.43,0.8638,8.501150774,-7.521634807,9.729816113,9.599762989,9.77744416,-7.521634807,-7.521634807,-7.521634807,-7.521634807,0.12,0,0.41,0.36,0.43,0,0,0,0,98.68,7.675532081,0.005150502,8.696343057,-0.146414018,1,0,0,0,0,0,0,0,0,0,0,0,0,1,1,1,1
17,1922,14,intact,Alexandria,VA,P,5980,4.5,55,42,30.8,Poor,2812.43,2136.06,0.7595,8.501150774,-7.521634807,9.729816113,9.599762989,9.77744416,-7.521634807,-7.521634807,-7.521634807,-7.521634807,0.12,0,0.41,0.36,0.43,0,0,0,0,98.68,7.941804157,0.005150502,8.696343057,-0.275094957,1,0,0,0,0,0,0,0,0,0,0,0,0,1,1,1,1
17,1922,14,intact,Alexandria,VA,P,5980,4.5,55,42,30.8,Poor,4309.95,3112.55,0.7222,8.501150774,-7.521634807,9.729816113,9.599762989,9.77744416,-7.521634807,-7.521634807,-7.521634807,-7.521634807,0.12,0,0.41,0.36,0.43,0,0,0,0,98.68,8.368681582,0.005150502,8.696343057,-0.32545317,1,0,0,0,0,0,0,0,0,0,0,0,0,1,1,1,1
17,1922,14,intact,Alexandria,VA,P,5980,4.5,55,42,30.8,Poor,6209.25,2868.43,0.462,8.501150774,-7.521634807,9.729816113,9.599762989,9.77744416,-7.521634807,-7.521634807,-7.521634807,-7.521634807,0.12,0,0.41,0.36,0.43,0,0,0,0,98.68,8.733795395,0.005150502,8.696343057,-0.772190388,1,0,0,0,0,0,0,0,0,0,0,0,0,1,1,1,1
18,1922,14,intact,Omaha,NE,G,1410,7.3,50.6,27.8,28.4,Good,438.3,91.55,0.2089,8.501150774,-7.521634807,9.729816113,9.599762989,9.77744416,-7.521634807,-7.521634807,-7.521634807,-7.521634807,0.12,0,0.41,0.36,0.43,0,0,0,0,98.68,6.082903607,0.020141844,7.252053952,-1.56589961,0,0,0,0,0,0,0,0,0,0,0,0,1,1,1,3,3
18,1922,14,intact,Omaha,NE,G,1410,7.3,50.6,27.8,28.4,Good,1387.95,366.18,0.2638,8.501150774,-7.521634807,9.729816113,9.599762989,9.77744416,-7.521634807,-7.521634807,-7.521634807,-7.521634807,0.12,0,0.41,0.36,0.43,0,0,0,0,98.68,7.235583117,0.020141844,7.252053952,-1.332564039,0,0,0,0,0,0,0,0,0,0,0,0,1,1,1,3,3
18,1922,14,intact,Omaha,NE,G,1410,7.3,50.6,27.8,28.4,Good,2118.45,823.91,0.3889,8.501150774,-7.521634807,9.729816113,9.599762989,9.77744416,-7.521634807,-7.521634807,-7.521634807,-7.521634807,0.12,0,0.41,0.36,0.43,0,0,0,0,98.68,7.658439968,0.020141844,7.252053952,-0.944433038,0,0,0,0,0,0,0,0,0,0,0,0,1,1,1,3,3
18,1922,14,intact,Omaha,NE,G,1410,7.3,50.6,27.8,28.4,Good,2812.43,579.79,0.2062,8.501150774,-7.521634807,9.729816113,9.599762989,9.77744416,-7.521634807,-7.521634807,-7.521634807,-7.521634807,0.12,0,0.41,0.36,0.43,0,0,0,0,98.68,7.941804157,0.020141844,7.252053952,-1.578908707,0,0,0,0,0,0,0,0,0,0,0,0,1,1,1,3,3
18,1922,14,intact,Omaha,NE,G,1410,7.3,50.6,27.8,28.4,Good,3579.45,1037.52,0.2899,8.501150774,-7.521634807,9.729816113,9.599762989,9.77744416,-7.521634807,-7.521634807,-7.521634807,-7.521634807,0.12,0,0.41,0.36,0.43,0,0,0,0,98.68,8.182964436,0.020141844,7.252053952,-1.238219243,0,0,0,0,0,0,0,0,0,0,0,0,1,1,1,3,3
18,1922,14,intact,Omaha,NE,G,1410,7.3,50.6,27.8,28.4,Good,4273.43,823.91,0.1928,8.501150774,-7.521634807,9.729816113,9.599762989,9.77744416,-7.521634807,-7.521634807,-7.521634807,-7.521634807,0.12,0,0.41,0.36,0.43,0,0,0,0,98.68,8.360172062,0.020141844,7.252053952,-1.646101897,0,0,0,0,0,0,0,0,0,0,0,0,1,1,1,3,3
19,1922,14,intact,Des Moines,IA,G,1970,4.6,49.5,32,28.4,Fair,401.78,213.61,0.5317,8.501150774,-7.521634807,9.729816113,9.599762989,9.77744416,-7.521634807,-7.521634807,-7.521634807,-7.521634807,0.12,0,0.41,0.36,0.43,0,0,0,0,98.68,5.995904675,0.014416244,7.586296307,-0.631675858,0,0,0,0,0,0,0,0,0,0,0,0,1,1,1,3,2
19,1922,14,intact,Des Moines,IA,G,1970,4.6,49.5,32,28.4,Fair,1351.42,701.85,0.5193,8.501150774,-7.521634807,9.729816113,9.599762989,9.77744416,-7.521634807,-7.521634807,-7.521634807,-7.521634807,0.12,0,0.41,0.36,0.43,0,0,0,0,98.68,7.20891117,0.014416244,7.586296307,-0.655273528,0,0,0,0,0,0,0,0,0,0,0,0,1,1,1,3,2
19,1922,14,intact,Des Moines,IA,G,1970,4.6,49.5,32,28.4,Fair,2081.93,701.85,0.3371,8.501150774,-7.521634807,9.729816113,9.599762989,9.77744416,-7.521634807,-7.521634807,-7.521634807,-7.521634807,0.12,0,0.41,0.36,0.43,0,0,0,0,98.68,7.641050627,0.014416244,7.586296307,-1.087375657,0,0,0,0,0,0,0,0,0,0,0,0,1,1,1,3,2
19,1922,14,intact,Des Moines,IA,G,1970,4.6,49.5,32,28.4,Fair,2775.9,732.36,0.2638,8.501150774,-7.521634807,9.729816113,9.599762989,9.77744416,-7.521634807,-7.521634807,-7.521634807,-7.521634807,0.12,0,0.41,0.36,0.43,0,0,0,0,98.68,7.928730298,0.014416244,7.586296307,-1.332564039,0,0,0,0,0,0,0,0,0,0,0,0,1,1,1,3,2
19,1922,14,intact,Des Moines,IA,G,1970,4.6,49.5,32,28.4,Fair,3542.92,884.94,0.2498,8.501150774,-7.521634807,9.729816113,9.599762989,9.77744416,-7.521634807,-7.521634807,-7.521634807,-7.521634807,0.12,0,0.41,0.36,0.43,0,0,0,0,98.68,8.172706525,0.014416244,7.586296307,-1.387094681,0,0,0,0,0,0,0,0,0,0,0,0,1,1,1,3,2
19,1922,14,intact,Des Moines,IA,G,1970,4.6,49.5,32,28.4,Fair,4236.9,1037.52,0.2449,8.501150774,-7.521634807,9.729816113,9.599762989,9.77744416,-7.521634807,-7.521634807,-7.521634807,-7.521634807,0.12,0,0.41,0.36,0.43,0,0,0,0,98.68,8.351587149,0.014416244,7.586296307,-1.406905315,0,0,0,0,0,0,0,0,0,0,0,0,1,1,1,3,2
20,1922,14,intact,Cleveland,OH,P,2870,7.5,49.2,33.8,22.4,Poor,365.25,305.15,0.8355,8.501150774,-7.521634807,9.729816113,9.599762989,9.77744416,-7.521634807,-7.521634807,-7.521634807,-7.521634807,0.12,0,0.41,0.36,0.43,0,0,0,0,98.68,5.900582051,0.007804878,7.96241568,-0.179724931,0,0,0,0,0,0,0,0,0,0,0,1,0,1,1,1,1
20,1922,14,intact,Cleveland,OH,P,2870,7.5,49.2,33.8,22.4,Poor,1314.9,671.33,0.5106,8.501150774,-7.521634807,9.729816113,9.599762989,9.77744416,-7.521634807,-7.521634807,-7.521634807,-7.521634807,0.12,0,0.41,0.36,0.43,0,0,0,0,98.68,7.181515896,0.007804878,7.96241568,-0.672168774,0,0,0,0,0,0,0,0,0,0,0,1,0,1,1,1,1
20,1922,14,intact,Cleveland,OH,P,2870,7.5,49.2,33.8,22.4,Poor,2008.88,701.85,0.3494,8.501150774,-7.521634807,9.729816113,9.599762989,9.77744416,-7.521634807,-7.521634807,-7.521634807,-7.521634807,0.12,0,0.41,0.36,0.43,0,0,0,0,98.68,7.605332632,0.007804878,7.96241568,-1.051537881,0,0,0,0,0,0,0,0,0,0,0,1,0,1,1,1,1
20,1922,14,intact,Cleveland,OH,P,2870,7.5,49.2,33.8,22.4,Poor,2812.43,884.94,0.3147,8.501150774,-7.521634807,9.729816113,9.599762989,9.77744416,-7.521634807,-7.521634807,-7.521634807,-7.521634807,0.12,0,0.41,0.36,0.43,0,0,0,0,98.68,7.941804157,0.007804878,7.96241568,-1.156135475,0,0,0,0,0,0,0,0,0,0,0,1,0,1,1,1,1
20,1922,14,intact,Cleveland,OH,P,2870,7.5,49.2,33.8,22.4,Poor,3506.4,1403.7,0.4003,8.501150774,-7.521634807,9.729816113,9.599762989,9.77744416,-7.521634807,-7.521634807,-7.521634807,-7.521634807,0.12,0,0.41,0.36,0.43,0,0,0,0,98.68,8.162345149,0.007804878,7.96241568,-0.915541013,0,0,0,0,0,0,0,0,0,0,0,1,0,1,1,1,1
20,1922,14,intact,Cleveland,OH,P,2870,7.5,49.2,33.8,22.4,Poor,4236.9,1861.43,0.4393,8.501150774,-7.521634807,9.729816113,9.599762989,9.77744416,-7.521634807,-7.521634807,-7.521634807,-7.521634807,0.12,0,0.41,0.36,0.43,0,0,0,0,98.68,8.351587149,0.007804878,7.96241568,-0.822572728,0,0,0,0,0,0,0,0,0,0,0,1,0,1,1,1,1
21,1922,14,intact,Kansas City,MO,F,2370,6.2,54.4,37.1,31.2,Poor,547.88,610.3,1.1139,8.501150774,-7.521634807,9.729816113,9.599762989,9.77744416,-7.521634807,-7.521634807,-7.521634807,-7.521634807,0.12,0,0.41,0.36,0.43,0,0,0,0,98.68,6.306056285,0.013164557,7.771067086,0.107867371,0,0,0,0,0,0,0,0,0,0,0,0,1,1,1,2,1
21,1922,14,intact,Kansas City,MO,F,2370,6.2,54.4,37.1,31.2,Poor,1461,884.94,0.6057,8.501150774,-7.521634807,9.729816113,9.599762989,9.77744416,-7.521634807,-7.521634807,-7.521634807,-7.521634807,0.12,0,0.41,0.36,0.43,0,0,0,0,98.68,7.286876412,0.013164557,7.771067086,-0.501370465,0,0,0,0,0,0,0,0,0,0,0,0,1,1,1,2,1
21,1922,14,intact,Kansas City,MO,F,2370,6.2,54.4,37.1,31.2,Poor,2191.5,1556.27,0.7101,8.501150774,-7.521634807,9.729816113,9.599762989,9.77744416,-7.521634807,-7.521634807,-7.521634807,-7.521634807,0.12,0,0.41,0.36,0.43,0,0,0,0,98.68,7.69234152,0.013164557,7.771067086,-0.342349474,0,0,0,0,0,0,0,0,0,0,0,0,1,1,1,2,1
22,1922,14,intact,Memphis,TN,G,5150,4.9,64.6,47.7,28.4,Good,620.92,457.73,0.7372,8.501150774,-7.521634807,9.729816113,9.599762989,9.77744416,-7.521634807,-7.521634807,-7.521634807,-7.521634807,0.12,0,0.41,0.36,0.43,0,0,0,0,98.68,6.431202249,0.005514563,8.54694615,-0.304896053,0,0,0,0,0,0,0,0,0,0,0,0,1,1,0,3,3
22,1922,14,intact,Memphis,TN,G,5150,4.9,64.6,47.7,28.4,Good,1351.42,1129.06,0.8355,8.501150774,-7.521634807,9.729816113,9.599762989,9.77744416,-7.521634807,-7.521634807,-7.521634807,-7.521634807,0.12,0,0.41,0.36,0.43,0,0,0,0,98.68,7.20891117,0.005514563,8.54694615,-0.179724931,0,0,0,0,0,0,0,0,0,0,0,0,1,1,0,3,3
22,1922,14,intact,Memphis,TN,G,5150,4.9,64.6,47.7,28.4,Good,2045.4,1403.7,0.6863,8.501150774,-7.521634807,9.729816113,9.599762989,9.77744416,-7.521634807,-7.521634807,-7.521634807,-7.521634807,0.12,0,0.41,0.36,0.43,0,0,0,0,98.68,7.623348648,0.005514563,8.54694615,-0.376440429,0,0,0,0,0,0,0,0,0,0,0,0,1,1,0,3,3
22,1922,14,intact,Memphis,TN,G,5150,4.9,64.6,47.7,28.4,Good,2775.9,1891.94,0.6816,8.501150774,-7.521634807,9.729816113,9.599762989,9.77744416,-7.521634807,-7.521634807,-7.521634807,-7.521634807,0.12,0,0.41,0.36,0.43,0,0,0,0,98.68,7.928730298,0.005514563,8.54694615,-0.383312303,0,0,0,0,0,0,0,0,0,0,0,0,1,1,0,3,3
22,1922,14,intact,Memphis,TN,G,5150,4.9,64.6,47.7,28.4,Good,3506.4,2075.03,0.5918,8.501150774,-7.521634807,9.729816113,9.599762989,9.77744416,-7.521634807,-7.521634807,-7.521634807,-7.521634807,0.12,0,0.41,0.36,0.43,0,0,0,0,98.68,8.162345149,0.005514563,8.54694615,-0.524586539,0,0,0,0,0,0,0,0,0,0,0,0,1,1,0,3,3
22,1922,14,intact,Memphis,TN,G,5150,4.9,64.6,47.7,28.4,Good,4236.9,2105.55,0.497,8.501150774,-7.521634807,9.729816113,9.599762989,9.77744416,-7.521634807,-7.521634807,-7.521634807,-7.521634807,0.12,0,0.41,0.36,0.43,0,0,0,0,98.68,8.351587149,0.005514563,8.54694615,-0.699165253,0,0,0,0,0,0,0,0,0,0,0,0,1,1,0,3,3
23,1922,14,intact,Buttonwillo,CA,F,278,9.4,65,6,24.7,Fair,693.98,1983.49,2.8581,8.501150774,-7.521634807,9.729816113,9.599762989,9.77744416,-7.521634807,-7.521634807,-7.521634807,-7.521634807,0.12,0,0.41,0.36,0.43,0,0,0,0,98.68,6.542443142,0.088848921,5.631211782,1.050157068,1,0,0,0,0,0,0,0,0,0,0,0,0,1,1,2,2
23,1922,14,intact,Buttonwillo,CA,F,278,9.4,65,6,24.7,Fair,1570.58,3631.31,2.3121,8.501150774,-7.521634807,9.729816113,9.599762989,9.77744416,-7.521634807,-7.521634807,-7.521634807,-7.521634807,0.12,0,0.41,0.36,0.43,0,0,0,0,98.68,7.359200257,0.088848921,5.631211782,0.838156202,1,0,0,0,0,0,0,0,0,0,0,0,0,1,1,2,2
23,1922,14,intact,Buttonwillo,CA,F,278,9.4,65,6,24.7,Fair,2264.55,4424.7,1.9539,8.501150774,-7.521634807,9.729816113,9.599762989,9.77744416,-7.521634807,-7.521634807,-7.521634807,-7.521634807,0.12,0,0.41,0.36,0.43,0,0,0,0,98.68,7.725131343,0.088848921,5.631211782,0.669827375,1,0,0,0,0,0,0,0,0,0,0,0,0,1,1,2,2
23,1922,14,intact,Buttonwillo,CA,F,278,9.4,65,6,24.7,Fair,2922,6438.7,2.2035,8.501150774,-7.521634807,9.729816113,9.599762989,9.77744416,-7.521634807,-7.521634807,-7.521634807,-7.521634807,0.12,0,0.41,0.36,0.43,0,0,0,0,98.68,7.980023592,0.088848921,5.631211782,0.790047005,1,0,0,0,0,0,0,0,0,0,0,0,0,1,1,2,2
23,1922,14,intact,Buttonwillo,CA,F,278,9.4,65,6,24.7,Fair,3725.55,6011.49,1.6136,8.501150774,-7.521634807,9.729816113,9.599762989,9.77744416,-7.521634807,-7.521634807,-7.521634807,-7.521634807,0.12,0,0.41,0.36,0.43,0,0,0,0,98.68,8.222969771,0.088848921,5.631211782,0.478467708,1,0,0,0,0,0,0,0,0,0,0,0,0,1,1,2,2
23,1922,14,intact,Buttonwillo,CA,F,278,9.4,65,6,24.7,Fair,4419.52,5980.97,1.3533,8.501150774,-7.521634807,9.729816113,9.599762989,9.77744416,-7.521634807,-7.521634807,-7.521634807,-7.521634807,0.12,0,0.41,0.36,0.43,0,0,0,0,98.68,8.393786372,0.088848921,5.631211782,0.302546054,1,0,0,0,0,0,0,0,0,0,0,0,0,1,1,2,2
24,1922,14,intact,Norwood,MA,G,11400,4.5,50,41,43,Good,474.82,91.55,0.1928,8.501150774,-7.521634807,9.729816113,9.599762989,9.77744416,-7.521634807,-7.521634807,-7.521634807,-7.521634807,0.12,0,0.41,0.36,0.43,0,0,0,0,98.68,6.162935785,0.00377193,9.34145635,-1.646101897,0,0,0,1,0,0,0,0,0,0,0,0,0,1,1,3,3
24,1922,14,intact,Norwood,MA,G,11400,4.5,50,41,43,Good,1461,122.06,0.0835,8.501150774,-7.521634807,9.729816113,9.599762989,9.77744416,-7.521634807,-7.521634807,-7.521634807,-7.521634807,0.12,0,0.41,0.36,0.43,0,0,0,0,98.68,7.286876412,0.00377193,9.34145635,-2.482908647,0,0,0,1,0,0,0,0,0,0,0,0,0,1,1,3,3
24,1922,14,intact,Norwood,MA,G,11400,4.5,50,41,43,Good,2228.03,335.67,0.1507,8.501150774,-7.521634807,9.729816113,9.599762989,9.77744416,-7.521634807,-7.521634807,-7.521634807,-7.521634807,0.12,0,0.41,0.36,0.43,0,0,0,0,98.68,7.708873066,0.00377193,9.34145635,-1.892464173,0,0,0,1,0,0,0,0,0,0,0,0,0,1,1,3,3
24,1922,14,intact,Norwood,MA,G,11400,4.5,50,41,43,Good,2885.47,274.64,0.0952,8.501150774,-7.521634807,9.729816113,9.599762989,9.77744416,-7.521634807,-7.521634807,-7.521634807,-7.521634807,0.12,0,0.41,0.36,0.43,0,0,0,0,98.68,7.967443077,0.00377193,9.34145635,-2.351775337,0,0,0,1,0,0,0,0,0,0,0,0,0,1,1,3,3
24,1922,14,intact,Norwood,MA,G,11400,4.5,50,41,43,Good,4383,427.21,0.0975,8.501150774,-7.521634807,9.729816113,9.599762989,9.77744416,-7.521634807,-7.521634807,-7.521634807,-7.521634807,0.12,0,0.41,0.36,0.43,0,0,0,0,98.68,8.3854887,0.00377193,9.34145635,-2.327902901,0,0,0,1,0,0,0,0,0,0,0,0,0,1,1,3,3
24,1922,14,intact,Norwood,MA,G,11400,4.5,50,41,43,Good,6282.3,396.7,0.0631,8.501150774,-7.521634807,9.729816113,9.599762989,9.77744416,-7.521634807,-7.521634807,-7.521634807,-7.521634807,0.12,0,0.41,0.36,0.43,0,0,0,0,98.68,8.745491434,0.00377193,9.34145635,-2.763034509,0,0,0,1,0,0,0,0,0,0,0,0,0,1,1,3,3
25,1922,14,intact,Milwaukee,WI,F,1780,7.2,46.1,30.4,25.8,Fair,365.25,122.06,0.3342,8.501150774,-7.521634807,9.729816113,9.599762989,9.77744416,-7.521634807,-7.521634807,-7.521634807,-7.521634807,0.12,0,0.41,0.36,0.43,0,0,0,0,98.68,5.900582051,0.014494382,7.484930283,-1.096015663,0,0,0,0,0,0,0,0,0,0,0,1,0,1,1,2,2
25,1922,14,intact,Milwaukee,WI,F,1780,7.2,46.1,30.4,25.8,Fair,1351.42,274.64,0.2032,8.501150774,-7.521634807,9.729816113,9.599762989,9.77744416,-7.521634807,-7.521634807,-7.521634807,-7.521634807,0.12,0,0.41,0.36,0.43,0,0,0,0,98.68,7.20891117,0.014494382,7.484930283,-1.593564563,0,0,0,0,0,0,0,0,0,0,0,1,0,1,1,2,2
25,1922,14,intact,Milwaukee,WI,F,1780,7.2,46.1,30.4,25.8,Fair,2081.93,518.76,0.2492,8.501150774,-7.521634807,9.729816113,9.599762989,9.77744416,-7.521634807,-7.521634807,-7.521634807,-7.521634807,0.12,0,0.41,0.36,0.43,0,0,0,0,98.68,7.641050627,0.014494382,7.484930283,-1.389499492,0,0,0,0,0,0,0,0,0,0,0,1,0,1,1,2,2
25,1922,14,intact,Milwaukee,WI,F,1780,7.2,46.1,30.4,25.8,Fair,2775.9,549.27,0.1979,8.501150774,-7.521634807,9.729816113,9.599762989,9.77744416,-7.521634807,-7.521634807,-7.521634807,-7.521634807,0.12,0,0.41,0.36,0.43,0,0,0,0,98.68,7.928730298,0.014494382,7.484930283,-1.619993426,0,0,0,0,0,0,0,0,0,0,0,1,0,1,1,2,2
25,1922,14,intact,Milwaukee,WI,F,1780,7.2,46.1,30.4,25.8,Fair,4273.43,1098.55,0.2571,8.501150774,-7.521634807,9.729816113,9.599762989,9.77744416,-7.521634807,-7.521634807,-7.521634807,-7.521634807,0.12,0,0.41,0.36,0.43,0,0,0,0,98.68,8.360172062,0.014494382,7.484930283,-1.358290165,0,0,0,0,0,0,0,0,0,0,0,1,0,1,1,2,2
25,1922,14,intact,Milwaukee,WI,F,1780,7.2,46.1,30.4,25.8,Fair,6209.25,976.49,0.1573,8.501150774,-7.521634807,9.729816113,9.599762989,9.77744416,-7.521634807,-7.521634807,-7.521634807,-7.521634807,0.12,0,0.41,0.36,0.43,0,0,0,0,98.68,8.733795395,0.014494382,7.484930283,-1.849600469,0,0,0,0,0,0,0,0,0,0,0,1,0,1,1,2,2
26,1922,14,intact,Springfield,OH,G,2980,7.3,53,37,46.4,Fair,365.25,244.12,0.6684,8.501150774,-7.521634807,9.729816113,9.599762989,9.77744416,-7.521634807,-7.521634807,-7.521634807,-7.521634807,0.12,0,0.41,0.36,0.43,0,0,0,0,98.68,5.900582051,0.01557047,8.000014094,-0.402868482,0,0,0,0,0,0,0,0,0,0,1,0,0,1,1,3,2
26,1922,14,intact,Springfield,OH,G,2980,7.3,53,37,46.4,Fair,1278.38,579.79,0.4535,8.501150774,-7.521634807,9.729816113,9.599762989,9.77744416,-7.521634807,-7.521634807,-7.521634807,-7.521634807,0.12,0,0.41,0.36,0.43,0,0,0,0,98.68,7.15334893,0.01557047,8.000014094,-0.790760009,0,0,0,0,0,0,0,0,0,0,1,0,0,1,1,3,2
26,1922,14,intact,Springfield,OH,G,2980,7.3,53,37,46.4,Fair,2008.88,366.18,0.1823,8.501150774,-7.521634807,9.729816113,9.599762989,9.77744416,-7.521634807,-7.521634807,-7.521634807,-7.521634807,0.12,0,0.41,0.36,0.43,0,0,0,0,98.68,7.605332632,0.01557047,8.000014094,-1.702101597,0,0,0,0,0,0,0,0,0,0,1,0,0,1,1,3,2
26,1922,14,intact,Springfield,OH,G,2980,7.3,53,37,46.4,Fair,2812.43,457.73,0.1628,8.501150774,-7.521634807,9.729816113,9.599762989,9.77744416,-7.521634807,-7.521634807,-7.521634807,-7.521634807,0.12,0,0.41,0.36,0.43,0,0,0,0,98.68,7.941804157,0.01557047,8.000014094,-1.815232825,0,0,0,0,0,0,0,0,0,0,1,0,0,1,1,3,2
26,1922,14,intact,Springfield,OH,G,2980,7.3,53,37,46.4,Fair,4200.38,1129.06,0.2688,8.501150774,-7.521634807,9.729816113,9.599762989,9.77744416,-7.521634807,-7.521634807,-7.521634807,-7.521634807,0.12,0,0.41,0.36,0.43,0,0,0,0,98.68,8.342930276,0.01557047,8.000014094,-1.31378767,0,0,0,0,0,0,0,0,0,0,1,0,0,1,1,3,2
26,1922,14,intact,Springfield,OH,G,2980,7.3,53,37,46.4,Fair,6172.72,1251.12,0.2027,8.501150774,-7.521634807,9.729816113,9.599762989,9.77744416,-7.521634807,-7.521634807,-7.521634807,-7.521634807,0.12,0,0.41,0.36,0.43,0,0,0,0,98.68,8.727894863,0.01557047,8.000014094,-1.596028226,0,0,0,0,0,0,0,0,0,0,1,0,0,1,1,3,2
27,1922,14,intact,Bunkie,LA,P,570,6.6,67,56,42.6,Poor,730.5,183.09,0.2506,8.501150774,-7.521634807,9.729816113,9.599762989,9.77744416,-7.521634807,-7.521634807,-7.521634807,-7.521634807,0.12,0,0.41,0.36,0.43,0,0,0,0,98.68,6.593729231,0.074736842,6.34738921,-1.383897237,1,0,0,0,0,0,0,0,0,0,0,0,0,1,0,1,1
27,1922,14,intact,Bunkie,LA,P,570,6.6,67,56,42.6,Poor,1461,1068.03,0.731,8.501150774,-7.521634807,9.729816113,9.599762989,9.77744416,-7.521634807,-7.521634807,-7.521634807,-7.521634807,0.12,0,0.41,0.36,0.43,0,0,0,0,98.68,7.286876412,0.074736842,6.34738921,-0.313341819,1,0,0,0,0,0,0,0,0,0,0,0,0,1,0,1,1
27,1922,14,intact,Bunkie,LA,P,570,6.6,67,56,42.6,Poor,2191.5,945.97,0.4317,8.501150774,-7.521634807,9.729816113,9.599762989,9.77744416,-7.521634807,-7.521634807,-7.521634807,-7.521634807,0.12,0,0.41,0.36,0.43,0,0,0,0,98.68,7.69234152,0.074736842,6.34738921,-0.840024376,1,0,0,0,0,0,0,0,0,0,0,0,0,1,0,1,1
27,1922,14,intact,Bunkie,LA,P,570,6.6,67,56,42.6,Poor,2922,1495.24,0.5117,8.501150774,-7.521634807,9.729816113,9.599762989,9.77744416,-7.521634807,-7.521634807,-7.521634807,-7.521634807,0.12,0,0.41,0.36,0.43,0,0,0,0,98.68,7.980023592,0.074736842,6.34738921,-0.670016763,1,0,0,0,0,0,0,0,0,0,0,0,0,1,0,1,1
27,1922,14,intact,Bunkie,LA,P,570,6.6,67,56,42.6,Poor,4383,2136.06,0.4874,8.501150774,-7.521634807,9.729816113,9.599762989,9.77744416,-7.521634807,-7.521634807,-7.521634807,-7.521634807,0.12,0,0.41,0.36,0.43,0,0,0,0,98.68,8.3854887,0.074736842,6.34738921,-0.718670138,1,0,0,0,0,0,0,0,0,0,0,0,0,1,0,1,1
27,1922,14,intact,Bunkie,LA,P,570,6.6,67,56,42.6,Poor,6428.4,2593.79,0.4035,8.501150774,-7.521634807,9.729816113,9.599762989,9.77744416,-7.521634807,-7.521634807,-7.521634807,-7.521634807,0.12,0,0.41,0.36,0.43,0,0,0,0,98.68,8.768480953,0.074736842,6.34738921,-0.907578791,1,0,0,0,0,0,0,0,0,0,0,0,0,1,0,1,1
28,1922,14,intact,San Diego,CA,P,408,6.8,61,40.3,24.6,Very Poor,584.4,976.49,1.6709,8.501150774,-7.521634807,9.729816113,9.599762989,9.77744416,-7.521634807,-7.521634807,-7.521634807,-7.521634807,0.12,0,0.41,0.36,0.43,0,0,0,0,98.68,6.37058568,0.060294118,6.013715156,0.513362403,0,0,0,1,0,0,0,0,0,0,0,0,0,1,0,1,0
28,1922,14,intact,San Diego,CA,P,408,6.8,61,40.3,24.6,Very Poor,2045.4,3265.12,1.5963,8.501150774,-7.521634807,9.729816113,9.599762989,9.77744416,-7.521634807,-7.521634807,-7.521634807,-7.521634807,0.12,0,0.41,0.36,0.43,0,0,0,0,98.68,7.623348648,0.060294118,6.013715156,0.467688451,0,0,0,1,0,0,0,0,0,0,0,0,0,1,0,1,0
28,1922,14,intact,San Diego,CA,P,408,6.8,61,40.3,24.6,Very Poor,2812.43,5004.49,1.7794,8.501150774,-7.521634807,9.729816113,9.599762989,9.77744416,-7.521634807,-7.521634807,-7.521634807,-7.521634807,0.12,0,0.41,0.36,0.43,0,0,0,0,98.68,7.941804157,0.060294118,6.013715156,0.576276229,0,0,0,1,0,0,0,0,0,0,0,0,0,1,0,1,0
28,1922,14,intact,San Diego,CA,P,408,6.8,61,40.3,24.6,Very Poor,3506.4,4943.46,1.4098,8.501150774,-7.521634807,9.729816113,9.599762989,9.77744416,-7.521634807,-7.521634807,-7.521634807,-7.521634807,0.12,0,0.41,0.36,0.43,0,0,0,0,98.68,8.162345149,0.060294118,6.013715156,0.34344785,0,0,0,1,0,0,0,0,0,0,0,0,0,1,0,1,0
29,1922,14,intact,New Orleans,LA,VP,1270,4.2,69.3,57.4,34.5,Very Poor,730.5,1281.64,1.7545,8.501150774,-7.521634807,9.729816113,9.599762989,9.77744416,-7.521634807,-7.521634807,-7.521634807,-7.521634807,0.12,0,0.41,0.36,0.43,0,0,0,0,98.68,6.593729231,0.027165354,7.147559271,0.562183916,0,0,0,0,0,1,0,0,0,0,0,0,0,1,0,0,0
29,1922,14,intact,New Orleans,LA,VP,1270,4.2,69.3,57.4,34.5,Very Poor,1497.52,2227.61,1.4875,8.501150774,-7.521634807,9.729816113,9.599762989,9.77744416,-7.521634807,-7.521634807,-7.521634807,-7.521634807,0.12,0,0.41,0.36,0.43,0,0,0,0,98.68,7.311565685,0.027165354,7.147559271,0.397096858,0,0,0,0,0,1,0,0,0,0,0,0,0,1,0,0,0
29,1922,14,intact,New Orleans,LA,VP,1270,4.2,69.3,57.4,34.5,Very Poor,2191.5,2929.46,1.3367,8.501150774,-7.521634807,9.729816113,9.599762989,9.77744416,-7.521634807,-7.521634807,-7.521634807,-7.521634807,0.12,0,0.41,0.36,0.43,0,0,0,0,98.68,7.69234152,0.027165354,7.147559271,0.29020389,0,0,0,0,0,1,0,0,0,0,0,0,0,1,0,0,0
29,1922,14,intact,New Orleans,LA,VP,1270,4.2,69.3,57.4,34.5,Very Poor,2922,5004.49,1.7127,8.501150774,-7.521634807,9.729816113,9.599762989,9.77744416,-7.521634807,-7.521634807,-7.521634807,-7.521634807,0.12,0,0.41,0.36,0.43,0,0,0,0,98.68,7.980023592,0.027165354,7.147559271,0.538071073,0,0,0,0,0,1,0,0,0,0,0,0,0,1,0,0,0
29,1922,14,intact,New Orleans,LA,VP,1270,4.2,69.3,57.4,34.5,Very Poor,3652.5,4668.82,1.2783,8.501150774,-7.521634807,9.729816113,9.599762989,9.77744416,-7.521634807,-7.521634807,-7.521634807,-7.521634807,0.12,0,0.41,0.36,0.43,0,0,0,0,98.68,8.203167144,0.027165354,7.147559271,0.24553107,0,0,0,0,0,1,0,0,0,0,0,0,0,1,0,0,0
29,1922,14,intact,New Orleans,LA,VP,1270,4.2,69.3,57.4,34.5,Very Poor,4383,5462.22,1.2462,8.501150774,-7.521634807,9.729816113,9.599762989,9.77744416,-7.521634807,-7.521634807,-7.521634807,-7.521634807,0.12,0,0.41,0.36,0.43,0,0,0,0,98.68,8.3854887,0.027165354,7.147559271,0.220098921,0,0,0,0,0,1,0,0,0,0,0,0,0,1,0,0,0
30,1922,14,intact,Davenport,IA,P,1300,7,49.9,32.4,29.4,Poor,401.78,335.67,0.8355,8.501150774,-7.521634807,9.729816113,9.599762989,9.77744416,-7.521634807,-7.521634807,-7.521634807,-7.521634807,0.12,0,0.41,0.36,0.43,0,0,0,0,98.68,5.995904675,0.022615385,7.170888479,-0.179724931,0,0,0,0,0,0,0,0,0,0,0,0,1,1,1,1,1
30,1922,14,intact,Davenport,IA,P,1300,7,49.9,32.4,29.4,Poor,1314.9,396.7,0.3017,8.501150774,-7.521634807,9.729816113,9.599762989,9.77744416,-7.521634807,-7.521634807,-7.521634807,-7.521634807,0.12,0,0.41,0.36,0.43,0,0,0,0,98.68,7.181515896,0.022615385,7.170888479,-1.198322133,0,0,0,0,0,0,0,0,0,0,0,0,1,1,1,1,1
30,1922,14,intact,Davenport,IA,P,1300,7,49.9,32.4,29.4,Poor,2081.93,823.91,0.3957,8.501150774,-7.521634807,9.729816113,9.599762989,9.77744416,-7.521634807,-7.521634807,-7.521634807,-7.521634807,0.12,0,0.41,0.36,0.43,0,0,0,0,98.68,7.641050627,0.022615385,7.170888479,-0.927098931,0,0,0,0,0,0,0,0,0,0,0,0,1,1,1,1,1
30,1922,14,intact,Davenport,IA,P,1300,7,49.9,32.4,29.4,Poor,2995.05,1220.61,0.4075,8.501150774,-7.521634807,9.729816113,9.599762989,9.77744416,-7.521634807,-7.521634807,-7.521634807,-7.521634807,0.12,0,0.41,0.36,0.43,0,0,0,0,98.68,8.004716205,0.022615385,7.170888479,-0.897714346,0,0,0,0,0,0,0,0,0,0,0,0,1,1,1,1,1
30,1922,14,intact,Davenport,IA,P,1300,7,49.9,32.4,29.4,Poor,4236.9,1769.88,0.4177,8.501150774,-7.521634807,9.729816113,9.599762989,9.77744416,-7.521634807,-7.521634807,-7.521634807,-7.521634807,0.12,0,0.41,0.36,0.43,0,0,0,0,98.68,8.351587149,0.022615385,7.170888479,-0.872991807,0,0,0,0,0,0,0,0,0,0,0,0,1,1,1,1,1
30,1922,14,intact,Davenport,IA,P,1300,7,49.9,32.4,29.4,Poor,6209.25,1830.91,0.2949,8.501150774,-7.521634807,9.729816113,9.599762989,9.77744416,-7.521634807,-7.521634807,-7.521634807,-7.521634807,0.12,0,0.41,0.36,0.43,0,0,0,0,98.68,8.733795395,0.022615385,7.170888479,-1.221118963,0,0,0,0,0,0,0,0,0,0,0,0,1,1,1,1,1
31,1922,14,intact,Jaksonville,FL,G,20500,4.7,69.3,47.4,2.8,Good,730.5,366.18,0.5013,8.501150774,-7.521634807,9.729816113,9.599762989,9.77744416,-7.521634807,-7.521634807,-7.521634807,-7.521634807,0.12,0,0.41,0.36,0.43,0,0,0,0,98.68,6.593729231,0.000136585,9.928228944,-0.690550555,0,0,0,0,0,0,0,1,0,0,0,0,0,1,0,3,3
31,1922,14,intact,Jaksonville,FL,G,20500,4.7,69.3,47.4,2.8,Good,1497.52,762.88,0.5094,8.501150774,-7.521634807,9.729816113,9.599762989,9.77744416,-7.521634807,-7.521634807,-7.521634807,-7.521634807,0.12,0,0.41,0.36,0.43,0,0,0,0,98.68,7.311565685,0.000136585,9.928228944,-0.674521716,0,0,0,0,0,0,0,1,0,0,0,0,0,1,0,3,3
31,1922,14,intact,Jaksonville,FL,G,20500,4.7,69.3,47.4,2.8,Good,2191.5,579.79,0.2646,8.501150774,-7.521634807,9.729816113,9.599762989,9.77744416,-7.521634807,-7.521634807,-7.521634807,-7.521634807,0.12,0,0.41,0.36,0.43,0,0,0,0,98.68,7.69234152,0.000136585,9.928228944,-1.329536027,0,0,0,0,0,0,0,1,0,0,0,0,0,1,0,3,3
31,1922,14,intact,Jaksonville,FL,G,20500,4.7,69.3,47.4,2.8,Good,2922,671.33,0.2298,8.501150774,-7.521634807,9.729816113,9.599762989,9.77744416,-7.521634807,-7.521634807,-7.521634807,-7.521634807,0.12,0,0.41,0.36,0.43,0,0,0,0,98.68,7.980023592,0.000136585,9.928228944,-1.470545914,0,0,0,0,0,0,0,1,0,0,0,0,0,1,0,3,3
31,1922,14,intact,Jaksonville,FL,G,20500,4.7,69.3,47.4,2.8,Good,4383,854.42,0.1949,8.501150774,-7.521634807,9.729816113,9.599762989,9.77744416,-7.521634807,-7.521634807,-7.521634807,-7.521634807,0.12,0,0.41,0.36,0.43,0,0,0,0,98.68,8.3854887,0.000136585,9.928228944,-1.635268672,0,0,0,0,0,0,0,1,0,0,0,0,0,1,0,3,3
31,1922,14,intact,Jaksonville,FL,G,20500,4.7,69.3,47.4,2.8,Good,6464.93,1373.18,0.2124,8.501150774,-7.521634807,9.729816113,9.599762989,9.77744416,-7.521634807,-7.521634807,-7.521634807,-7.521634807,0.12,0,0.41,0.36,0.43,0,0,0,0,98.68,8.774147464,0.000136585,9.928228944,-1.54928399,0,0,0,0,0,0,0,1,0,0,0,0,0,1,0,3,3
32,1922,14,intact,Rochester,NY,G,5700,7.3,47.6,32.8,17.8,Good,365.25,122.06,0.3342,8.501150774,-7.521634807,9.729816113,9.599762989,9.77744416,-7.521634807,-7.521634807,-7.521634807,-7.521634807,0.12,0,0.41,0.36,0.43,0,0,0,0,98.68,5.900582051,0.003122807,8.648396877,-1.096015663,0,0,0,0,0,0,0,0,0,0,1,0,0,1,1,3,3
32,1922,14,intact,Rochester,NY,G,5700,7.3,47.6,32.8,17.8,Good,1351.42,396.7,0.2935,8.501150774,-7.521634807,9.729816113,9.599762989,9.77744416,-7.521634807,-7.521634807,-7.521634807,-7.521634807,0.12,0,0.41,0.36,0.43,0,0,0,0,98.68,7.20891117,0.003122807,8.648396877,-1.22587764,0,0,0,0,0,0,0,0,0,0,1,0,0,1,1,3,3
32,1922,14,intact,Rochester,NY,G,5700,7.3,47.6,32.8,17.8,Good,2118.45,671.33,0.3169,8.501150774,-7.521634807,9.729816113,9.599762989,9.77744416,-7.521634807,-7.521634807,-7.521634807,-7.521634807,0.12,0,0.41,0.36,0.43,0,0,0,0,98.68,7.658439968,0.003122807,8.648396877,-1.149169012,0,0,0,0,0,0,0,0,0,0,1,0,0,1,1,3,3
32,1922,14,intact,Rochester,NY,G,5700,7.3,47.6,32.8,17.8,Good,2775.9,793.39,0.2858,8.501150774,-7.521634807,9.729816113,9.599762989,9.77744416,-7.521634807,-7.521634807,-7.521634807,-7.521634807,0.12,0,0.41,0.36,0.43,0,0,0,0,98.68,7.928730298,0.003122807,8.648396877,-1.252463013,0,0,0,0,0,0,0,0,0,0,1,0,0,1,1,3,3
32,1922,14,intact,Rochester,NY,G,5700,7.3,47.6,32.8,17.8,Good,3506.4,732.36,0.2089,8.501150774,-7.521634807,9.729816113,9.599762989,9.77744416,-7.521634807,-7.521634807,-7.521634807,-7.521634807,0.12,0,0.41,0.36,0.43,0,0,0,0,98.68,8.162345149,0.003122807,8.648396877,-1.56589961,0,0,0,0,0,0,0,0,0,0,1,0,0,1,1,3,3
32,1922,14,intact,Rochester,NY,G,5700,7.3,47.6,32.8,17.8,Good,4273.43,1098.55,0.2571,8.501150774,-7.521634807,9.729816113,9.599762989,9.77744416,-7.521634807,-7.521634807,-7.521634807,-7.521634807,0.12,0,0.41,0.36,0.43,0,0,0,0,98.68,8.360172062,0.003122807,8.648396877,-1.358290165,0,0,0,0,0,0,0,0,0,0,1,0,0,1,1,3,3
33,1922,14,intact,Milwaukee,WI,VP,800,6.8,46.1,30.4,72.8,Very Poor,365.25,122.06,0.3342,8.501150774,-7.521634807,9.729816113,9.599762989,9.77744416,-7.521634807,-7.521634807,-7.521634807,-7.521634807,0.12,0,0.41,0.36,0.43,0,0,0,0,98.68,5.900582051,0.091,6.685860947,-1.096015663,0,0,0,0,0,0,1,0,0,0,0,0,0,1,1,0,0
33,1922,14,intact,Milwaukee,WI,VP,800,6.8,46.1,30.4,72.8,Very Poor,1351.42,1068.03,0.7903,8.501150774,-7.521634807,9.729816113,9.599762989,9.77744416,-7.521634807,-7.521634807,-7.521634807,-7.521634807,0.12,0,0.41,0.36,0.43,0,0,0,0,98.68,7.20891117,0.091,6.685860947,-0.235342659,0,0,0,0,0,0,1,0,0,0,0,0,0,1,1,0,0
33,1922,14,intact,Milwaukee,WI,VP,800,6.8,46.1,30.4,72.8,Very Poor,2118.45,1708.85,0.8067,8.501150774,-7.521634807,9.729816113,9.599762989,9.77744416,-7.521634807,-7.521634807,-7.521634807,-7.521634807,0.12,0,0.41,0.36,0.43,0,0,0,0,98.68,7.658439968,0.091,6.685860947,-0.214803427,0,0,0,0,0,0,1,0,0,0,0,0,0,1,1,0,0
33,1922,14,intact,Milwaukee,WI,VP,800,6.8,46.1,30.4,72.8,Very Poor,2775.9,2685.33,0.9674,8.501150774,-7.521634807,9.729816113,9.599762989,9.77744416,-7.521634807,-7.521634807,-7.521634807,-7.521634807,0.12,0,0.41,0.36,0.43,0,0,0,0,98.68,7.928730298,0.091,6.685860947,-0.033143219,0,0,0,0,0,0,1,0,0,0,0,0,0,1,1,0,0
33,1922,14,intact,Milwaukee,WI,VP,800,6.8,46.1,30.4,72.8,Very Poor,3542.92,3021,0.8527,8.501150774,-7.521634807,9.729816113,9.599762989,9.77744416,-7.521634807,-7.521634807,-7.521634807,-7.521634807,0.12,0,0.41,0.36,0.43,0,0,0,0,98.68,8.172706525,0.091,6.685860947,-0.159347493,0,0,0,0,0,0,1,0,0,0,0,0,0,1,1,0,0
33,1922,14,intact,Milwaukee,WI,VP,800,6.8,46.1,30.4,72.8,Very Poor,4273.43,3539.76,0.8283,8.501150774,-7.521634807,9.729816113,9.599762989,9.77744416,-7.521634807,-7.521634807,-7.521634807,-7.521634807,0.12,0,0.41,0.36,0.43,0,0,0,0,98.68,8.360172062,0.091,6.685860947,-0.188379871,0,0,0,0,0,0,1,0,0,0,0,0,0,1,1,0,0
34,1922,14,intact,Norristown,PA,F,4900,6.7,54,40,23.4,Poor,511.35,427.21,0.8355,8.501150774,-7.521634807,9.729816113,9.599762989,9.77744416,-7.521634807,-7.521634807,-7.521634807,-7.521634807,0.12,0,0.41,0.36,0.43,0,0,0,0,98.68,6.237054287,0.00477551,8.497194545,-0.179724931,0,0,0,0,0,0,0,0,0,0,1,0,0,1,1,2,1
34,1922,14,intact,Norristown,PA,F,4900,6.7,54,40,23.4,Poor,1461,579.79,0.3968,8.501150774,-7.521634807,9.729816113,9.599762989,9.77744416,-7.521634807,-7.521634807,-7.521634807,-7.521634807,0.12,0,0.41,0.36,0.43,0,0,0,0,98.68,7.286876412,0.00477551,8.497194545,-0.924322904,0,0,0,0,0,0,0,0,0,0,1,0,0,1,1,2,1
34,1922,14,intact,Norristown,PA,F,4900,6.7,54,40,23.4,Poor,2228.03,945.97,0.4246,8.501150774,-7.521634807,9.729816113,9.599762989,9.77744416,-7.521634807,-7.521634807,-7.521634807,-7.521634807,0.12,0,0.41,0.36,0.43,0,0,0,0,98.68,7.708873066,0.00477551,8.497194545,-0.85660773,0,0,0,0,0,0,0,0,0,0,1,0,0,1,1,2,1
34,1922,14,intact,Norristown,PA,F,4900,6.7,54,40,23.4,Poor,2922,976.49,0.3342,8.501150774,-7.521634807,9.729816113,9.599762989,9.77744416,-7.521634807,-7.521634807,-7.521634807,-7.521634807,0.12,0,0.41,0.36,0.43,0,0,0,0,98.68,7.980023592,0.00477551,8.497194545,-1.096015663,0,0,0,0,0,0,0,0,0,0,1,0,0,1,1,2,1
34,1922,14,intact,Norristown,PA,F,4900,6.7,54,40,23.4,Poor,3615.97,1190.09,0.3291,8.501150774,-7.521634807,9.729816113,9.599762989,9.77744416,-7.521634807,-7.521634807,-7.521634807,-7.521634807,0.12,0,0.41,0.36,0.43,0,0,0,0,98.68,8.193115425,0.00477551,8.497194545,-1.111393623,0,0,0,0,0,0,0,0,0,0,1,0,0,1,1,2,1
34,1922,14,intact,Norristown,PA,F,4900,6.7,54,40,23.4,Poor,4383,1312.15,0.2994,8.501150774,-7.521634807,9.729816113,9.599762989,9.77744416,-7.521634807,-7.521634807,-7.521634807,-7.521634807,0.12,0,0.41,0.36,0.43,0,0,0,0,98.68,8.3854887,0.00477551,8.497194545,-1.205974807,0,0,0,0,0,0,0,0,0,0,1,0,0,1,1,2,1
35,1922,14,intact,Los Angeles,CA,G,2060,7.3,62.4,15.2,18,Good,693.98,274.64,0.3957,8.501150774,-7.521634807,9.729816113,9.599762989,9.77744416,-7.521634807,-7.521634807,-7.521634807,-7.521634807,0.12,0,0.41,0.36,0.43,0,0,0,0,98.68,6.542443142,0.008737864,7.630946581,-0.927098931,0,1,0,0,0,0,0,0,0,0,0,0,0,1,1,3,3
35,1922,14,intact,Los Angeles,CA,G,2060,7.3,62.4,15.2,18,Good,1497.52,610.3,0.4075,8.501150774,-7.521634807,9.729816113,9.599762989,9.77744416,-7.521634807,-7.521634807,-7.521634807,-7.521634807,0.12,0,0.41,0.36,0.43,0,0,0,0,98.68,7.311565685,0.008737864,7.630946581,-0.897714346,0,1,0,0,0,0,0,0,0,0,0,0,0,1,1,3,3
35,1922,14,intact,Los Angeles,CA,G,2060,7.3,62.4,15.2,18,Good,2264.55,213.61,0.0943,8.501150774,-7.521634807,9.729816113,9.599762989,9.77744416,-7.521634807,-7.521634807,-7.521634807,-7.521634807,0.12,0,0.41,0.36,0.43,0,0,0,0,98.68,7.725131343,0.008737864,7.630946581,-2.361274089,0,1,0,0,0,0,0,0,0,0,0,0,0,1,1,3,3
35,1922,14,intact,Los Angeles,CA,G,2060,7.3,62.4,15.2,18,Good,2922,640.82,0.2193,8.501150774,-7.521634807,9.729816113,9.599762989,9.77744416,-7.521634807,-7.521634807,-7.521634807,-7.521634807,0.12,0,0.41,0.36,0.43,0,0,0,0,98.68,7.980023592,0.008737864,7.630946581,-1.517314624,0,1,0,0,0,0,0,0,0,0,0,0,0,1,1,3,3
35,1922,14,intact,Los Angeles,CA,G,2060,7.3,62.4,15.2,18,Good,4419.52,518.76,0.1174,8.501150774,-7.521634807,9.729816113,9.599762989,9.77744416,-7.521634807,-7.521634807,-7.521634807,-7.521634807,0.12,0,0.41,0.36,0.43,0,0,0,0,98.68,8.393786372,0.008737864,7.630946581,-2.142168372,0,1,0,0,0,0,0,0,0,0,0,0,0,1,1,3,3
35,1922,14,intact,Los Angeles,CA,G,2060,7.3,62.4,15.2,18,Good,6391.88,274.64,0.043,8.501150774,-7.521634807,9.729816113,9.599762989,9.77744416,-7.521634807,-7.521634807,-7.521634807,-7.521634807,0.12,0,0.41,0.36,0.43,0,0,0,0,98.68,8.762783714,0.008737864,7.630946581,-3.146555163,0,1,0,0,0,0,0,0,0,0,0,0,0,1,1,3,3
36,1922,14,intact,Meridian,MS,G,11200,4.5,64,53,13.8,Good,730.5,244.12,0.3342,8.501150774,-7.521634807,9.729816113,9.599762989,9.77744416,-7.521634807,-7.521634807,-7.521634807,-7.521634807,0.12,0,0.41,0.36,0.43,0,0,0,0,98.68,6.593729231,0.001232143,9.323758339,-1.096015663,0,0,0,0,0,0,0,0,0,1,0,0,0,1,0,3,3
36,1922,14,intact,Meridian,MS,G,11200,4.5,64,53,13.8,Good,1497.52,518.76,0.3464,8.501150774,-7.521634807,9.729816113,9.599762989,9.77744416,-7.521634807,-7.521634807,-7.521634807,-7.521634807,0.12,0,0.41,0.36,0.43,0,0,0,0,98.68,7.311565685,0.001232143,9.323758339,-1.060161102,0,0,0,0,0,0,0,0,0,1,0,0,0,1,0,3,3
36,1922,14,intact,Meridian,MS,G,11200,4.5,64,53,13.8,Good,2191.5,549.27,0.2506,8.501150774,-7.521634807,9.729816113,9.599762989,9.77744416,-7.521634807,-7.521634807,-7.521634807,-7.521634807,0.12,0,0.41,0.36,0.43,0,0,0,0,98.68,7.69234152,0.001232143,9.323758339,-1.383897237,0,0,0,0,0,0,0,0,0,1,0,0,0,1,0,3,3
36,1922,14,intact,Meridian,MS,G,11200,4.5,64,53,13.8,Good,2922,610.3,0.2089,8.501150774,-7.521634807,9.729816113,9.599762989,9.77744416,-7.521634807,-7.521634807,-7.521634807,-7.521634807,0.12,0,0.41,0.36,0.43,0,0,0,0,98.68,7.980023592,0.001232143,9.323758339,-1.56589961,0,0,0,0,0,0,0,0,0,1,0,0,0,1,0,3,3
36,1922,14,intact,Meridian,MS,G,11200,4.5,64,53,13.8,Good,4383,854.42,0.1949,8.501150774,-7.521634807,9.729816113,9.599762989,9.77744416,-7.521634807,-7.521634807,-7.521634807,-7.521634807,0.12,0,0.41,0.36,0.43,0,0,0,0,98.68,8.3854887,0.001232143,9.323758339,-1.635268672,0,0,0,0,0,0,0,0,0,1,0,0,0,1,0,3,3
36,1922,14,intact,Meridian,MS,G,11200,4.5,64,53,13.8,Good,6464.93,915.46,0.1416,8.501150774,-7.521634807,9.729816113,9.599762989,9.77744416,-7.521634807,-7.521634807,-7.521634807,-7.521634807,0.12,0,0.41,0.36,0.43,0,0,0,0,98.68,8.774147464,0.001232143,9.323758339,-1.954749098,0,0,0,0,0,0,0,0,0,1,0,0,0,1,0,3,3
37,1922,14,intact,Jaksonville,PL,P,11200,3.8,69.3,47.4,7,Fair,730.5,732.36,1.0025,8.501150774,-7.521634807,9.729816113,9.599762989,9.77744416,-7.521634807,-7.521634807,-7.521634807,-7.521634807,0.12,0,0.41,0.36,0.43,0,0,0,0,98.68,6.593729231,0.000625,9.323758339,0.00249688,0,0,0,0,0,0,0,1,0,0,0,0,0,1,0,1,2
37,1922,14,intact,Jaksonville,PL,P,11200,3.8,69.3,47.4,7,Fair,1497.52,1342.67,0.8966,8.501150774,-7.521634807,9.729816113,9.599762989,9.77744416,-7.521634807,-7.521634807,-7.521634807,-7.521634807,0.12,0,0.41,0.36,0.43,0,0,0,0,98.68,7.311565685,0.000625,9.323758339,-0.109145447,0,0,0,0,0,0,0,1,0,0,0,0,0,1,0,1,2
37,1922,14,intact,Jaksonville,PL,P,11200,3.8,69.3,47.4,7,Fair,2191.5,1281.64,0.5848,8.501150774,-7.521634807,9.729816113,9.599762989,9.77744416,-7.521634807,-7.521634807,-7.521634807,-7.521634807,0.12,0,0.41,0.36,0.43,0,0,0,0,98.68,7.69234152,0.000625,9.323758339,-0.536485371,0,0,0,0,0,0,0,1,0,0,0,0,0,1,0,1,2
37,1922,14,intact,Jaksonville,PL,P,11200,3.8,69.3,47.4,7,Fair,2922,1861.43,0.637,8.501150774,-7.521634807,9.729816113,9.599762989,9.77744416,-7.521634807,-7.521634807,-7.521634807,-7.521634807,0.12,0,0.41,0.36,0.43,0,0,0,0,98.68,7.980023592,0.000625,9.323758339,-0.450985623,0,0,0,0,0,0,0,1,0,0,0,0,0,1,0,1,2
37,1922,14,intact,Jaksonville,PL,P,11200,3.8,69.3,47.4,7,Fair,3689.03,2654.82,0.7197,8.501150774,-7.521634807,9.729816113,9.599762989,9.77744416,-7.521634807,-7.521634807,-7.521634807,-7.521634807,0.12,0,0.41,0.36,0.43,0,0,0,0,98.68,8.21311883,0.000625,9.323758339,-0.32892082,0,0,0,0,0,0,0,1,0,0,0,0,0,1,0,1,2
37,1922,14,intact,Jaksonville,PL,P,11200,3.8,69.3,47.4,7,Fair,4383,2563.27,0.5848,8.501150774,-7.521634807,9.729816113,9.599762989,9.77744416,-7.521634807,-7.521634807,-7.521634807,-7.521634807,0.12,0,0.41,0.36,0.43,0,0,0,0,98.68,8.3854887,0.000625,9.323758339,-0.536485371,0,0,0,0,0,0,0,1,0,0,0,0,0,1,0,1,2
