Repository: sk7-dev/corrosion_prediction

File: Dataset/modelling2.csv (part 9 of 44)
site_no,year,material_id,specimen_status,city,state,internal_drainage,resistivity,pH,mean_temp,annual_precipitation,moisture,areation,approximate_days,weight_loss_g,corrosion_rate,C_clr,Si_clr,Mn_clr,S_clr,P_clr,Cr_clr,Ni_clr,Cu_clr,Mo_clr,C,Si,Mn,S,P,Cr,Ni,Cu,Mo,Fe,log_days,moisture_res_index,log_resistivity,log_corrosion_rate,texture_Clay,texture_Clay Loam,texture_Loam,texture_Loamy Sand,texture_Marsh,texture_Muck,texture_Peat,texture_Sand,texture_Sandy Clay Loam,texture_Sandy Loam,texture_Silt Loam,texture_Silty Clay,texture_Silty Clay Loam,iron_type_Wrought,climate_zone_Temperate,internal_drainage_code,areation_code
38,1922,14,intact,Camden,NJ,G,38600,4.5,54,40,3,Good,511.35,91.55,0.179,8.501150774,-7.521634807,9.729816113,9.599762989,9.77744416,-7.521634807,-7.521634807,-7.521634807,-7.521634807,0.12,0,0.41,0.36,0.43,0,0,0,0,98.68,6.237054287,7.77E-05,10.56103346,-1.720369473,0,0,0,0,0,0,0,0,0,1,0,0,0,1,1,3,3
38,1922,14,intact,Camden,NJ,G,38600,4.5,54,40,3,Good,1461,122.06,0.0835,8.501150774,-7.521634807,9.729816113,9.599762989,9.77744416,-7.521634807,-7.521634807,-7.521634807,-7.521634807,0.12,0,0.41,0.36,0.43,0,0,0,0,98.68,7.286876412,7.77E-05,10.56103346,-2.482908647,0,0,0,0,0,0,0,0,0,1,0,0,0,1,1,3,3
38,1922,14,intact,Camden,NJ,G,38600,4.5,54,40,3,Good,2228.03,396.7,0.178,8.501150774,-7.521634807,9.729816113,9.599762989,9.77744416,-7.521634807,-7.521634807,-7.521634807,-7.521634807,0.12,0,0.41,0.36,0.43,0,0,0,0,98.68,7.708873066,7.77E-05,10.56103346,-1.725971729,0,0,0,0,0,0,0,0,0,1,0,0,0,1,1,3,3
38,1922,14,intact,Camden,NJ,G,38600,4.5,54,40,3,Good,2922,610.3,0.2089,8.501150774,-7.521634807,9.729816113,9.599762989,9.77744416,-7.521634807,-7.521634807,-7.521634807,-7.521634807,0.12,0,0.41,0.36,0.43,0,0,0,0,98.68,7.980023592,7.77E-05,10.56103346,-1.56589961,0,0,0,0,0,0,0,0,0,1,0,0,0,1,1,3,3
38,1922,14,intact,Camden,NJ,G,38600,4.5,54,40,3,Good,4383,762.88,0.1741,8.501150774,-7.521634807,9.729816113,9.599762989,9.77744416,-7.521634807,-7.521634807,-7.521634807,-7.521634807,0.12,0,0.41,0.36,0.43,0,0,0,0,98.68,8.3854887,7.77E-05,10.56103346,-1.748125432,0,0,0,0,0,0,0,0,0,1,0,0,0,1,1,3,3
38,1922,14,intact,Camden,NJ,G,38600,4.5,54,40,3,Good,6282.3,854.42,0.136,8.501150774,-7.521634807,9.729816113,9.599762989,9.77744416,-7.521634807,-7.521634807,-7.521634807,-7.521634807,0.12,0,0.41,0.36,0.43,0,0,0,0,98.68,8.745491434,7.77E-05,10.56103346,-1.995100393,0,0,0,0,0,0,0,0,0,1,0,0,0,1,1,3,3
39,1922,14,intact,Wilmington,DE,F,7440,5.6,54,40,24.2,Poor,511.35,396.7,0.7758,8.501150774,-7.521634807,9.729816113,9.599762989,9.77744416,-7.521634807,-7.521634807,-7.521634807,-7.521634807,0.12,0,0.41,0.36,0.43,0,0,0,0,98.68,6.237054287,0.003252688,8.914760527,-0.253860524,0,0,0,0,0,0,0,0,0,0,1,0,0,1,1,2,1
39,1922,14,intact,Wilmington,DE,F,7440,5.6,54,40,24.2,Poor,1461,915.46,0.6266,8.501150774,-7.521634807,9.729816113,9.599762989,9.77744416,-7.521634807,-7.521634807,-7.521634807,-7.521634807,0.12,0,0.41,0.36,0.43,0,0,0,0,98.68,7.286876412,0.003252688,8.914760527,-0.4674469,0,0,0,0,0,0,0,0,0,0,1,0,0,1,1,2,1
39,1922,14,intact,Wilmington,DE,F,7440,5.6,54,40,24.2,Poor,2228.03,945.97,0.4246,8.501150774,-7.521634807,9.729816113,9.599762989,9.77744416,-7.521634807,-7.521634807,-7.521634807,-7.521634807,0.12,0,0.41,0.36,0.43,0,0,0,0,98.68,7.708873066,0.003252688,8.914760527,-0.85660773,0,0,0,0,0,0,0,0,0,0,1,0,0,1,1,2,1
39,1922,14,intact,Wilmington,DE,F,7440,5.6,54,40,24.2,Poor,2922,1464.73,0.5013,8.501150774,-7.521634807,9.729816113,9.599762989,9.77744416,-7.521634807,-7.521634807,-7.521634807,-7.521634807,0.12,0,0.41,0.36,0.43,0,0,0,0,98.68,7.980023592,0.003252688,8.914760527,-0.690550555,0,0,0,0,0,0,0,0,0,0,1,0,0,1,1,2,1
39,1922,14,intact,Wilmington,DE,F,7440,5.6,54,40,24.2,Poor,3615.97,1525.76,0.422,8.501150774,-7.521634807,9.729816113,9.599762989,9.77744416,-7.521634807,-7.521634807,-7.521634807,-7.521634807,0.12,0,0.41,0.36,0.43,0,0,0,0,98.68,8.193115425,0.003252688,8.914760527,-0.862749965,0,0,0,0,0,0,0,0,0,0,1,0,0,1,1,2,1
39,1922,14,intact,Wilmington,DE,F,7440,5.6,54,40,24.2,Poor,4383,1708.85,0.3899,8.501150774,-7.521634807,9.729816113,9.599762989,9.77744416,-7.521634807,-7.521634807,-7.521634807,-7.521634807,0.12,0,0.41,0.36,0.43,0,0,0,0,98.68,8.3854887,0.003252688,8.914760527,-0.941864983,0,0,0,0,0,0,0,0,0,0,1,0,0,1,1,2,1
40,1922,14,intact,New Orleans,LA,P,970,6,69.3,57.4,33,Poor,730.5,762.88,1.0443,8.501150774,-7.521634807,9.729816113,9.599762989,9.77744416,-7.521634807,-7.521634807,-7.521634807,-7.521634807,0.12,0,0.41,0.36,0.43,0,0,0,0,98.68,6.593729231,0.034020619,6.878326468,0.043346805,0,0,0,0,0,0,0,0,0,0,0,1,0,1,0,1,1
40,1922,14,intact,New Orleans,LA,P,970,6,69.3,57.4,33,Poor,1497.52,1312.15,0.8762,8.501150774,-7.521634807,9.729816113,9.599762989,9.77744416,-7.521634807,-7.521634807,-7.521634807,-7.521634807,0.12,0,0.41,0.36,0.43,0,0,0,0,98.68,7.311565685,0.034020619,6.878326468,-0.132160904,0,0,0,0,0,0,0,0,0,0,0,1,0,1,0,1,1
40,1922,14,intact,New Orleans,LA,P,970,6,69.3,57.4,33,Poor,2191.5,2014,0.919,8.501150774,-7.521634807,9.729816113,9.599762989,9.77744416,-7.521634807,-7.521634807,-7.521634807,-7.521634807,0.12,0,0.41,0.36,0.43,0,0,0,0,98.68,7.69234152,0.034020619,6.878326468,-0.084469157,0,0,0,0,0,0,0,0,0,0,0,1,0,1,0,1,1
40,1922,14,intact,New Orleans,LA,P,970,6,69.3,57.4,33,Poor,2922,2166.58,0.7415,8.501150774,-7.521634807,9.729816113,9.599762989,9.77744416,-7.521634807,-7.521634807,-7.521634807,-7.521634807,0.12,0,0.41,0.36,0.43,0,0,0,0,98.68,7.980023592,0.034020619,6.878326468,-0.299080117,0,0,0,0,0,0,0,0,0,0,0,1,0,1,0,1,1
40,1922,14,intact,New Orleans,LA,P,970,6,69.3,57.4,33,Poor,3652.5,2197.09,0.6015,8.501150774,-7.521634807,9.729816113,9.599762989,9.77744416,-7.521634807,-7.521634807,-7.521634807,-7.521634807,0.12,0,0.41,0.36,0.43,0,0,0,0,98.68,8.203167144,0.034020619,6.878326468,-0.508328744,0,0,0,0,0,0,0,0,0,0,0,1,0,1,0,1,1
40,1922,14,intact,New Orleans,LA,P,970,6,69.3,57.4,33,Poor,4383,2624.3,0.5987,8.501150774,-7.521634807,9.729816113,9.599762989,9.77744416,-7.521634807,-7.521634807,-7.521634807,-7.521634807,0.12,0,0.41,0.36,0.43,0,0,0,0,98.68,8.3854887,0.034020619,6.878326468,-0.512994641,0,0,0,0,0,0,0,0,0,0,0,1,0,1,0,1,1
41,1922,14,intact,Kansas City,MO,F,1320,5.5,54.4,37.4,33.1,Fair,547.88,183.09,0.3342,8.501150774,-7.521634807,9.729816113,9.599762989,9.77744416,-7.521634807,-7.521634807,-7.521634807,-7.521634807,0.12,0,0.41,0.36,0.43,0,0,0,0,98.68,6.306056285,0.025075758,7.186144305,-1.096015663,0,0,0,0,0,0,0,0,0,0,0,1,0,1,1,2,2
41,1922,14,intact,Kansas City,MO,F,1320,5.5,54.4,37.4,33.1,Fair,1461,884.94,0.6057,8.501150774,-7.521634807,9.729816113,9.599762989,9.77744416,-7.521634807,-7.521634807,-7.521634807,-7.521634807,0.12,0,0.41,0.36,0.43,0,0,0,0,98.68,7.286876412,0.025075758,7.186144305,-0.501370465,0,0,0,0,0,0,0,0,0,0,0,1,0,1,1,2,2
41,1922,14,intact,Kansas City,MO,F,1320,5.5,54.4,37.4,33.1,Fair,2191.5,1098.55,0.5013,8.501150774,-7.521634807,9.729816113,9.599762989,9.77744416,-7.521634807,-7.521634807,-7.521634807,-7.521634807,0.12,0,0.41,0.36,0.43,0,0,0,0,98.68,7.69234152,0.025075758,7.186144305,-0.690550555,0,0,0,0,0,0,0,0,0,0,0,1,0,1,1,2,2
41,1922,14,intact,Kansas City,MO,F,1320,5.5,54.4,37.4,33.1,Fair,2885.47,1281.64,0.4442,8.501150774,-7.521634807,9.729816113,9.599762989,9.77744416,-7.521634807,-7.521634807,-7.521634807,-7.521634807,0.12,0,0.41,0.36,0.43,0,0,0,0,98.68,7.967443077,0.025075758,7.186144305,-0.811480368,0,0,0,0,0,0,0,0,0,0,0,1,0,1,1,2,2
41,1922,14,intact,Kansas City,MO,F,1320,5.5,54.4,37.4,33.1,Fair,4383,1922.46,0.4386,8.501150774,-7.521634807,9.729816113,9.599762989,9.77744416,-7.521634807,-7.521634807,-7.521634807,-7.521634807,0.12,0,0.41,0.36,0.43,0,0,0,0,98.68,8.3854887,0.025075758,7.186144305,-0.824167443,0,0,0,0,0,0,0,0,0,0,0,1,0,1,1,2,2
41,1922,14,intact,Kansas City,MO,F,1320,5.5,54.4,37.4,33.1,Fair,6355.35,1678.33,0.2641,8.501150774,-7.521634807,9.729816113,9.599762989,9.77744416,-7.521634807,-7.521634807,-7.521634807,-7.521634807,0.12,0,0.41,0.36,0.43,0,0,0,0,98.68,8.757052257,0.025075758,7.186144305,-1.33142746,0,0,0,0,0,0,0,0,0,0,0,1,0,1,1,2,2
42,1922,14,intact,Meridian,MS,F,13700,4.7,64,53,34.8,Fair,730.5,732.36,1.0025,8.501150774,-7.521634807,9.729816113,9.599762989,9.77744416,-7.521634807,-7.521634807,-7.521634807,-7.521634807,0.12,0,0.41,0.36,0.43,0,0,0,0,98.68,6.593729231,0.002540146,9.525224102,0.00249688,1,0,0,0,0,0,0,0,0,0,0,0,0,1,0,2,2
42,1922,14,intact,Meridian,MS,F,13700,4.7,64,53,34.8,Fair,1497.52,1037.52,0.6928,8.501150774,-7.521634807,9.729816113,9.599762989,9.77744416,-7.521634807,-7.521634807,-7.521634807,-7.521634807,0.12,0,0.41,0.36,0.43,0,0,0,0,98.68,7.311565685,0.002540146,9.525224102,-0.367013922,1,0,0,0,0,0,0,0,0,0,0,0,0,1,0,2,2
42,1922,14,intact,Meridian,MS,F,13700,4.7,64,53,34.8,Fair,2191.5,2105.55,0.9608,8.501150774,-7.521634807,9.729816113,9.599762989,9.77744416,-7.521634807,-7.521634807,-7.521634807,-7.521634807,0.12,0,0.41,0.36,0.43,0,0,0,0,98.68,7.69234152,0.002540146,9.525224102,-0.039989008,1,0,0,0,0,0,0,0,0,0,0,0,0,1,0,2,2
42,1922,14,intact,Meridian,MS,F,13700,4.7,64,53,34.8,Fair,2922,2075.03,0.7101,8.501150774,-7.521634807,9.729816113,9.599762989,9.77744416,-7.521634807,-7.521634807,-7.521634807,-7.521634807,0.12,0,0.41,0.36,0.43,0,0,0,0,98.68,7.980023592,0.002540146,9.525224102,-0.342349474,1,0,0,0,0,0,0,0,0,0,0,0,0,1,0,2,2
42,1922,14,intact,Meridian,MS,F,13700,4.7,64,53,34.8,Fair,3689.03,3387.18,0.9182,8.501150774,-7.521634807,9.729816113,9.599762989,9.77744416,-7.521634807,-7.521634807,-7.521634807,-7.521634807,0.12,0,0.41,0.36,0.43,0,0,0,0,98.68,8.21311883,0.002540146,9.525224102,-0.085340047,1,0,0,0,0,0,0,0,0,0,0,0,0,1,0,2,2
42,1922,14,intact,Meridian,MS,F,13700,4.7,64,53,34.8,Fair,4383,3417.7,0.7798,8.501150774,-7.521634807,9.729816113,9.599762989,9.77744416,-7.521634807,-7.521634807,-7.521634807,-7.521634807,0.12,0,0.41,0.36,0.43,0,0,0,0,98.68,8.3854887,0.002540146,9.525224102,-0.248717802,1,0,0,0,0,0,0,0,0,0,0,0,0,1,0,2,2
43,1922,14,intact,Elizabeth,NJ,VP,60,3.1,52,43,55.4,Very Poor,474.82,671.33,1.4139,8.501150774,-7.521634807,9.729816113,9.599762989,9.77744416,-7.521634807,-7.521634807,-7.521634807,-7.521634807,0.12,0,0.41,0.36,0.43,0,0,0,0,98.68,6.162935785,0.923333333,4.110873864,0.346351844,0,0,0,0,1,0,0,0,0,0,0,0,0,1,1,0,0
43,1922,14,intact,Elizabeth,NJ,VP,60,3.1,52,43,55.4,Very Poor,1497.52,1586.79,1.0596,8.501150774,-7.521634807,9.729816113,9.599762989,9.77744416,-7.521634807,-7.521634807,-7.521634807,-7.521634807,0.12,0,0.41,0.36,0.43,0,0,0,0,98.68,7.311565685,0.923333333,4.110873864,0.057891478,0,0,0,0,1,0,0,0,0,0,0,0,0,1,1,0,0
43,1922,14,intact,Elizabeth,NJ,VP,60,3.1,52,43,55.4,Very Poor,2264.55,1891.94,0.8355,8.501150774,-7.521634807,9.729816113,9.599762989,9.77744416,-7.521634807,-7.521634807,-7.521634807,-7.521634807,0.12,0,0.41,0.36,0.43,0,0,0,0,98.68,7.725131343,0.923333333,4.110873864,-0.179724931,0,0,0,0,1,0,0,0,0,0,0,0,0,1,1,0,0
43,1922,14,intact,Elizabeth,NJ,VP,60,3.1,52,43,55.4,Very Poor,2922,3295.64,1.1279,8.501150774,-7.521634807,9.729816113,9.599762989,9.77744416,-7.521634807,-7.521634807,-7.521634807,-7.521634807,0.12,0,0.41,0.36,0.43,0,0,0,0,98.68,7.980023592,0.923333333,4.110873864,0.120357497,0,0,0,0,1,0,0,0,0,0,0,0,0,1,1,0,0
43,1922,14,intact,Elizabeth,NJ,VP,60,3.1,52,43,55.4,Very Poor,3615.97,3417.7,0.9452,8.501150774,-7.521634807,9.729816113,9.599762989,9.77744416,-7.521634807,-7.521634807,-7.521634807,-7.521634807,0.12,0,0.41,0.36,0.43,0,0,0,0,98.68,8.193115425,0.923333333,4.110873864,-0.056358734,0,0,0,0,1,0,0,0,0,0,0,0,0,1,1,0,0
43,1922,14,intact,Elizabeth,NJ,VP,60,3.1,52,43,55.4,Very Poor,4383,3875.43,0.8842,8.501150774,-7.521634807,9.729816113,9.599762989,9.77744416,-7.521634807,-7.521634807,-7.521634807,-7.521634807,0.12,0,0.41,0.36,0.43,0,0,0,0,98.68,8.3854887,0.923333333,4.110873864,-0.123071998,0,0,0,0,1,0,0,0,0,0,0,0,0,1,1,0,0
44,1922,14,intact,Omaha,NE,G,1000,5.8,50.6,27.8,31.2,Good,401.78,91.55,0.2279,8.501150774,-7.521634807,9.729816113,9.599762989,9.77744416,-7.521634807,-7.521634807,-7.521634807,-7.521634807,0.12,0,0.41,0.36,0.43,0,0,0,0,98.68,5.995904675,0.0312,6.908754779,-1.478848343,0,0,0,0,0,0,0,0,0,0,0,0,1,1,1,3,3
44,1922,14,intact,Omaha,NE,G,1000,5.8,50.6,27.8,31.2,Good,1314.9,427.21,0.3249,8.501150774,-7.521634807,9.729816113,9.599762989,9.77744416,-7.521634807,-7.521634807,-7.521634807,-7.521634807,0.12,0,0.41,0.36,0.43,0,0,0,0,98.68,7.181515896,0.0312,6.908754779,-1.124237836,0,0,0,0,0,0,0,0,0,0,0,0,1,1,1,3,3
44,1922,14,intact,Omaha,NE,G,1000,5.8,50.6,27.8,31.2,Good,2081.93,671.33,0.3225,8.501150774,-7.521634807,9.729816113,9.599762989,9.77744416,-7.521634807,-7.521634807,-7.521634807,-7.521634807,0.12,0,0.41,0.36,0.43,0,0,0,0,98.68,7.641050627,0.0312,6.908754779,-1.131652143,0,0,0,0,0,0,0,0,0,0,0,0,1,1,1,3,3
44,1922,14,intact,Omaha,NE,G,1000,5.8,50.6,27.8,31.2,Good,2775.9,640.82,0.2309,8.501150774,-7.521634807,9.729816113,9.599762989,9.77744416,-7.521634807,-7.521634807,-7.521634807,-7.521634807,0.12,0,0.41,0.36,0.43,0,0,0,0,98.68,7.928730298,0.0312,6.908754779,-1.465770563,0,0,0,0,0,0,0,0,0,0,0,0,1,1,1,3,3
44,1922,14,intact,Omaha,NE,G,1000,5.8,50.6,27.8,31.2,Good,4236.9,854.42,0.2017,8.501150774,-7.521634807,9.729816113,9.599762989,9.77744416,-7.521634807,-7.521634807,-7.521634807,-7.521634807,0.12,0,0.41,0.36,0.43,0,0,0,0,98.68,8.351587149,0.0312,6.908754779,-1.600973834,0,0,0,0,0,0,0,0,0,0,0,0,1,1,1,3,3
46,1922,14,intact,Denver,CO,G,1500,7,50,14.4,7.6,Good,547.88,335.67,0.6127,8.501150774,-7.521634807,9.729816113,9.599762989,9.77744416,-7.521634807,-7.521634807,-7.521634807,-7.521634807,0.12,0,0.41,0.36,0.43,0,0,0,0,98.68,6.306056285,0.005066667,7.313886832,-0.489879859,0,0,0,0,0,0,0,0,0,1,0,0,0,1,1,3,3
46,1922,14,intact,Denver,CO,G,1500,7,50,14.4,7.6,Good,1461,793.39,0.543,8.501150774,-7.521634807,9.729816113,9.599762989,9.77744416,-7.521634807,-7.521634807,-7.521634807,-7.521634807,0.12,0,0.41,0.36,0.43,0,0,0,0,98.68,7.286876412,0.005066667,7.313886832,-0.610645959,0,0,0,0,0,0,0,0,0,1,0,0,0,1,1,3,3
46,1922,14,intact,Denver,CO,G,1500,7,50,14.4,7.6,Good,1862.77,915.46,0.4915,8.501150774,-7.521634807,9.729816113,9.599762989,9.77744416,-7.521634807,-7.521634807,-7.521634807,-7.521634807,0.12,0,0.41,0.36,0.43,0,0,0,0,98.68,7.529819906,0.005066667,7.313886832,-0.710293339,0,0,0,0,0,0,0,0,0,1,0,0,0,1,1,3,3
46,1922,14,intact,Denver,CO,G,1500,7,50,14.4,7.6,Good,2922,1800.4,0.6162,8.501150774,-7.521634807,9.729816113,9.599762989,9.77744416,-7.521634807,-7.521634807,-7.521634807,-7.521634807,0.12,0,0.41,0.36,0.43,0,0,0,0,98.68,7.980023592,0.005066667,7.313886832,-0.484183693,0,0,0,0,0,0,0,0,0,1,0,0,0,1,1,3,3
46,1922,14,intact,Denver,CO,G,1500,7,50,14.4,7.6,Good,3725.55,1098.55,0.2949,8.501150774,-7.521634807,9.729816113,9.599762989,9.77744416,-7.521634807,-7.521634807,-7.521634807,-7.521634807,0.12,0,0.41,0.36,0.43,0,0,0,0,98.68,8.222969771,0.005066667,7.313886832,-1.221118963,0,0,0,0,0,0,0,0,0,1,0,0,0,1,1,3,3
46,1922,14,intact,Denver,CO,G,1500,7,50,14.4,7.6,Good,4383,1312.15,0.2994,8.501150774,-7.521634807,9.729816113,9.599762989,9.77744416,-7.521634807,-7.521634807,-7.521634807,-7.521634807,0.12,0,0.41,0.36,0.43,0,0,0,0,98.68,8.3854887,0.005066667,7.313886832,-1.205974807,0,0,0,0,0,0,0,0,0,1,0,0,0,1,1,3,3
47,1922,14,intact,Salt Lake City,UT,P,1770,7.6,51.6,16.1,25.7,Poor,547.88,183.09,0.3342,8.501150774,-7.521634807,9.729816113,9.599762989,9.77744416,-7.521634807,-7.521634807,-7.521634807,-7.521634807,0.12,0,0.41,0.36,0.43,0,0,0,0,98.68,6.306056285,0.014519774,7.479299638,-1.096015663,0,0,0,0,0,0,0,0,0,0,0,1,0,1,1,1,1
47,1922,14,intact,Salt Lake City,UT,P,1770,7.6,51.6,16.1,25.7,Poor,1497.52,396.7,0.2649,8.501150774,-7.521634807,9.729816113,9.599762989,9.77744416,-7.521634807,-7.521634807,-7.521634807,-7.521634807,0.12,0,0.41,0.36,0.43,0,0,0,0,98.68,7.311565685,0.014519774,7.479299638,-1.328402883,0,0,0,0,0,0,0,0,0,0,0,1,0,1,1,1,1
47,1922,14,intact,Salt Lake City,UT,P,1770,7.6,51.6,16.1,25.7,Poor,2228.03,488.24,0.2191,8.501150774,-7.521634807,9.729816113,9.599762989,9.77744416,-7.521634807,-7.521634807,-7.521634807,-7.521634807,0.12,0,0.41,0.36,0.43,0,0,0,0,98.68,7.708873066,0.014519774,7.479299638,-1.518227032,0,0,0,0,0,0,0,0,0,0,0,1,0,1,1,1,1
47,1922,14,intact,Salt Lake City,UT,P,1770,7.6,51.6,16.1,25.7,Poor,2922,640.82,0.2193,8.501150774,-7.521634807,9.729816113,9.599762989,9.77744416,-7.521634807,-7.521634807,-7.521634807,-7.521634807,0.12,0,0.41,0.36,0.43,0,0,0,0,98.68,7.980023592,0.014519774,7.479299638,-1.517314624,0,0,0,0,0,0,0,0,0,0,0,1,0,1,1,1,1
47,1922,14,intact,Salt Lake City,UT,P,1770,7.6,51.6,16.1,25.7,Poor,4419.52,915.46,0.2071,8.501150774,-7.521634807,9.729816113,9.599762989,9.77744416,-7.521634807,-7.521634807,-7.521634807,-7.521634807,0.12,0,0.41,0.36,0.43,0,0,0,0,98.68,8.393786372,0.014519774,7.479299638,-1.574553511,0,0,0,0,0,0,0,0,0,0,0,1,0,1,1,1,1
47,1922,14,intact,Salt Lake City,UT,P,1770,7.6,51.6,16.1,25.7,Poor,6355.35,1983.49,0.3121,8.501150774,-7.521634807,9.729816113,9.599762989,9.77744416,-7.521634807,-7.521634807,-7.521634807,-7.521634807,0.12,0,0.41,0.36,0.43,0,0,0,0,98.68,8.757052257,0.014519774,7.479299638,-1.16443163,0,0,0,0,0,0,0,0,0,0,0,1,0,1,1,1,1
1,1922,16,intact,Cleveland,OH,P,1215,7,49.2,33.8,28.6,Poor,365.25,335.67,0.919,9.102071552,-7.408244048,10.56840857,8.29114142,9.079598698,-7.408244048,-7.408244048,-7.408244048,-7.408244048,0.09,0,0.39,0.04,0.088,0,0,0,0,99.392,5.900582051,0.023539095,7.103322063,-0.084469157,1,0,0,0,0,0,0,0,0,0,0,0,0,1,1,1,1
1,1922,16,intact,Cleveland,OH,P,1215,7,49.2,33.8,28.6,Poor,1314.9,1190.09,0.9051,9.102071552,-7.408244048,10.56840857,8.29114142,9.079598698,-7.408244048,-7.408244048,-7.408244048,-7.408244048,0.09,0,0.39,0.04,0.088,0,0,0,0,99.392,7.181515896,0.023539095,7.103322063,-0.099709844,1,0,0,0,0,0,0,0,0,0,0,0,0,1,1,1,1
1,1922,16,intact,Cleveland,OH,P,1215,7,49.2,33.8,28.6,Poor,2008.88,1678.33,0.8355,9.102071552,-7.408244048,10.56840857,8.29114142,9.079598698,-7.408244048,-7.408244048,-7.408244048,-7.408244048,0.09,0,0.39,0.04,0.088,0,0,0,0,99.392,7.605332632,0.023539095,7.103322063,-0.179724931,1,0,0,0,0,0,0,0,0,0,0,0,0,1,1,1,1
1,1922,16,intact,Cleveland,OH,P,1215,7,49.2,33.8,28.6,Poor,2812.43,2075.03,0.7378,9.102071552,-7.408244048,10.56840857,8.29114142,9.079598698,-7.408244048,-7.408244048,-7.408244048,-7.408244048,0.09,0,0.39,0.04,0.088,0,0,0,0,99.392,7.941804157,0.023539095,7.103322063,-0.304082494,1,0,0,0,0,0,0,0,0,0,0,0,0,1,1,1,1
1,1922,16,intact,Cleveland,OH,P,1215,7,49.2,33.8,28.6,Poor,3506.4,2959.97,0.8442,9.102071552,-7.408244048,10.56840857,8.29114142,9.079598698,-7.408244048,-7.408244048,-7.408244048,-7.408244048,0.09,0,0.39,0.04,0.088,0,0,0,0,99.392,8.162345149,0.023539095,7.103322063,-0.169365846,1,0,0,0,0,0,0,0,0,0,0,0,0,1,1,1,1
1,1922,16,intact,Cleveland,OH,P,1215,7,49.2,33.8,28.6,Poor,4236.9,2136.06,0.5042,9.102071552,-7.408244048,10.56840857,8.29114142,9.079598698,-7.408244048,-7.408244048,-7.408244048,-7.408244048,0.09,0,0.39,0.04,0.088,0,0,0,0,99.392,8.351587149,0.023539095,7.103322063,-0.684782264,1,0,0,0,0,0,0,0,0,0,0,0,0,1,1,1,1
2,1922,16,intact,Dallas,TX,P,684,7.3,65.5,36.2,37.6,Poor,767.02,549.27,0.7161,9.102071552,-7.408244048,10.56840857,8.29114142,9.079598698,-7.408244048,-7.408244048,-7.408244048,-7.408244048,0.09,0,0.39,0.04,0.088,0,0,0,0,99.392,6.642512877,0.05497076,6.529418838,-0.333935457,1,0,0,0,0,0,0,0,0,0,0,0,0,1,1,1,1
2,1922,16,intact,Dallas,TX,P,684,7.3,65.5,36.2,37.6,Poor,1461,915.46,0.6266,9.102071552,-7.408244048,10.56840857,8.29114142,9.079598698,-7.408244048,-7.408244048,-7.408244048,-7.408244048,0.09,0,0.39,0.04,0.088,0,0,0,0,99.392,7.286876412,0.05497076,6.529418838,-0.4674469,1,0,0,0,0,0,0,0,0,0,0,0,0,1,1,1,1
2,1922,16,intact,Dallas,TX,P,684,7.3,65.5,36.2,37.6,Poor,2154.97,1190.09,0.5523,9.102071552,-7.408244048,10.56840857,8.29114142,9.079598698,-7.408244048,-7.408244048,-7.408244048,-7.408244048,0.09,0,0.39,0.04,0.088,0,0,0,0,99.392,7.675532081,0.05497076,6.529418838,-0.593663902,1,0,0,0,0,0,0,0,0,0,0,0,0,1,1,1,1
2,1922,16,intact,Dallas,TX,P,684,7.3,65.5,36.2,37.6,Poor,2885.47,1129.06,0.3913,9.102071552,-7.408244048,10.56840857,8.29114142,9.079598698,-7.408244048,-7.408244048,-7.408244048,-7.408244048,0.09,0,0.39,0.04,0.088,0,0,0,0,99.392,7.967443077,0.05497076,6.529418838,-0.93828075,1,0,0,0,0,0,0,0,0,0,0,0,0,1,1,1,1
2,1922,16,intact,Dallas,TX,P,684,7.3,65.5,36.2,37.6,Poor,4383,1769.88,0.4038,9.102071552,-7.408244048,10.56840857,8.29114142,9.079598698,-7.408244048,-7.408244048,-7.408244048,-7.408244048,0.09,0,0.39,0.04,0.088,0,0,0,0,99.392,8.3854887,0.05497076,6.529418838,-0.906835573,1,0,0,0,0,0,0,0,0,0,0,0,0,1,1,1,1
2,1922,16,intact,Dallas,TX,P,684,7.3,65.5,36.2,37.6,Poor,6428.4,2380.18,0.3703,9.102071552,-7.408244048,10.56840857,8.29114142,9.079598698,-7.408244048,-7.408244048,-7.408244048,-7.408244048,0.09,0,0.39,0.04,0.088,0,0,0,0,99.392,8.768480953,0.05497076,6.529418838,-0.993441791,1,0,0,0,0,0,0,0,0,0,0,0,0,1,1,1,1
3,1922,16,intact,Atlanta,GA,G,30000,5.2,61.2,48.3,29.4,Good,730.5,518.76,0.7101,9.102071552,-7.408244048,10.56840857,8.29114142,9.079598698,-7.408244048,-7.408244048,-7.408244048,-7.408244048,0.09,0,0.39,0.04,0.088,0,0,0,0,99.392,6.593729231,0.00098,10.30898599,-0.342349474,1,0,0,0,0,0,0,0,0,0,0,0,0,1,0,3,3
3,1922,16,intact,Atlanta,GA,G,30000,5.2,61.2,48.3,29.4,Good,1497.52,1007,0.6724,9.102071552,-7.408244048,10.56840857,8.29114142,9.079598698,-7.408244048,-7.408244048,-7.408244048,-7.408244048,0.09,0,0.39,0.04,0.088,0,0,0,0,99.392,7.311565685,0.00098,10.30898599,-0.396901877,1,0,0,0,0,0,0,0,0,0,0,0,0,1,0,3,3
3,1922,16,intact,Atlanta,GA,G,30000,5.2,61.2,48.3,29.4,Good,2191.5,1129.06,0.5152,9.102071552,-7.408244048,10.56840857,8.29114142,9.079598698,-7.408244048,-7.408244048,-7.408244048,-7.408244048,0.09,0,0.39,0.04,0.088,0,0,0,0,99.392,7.69234152,0.00098,10.30898599,-0.663200104,1,0,0,0,0,0,0,0,0,0,0,0,0,1,0,3,3
3,1922,16,intact,Atlanta,GA,G,30000,5.2,61.2,48.3,29.4,Good,2922,1281.64,0.4386,9.102071552,-7.408244048,10.56840857,8.29114142,9.079598698,-7.408244048,-7.408244048,-7.408244048,-7.408244048,0.09,0,0.39,0.04,0.088,0,0,0,0,99.392,7.980023592,0.00098,10.30898599,-0.824167443,1,0,0,0,0,0,0,0,0,0,0,0,0,1,0,3,3
3,1922,16,intact,Atlanta,GA,G,30000,5.2,61.2,48.3,29.4,Good,3689.03,1312.15,0.3557,9.102071552,-7.408244048,10.56840857,8.29114142,9.079598698,-7.408244048,-7.408244048,-7.408244048,-7.408244048,0.09,0,0.39,0.04,0.088,0,0,0,0,99.392,8.21311883,0.00098,10.30898599,-1.0336676,1,0,0,0,0,0,0,0,0,0,0,0,0,1,0,3,3
3,1922,16,intact,Atlanta,GA,G,30000,5.2,61.2,48.3,29.4,Good,4419.52,1434.21,0.3245,9.102071552,-7.408244048,10.56840857,8.29114142,9.079598698,-7.408244048,-7.408244048,-7.408244048,-7.408244048,0.09,0,0.39,0.04,0.088,0,0,0,0,99.392,8.393786372,0.00098,10.30898599,-1.125469743,1,0,0,0,0,0,0,0,0,0,0,0,0,1,0,3,3
4,1922,16,intact,Jenkintown,PA,F,6670,5.6,54,40,22.2,Poor,511.35,457.73,0.8951,9.102071552,-7.408244048,10.56840857,8.29114142,9.079598698,-7.408244048,-7.408244048,-7.408244048,-7.408244048,0.09,0,0.39,0.04,0.088,0,0,0,0,99.392,6.237054287,0.003328336,8.805525053,-0.110819835,0,0,0,0,0,0,0,0,0,0,1,0,0,1,1,2,1
4,1922,16,intact,Jenkintown,PA,F,6670,5.6,54,40,22.2,Poor,1461,1068.03,0.731,9.102071552,-7.408244048,10.56840857,8.29114142,9.079598698,-7.408244048,-7.408244048,-7.408244048,-7.408244048,0.09,0,0.39,0.04,0.088,0,0,0,0,99.392,7.286876412,0.003328336,8.805525053,-0.313341819,0,0,0,0,0,0,0,0,0,0,1,0,0,1,1,2,1
4,1922,16,intact,Jenkintown,PA,F,6670,5.6,54,40,22.2,Poor,2228.03,1342.67,0.6026,9.102071552,-7.408244048,10.56840857,8.29114142,9.079598698,-7.408244048,-7.408244048,-7.408244048,-7.408244048,0.09,0,0.39,0.04,0.088,0,0,0,0,99.392,7.708873066,0.003328336,8.805525053,-0.506501652,0,0,0,0,0,0,0,0,0,0,1,0,0,1,1,2,1
4,1922,16,intact,Jenkintown,PA,F,6670,5.6,54,40,22.2,Poor,2922,1647.82,0.5639,9.102071552,-7.408244048,10.56840857,8.29114142,9.079598698,-7.408244048,-7.408244048,-7.408244048,-7.408244048,0.09,0,0.39,0.04,0.088,0,0,0,0,99.392,7.980023592,0.003328336,8.805525053,-0.572878348,0,0,0,0,0,0,0,0,0,0,1,0,0,1,1,2,1
4,1922,16,intact,Jenkintown,PA,F,6670,5.6,54,40,22.2,Poor,4383,2136.06,0.4874,9.102071552,-7.408244048,10.56840857,8.29114142,9.079598698,-7.408244048,-7.408244048,-7.408244048,-7.408244048,0.09,0,0.39,0.04,0.088,0,0,0,0,99.392,8.3854887,0.003328336,8.805525053,-0.718670138,0,0,0,0,0,0,0,0,0,0,1,0,0,1,1,2,1
5,1922,16,intact,Oakland,CA,P,1345,7,56.4,23.4,28.8,Poor,693.98,396.7,0.5716,9.102071552,-7.408244048,10.56840857,8.29114142,9.079598698,-7.408244048,-7.408244048,-7.408244048,-7.408244048,0.09,0,0.39,0.04,0.088,0,0,0,0,99.392,6.542443142,0.021412639,7.20489251,-0.559315833,1,0,0,0,0,0,0,0,0,0,0,0,0,1,1,1,1
5,1922,16,intact,Oakland,CA,P,1345,7,56.4,23.4,28.8,Poor,1497.52,762.88,0.5094,9.102071552,-7.408244048,10.56840857,8.29114142,9.079598698,-7.408244048,-7.408244048,-7.408244048,-7.408244048,0.09,0,0.39,0.04,0.088,0,0,0,0,99.392,7.311565685,0.021412639,7.20489251,-0.674521716,1,0,0,0,0,0,0,0,0,0,0,0,0,1,1,1,1
5,1922,16,intact,Oakland,CA,P,1345,7,56.4,23.4,28.8,Poor,2264.55,1373.18,0.6064,9.102071552,-7.408244048,10.56840857,8.29114142,9.079598698,-7.408244048,-7.408244048,-7.408244048,-7.408244048,0.09,0,0.39,0.04,0.088,0,0,0,0,99.392,7.725131343,0.021412639,7.20489251,-0.500215445,1,0,0,0,0,0,0,0,0,0,0,0,0,1,1,1,1
5,1922,16,intact,Oakland,CA,P,1345,7,56.4,23.4,28.8,Poor,2958.53,1525.76,0.5157,9.102071552,-7.408244048,10.56840857,8.29114142,9.079598698,-7.408244048,-7.408244048,-7.408244048,-7.408244048,0.09,0,0.39,0.04,0.088,0,0,0,0,99.392,7.992447802,0.021412639,7.20489251,-0.662230078,1,0,0,0,0,0,0,0,0,0,0,0,0,1,1,1,1
5,1922,16,intact,Oakland,CA,P,1345,7,56.4,23.4,28.8,Poor,4419.52,2136.06,0.4833,9.102071552,-7.408244048,10.56840857,8.29114142,9.079598698,-7.408244048,-7.408244048,-7.408244048,-7.408244048,0.09,0,0.39,0.04,0.088,0,0,0,0,99.392,8.393786372,0.021412639,7.20489251,-0.7271177,1,0,0,0,0,0,0,0,0,0,0,0,0,1,1,1,1
5,1922,16,intact,Oakland,CA,P,1345,7,56.4,23.4,28.8,Poor,6391.88,2166.58,0.339,9.102071552,-7.408244048,10.56840857,8.29114142,9.079598698,-7.408244048,-7.408244048,-7.408244048,-7.408244048,0.09,0,0.39,0.04,0.088,0,0,0,0,99.392,8.762783714,0.021412639,7.20489251,-1.081755172,1,0,0,0,0,0,0,0,0,0,0,0,0,1,1,1,1
6,1922,16,intact,Seattle,WA,G,45100,5.9,51,34,42.2,Good,693.98,30.52,0.044,9.102071552,-7.408244048,10.56840857,8.29114142,9.079598698,-7.408244048,-7.408244048,-7.408244048,-7.408244048,0.09,0,0.39,0.04,0.088,0,0,0,0,99.392,6.542443142,0.000935698,10.7166597,-3.123565645,0,0,0,0,0,0,0,0,0,1,0,0,0,1,1,3,3
6,1922,16,intact,Seattle,WA,G,45100,5.9,51,34,42.2,Good,1497.52,274.64,0.1834,9.102071552,-7.408244048,10.56840857,8.29114142,9.079598698,-7.408244048,-7.408244048,-7.408244048,-7.408244048,0.09,0,0.39,0.04,0.088,0,0,0,0,99.392,7.311565685,0.000935698,10.7166597,-1.696085719,0,0,0,0,0,0,0,0,0,1,0,0,0,1,1,3,3
6,1922,16,intact,Seattle,WA,G,45100,5.9,51,34,42.2,Good,2264.55,244.12,0.1078,9.102071552,-7.408244048,10.56840857,8.29114142,9.079598698,-7.408244048,-7.408244048,-7.408244048,-7.408244048,0.09,0,0.39,0.04,0.088,0,0,0,0,99.392,7.725131343,0.000935698,10.7166597,-2.227477621,0,0,0,0,0,0,0,0,0,1,0,0,0,1,1,3,3
6,1922,16,intact,Seattle,WA,G,45100,5.9,51,34,42.2,Good,2958.53,305.15,0.1031,9.102071552,-7.408244048,10.56840857,8.29114142,9.079598698,-7.408244048,-7.408244048,-7.408244048,-7.408244048,0.09,0,0.39,0.04,0.088,0,0,0,0,99.392,7.992447802,0.000935698,10.7166597,-2.272055888,0,0,0,0,0,0,0,0,0,1,0,0,0,1,1,3,3
6,1922,16,intact,Seattle,WA,G,45100,5.9,51,34,42.2,Good,4419.52,427.21,0.0967,9.102071552,-7.408244048,10.56840857,8.29114142,9.079598698,-7.408244048,-7.408244048,-7.408244048,-7.408244048,0.09,0,0.39,0.04,0.088,0,0,0,0,99.392,8.393786372,0.000935698,10.7166597,-2.336141877,0,0,0,0,0,0,0,0,0,1,0,0,0,1,1,3,3
6,1922,16,intact,Seattle,WA,G,45100,5.9,51,34,42.2,Good,6391.88,610.3,0.0955,9.102071552,-7.408244048,10.56840857,8.29114142,9.079598698,-7.408244048,-7.408244048,-7.408244048,-7.408244048,0.09,0,0.39,0.04,0.088,0,0,0,0,99.392,8.762783714,0.000935698,10.7166597,-2.348629031,0,0,0,0,0,0,0,0,0,1,0,0,0,1,1,3,3
7,1922,16,intact,Cincinnati,OH,F,2120,4.4,53.2,38.6,34.3,Poor,365.25,183.09,0.5013,9.102071552,-7.408244048,10.56840857,8.29114142,9.079598698,-7.408244048,-7.408244048,-7.408244048,-7.408244048,0.09,0,0.39,0.04,0.088,0,0,0,0,99.392,5.900582051,0.016179245,7.659642955,-0.690550555,1,0,0,0,0,0,0,0,0,0,0,0,0,1,1,2,1
7,1922,16,intact,Cincinnati,OH,F,2120,4.4,53.2,38.6,34.3,Poor,1278.38,732.36,0.5729,9.102071552,-7.408244048,10.56840857,8.29114142,9.079598698,-7.408244048,-7.408244048,-7.408244048,-7.408244048,0.09,0,0.39,0.04,0.088,0,0,0,0,99.392,7.15334893,0.016179245,7.659642955,-0.557044098,1,0,0,0,0,0,0,0,0,0,0,0,0,1,1,2,1
7,1922,16,intact,Cincinnati,OH,F,2120,4.4,53.2,38.6,34.3,Poor,2812.43,1342.67,0.4774,9.102071552,-7.408244048,10.56840857,8.29114142,9.079598698,-7.408244048,-7.408244048,-7.408244048,-7.408244048,0.09,0,0.39,0.04,0.088,0,0,0,0,99.392,7.941804157,0.016179245,7.659642955,-0.739400565,1,0,0,0,0,0,0,0,0,0,0,0,0,1,1,2,1
7,1922,16,intact,Cincinnati,OH,F,2120,4.4,53.2,38.6,34.3,Poor,4200.38,1495.24,0.356,9.102071552,-7.408244048,10.56840857,8.29114142,9.079598698,-7.408244048,-7.408244048,-7.408244048,-7.408244048,0.09,0,0.39,0.04,0.088,0,0,0,0,99.392,8.342930276,0.016179245,7.659642955,-1.032824548,1,0,0,0,0,0,0,0,0,0,0,0,0,1,1,2,1
7,1922,16,intact,Cincinnati,OH,F,2120,4.4,53.2,38.6,34.3,Poor,6172.72,1769.88,0.2867,9.102071552,-7.408244048,10.56840857,8.29114142,9.079598698,-7.408244048,-7.408244048,-7.408244048,-7.408244048,0.09,0,0.39,0.04,0.088,0,0,0,0,99.392,8.727894863,0.016179245,7.659642955,-1.249318906,1,0,0,0,0,0,0,0,0,0,0,0,0,1,1,2,1
8,1922,16,intact,Fargo,ND,P,350,7.6,39,24,37,Poor,401.78,213.61,0.5317,9.102071552,-7.408244048,10.56840857,8.29114142,9.079598698,-7.408244048,-7.408244048,-7.408244048,-7.408244048,0.09,0,0.39,0.04,0.088,0,0,0,0,99.392,5.995904675,0.105714286,5.860786223,-0.631675858,1,0,0,0,0,0,0,0,0,0,0,0,0,1,1,1,1
8,1922,16,intact,Fargo,ND,P,350,7.6,39,24,37,Poor,1387.95,610.3,0.4397,9.102071552,-7.408244048,10.56840857,8.29114142,9.079598698,-7.408244048,-7.408244048,-7.408244048,-7.408244048,0.09,0,0.39,0.04,0.088,0,0,0,0,99.392,7.235583117,0.105714286,5.860786223,-0.821662603,1,0,0,0,0,0,0,0,0,0,0,0,0,1,1,1,1
8,1922,16,intact,Fargo,ND,P,350,7.6,39,24,37,Poor,2118.45,884.94,0.4177,9.102071552,-7.408244048,10.56840857,8.29114142,9.079598698,-7.408244048,-7.408244048,-7.408244048,-7.408244048,0.09,0,0.39,0.04,0.088,0,0,0,0,99.392,7.658439968,0.105714286,5.860786223,-0.872991807,1,0,0,0,0,0,0,0,0,0,0,0,0,1,1,1,1
8,1922,16,intact,Fargo,ND,P,350,7.6,39,24,37,Poor,2812.43,976.49,0.3472,9.102071552,-7.408244048,10.56840857,8.29114142,9.079598698,-7.408244048,-7.408244048,-7.408244048,-7.408244048,0.09,0,0.39,0.04,0.088,0,0,0,0,99.392,7.941804157,0.105714286,5.860786223,-1.057854296,1,0,0,0,0,0,0,0,0,0,0,0,0,1,1,1,1
8,1922,16,intact,Fargo,ND,P,350,7.6,39,24,37,Poor,3615.97,1403.7,0.3882,9.102071552,-7.408244048,10.56840857,8.29114142,9.079598698,-7.408244048,-7.408244048,-7.408244048,-7.408244048,0.09,0,0.39,0.04,0.088,0,0,0,0,99.392,8.193115425,0.105714286,5.860786223,-0.946234608,1,0,0,0,0,0,0,0,0,0,0,0,0,1,1,1,1
8,1922,16,intact,Fargo,ND,P,350,7.6,39,24,37,Poor,4309.95,2349.67,0.5452,9.102071552,-7.408244048,10.56840857,8.29114142,9.079598698,-7.408244048,-7.408244048,-7.408244048,-7.408244048,0.09,0,0.39,0.04,0.088,0,0,0,0,99.392,8.368681582,0.105714286,5.860786223,-0.606602579,1,0,0,0,0,0,0,0,0,0,0,0,0,1,1,1,1
9,1922,16,intact,Sidney,OH,P,2820,6.8,51.2,39,24.8,Fair,365.25,213.61,0.5848,9.102071552,-7.408244048,10.56840857,8.29114142,9.079598698,-7.408244048,-7.408244048,-7.408244048,-7.408244048,0.09,0,0.39,0.04,0.088,0,0,0,0,99.392,5.900582051,0.008794326,7.944846711,-0.536485371,0,0,0,0,0,0,0,0,0,0,1,0,0,1,1,1,2
9,1922,16,intact,Sidney,OH,P,2820,6.8,51.2,39,24.8,Fair,1278.38,701.85,0.549,9.102071552,-7.408244048,10.56840857,8.29114142,9.079598698,-7.408244048,-7.408244048,-7.408244048,-7.408244048,0.09,0,0.39,0.04,0.088,0,0,0,0,99.392,7.15334893,0.008794326,7.944846711,-0.599656837,0,0,0,0,0,0,0,0,0,0,1,0,0,1,1,1,2
9,1922,16,intact,Sidney,OH,P,2820,6.8,51.2,39,24.8,Fair,2008.88,732.36,0.3646,9.102071552,-7.408244048,10.56840857,8.29114142,9.079598698,-7.408244048,-7.408244048,-7.408244048,-7.408244048,0.09,0,0.39,0.04,0.088,0,0,0,0,99.392,7.605332632,0.008794326,7.944846711,-1.008954417,0,0,0,0,0,0,0,0,0,0,1,0,0,1,1,1,2
9,1922,16,intact,Sidney,OH,P,2820,6.8,51.2,39,24.8,Fair,2812.43,976.49,0.3472,9.102071552,-7.408244048,10.56840857,8.29114142,9.079598698,-7.408244048,-7.408244048,-7.408244048,-7.408244048,0.09,0,0.39,0.04,0.088,0,0,0,0,99.392,7.941804157,0.008794326,7.944846711,-1.057854296,0,0,0,0,0,0,0,0,0,0,1,0,0,1,1,1,2
9,1922,16,intact,Sidney,OH,P,2820,6.8,51.2,39,24.8,Fair,4200.38,1586.79,0.3778,9.102071552,-7.408244048,10.56840857,8.29114142,9.079598698,-7.408244048,-7.408244048,-7.408244048,-7.408244048,0.09,0,0.39,0.04,0.088,0,0,0,0,99.392,8.342930276,0.008794326,7.944846711,-0.973390324,0,0,0,0,0,0,0,0,0,0,1,0,0,1,1,1,2
9,1922,16,intact,Sidney,OH,P,2820,6.8,51.2,39,24.8,Fair,6172.72,1769.88,0.2867,9.102071552,-7.408244048,10.56840857,8.29114142,9.079598698,-7.408244048,-7.408244048,-7.408244048,-7.408244048,0.09,0,0.39,0.04,0.088,0,0,0,0,99.392,8.727894863,0.008794326,7.944846711,-1.249318906,0,0,0,0,0,0,0,0,0,0,1,0,0,1,1,1,2
10,1922,16,intact,Middleboro,MA,F,7460,6.6,50,41,13,Fair,474.82,366.18,0.7712,9.102071552,-7.408244048,10.56840857,8.29114142,9.079598698,-7.408244048,-7.408244048,-7.408244048,-7.408244048,0.09,0,0.39,0.04,0.088,0,0,0,0,99.392,6.162935785,0.001742627,8.917444732,-0.259807536,0,0,0,0,0,0,0,0,0,1,0,0,0,1,1,2,2
10,1922,16,intact,Middleboro,MA,F,7460,6.6,50,41,13,Fair,1461,823.91,0.5639,9.102071552,-7.408244048,10.56840857,8.29114142,9.079598698,-7.408244048,-7.408244048,-7.408244048,-7.408244048,0.09,0,0.39,0.04,0.088,0,0,0,0,99.392,7.286876412,0.001742627,8.917444732,-0.572878348,0,0,0,0,0,0,0,0,0,1,0,0,0,1,1,2,2
10,1922,16,intact,Middleboro,MA,F,7460,6.6,50,41,13,Fair,2228.03,1068.03,0.4794,9.102071552,-7.408244048,10.56840857,8.29114142,9.079598698,-7.408244048,-7.408244048,-7.408244048,-7.408244048,0.09,0,0.39,0.04,0.088,0,0,0,0,99.392,7.708873066,0.001742627,8.917444732,-0.735219957,0,0,0,0,0,0,0,0,0,1,0,0,0,1,1,2,2
10,1922,16,intact,Middleboro,MA,F,7460,6.6,50,41,13,Fair,2885.47,1373.18,0.4759,9.102071552,-7.408244048,10.56840857,8.29114142,9.079598698,-7.408244048,-7.408244048,-7.408244048,-7.408244048,0.09,0,0.39,0.04,0.088,0,0,0,0,99.392,7.967443077,0.001742627,8.917444732,-0.742547531,0,0,0,0,0,0,0,0,0,1,0,0,0,1,1,2,2
10,1922,16,intact,Middleboro,MA,F,7460,6.6,50,41,13,Fair,4383,1495.24,0.3411,9.102071552,-7.408244048,10.56840857,8.29114142,9.079598698,-7.408244048,-7.408244048,-7.408244048,-7.408244048,0.09,0,0.39,0.04,0.088,0,0,0,0,99.392,8.3854887,0.001742627,8.917444732,-1.07557959,0,0,0,0,0,0,0,0,0,1,0,0,0,1,1,2,2
11,1922,16,intact,Loch Raven,MD,G,11000,5.3,55.4,42.6,32,Good,511.35,122.06,0.2387,9.102071552,-7.408244048,10.56840857,8.29114142,9.079598698,-7.408244048,-7.408244048,-7.408244048,-7.408244048,0.09,0,0.39,0.04,0.088,0,0,0,0,99.392,6.237054287,0.002909091,9.305741457,-1.432547746,1,0,0,0,0,0,0,0,0,0,0,0,0,1,1,3,3
11,1922,16,intact,Loch Raven,MD,G,11000,5.3,55.4,42.6,32,Good,1461,335.67,0.2298,9.102071552,-7.408244048,10.56840857,8.29114142,9.079598698,-7.408244048,-7.408244048,-7.408244048,-7.408244048,0.09,0,0.39,0.04,0.088,0,0,0,0,99.392,7.286876412,0.002909091,9.305741457,-1.470545914,1,0,0,0,0,0,0,0,0,0,0,0,0,1,1,3,3
11,1922,16,intact,Loch Raven,MD,G,11000,5.3,55.4,42.6,32,Good,2191.5,427.21,0.1949,9.102071552,-7.408244048,10.56840857,8.29114142,9.079598698,-7.408244048,-7.408244048,-7.408244048,-7.408244048,0.09,0,0.39,0.04,0.088,0,0,0,0,99.392,7.69234152,0.002909091,9.305741457,-1.635268672,1,0,0,0,0,0,0,0,0,0,0,0,0,1,1,3,3
11,1922,16,intact,Loch Raven,MD,G,11000,5.3,55.4,42.6,32,Good,2848.95,579.79,0.2035,9.102071552,-7.408244048,10.56840857,8.29114142,9.079598698,-7.408244048,-7.408244048,-7.408244048,-7.408244048,0.09,0,0.39,0.04,0.088,0,0,0,0,99.392,7.954705784,0.002909091,9.305741457,-1.592089274,1,0,0,0,0,0,0,0,0,0,0,0,0,1,1,3,3
11,1922,16,intact,Loch Raven,MD,G,11000,5.3,55.4,42.6,32,Good,3652.5,610.3,0.1671,9.102071552,-7.408244048,10.56840857,8.29114142,9.079598698,-7.408244048,-7.408244048,-7.408244048,-7.408244048,0.09,0,0.39,0.04,0.088,0,0,0,0,99.392,8.203167144,0.002909091,9.305741457,-1.789162843,1,0,0,0,0,0,0,0,0,0,0,0,0,1,1,3,3
11,1922,16,intact,Loch Raven,MD,G,11000,5.3,55.4,42.6,32,Good,4346.48,640.82,0.1474,9.102071552,-7.408244048,10.56840857,8.29114142,9.079598698,-7.408244048,-7.408244048,-7.408244048,-7.408244048,0.09,0,0.39,0.04,0.088,0,0,0,0,99.392,8.377121601,0.002909091,9.305741457,-1.914605299,1,0,0,0,0,0,0,0,0,0,0,0,0,1,1,3,3
12,1922,16,intact,Los Angeles,CA,F,3190,7.1,62.4,45.2,12.4,Good,693.98,122.06,0.1759,9.102071552,-7.408244048,10.56840857,8.29114142,9.079598698,-7.408244048,-7.408244048,-7.408244048,-7.408244048,0.09,0,0.39,0.04,0.088,0,0,0,0,99.392,6.542443142,0.003887147,8.068089626,-1.737839627,0,0,0,0,0,0,0,0,0,1,0,0,0,1,0,2,3
12,1922,16,intact,Los Angeles,CA,F,3190,7.1,62.4,45.2,12.4,Good,1497.52,488.24,0.326,9.102071552,-7.408244048,10.56840857,8.29114142,9.079598698,-7.408244048,-7.408244048,-7.408244048,-7.408244048,0.09,0,0.39,0.04,0.088,0,0,0,0,99.392,7.311565685,0.003887147,8.068089626,-1.120857898,0,0,0,0,0,0,0,0,0,1,0,0,0,1,0,2,3
12,1922,16,intact,Los Angeles,CA,F,3190,7.1,62.4,45.2,12.4,Good,2264.55,1037.52,0.4582,9.102071552,-7.408244048,10.56840857,8.29114142,9.079598698,-7.408244048,-7.408244048,-7.408244048,-7.408244048,0.09,0,0.39,0.04,0.088,0,0,0,0,99.392,7.725131343,0.003887147,8.068089626,-0.780449509,0,0,0,0,0,0,0,0,0,1,0,0,0,1,0,2,3
12,1922,16,intact,Los Angeles,CA,F,3190,7.1,62.4,45.2,12.4,Good,2922,274.64,0.094,9.102071552,-7.408244048,10.56840857,8.29114142,9.079598698,-7.408244048,-7.408244048,-7.408244048,-7.408244048,0.09,0,0.39,0.04,0.088,0,0,0,0,99.392,7.980023592,0.003887147,8.068089626,-2.364460497,0,0,0,0,0,0,0,0,0,1,0,0,0,1,0,2,3
12,1922,16,intact,Los Angeles,CA,F,3190,7.1,62.4,45.2,12.4,Good,4419.52,1251.12,0.2831,9.102071552,-7.408244048,10.56840857,8.29114142,9.079598698,-7.408244048,-7.408244048,-7.408244048,-7.408244048,0.09,0,0.39,0.04,0.088,0,0,0,0,99.392,8.393786372,0.003887147,8.068089626,-1.261955087,0,0,0,0,0,0,0,0,0,1,0,0,0,1,0,2,3
12,1922,16,intact,Los Angeles,CA,F,3190,7.1,62.4,45.2,12.4,Good,6391.88,1830.91,0.2864,9.102071552,-7.408244048,10.56840857,8.29114142,9.079598698,-7.408244048,-7.408244048,-7.408244048,-7.408244048,0.09,0,0.39,0.04,0.088,0,0,0,0,99.392,8.762783714,0.003887147,8.068089626,-1.250365844,0,0,0,0,0,0,0,0,0,1,0,0,0,1,0,2,3
13,1922,16,intact,Bakersfield,CA,F,290,9.5,64.6,5.6,21.7,Good,693.98,1129.06,1.6269,9.102071552,-7.408244048,10.56840857,8.29114142,9.079598698,-7.408244048,-7.408244048,-7.408244048,-7.408244048,0.09,0,0.39,0.04,0.088,0,0,0,0,99.392,6.542443142,0.074827586,5.673323267,0.486676364,0,0,0,0,0,0,0,0,0,1,0,0,0,1,1,2,3
13,1922,16,intact,Bakersfield,CA,F,290,9.5,64.6,5.6,21.7,Good,1534.05,1190.09,0.7758,9.102071552,-7.408244048,10.56840857,8.29114142,9.079598698,-7.408244048,-7.408244048,-7.408244048,-7.408244048,0.09,0,0.39,0.04,0.088,0,0,0,0,99.392,7.335666576,0.074827586,5.673323267,-0.253860524,0,0,0,0,0,0,0,0,0,1,0,0,0,1,1,2,3
13,1922,16,intact,Bakersfield,CA,F,290,9.5,64.6,5.6,21.7,Good,2154.97,2044.52,0.9487,9.102071552,-7.408244048,10.56840857,8.29114142,9.079598698,-7.408244048,-7.408244048,-7.408244048,-7.408244048,0.09,0,0.39,0.04,0.088,0,0,0,0,99.392,7.675532081,0.074827586,5.673323267,-0.052662653,0,0,0,0,0,0,0,0,0,1,0,0,0,1,1,2,3
14,1922,16,intact,St. Paul,MN,F,3520,6.2,44.2,27.2,17.2,Fair,401.78,122.06,0.3038,9.102071552,-7.408244048,10.56840857,8.29114142,9.079598698,-7.408244048,-7.408244048,-7.408244048,-7.408244048,0.09,0,0.39,0.04,0.088,0,0,0,0,99.392,5.995904675,0.004886364,8.166500319,-1.191385689,0,0,0,0,0,0,0,0,0,1,0,0,0,1,1,2,2
14,1922,16,intact,St. Paul,MN,F,3520,6.2,44.2,27.2,17.2,Fair,1387.95,793.39,0.5716,9.102071552,-7.408244048,10.56840857,8.29114142,9.079598698,-7.408244048,-7.408244048,-7.408244048,-7.408244048,0.09,0,0.39,0.04,0.088,0,0,0,0,99.392,7.235583117,0.004886364,8.166500319,-0.559315833,0,0,0,0,0,0,0,0,0,1,0,0,0,1,1,2,2
14,1922,16,intact,St. Paul,MN,F,3520,6.2,44.2,27.2,17.2,Fair,2118.45,1098.55,0.5186,9.102071552,-7.408244048,10.56840857,8.29114142,9.079598698,-7.408244048,-7.408244048,-7.408244048,-7.408244048,0.09,0,0.39,0.04,0.088,0,0,0,0,99.392,7.658439968,0.004886364,8.166500319,-0.656622406,0,0,0,0,0,0,0,0,0,1,0,0,0,1,1,2,2
