Repository: sk7-dev/corrosion_prediction

File: Dataset/modelling2.csv (part 10 of 44)
site_no,year,material_id,specimen_status,city,state,internal_drainage,resistivity,pH,mean_temp,annual_precipitation,moisture,areation,approximate_days,weight_loss_g,corrosion_rate,C_clr,Si_clr,Mn_clr,S_clr,P_clr,Cr_clr,Ni_clr,Cu_clr,Mo_clr,C,Si,Mn,S,P,Cr,Ni,Cu,Mo,Fe,log_days,moisture_res_index,log_resistivity,log_corrosion_rate,texture_Clay,texture_Clay Loam,texture_Loam,texture_Loamy Sand,texture_Marsh,texture_Muck,texture_Peat,texture_Sand,texture_Sandy Clay Loam,texture_Sandy Loam,texture_Silt Loam,texture_Silty Clay,texture_Silty Clay Loam,iron_type_Wrought,climate_zone_Temperate,internal_drainage_code,areation_code
14,1922,16,intact,St. Paul,MN,F,3520,6.2,44.2,27.2,17.2,Fair,2812.43,762.88,0.2713,9.102071552,-7.408244048,10.56840857,8.29114142,9.079598698,-7.408244048,-7.408244048,-7.408244048,-7.408244048,0.09,0,0.39,0.04,0.088,0,0,0,0,99.392,7.941804157,0.004886364,8.166500319,-1.304530059,0,0,0,0,0,0,0,0,0,1,0,0,0,1,1,2,2
14,1922,16,intact,St. Paul,MN,F,3520,6.2,44.2,27.2,17.2,Fair,3615.97,1373.18,0.3798,9.102071552,-7.408244048,10.56840857,8.29114142,9.079598698,-7.408244048,-7.408244048,-7.408244048,-7.408244048,0.09,0,0.39,0.04,0.088,0,0,0,0,99.392,8.193115425,0.004886364,8.166500319,-0.968110481,0,0,0,0,0,0,0,0,0,1,0,0,0,1,1,2,2
14,1922,16,intact,St. Paul,MN,F,3520,6.2,44.2,27.2,17.2,Fair,4309.95,1586.79,0.3682,9.102071552,-7.408244048,10.56840857,8.29114142,9.079598698,-7.408244048,-7.408244048,-7.408244048,-7.408244048,0.09,0,0.39,0.04,0.088,0,0,0,0,99.392,8.368681582,0.004886364,8.166500319,-0.99912901,0,0,0,0,0,0,0,0,0,1,0,0,0,1,1,2,2
15,1922,16,intact,San Antonio,TX,P,489,7.5,68.9,27.2,54.4,Poor,730.5,701.85,0.9608,9.102071552,-7.408244048,10.56840857,8.29114142,9.079598698,-7.408244048,-7.408244048,-7.408244048,-7.408244048,0.09,0,0.39,0.04,0.088,0,0,0,0,99.392,6.593729231,0.111247444,6.194405391,-0.039989008,1,0,0,0,0,0,0,0,0,0,0,0,0,1,1,1,1
15,1922,16,intact,San Antonio,TX,P,489,7.5,68.9,27.2,54.4,Poor,1461,915.46,0.6266,9.102071552,-7.408244048,10.56840857,8.29114142,9.079598698,-7.408244048,-7.408244048,-7.408244048,-7.408244048,0.09,0,0.39,0.04,0.088,0,0,0,0,99.392,7.286876412,0.111247444,6.194405391,-0.4674469,1,0,0,0,0,0,0,0,0,0,0,0,0,1,1,1,1
15,1922,16,intact,San Antonio,TX,P,489,7.5,68.9,27.2,54.4,Poor,2154.97,1708.85,0.793,9.102071552,-7.408244048,10.56840857,8.29114142,9.079598698,-7.408244048,-7.408244048,-7.408244048,-7.408244048,0.09,0,0.39,0.04,0.088,0,0,0,0,99.392,7.675532081,0.111247444,6.194405391,-0.231932057,1,0,0,0,0,0,0,0,0,0,0,0,0,1,1,1,1
15,1922,16,intact,San Antonio,TX,P,489,7.5,68.9,27.2,54.4,Poor,2922,1647.82,0.5639,9.102071552,-7.408244048,10.56840857,8.29114142,9.079598698,-7.408244048,-7.408244048,-7.408244048,-7.408244048,0.09,0,0.39,0.04,0.088,0,0,0,0,99.392,7.980023592,0.111247444,6.194405391,-0.572878348,1,0,0,0,0,0,0,0,0,0,0,0,0,1,1,1,1
15,1922,16,intact,San Antonio,TX,P,489,7.5,68.9,27.2,54.4,Poor,4383,2349.67,0.5361,9.102071552,-7.408244048,10.56840857,8.29114142,9.079598698,-7.408244048,-7.408244048,-7.408244048,-7.408244048,0.09,0,0.39,0.04,0.088,0,0,0,0,99.392,8.3854887,0.111247444,6.194405391,-0.623434568,1,0,0,0,0,0,0,0,0,0,0,0,0,1,1,1,1
15,1922,16,intact,San Antonio,TX,P,489,7.5,68.9,27.2,54.4,Poor,6428.4,3326.15,0.5174,9.102071552,-7.408244048,10.56840857,8.29114142,9.079598698,-7.408244048,-7.408244048,-7.408244048,-7.408244048,0.09,0,0.39,0.04,0.088,0,0,0,0,99.392,8.768480953,0.111247444,6.194405391,-0.658939009,1,0,0,0,0,0,0,0,0,0,0,0,0,1,1,1,1
16,1922,16,intact,Mobile,AT,F,8290,4.4,67.3,61.6,22.2,Good,730.5,823.91,1.1279,9.102071552,-7.408244048,10.56840857,8.29114142,9.079598698,-7.408244048,-7.408244048,-7.408244048,-7.408244048,0.09,0,0.39,0.04,0.088,0,0,0,0,99.392,6.593729231,0.002677925,9.022925868,0.120357497,0,0,0,0,0,0,0,0,0,0,0,0,1,1,0,2,3
16,1922,16,intact,Mobile,AT,F,8290,4.4,67.3,61.6,22.2,Good,1461,1068.03,0.731,9.102071552,-7.408244048,10.56840857,8.29114142,9.079598698,-7.408244048,-7.408244048,-7.408244048,-7.408244048,0.09,0,0.39,0.04,0.088,0,0,0,0,99.392,7.286876412,0.002677925,9.022925868,-0.313341819,0,0,0,0,0,0,0,0,0,0,0,0,1,1,0,2,3
16,1922,16,intact,Mobile,AT,F,8290,4.4,67.3,61.6,22.2,Good,2191.5,1342.67,0.6127,9.102071552,-7.408244048,10.56840857,8.29114142,9.079598698,-7.408244048,-7.408244048,-7.408244048,-7.408244048,0.09,0,0.39,0.04,0.088,0,0,0,0,99.392,7.69234152,0.002677925,9.022925868,-0.489879859,0,0,0,0,0,0,0,0,0,0,0,0,1,1,0,2,3
16,1922,16,intact,Mobile,AT,F,8290,4.4,67.3,61.6,22.2,Good,2885.47,1403.7,0.4865,9.102071552,-7.408244048,10.56840857,8.29114142,9.079598698,-7.408244048,-7.408244048,-7.408244048,-7.408244048,0.09,0,0.39,0.04,0.088,0,0,0,0,99.392,7.967443077,0.002677925,9.022925868,-0.720518377,0,0,0,0,0,0,0,0,0,0,0,0,1,1,0,2,3
16,1922,16,intact,Mobile,AT,F,8290,4.4,67.3,61.6,22.2,Good,3652.5,2075.03,0.5681,9.102071552,-7.408244048,10.56840857,8.29114142,9.079598698,-7.408244048,-7.408244048,-7.408244048,-7.408244048,0.09,0,0.39,0.04,0.088,0,0,0,0,99.392,8.203167144,0.002677925,9.022925868,-0.565457819,0,0,0,0,0,0,0,0,0,0,0,0,1,1,0,2,3
16,1922,16,intact,Mobile,AT,F,8290,4.4,67.3,61.6,22.2,Good,4383,2441.21,0.557,9.102071552,-7.408244048,10.56840857,8.29114142,9.079598698,-7.408244048,-7.408244048,-7.408244048,-7.408244048,0.09,0,0.39,0.04,0.088,0,0,0,0,99.392,8.3854887,0.002677925,9.022925868,-0.585190039,0,0,0,0,0,0,0,0,0,0,0,0,1,1,0,2,3
17,1922,16,intact,Alexandria,VA,P,5980,4.5,55,42,30.8,Poor,438.3,427.21,0.9747,9.102071552,-7.408244048,10.56840857,8.29114142,9.079598698,-7.408244048,-7.408244048,-7.408244048,-7.408244048,0.09,0,0.39,0.04,0.088,0,0,0,0,99.392,6.082903607,0.005150502,8.696343057,-0.025625548,1,0,0,0,0,0,0,0,0,0,0,0,0,1,1,1,1
17,1922,16,intact,Alexandria,VA,P,5980,4.5,55,42,30.8,Poor,1387.95,1037.52,0.7475,9.102071552,-7.408244048,10.56840857,8.29114142,9.079598698,-7.408244048,-7.408244048,-7.408244048,-7.408244048,0.09,0,0.39,0.04,0.088,0,0,0,0,99.392,7.235583117,0.005150502,8.696343057,-0.291020974,1,0,0,0,0,0,0,0,0,0,0,0,0,1,1,1,1
17,1922,16,intact,Alexandria,VA,P,5980,4.5,55,42,30.8,Poor,2154.97,1708.85,0.793,9.102071552,-7.408244048,10.56840857,8.29114142,9.079598698,-7.408244048,-7.408244048,-7.408244048,-7.408244048,0.09,0,0.39,0.04,0.088,0,0,0,0,99.392,7.675532081,0.005150502,8.696343057,-0.231932057,1,0,0,0,0,0,0,0,0,0,0,0,0,1,1,1,1
17,1922,16,intact,Alexandria,VA,P,5980,4.5,55,42,30.8,Poor,2812.43,1952.97,0.6944,9.102071552,-7.408244048,10.56840857,8.29114142,9.079598698,-7.408244048,-7.408244048,-7.408244048,-7.408244048,0.09,0,0.39,0.04,0.088,0,0,0,0,99.392,7.941804157,0.005150502,8.696343057,-0.364707116,1,0,0,0,0,0,0,0,0,0,0,0,0,1,1,1,1
17,1922,16,intact,Alexandria,VA,P,5980,4.5,55,42,30.8,Poor,4309.95,2532.76,0.5877,9.102071552,-7.408244048,10.56840857,8.29114142,9.079598698,-7.408244048,-7.408244048,-7.408244048,-7.408244048,0.09,0,0.39,0.04,0.088,0,0,0,0,99.392,8.368681582,0.005150502,8.696343057,-0.531538665,1,0,0,0,0,0,0,0,0,0,0,0,0,1,1,1,1
17,1922,16,intact,Alexandria,VA,P,5980,4.5,55,42,30.8,Poor,6209.25,2898.94,0.4669,9.102071552,-7.408244048,10.56840857,8.29114142,9.079598698,-7.408244048,-7.408244048,-7.408244048,-7.408244048,0.09,0,0.39,0.04,0.088,0,0,0,0,99.392,8.733795395,0.005150502,8.696343057,-0.761640177,1,0,0,0,0,0,0,0,0,0,0,0,0,1,1,1,1
18,1922,16,intact,Omaha,NE,G,1410,7.3,50.6,27.8,28.4,Good,438.3,122.06,0.2785,9.102071552,-7.408244048,10.56840857,8.29114142,9.079598698,-7.408244048,-7.408244048,-7.408244048,-7.408244048,0.09,0,0.39,0.04,0.088,0,0,0,0,99.392,6.082903607,0.020141844,7.252053952,-1.27833722,0,0,0,0,0,0,0,0,0,0,0,0,1,1,1,3,3
18,1922,16,intact,Omaha,NE,G,1410,7.3,50.6,27.8,28.4,Good,1387.95,579.79,0.4177,9.102071552,-7.408244048,10.56840857,8.29114142,9.079598698,-7.408244048,-7.408244048,-7.408244048,-7.408244048,0.09,0,0.39,0.04,0.088,0,0,0,0,99.392,7.235583117,0.020141844,7.252053952,-0.872991807,0,0,0,0,0,0,0,0,0,0,0,0,1,1,1,3,3
18,1922,16,intact,Omaha,NE,G,1410,7.3,50.6,27.8,28.4,Good,2118.45,976.49,0.4609,9.102071552,-7.408244048,10.56840857,8.29114142,9.079598698,-7.408244048,-7.408244048,-7.408244048,-7.408244048,0.09,0,0.39,0.04,0.088,0,0,0,0,99.392,7.658439968,0.020141844,7.252053952,-0.774574179,0,0,0,0,0,0,0,0,0,0,0,0,1,1,1,3,3
18,1922,16,intact,Omaha,NE,G,1410,7.3,50.6,27.8,28.4,Good,2812.43,884.94,0.3147,9.102071552,-7.408244048,10.56840857,8.29114142,9.079598698,-7.408244048,-7.408244048,-7.408244048,-7.408244048,0.09,0,0.39,0.04,0.088,0,0,0,0,99.392,7.941804157,0.020141844,7.252053952,-1.156135475,0,0,0,0,0,0,0,0,0,0,0,0,1,1,1,3,3
18,1922,16,intact,Omaha,NE,G,1410,7.3,50.6,27.8,28.4,Good,3579.45,976.49,0.2728,9.102071552,-7.408244048,10.56840857,8.29114142,9.079598698,-7.408244048,-7.408244048,-7.408244048,-7.408244048,0.09,0,0.39,0.04,0.088,0,0,0,0,99.392,8.182964436,0.020141844,7.252053952,-1.299016353,0,0,0,0,0,0,0,0,0,0,0,0,1,1,1,3,3
18,1922,16,intact,Omaha,NE,G,1410,7.3,50.6,27.8,28.4,Good,4273.43,945.97,0.2214,9.102071552,-7.408244048,10.56840857,8.29114142,9.079598698,-7.408244048,-7.408244048,-7.408244048,-7.408244048,0.09,0,0.39,0.04,0.088,0,0,0,0,99.392,8.360172062,0.020141844,7.252053952,-1.507784259,0,0,0,0,0,0,0,0,0,0,0,0,1,1,1,3,3
19,1922,16,intact,Des Moines,IA,G,1970,4.6,49.5,32,28.4,Fair,401.78,213.61,0.5317,9.102071552,-7.408244048,10.56840857,8.29114142,9.079598698,-7.408244048,-7.408244048,-7.408244048,-7.408244048,0.09,0,0.39,0.04,0.088,0,0,0,0,99.392,5.995904675,0.014416244,7.586296307,-0.631675858,0,0,0,0,0,0,0,0,0,0,0,0,1,1,1,3,2
19,1922,16,intact,Des Moines,IA,G,1970,4.6,49.5,32,28.4,Fair,1351.42,671.33,0.4968,9.102071552,-7.408244048,10.56840857,8.29114142,9.079598698,-7.408244048,-7.408244048,-7.408244048,-7.408244048,0.09,0,0.39,0.04,0.088,0,0,0,0,99.392,7.20891117,0.014416244,7.586296307,-0.699567748,0,0,0,0,0,0,0,0,0,0,0,0,1,1,1,3,2
19,1922,16,intact,Des Moines,IA,G,1970,4.6,49.5,32,28.4,Fair,2081.93,671.33,0.3225,9.102071552,-7.408244048,10.56840857,8.29114142,9.079598698,-7.408244048,-7.408244048,-7.408244048,-7.408244048,0.09,0,0.39,0.04,0.088,0,0,0,0,99.392,7.641050627,0.014416244,7.586296307,-1.131652143,0,0,0,0,0,0,0,0,0,0,0,0,1,1,1,3,2
19,1922,16,intact,Des Moines,IA,G,1970,4.6,49.5,32,28.4,Fair,2775.9,823.91,0.2968,9.102071552,-7.408244048,10.56840857,8.29114142,9.079598698,-7.408244048,-7.408244048,-7.408244048,-7.408244048,0.09,0,0.39,0.04,0.088,0,0,0,0,99.392,7.928730298,0.014416244,7.586296307,-1.214696768,0,0,0,0,0,0,0,0,0,0,0,0,1,1,1,3,2
19,1922,16,intact,Des Moines,IA,G,1970,4.6,49.5,32,28.4,Fair,3542.92,976.49,0.2756,9.102071552,-7.408244048,10.56840857,8.29114142,9.079598698,-7.408244048,-7.408244048,-7.408244048,-7.408244048,0.09,0,0.39,0.04,0.088,0,0,0,0,99.392,8.172706525,0.014416244,7.586296307,-1.28880474,0,0,0,0,0,0,0,0,0,0,0,0,1,1,1,3,2
19,1922,16,intact,Des Moines,IA,G,1970,4.6,49.5,32,28.4,Fair,4236.9,1159.58,0.2737,9.102071552,-7.408244048,10.56840857,8.29114142,9.079598698,-7.408244048,-7.408244048,-7.408244048,-7.408244048,0.09,0,0.39,0.04,0.088,0,0,0,0,99.392,8.351587149,0.014416244,7.586296307,-1.295722663,0,0,0,0,0,0,0,0,0,0,0,0,1,1,1,3,2
20,1922,16,intact,Cleveland,OH,P,2870,7.5,49.2,33.8,22.4,Poor,365.25,335.67,0.919,9.102071552,-7.408244048,10.56840857,8.29114142,9.079598698,-7.408244048,-7.408244048,-7.408244048,-7.408244048,0.09,0,0.39,0.04,0.088,0,0,0,0,99.392,5.900582051,0.007804878,7.96241568,-0.084469157,0,0,0,0,0,0,0,0,0,0,0,1,0,1,1,1,1
20,1922,16,intact,Cleveland,OH,P,2870,7.5,49.2,33.8,22.4,Poor,1314.9,549.27,0.4177,9.102071552,-7.408244048,10.56840857,8.29114142,9.079598698,-7.408244048,-7.408244048,-7.408244048,-7.408244048,0.09,0,0.39,0.04,0.088,0,0,0,0,99.392,7.181515896,0.007804878,7.96241568,-0.872991807,0,0,0,0,0,0,0,0,0,0,0,1,0,1,1,1,1
20,1922,16,intact,Cleveland,OH,P,2870,7.5,49.2,33.8,22.4,Poor,2008.88,732.36,0.3646,9.102071552,-7.408244048,10.56840857,8.29114142,9.079598698,-7.408244048,-7.408244048,-7.408244048,-7.408244048,0.09,0,0.39,0.04,0.088,0,0,0,0,99.392,7.605332632,0.007804878,7.96241568,-1.008954417,0,0,0,0,0,0,0,0,0,0,0,1,0,1,1,1,1
20,1922,16,intact,Cleveland,OH,P,2870,7.5,49.2,33.8,22.4,Poor,2812.43,823.91,0.293,9.102071552,-7.408244048,10.56840857,8.29114142,9.079598698,-7.408244048,-7.408244048,-7.408244048,-7.408244048,0.09,0,0.39,0.04,0.088,0,0,0,0,99.392,7.941804157,0.007804878,7.96241568,-1.22758267,0,0,0,0,0,0,0,0,0,0,0,1,0,1,1,1,1
20,1922,16,intact,Cleveland,OH,P,2870,7.5,49.2,33.8,22.4,Poor,3506.4,1403.7,0.4003,9.102071552,-7.408244048,10.56840857,8.29114142,9.079598698,-7.408244048,-7.408244048,-7.408244048,-7.408244048,0.09,0,0.39,0.04,0.088,0,0,0,0,99.392,8.162345149,0.007804878,7.96241568,-0.915541013,0,0,0,0,0,0,0,0,0,0,0,1,0,1,1,1,1
20,1922,16,intact,Cleveland,OH,P,2870,7.5,49.2,33.8,22.4,Poor,4236.9,1861.43,0.4393,9.102071552,-7.408244048,10.56840857,8.29114142,9.079598698,-7.408244048,-7.408244048,-7.408244048,-7.408244048,0.09,0,0.39,0.04,0.088,0,0,0,0,99.392,8.351587149,0.007804878,7.96241568,-0.822572728,0,0,0,0,0,0,0,0,0,0,0,1,0,1,1,1,1
21,1922,16,intact,Kansas City,MO,F,2370,6.2,54.4,37.1,31.2,Poor,547.88,640.82,1.1696,9.102071552,-7.408244048,10.56840857,8.29114142,9.079598698,-7.408244048,-7.408244048,-7.408244048,-7.408244048,0.09,0,0.39,0.04,0.088,0,0,0,0,99.392,6.306056285,0.013164557,7.771067086,0.15666181,0,0,0,0,0,0,0,0,0,0,0,0,1,1,1,2,1
21,1922,16,intact,Kansas City,MO,F,2370,6.2,54.4,37.1,31.2,Poor,1461,884.94,0.6057,9.102071552,-7.408244048,10.56840857,8.29114142,9.079598698,-7.408244048,-7.408244048,-7.408244048,-7.408244048,0.09,0,0.39,0.04,0.088,0,0,0,0,99.392,7.286876412,0.013164557,7.771067086,-0.501370465,0,0,0,0,0,0,0,0,0,0,0,0,1,1,1,2,1
21,1922,16,intact,Kansas City,MO,F,2370,6.2,54.4,37.1,31.2,Poor,2191.5,1525.76,0.6962,9.102071552,-7.408244048,10.56840857,8.29114142,9.079598698,-7.408244048,-7.408244048,-7.408244048,-7.408244048,0.09,0,0.39,0.04,0.088,0,0,0,0,99.392,7.69234152,0.013164557,7.771067086,-0.362118304,0,0,0,0,0,0,0,0,0,0,0,0,1,1,1,2,1
22,1922,16,intact,Memphis,TN,G,5150,4.9,64.6,47.7,28.4,Good,620.92,610.3,0.9829,9.102071552,-7.408244048,10.56840857,8.29114142,9.079598698,-7.408244048,-7.408244048,-7.408244048,-7.408244048,0.09,0,0.39,0.04,0.088,0,0,0,0,99.392,6.431202249,0.005514563,8.54694615,-0.017247893,0,0,0,0,0,0,0,0,0,0,0,0,1,1,0,3,3
22,1922,16,intact,Memphis,TN,G,5150,4.9,64.6,47.7,28.4,Good,1351.42,1037.52,0.7677,9.102071552,-7.408244048,10.56840857,8.29114142,9.079598698,-7.408244048,-7.408244048,-7.408244048,-7.408244048,0.09,0,0.39,0.04,0.088,0,0,0,0,99.392,7.20891117,0.005514563,8.54694615,-0.264356247,0,0,0,0,0,0,0,0,0,0,0,0,1,1,0,3,3
22,1922,16,intact,Memphis,TN,G,5150,4.9,64.6,47.7,28.4,Good,2045.4,1403.7,0.6863,9.102071552,-7.408244048,10.56840857,8.29114142,9.079598698,-7.408244048,-7.408244048,-7.408244048,-7.408244048,0.09,0,0.39,0.04,0.088,0,0,0,0,99.392,7.623348648,0.005514563,8.54694615,-0.376440429,0,0,0,0,0,0,0,0,0,0,0,0,1,1,0,3,3
22,1922,16,intact,Memphis,TN,G,5150,4.9,64.6,47.7,28.4,Good,2775.9,2258.12,0.8135,9.102071552,-7.408244048,10.56840857,8.29114142,9.079598698,-7.408244048,-7.408244048,-7.408244048,-7.408244048,0.09,0,0.39,0.04,0.088,0,0,0,0,99.392,7.928730298,0.005514563,8.54694615,-0.206409352,0,0,0,0,0,0,0,0,0,0,0,0,1,1,0,3,3
22,1922,16,intact,Memphis,TN,G,5150,4.9,64.6,47.7,28.4,Good,3506.4,2288.64,0.6527,9.102071552,-7.408244048,10.56840857,8.29114142,9.079598698,-7.408244048,-7.408244048,-7.408244048,-7.408244048,0.09,0,0.39,0.04,0.088,0,0,0,0,99.392,8.162345149,0.005514563,8.54694615,-0.426637673,0,0,0,0,0,0,0,0,0,0,0,0,1,1,0,3,3
22,1922,16,intact,Memphis,TN,G,5150,4.9,64.6,47.7,28.4,Good,4236.9,2288.64,0.5402,9.102071552,-7.408244048,10.56840857,8.29114142,9.079598698,-7.408244048,-7.408244048,-7.408244048,-7.408244048,0.09,0,0.39,0.04,0.088,0,0,0,0,99.392,8.351587149,0.005514563,8.54694615,-0.615815838,0,0,0,0,0,0,0,0,0,0,0,0,1,1,0,3,3
23,1922,16,intact,Buttonwillo,CA,F,278,9.4,65,6,24.7,Fair,693.98,2349.67,3.3858,9.102071552,-7.408244048,10.56840857,8.29114142,9.079598698,-7.408244048,-7.408244048,-7.408244048,-7.408244048,0.09,0,0.39,0.04,0.088,0,0,0,0,99.392,6.542443142,0.088848921,5.631211782,1.219590215,1,0,0,0,0,0,0,0,0,0,0,0,0,1,1,2,2
23,1922,16,intact,Buttonwillo,CA,F,278,9.4,65,6,24.7,Fair,1570.58,4180.58,2.6618,9.102071552,-7.408244048,10.56840857,8.29114142,9.079598698,-7.408244048,-7.408244048,-7.408244048,-7.408244048,0.09,0,0.39,0.04,0.088,0,0,0,0,99.392,7.359200257,0.088848921,5.631211782,0.979002586,1,0,0,0,0,0,0,0,0,0,0,0,0,1,1,2,2
23,1922,16,intact,Buttonwillo,CA,F,278,9.4,65,6,24.7,Fair,2264.55,3722.85,1.644,9.102071552,-7.408244048,10.56840857,8.29114142,9.079598698,-7.408244048,-7.408244048,-7.408244048,-7.408244048,0.09,0,0.39,0.04,0.088,0,0,0,0,99.392,7.725131343,0.088848921,5.631211782,0.497132297,1,0,0,0,0,0,0,0,0,0,0,0,0,1,1,2,2
23,1922,16,intact,Buttonwillo,CA,F,278,9.4,65,6,24.7,Fair,2922,4729.85,1.6187,9.102071552,-7.408244048,10.56840857,8.29114142,9.079598698,-7.408244048,-7.408244048,-7.408244048,-7.408244048,0.09,0,0.39,0.04,0.088,0,0,0,0,99.392,7.980023592,0.088848921,5.631211782,0.481623358,1,0,0,0,0,0,0,0,0,0,0,0,0,1,1,2,2
23,1922,16,intact,Buttonwillo,CA,F,278,9.4,65,6,24.7,Fair,3725.55,5889.43,1.5808,9.102071552,-7.408244048,10.56840857,8.29114142,9.079598698,-7.408244048,-7.408244048,-7.408244048,-7.408244048,0.09,0,0.39,0.04,0.088,0,0,0,0,99.392,8.222969771,0.088848921,5.631211782,0.457931048,1,0,0,0,0,0,0,0,0,0,0,0,0,1,1,2,2
23,1922,16,intact,Buttonwillo,CA,F,278,9.4,65,6,24.7,Fair,4419.52,6042,1.3671,9.102071552,-7.408244048,10.56840857,8.29114142,9.079598698,-7.408244048,-7.408244048,-7.408244048,-7.408244048,0.09,0,0.39,0.04,0.088,0,0,0,0,99.392,8.393786372,0.088848921,5.631211782,0.312691708,1,0,0,0,0,0,0,0,0,0,0,0,0,1,1,2,2
24,1922,16,intact,Norwood,MA,G,11400,4.5,50,41,43,Good,474.82,91.55,0.1928,9.102071552,-7.408244048,10.56840857,8.29114142,9.079598698,-7.408244048,-7.408244048,-7.408244048,-7.408244048,0.09,0,0.39,0.04,0.088,0,0,0,0,99.392,6.162935785,0.00377193,9.34145635,-1.646101897,0,0,0,1,0,0,0,0,0,0,0,0,0,1,1,3,3
24,1922,16,intact,Norwood,MA,G,11400,4.5,50,41,43,Good,1461,152.58,0.1044,9.102071552,-7.408244048,10.56840857,8.29114142,9.079598698,-7.408244048,-7.408244048,-7.408244048,-7.408244048,0.09,0,0.39,0.04,0.088,0,0,0,0,99.392,7.286876412,0.00377193,9.34145635,-2.259525604,0,0,0,1,0,0,0,0,0,0,0,0,0,1,1,3,3
24,1922,16,intact,Norwood,MA,G,11400,4.5,50,41,43,Good,2228.03,396.7,0.178,9.102071552,-7.408244048,10.56840857,8.29114142,9.079598698,-7.408244048,-7.408244048,-7.408244048,-7.408244048,0.09,0,0.39,0.04,0.088,0,0,0,0,99.392,7.708873066,0.00377193,9.34145635,-1.725971729,0,0,0,1,0,0,0,0,0,0,0,0,0,1,1,3,3
24,1922,16,intact,Norwood,MA,G,11400,4.5,50,41,43,Good,2885.47,305.15,0.1058,9.102071552,-7.408244048,10.56840857,8.29114142,9.079598698,-7.408244048,-7.408244048,-7.408244048,-7.408244048,0.09,0,0.39,0.04,0.088,0,0,0,0,99.392,7.967443077,0.00377193,9.34145635,-2.24620476,0,0,0,1,0,0,0,0,0,0,0,0,0,1,1,3,3
24,1922,16,intact,Norwood,MA,G,11400,4.5,50,41,43,Good,4383,457.73,0.1044,9.102071552,-7.408244048,10.56840857,8.29114142,9.079598698,-7.408244048,-7.408244048,-7.408244048,-7.408244048,0.09,0,0.39,0.04,0.088,0,0,0,0,99.392,8.3854887,0.00377193,9.34145635,-2.259525604,0,0,0,1,0,0,0,0,0,0,0,0,0,1,1,3,3
24,1922,16,intact,Norwood,MA,G,11400,4.5,50,41,43,Good,6282.3,549.27,0.0874,9.102071552,-7.408244048,10.56840857,8.29114142,9.079598698,-7.408244048,-7.408244048,-7.408244048,-7.408244048,0.09,0,0.39,0.04,0.088,0,0,0,0,99.392,8.745491434,0.00377193,9.34145635,-2.437259996,0,0,0,1,0,0,0,0,0,0,0,0,0,1,1,3,3
25,1922,16,intact,Milwaukee,WI,F,1780,7.2,46.1,30.4,25.8,Fair,365.25,122.06,0.3342,9.102071552,-7.408244048,10.56840857,8.29114142,9.079598698,-7.408244048,-7.408244048,-7.408244048,-7.408244048,0.09,0,0.39,0.04,0.088,0,0,0,0,99.392,5.900582051,0.014494382,7.484930283,-1.096015663,0,0,0,0,0,0,0,0,0,0,0,1,0,1,1,2,2
25,1922,16,intact,Milwaukee,WI,F,1780,7.2,46.1,30.4,25.8,Fair,1351.42,335.67,0.2484,9.102071552,-7.408244048,10.56840857,8.29114142,9.079598698,-7.408244048,-7.408244048,-7.408244048,-7.408244048,0.09,0,0.39,0.04,0.088,0,0,0,0,99.392,7.20891117,0.014494382,7.484930283,-1.392714929,0,0,0,0,0,0,0,0,0,0,0,1,0,1,1,2,2
25,1922,16,intact,Milwaukee,WI,F,1780,7.2,46.1,30.4,25.8,Fair,2081.93,579.79,0.2785,9.102071552,-7.408244048,10.56840857,8.29114142,9.079598698,-7.408244048,-7.408244048,-7.408244048,-7.408244048,0.09,0,0.39,0.04,0.088,0,0,0,0,99.392,7.641050627,0.014494382,7.484930283,-1.27833722,0,0,0,0,0,0,0,0,0,0,0,1,0,1,1,2,2
25,1922,16,intact,Milwaukee,WI,F,1780,7.2,46.1,30.4,25.8,Fair,2775.9,610.3,0.2199,9.102071552,-7.408244048,10.56840857,8.29114142,9.079598698,-7.408244048,-7.408244048,-7.408244048,-7.408244048,0.09,0,0.39,0.04,0.088,0,0,0,0,99.392,7.928730298,0.014494382,7.484930283,-1.514582381,0,0,0,0,0,0,0,0,0,0,0,1,0,1,1,2,2
25,1922,16,intact,Milwaukee,WI,F,1780,7.2,46.1,30.4,25.8,Fair,4273.43,1037.52,0.2428,9.102071552,-7.408244048,10.56840857,8.29114142,9.079598698,-7.408244048,-7.408244048,-7.408244048,-7.408244048,0.09,0,0.39,0.04,0.088,0,0,0,0,99.392,8.360172062,0.014494382,7.484930283,-1.41551722,0,0,0,0,0,0,0,0,0,0,0,1,0,1,1,2,2
25,1922,16,intact,Milwaukee,WI,F,1780,7.2,46.1,30.4,25.8,Fair,6209.25,1159.58,0.1868,9.102071552,-7.408244048,10.56840857,8.29114142,9.079598698,-7.408244048,-7.408244048,-7.408244048,-7.408244048,0.09,0,0.39,0.04,0.088,0,0,0,0,99.392,8.733795395,0.014494382,7.484930283,-1.677716753,0,0,0,0,0,0,0,0,0,0,0,1,0,1,1,2,2
26,1922,16,intact,Springfield,OH,G,2980,7.3,53,37,46.4,Fair,365.25,244.12,0.6684,9.102071552,-7.408244048,10.56840857,8.29114142,9.079598698,-7.408244048,-7.408244048,-7.408244048,-7.408244048,0.09,0,0.39,0.04,0.088,0,0,0,0,99.392,5.900582051,0.01557047,8.000014094,-0.402868482,0,0,0,0,0,0,0,0,0,0,1,0,0,1,1,3,2
26,1922,16,intact,Springfield,OH,G,2980,7.3,53,37,46.4,Fair,1278.38,549.27,0.4297,9.102071552,-7.408244048,10.56840857,8.29114142,9.079598698,-7.408244048,-7.408244048,-7.408244048,-7.408244048,0.09,0,0.39,0.04,0.088,0,0,0,0,99.392,7.15334893,0.01557047,8.000014094,-0.844667988,0,0,0,0,0,0,0,0,0,0,1,0,0,1,1,3,2
26,1922,16,intact,Springfield,OH,G,2980,7.3,53,37,46.4,Fair,2008.88,518.76,0.2582,9.102071552,-7.408244048,10.56840857,8.29114142,9.079598698,-7.408244048,-7.408244048,-7.408244048,-7.408244048,0.09,0,0.39,0.04,0.088,0,0,0,0,99.392,7.605332632,0.01557047,8.000014094,-1.354020801,0,0,0,0,0,0,0,0,0,0,1,0,0,1,1,3,2
26,1922,16,intact,Springfield,OH,G,2980,7.3,53,37,46.4,Fair,2812.43,610.3,0.217,9.102071552,-7.408244048,10.56840857,8.29114142,9.079598698,-7.408244048,-7.408244048,-7.408244048,-7.408244048,0.09,0,0.39,0.04,0.088,0,0,0,0,99.392,7.941804157,0.01557047,8.000014094,-1.527857925,0,0,0,0,0,0,0,0,0,0,1,0,0,1,1,3,2
26,1922,16,intact,Springfield,OH,G,2980,7.3,53,37,46.4,Fair,4200.38,1098.55,0.2615,9.102071552,-7.408244048,10.56840857,8.29114142,9.079598698,-7.408244048,-7.408244048,-7.408244048,-7.408244048,0.09,0,0.39,0.04,0.088,0,0,0,0,99.392,8.342930276,0.01557047,8.000014094,-1.341320995,0,0,0,0,0,0,0,0,0,0,1,0,0,1,1,3,2
26,1922,16,intact,Springfield,OH,G,2980,7.3,53,37,46.4,Fair,6172.72,1312.15,0.2126,9.102071552,-7.408244048,10.56840857,8.29114142,9.079598698,-7.408244048,-7.408244048,-7.408244048,-7.408244048,0.09,0,0.39,0.04,0.088,0,0,0,0,99.392,8.727894863,0.01557047,8.000014094,-1.548342813,0,0,0,0,0,0,0,0,0,0,1,0,0,1,1,3,2
27,1922,16,intact,Bunkie,LA,P,570,6.6,67,56,42.6,Poor,730.5,152.58,0.2089,9.102071552,-7.408244048,10.56840857,8.29114142,9.079598698,-7.408244048,-7.408244048,-7.408244048,-7.408244048,0.09,0,0.39,0.04,0.088,0,0,0,0,99.392,6.593729231,0.074736842,6.34738921,-1.56589961,1,0,0,0,0,0,0,0,0,0,0,0,0,1,0,1,1
27,1922,16,intact,Bunkie,LA,P,570,6.6,67,56,42.6,Poor,1461,1190.09,0.8146,9.102071552,-7.408244048,10.56840857,8.29114142,9.079598698,-7.408244048,-7.408244048,-7.408244048,-7.408244048,0.09,0,0.39,0.04,0.088,0,0,0,0,99.392,7.286876412,0.074736842,6.34738921,-0.205058084,1,0,0,0,0,0,0,0,0,0,0,0,0,1,0,1,1
27,1922,16,intact,Bunkie,LA,P,570,6.6,67,56,42.6,Poor,2191.5,1251.12,0.5709,9.102071552,-7.408244048,10.56840857,8.29114142,9.079598698,-7.408244048,-7.408244048,-7.408244048,-7.408244048,0.09,0,0.39,0.04,0.088,0,0,0,0,99.392,7.69234152,0.074736842,6.34738921,-0.560541216,1,0,0,0,0,0,0,0,0,0,0,0,0,1,0,1,1
27,1922,16,intact,Bunkie,LA,P,570,6.6,67,56,42.6,Poor,2922,1281.64,0.4386,9.102071552,-7.408244048,10.56840857,8.29114142,9.079598698,-7.408244048,-7.408244048,-7.408244048,-7.408244048,0.09,0,0.39,0.04,0.088,0,0,0,0,99.392,7.980023592,0.074736842,6.34738921,-0.824167443,1,0,0,0,0,0,0,0,0,0,0,0,0,1,0,1,1
27,1922,16,intact,Bunkie,LA,P,570,6.6,67,56,42.6,Poor,4383,2685.33,0.6127,9.102071552,-7.408244048,10.56840857,8.29114142,9.079598698,-7.408244048,-7.408244048,-7.408244048,-7.408244048,0.09,0,0.39,0.04,0.088,0,0,0,0,99.392,8.3854887,0.074736842,6.34738921,-0.489879859,1,0,0,0,0,0,0,0,0,0,0,0,0,1,0,1,1
27,1922,16,intact,Bunkie,LA,P,570,6.6,67,56,42.6,Poor,6428.4,3082.03,0.4794,9.102071552,-7.408244048,10.56840857,8.29114142,9.079598698,-7.408244048,-7.408244048,-7.408244048,-7.408244048,0.09,0,0.39,0.04,0.088,0,0,0,0,99.392,8.768480953,0.074736842,6.34738921,-0.735219957,1,0,0,0,0,0,0,0,0,0,0,0,0,1,0,1,1
28,1922,16,intact,San Diego,CA,P,408,6.8,61,40.3,24.6,Very Poor,584.4,1098.55,1.8798,9.102071552,-7.408244048,10.56840857,8.29114142,9.079598698,-7.408244048,-7.408244048,-7.408244048,-7.408244048,0.09,0,0.39,0.04,0.088,0,0,0,0,99.392,6.37058568,0.060294118,6.013715156,0.631165388,0,0,0,1,0,0,0,0,0,0,0,0,0,1,0,1,0
28,1922,16,intact,San Diego,CA,P,408,6.8,61,40.3,24.6,Very Poor,2045.4,2898.94,1.4173,9.102071552,-7.408244048,10.56840857,8.29114142,9.079598698,-7.408244048,-7.408244048,-7.408244048,-7.408244048,0.09,0,0.39,0.04,0.088,0,0,0,0,99.392,7.623348648,0.060294118,6.013715156,0.348753653,0,0,0,1,0,0,0,0,0,0,0,0,0,1,0,1,0
28,1922,16,intact,San Diego,CA,P,408,6.8,61,40.3,24.6,Very Poor,2812.43,4424.7,1.5733,9.102071552,-7.408244048,10.56840857,8.29114142,9.079598698,-7.408244048,-7.408244048,-7.408244048,-7.408244048,0.09,0,0.39,0.04,0.088,0,0,0,0,99.392,7.941804157,0.060294118,6.013715156,0.453175324,0,0,0,1,0,0,0,0,0,0,0,0,0,1,0,1,0
28,1922,16,intact,San Diego,CA,P,408,6.8,61,40.3,24.6,Very Poor,3506.4,5004.49,1.4272,9.102071552,-7.408244048,10.56840857,8.29114142,9.079598698,-7.408244048,-7.408244048,-7.408244048,-7.408244048,0.09,0,0.39,0.04,0.088,0,0,0,0,99.392,8.162345149,0.060294118,6.013715156,0.355714483,0,0,0,1,0,0,0,0,0,0,0,0,0,1,0,1,0
29,1922,16,intact,New Orleans,LA,VP,1270,4.2,69.3,57.4,34.5,Very Poor,730.5,1159.58,1.5874,9.102071552,-7.408244048,10.56840857,8.29114142,9.079598698,-7.408244048,-7.408244048,-7.408244048,-7.408244048,0.09,0,0.39,0.04,0.088,0,0,0,0,99.392,6.593729231,0.027165354,7.147559271,0.462097458,0,0,0,0,0,1,0,0,0,0,0,0,0,1,0,0,0
29,1922,16,intact,New Orleans,LA,VP,1270,4.2,69.3,57.4,34.5,Very Poor,1497.52,2227.61,1.4875,9.102071552,-7.408244048,10.56840857,8.29114142,9.079598698,-7.408244048,-7.408244048,-7.408244048,-7.408244048,0.09,0,0.39,0.04,0.088,0,0,0,0,99.392,7.311565685,0.027165354,7.147559271,0.397096858,0,0,0,0,0,1,0,0,0,0,0,0,0,1,0,0,0
29,1922,16,intact,New Orleans,LA,VP,1270,4.2,69.3,57.4,34.5,Very Poor,2191.5,2868.43,1.3089,9.102071552,-7.408244048,10.56840857,8.29114142,9.079598698,-7.408244048,-7.408244048,-7.408244048,-7.408244048,0.09,0,0.39,0.04,0.088,0,0,0,0,99.392,7.69234152,0.027165354,7.147559271,0.26918709,0,0,0,0,0,1,0,0,0,0,0,0,0,1,0,0,0
29,1922,16,intact,New Orleans,LA,VP,1270,4.2,69.3,57.4,34.5,Very Poor,2922,4180.58,1.4307,9.102071552,-7.408244048,10.56840857,8.29114142,9.079598698,-7.408244048,-7.408244048,-7.408244048,-7.408244048,0.09,0,0.39,0.04,0.088,0,0,0,0,99.392,7.980023592,0.027165354,7.147559271,0.358163835,0,0,0,0,0,1,0,0,0,0,0,0,0,1,0,0,0
29,1922,16,intact,New Orleans,LA,VP,1270,4.2,69.3,57.4,34.5,Very Poor,3652.5,4211.09,1.1529,9.102071552,-7.408244048,10.56840857,8.29114142,9.079598698,-7.408244048,-7.408244048,-7.408244048,-7.408244048,0.09,0,0.39,0.04,0.088,0,0,0,0,99.392,8.203167144,0.027165354,7.147559271,0.142280507,0,0,0,0,0,1,0,0,0,0,0,0,0,1,0,0,0
29,1922,16,intact,New Orleans,LA,VP,1270,4.2,69.3,57.4,34.5,Very Poor,4383,5858.91,1.3367,9.102071552,-7.408244048,10.56840857,8.29114142,9.079598698,-7.408244048,-7.408244048,-7.408244048,-7.408244048,0.09,0,0.39,0.04,0.088,0,0,0,0,99.392,8.3854887,0.027165354,7.147559271,0.29020389,0,0,0,0,0,1,0,0,0,0,0,0,0,1,0,0,0
30,1922,16,intact,Davenport,IA,P,1300,7,49.9,32.4,29.4,Poor,401.78,335.67,0.8355,9.102071552,-7.408244048,10.56840857,8.29114142,9.079598698,-7.408244048,-7.408244048,-7.408244048,-7.408244048,0.09,0,0.39,0.04,0.088,0,0,0,0,99.392,5.995904675,0.022615385,7.170888479,-0.179724931,0,0,0,0,0,0,0,0,0,0,0,0,1,1,1,1,1
30,1922,16,intact,Davenport,IA,P,1300,7,49.9,32.4,29.4,Poor,1314.9,366.18,0.2785,9.102071552,-7.408244048,10.56840857,8.29114142,9.079598698,-7.408244048,-7.408244048,-7.408244048,-7.408244048,0.09,0,0.39,0.04,0.088,0,0,0,0,99.392,7.181515896,0.022615385,7.170888479,-1.27833722,0,0,0,0,0,0,0,0,0,0,0,0,1,1,1,1,1
30,1922,16,intact,Davenport,IA,P,1300,7,49.9,32.4,29.4,Poor,2081.93,793.39,0.3811,9.102071552,-7.408244048,10.56840857,8.29114142,9.079598698,-7.408244048,-7.408244048,-7.408244048,-7.408244048,0.09,0,0.39,0.04,0.088,0,0,0,0,99.392,7.641050627,0.022615385,7.170888479,-0.964693471,0,0,0,0,0,0,0,0,0,0,0,0,1,1,1,1,1
30,1922,16,intact,Davenport,IA,P,1300,7,49.9,32.4,29.4,Poor,2995.05,1251.12,0.4177,9.102071552,-7.408244048,10.56840857,8.29114142,9.079598698,-7.408244048,-7.408244048,-7.408244048,-7.408244048,0.09,0,0.39,0.04,0.088,0,0,0,0,99.392,8.004716205,0.022615385,7.170888479,-0.872991807,0,0,0,0,0,0,0,0,0,0,0,0,1,1,1,1,1
30,1922,16,intact,Davenport,IA,P,1300,7,49.9,32.4,29.4,Poor,4236.9,1464.73,0.3457,9.102071552,-7.408244048,10.56840857,8.29114142,9.079598698,-7.408244048,-7.408244048,-7.408244048,-7.408244048,0.09,0,0.39,0.04,0.088,0,0,0,0,99.392,8.351587149,0.022615385,7.170888479,-1.062183932,0,0,0,0,0,0,0,0,0,0,0,0,1,1,1,1,1
30,1922,16,intact,Davenport,IA,P,1300,7,49.9,32.4,29.4,Poor,6209.25,1739.36,0.2801,9.102071552,-7.408244048,10.56840857,8.29114142,9.079598698,-7.408244048,-7.408244048,-7.408244048,-7.408244048,0.09,0,0.39,0.04,0.088,0,0,0,0,99.392,8.733795395,0.022615385,7.170888479,-1.272608597,0,0,0,0,0,0,0,0,0,0,0,0,1,1,1,1,1
31,1922,16,intact,Jaksonville,FL,G,20500,4.7,69.3,47.4,2.8,Good,730.5,366.18,0.5013,9.102071552,-7.408244048,10.56840857,8.29114142,9.079598698,-7.408244048,-7.408244048,-7.408244048,-7.408244048,0.09,0,0.39,0.04,0.088,0,0,0,0,99.392,6.593729231,0.000136585,9.928228944,-0.690550555,0,0,0,0,0,0,0,1,0,0,0,0,0,1,0,3,3
31,1922,16,intact,Jaksonville,FL,G,20500,4.7,69.3,47.4,2.8,Good,1497.52,640.82,0.4279,9.102071552,-7.408244048,10.56840857,8.29114142,9.079598698,-7.408244048,-7.408244048,-7.408244048,-7.408244048,0.09,0,0.39,0.04,0.088,0,0,0,0,99.392,7.311565685,0.000136585,9.928228944,-0.848865756,0,0,0,0,0,0,0,1,0,0,0,0,0,1,0,3,3
31,1922,16,intact,Jaksonville,FL,G,20500,4.7,69.3,47.4,2.8,Good,2191.5,579.79,0.2646,9.102071552,-7.408244048,10.56840857,8.29114142,9.079598698,-7.408244048,-7.408244048,-7.408244048,-7.408244048,0.09,0,0.39,0.04,0.088,0,0,0,0,99.392,7.69234152,0.000136585,9.928228944,-1.329536027,0,0,0,0,0,0,0,1,0,0,0,0,0,1,0,3,3
31,1922,16,intact,Jaksonville,FL,G,20500,4.7,69.3,47.4,2.8,Good,2922,732.36,0.2506,9.102071552,-7.408244048,10.56840857,8.29114142,9.079598698,-7.408244048,-7.408244048,-7.408244048,-7.408244048,0.09,0,0.39,0.04,0.088,0,0,0,0,99.392,7.980023592,0.000136585,9.928228944,-1.383897237,0,0,0,0,0,0,0,1,0,0,0,0,0,1,0,3,3
31,1922,16,intact,Jaksonville,FL,G,20500,4.7,69.3,47.4,2.8,Good,4383,854.42,0.1949,9.102071552,-7.408244048,10.56840857,8.29114142,9.079598698,-7.408244048,-7.408244048,-7.408244048,-7.408244048,0.09,0,0.39,0.04,0.088,0,0,0,0,99.392,8.3854887,0.000136585,9.928228944,-1.635268672,0,0,0,0,0,0,0,1,0,0,0,0,0,1,0,3,3
31,1922,16,intact,Jaksonville,FL,G,20500,4.7,69.3,47.4,2.8,Good,6464.93,1129.06,0.1746,9.102071552,-7.408244048,10.56840857,8.29114142,9.079598698,-7.408244048,-7.408244048,-7.408244048,-7.408244048,0.09,0,0.39,0.04,0.088,0,0,0,0,99.392,8.774147464,0.000136585,9.928228944,-1.745257636,0,0,0,0,0,0,0,1,0,0,0,0,0,1,0,3,3
32,1922,16,intact,Rochester,NY,G,5700,7.3,47.6,32.8,17.8,Good,365.25,122.06,0.3342,9.102071552,-7.408244048,10.56840857,8.29114142,9.079598698,-7.408244048,-7.408244048,-7.408244048,-7.408244048,0.09,0,0.39,0.04,0.088,0,0,0,0,99.392,5.900582051,0.003122807,8.648396877,-1.096015663,0,0,0,0,0,0,0,0,0,0,1,0,0,1,1,3,3
32,1922,16,intact,Rochester,NY,G,5700,7.3,47.6,32.8,17.8,Good,1351.42,488.24,0.3613,9.102071552,-7.408244048,10.56840857,8.29114142,9.079598698,-7.408244048,-7.408244048,-7.408244048,-7.408244048,0.09,0,0.39,0.04,0.088,0,0,0,0,99.392,7.20891117,0.003122807,8.648396877,-1.018046641,0,0,0,0,0,0,0,0,0,0,1,0,0,1,1,3,3
32,1922,16,intact,Rochester,NY,G,5700,7.3,47.6,32.8,17.8,Good,2118.45,701.85,0.3313,9.102071552,-7.408244048,10.56840857,8.29114142,9.079598698,-7.408244048,-7.408244048,-7.408244048,-7.408244048,0.09,0,0.39,0.04,0.088,0,0,0,0,99.392,7.658439968,0.003122807,8.648396877,-1.10473097,0,0,0,0,0,0,0,0,0,0,1,0,0,1,1,3,3
32,1922,16,intact,Rochester,NY,G,5700,7.3,47.6,32.8,17.8,Good,2775.9,823.91,0.2968,9.102071552,-7.408244048,10.56840857,8.29114142,9.079598698,-7.408244048,-7.408244048,-7.408244048,-7.408244048,0.09,0,0.39,0.04,0.088,0,0,0,0,99.392,7.928730298,0.003122807,8.648396877,-1.214696768,0,0,0,0,0,0,0,0,0,0,1,0,0,1,1,3,3
32,1922,16,intact,Rochester,NY,G,5700,7.3,47.6,32.8,17.8,Good,3506.4,945.97,0.2698,9.102071552,-7.408244048,10.56840857,8.29114142,9.079598698,-7.408244048,-7.408244048,-7.408244048,-7.408244048,0.09,0,0.39,0.04,0.088,0,0,0,0,99.392,8.162345149,0.003122807,8.648396877,-1.310074335,0,0,0,0,0,0,0,0,0,0,1,0,0,1,1,3,3
32,1922,16,intact,Rochester,NY,G,5700,7.3,47.6,32.8,17.8,Good,4273.43,1007,0.2356,9.102071552,-7.408244048,10.56840857,8.29114142,9.079598698,-7.408244048,-7.408244048,-7.408244048,-7.408244048,0.09,0,0.39,0.04,0.088,0,0,0,0,99.392,8.360172062,0.003122807,8.648396877,-1.445619827,0,0,0,0,0,0,0,0,0,0,1,0,0,1,1,3,3
33,1922,16,intact,Milwaukee,WI,VP,800,6.8,46.1,30.4,72.8,Very Poor,365.25,122.06,0.3342,9.102071552,-7.408244048,10.56840857,8.29114142,9.079598698,-7.408244048,-7.408244048,-7.408244048,-7.408244048,0.09,0,0.39,0.04,0.088,0,0,0,0,99.392,5.900582051,0.091,6.685860947,-1.096015663,0,0,0,0,0,0,1,0,0,0,0,0,0,1,1,0,0
33,1922,16,intact,Milwaukee,WI,VP,800,6.8,46.1,30.4,72.8,Very Poor,1351.42,1037.52,0.7677,9.102071552,-7.408244048,10.56840857,8.29114142,9.079598698,-7.408244048,-7.408244048,-7.408244048,-7.408244048,0.09,0,0.39,0.04,0.088,0,0,0,0,99.392,7.20891117,0.091,6.685860947,-0.264356247,0,0,0,0,0,0,1,0,0,0,0,0,0,1,1,0,0
33,1922,16,intact,Milwaukee,WI,VP,800,6.8,46.1,30.4,72.8,Very Poor,2118.45,1403.7,0.6626,9.102071552,-7.408244048,10.56840857,8.29114142,9.079598698,-7.408244048,-7.408244048,-7.408244048,-7.408244048,0.09,0,0.39,0.04,0.088,0,0,0,0,99.392,7.658439968,0.091,6.685860947,-0.411583789,0,0,0,0,0,0,1,0,0,0,0,0,0,1,1,0,0
33,1922,16,intact,Milwaukee,WI,VP,800,6.8,46.1,30.4,72.8,Very Poor,2775.9,2807.4,1.0113,9.102071552,-7.408244048,10.56840857,8.29114142,9.079598698,-7.408244048,-7.408244048,-7.408244048,-7.408244048,0.09,0,0.39,0.04,0.088,0,0,0,0,99.392,7.928730298,0.091,6.685860947,0.011236632,0,0,0,0,0,0,1,0,0,0,0,0,0,1,1,0,0
33,1922,16,intact,Milwaukee,WI,VP,800,6.8,46.1,30.4,72.8,Very Poor,3542.92,3478.73,0.9819,9.102071552,-7.408244048,10.56840857,8.29114142,9.079598698,-7.408244048,-7.408244048,-7.408244048,-7.408244048,0.09,0,0.39,0.04,0.088,0,0,0,0,99.392,8.172706525,0.091,6.685860947,-0.018265809,0,0,0,0,0,0,1,0,0,0,0,0,0,1,1,0,0
33,1922,16,intact,Milwaukee,WI,VP,800,6.8,46.1,30.4,72.8,Very Poor,4273.43,4363.67,1.0211,9.102071552,-7.408244048,10.56840857,8.29114142,9.079598698,-7.408244048,-7.408244048,-7.408244048,-7.408244048,0.09,0,0.39,0.04,0.088,0,0,0,0,99.392,8.360172062,0.091,6.685860947,0.020880478,0,0,0,0,0,0,1,0,0,0,0,0,0,1,1,0,0
34,1922,16,intact,Norristown,PA,F,4900,6.7,54,40,23.4,Poor,511.35,366.18,0.7161,9.102071552,-7.408244048,10.56840857,8.29114142,9.079598698,-7.408244048,-7.408244048,-7.408244048,-7.408244048,0.09,0,0.39,0.04,0.088,0,0,0,0,99.392,6.237054287,0.00477551,8.497194545,-0.333935457,0,0,0,0,0,0,0,0,0,0,1,0,0,1,1,2,1
34,1922,16,intact,Norristown,PA,F,4900,6.7,54,40,23.4,Poor,1461,549.27,0.376,9.102071552,-7.408244048,10.56840857,8.29114142,9.079598698,-7.408244048,-7.408244048,-7.408244048,-7.408244048,0.09,0,0.39,0.04,0.088,0,0,0,0,99.392,7.286876412,0.00477551,8.497194545,-0.978166136,0,0,0,0,0,0,0,0,0,0,1,0,0,1,1,2,1
34,1922,16,intact,Norristown,PA,F,4900,6.7,54,40,23.4,Poor,2228.03,854.42,0.3835,9.102071552,-7.408244048,10.56840857,8.29114142,9.079598698,-7.408244048,-7.408244048,-7.408244048,-7.408244048,0.09,0,0.39,0.04,0.088,0,0,0,0,99.392,7.708873066,0.00477551,8.497194545,-0.958415658,0,0,0,0,0,0,0,0,0,0,1,0,0,1,1,2,1
34,1922,16,intact,Norristown,PA,F,4900,6.7,54,40,23.4,Poor,2922,1037.52,0.3551,9.102071552,-7.408244048,10.56840857,8.29114142,9.079598698,-7.408244048,-7.408244048,-7.408244048,-7.408244048,0.09,0,0.39,0.04,0.088,0,0,0,0,99.392,7.980023592,0.00477551,8.497194545,-1.035355839,0,0,0,0,0,0,0,0,0,0,1,0,0,1,1,2,1
34,1922,16,intact,Norristown,PA,F,4900,6.7,54,40,23.4,Poor,3615.97,1403.7,0.3882,9.102071552,-7.408244048,10.56840857,8.29114142,9.079598698,-7.408244048,-7.408244048,-7.408244048,-7.408244048,0.09,0,0.39,0.04,0.088,0,0,0,0,99.392,8.193115425,0.00477551,8.497194545,-0.946234608,0,0,0,0,0,0,0,0,0,0,1,0,0,1,1,2,1
34,1922,16,intact,Norristown,PA,F,4900,6.7,54,40,23.4,Poor,4383,1220.61,0.2785,9.102071552,-7.408244048,10.56840857,8.29114142,9.079598698,-7.408244048,-7.408244048,-7.408244048,-7.408244048,0.09,0,0.39,0.04,0.088,0,0,0,0,99.392,8.3854887,0.00477551,8.497194545,-1.27833722,0,0,0,0,0,0,0,0,0,0,1,0,0,1,1,2,1
35,1922,16,intact,Los Angeles,CA,G,2060,7.3,62.4,15.2,18,Good,693.98,213.61,0.3078,9.102071552,-7.408244048,10.56840857,8.29114142,9.079598698,-7.408244048,-7.408244048,-7.408244048,-7.408244048,0.09,0,0.39,0.04,0.088,0,0,0,0,99.392,6.542443142,0.008737864,7.630946581,-1.178305058,0,1,0,0,0,0,0,0,0,0,0,0,0,1,1,3,3
35,1922,16,intact,Los Angeles,CA,G,2060,7.3,62.4,15.2,18,Good,1497.52,549.27,0.3668,9.102071552,-7.408244048,10.56840857,8.29114142,9.079598698,-7.408244048,-7.408244048,-7.408244048,-7.408244048,0.09,0,0.39,0.04,0.088,0,0,0,0,99.392,7.311565685,0.008737864,7.630946581,-1.002938539,0,1,0,0,0,0,0,0,0,0,0,0,0,1,1,3,3
35,1922,16,intact,Los Angeles,CA,G,2060,7.3,62.4,15.2,18,Good,2264.55,457.73,0.2021,9.102071552,-7.408244048,10.56840857,8.29114142,9.079598698,-7.408244048,-7.408244048,-7.408244048,-7.408244048,0.09,0,0.39,0.04,0.088,0,0,0,0,99.392,7.725131343,0.008737864,7.630946581,-1.598992655,0,1,0,0,0,0,0,0,0,0,0,0,0,1,1,3,3
35,1922,16,intact,Los Angeles,CA,G,2060,7.3,62.4,15.2,18,Good,2922,518.76,0.1775,9.102071552,-7.408244048,10.56840857,8.29114142,9.079598698,-7.408244048,-7.408244048,-7.408244048,-7.408244048,0.09,0,0.39,0.04,0.088,0,0,0,0,99.392,7.980023592,0.008737864,7.630946581,-1.72878467,0,1,0,0,0,0,0,0,0,0,0,0,0,1,1,3,3
35,1922,16,intact,Los Angeles,CA,G,2060,7.3,62.4,15.2,18,Good,4419.52,671.33,0.1519,9.102071552,-7.408244048,10.56840857,8.29114142,9.079598698,-7.408244048,-7.408244048,-7.408244048,-7.408244048,0.09,0,0.39,0.04,0.088,0,0,0,0,99.392,8.393786372,0.008737864,7.630946581,-1.884532869,0,1,0,0,0,0,0,0,0,0,0,0,0,1,1,3,3
35,1922,16,intact,Los Angeles,CA,G,2060,7.3,62.4,15.2,18,Good,6391.88,457.73,0.0716,9.102071552,-7.408244048,10.56840857,8.29114142,9.079598698,-7.408244048,-7.408244048,-7.408244048,-7.408244048,0.09,0,0.39,0.04,0.088,0,0,0,0,99.392,8.762783714,0.008737864,7.630946581,-2.636660205,0,1,0,0,0,0,0,0,0,0,0,0,0,1,1,3,3
36,1922,16,intact,Meridian,MS,G,11200,4.5,64,53,13.8,Good,730.5,427.21,0.5848,9.102071552,-7.408244048,10.56840857,8.29114142,9.079598698,-7.408244048,-7.408244048,-7.408244048,-7.408244048,0.09,0,0.39,0.04,0.088,0,0,0,0,99.392,6.593729231,0.001232143,9.323758339,-0.536485371,0,0,0,0,0,0,0,0,0,1,0,0,0,1,0,3,3
36,1922,16,intact,Meridian,MS,G,11200,4.5,64,53,13.8,Good,1497.52,671.33,0.4483,9.102071552,-7.408244048,10.56840857,8.29114142,9.079598698,-7.408244048,-7.408244048,-7.408244048,-7.408244048,0.09,0,0.39,0.04,0.088,0,0,0,0,99.392,7.311565685,0.001232143,9.323758339,-0.802292628,0,0,0,0,0,0,0,0,0,1,0,0,0,1,0,3,3
36,1922,16,intact,Meridian,MS,G,11200,4.5,64,53,13.8,Good,2191.5,518.76,0.2367,9.102071552,-7.408244048,10.56840857,8.29114142,9.079598698,-7.408244048,-7.408244048,-7.408244048,-7.408244048,0.09,0,0.39,0.04,0.088,0,0,0,0,99.392,7.69234152,0.001232143,9.323758339,-1.440961762,0,0,0,0,0,0,0,0,0,1,0,0,0,1,0,3,3
