Repository: sk7-dev/corrosion_prediction

File: Dataset/modelling2.csv (part 11 of 44)
site_no,year,material_id,specimen_status,city,state,internal_drainage,resistivity,pH,mean_temp,annual_precipitation,moisture,areation,approximate_days,weight_loss_g,corrosion_rate,C_clr,Si_clr,Mn_clr,S_clr,P_clr,Cr_clr,Ni_clr,Cu_clr,Mo_clr,C,Si,Mn,S,P,Cr,Ni,Cu,Mo,Fe,log_days,moisture_res_index,log_resistivity,log_corrosion_rate,texture_Clay,texture_Clay Loam,texture_Loam,texture_Loamy Sand,texture_Marsh,texture_Muck,texture_Peat,texture_Sand,texture_Sandy Clay Loam,texture_Sandy Loam,texture_Silt Loam,texture_Silty Clay,texture_Silty Clay Loam,iron_type_Wrought,climate_zone_Temperate,internal_drainage_code,areation_code
36,1922,16,intact,Meridian,MS,G,11200,4.5,64,53,13.8,Good,2922,762.88,0.2611,9.102071552,-7.408244048,10.56840857,8.29114142,9.079598698,-7.408244048,-7.408244048,-7.408244048,-7.408244048,0.09,0,0.39,0.04,0.088,0,0,0,0,99.392,7.980023592,0.001232143,9.323758339,-1.342851803,0,0,0,0,0,0,0,0,0,1,0,0,0,1,0,3,3
36,1922,16,intact,Meridian,MS,G,11200,4.5,64,53,13.8,Good,4383,976.49,0.2228,9.102071552,-7.408244048,10.56840857,8.29114142,9.079598698,-7.408244048,-7.408244048,-7.408244048,-7.408244048,0.09,0,0.39,0.04,0.088,0,0,0,0,99.392,8.3854887,0.001232143,9.323758339,-1.501480771,0,0,0,0,0,0,0,0,0,1,0,0,0,1,0,3,3
36,1922,16,intact,Meridian,MS,G,11200,4.5,64,53,13.8,Good,6464.93,1251.12,0.1935,9.102071552,-7.408244048,10.56840857,8.29114142,9.079598698,-7.408244048,-7.408244048,-7.408244048,-7.408244048,0.09,0,0.39,0.04,0.088,0,0,0,0,99.392,8.774147464,0.001232143,9.323758339,-1.642477767,0,0,0,0,0,0,0,0,0,1,0,0,0,1,0,3,3
37,1922,16,intact,Jaksonville,PL,P,11200,3.8,69.3,47.4,7,Fair,730.5,732.36,1.0025,9.102071552,-7.408244048,10.56840857,8.29114142,9.079598698,-7.408244048,-7.408244048,-7.408244048,-7.408244048,0.09,0,0.39,0.04,0.088,0,0,0,0,99.392,6.593729231,0.000625,9.323758339,0.00249688,0,0,0,0,0,0,0,1,0,0,0,0,0,1,0,1,2
37,1922,16,intact,Jaksonville,PL,P,11200,3.8,69.3,47.4,7,Fair,1497.52,1342.67,0.8966,9.102071552,-7.408244048,10.56840857,8.29114142,9.079598698,-7.408244048,-7.408244048,-7.408244048,-7.408244048,0.09,0,0.39,0.04,0.088,0,0,0,0,99.392,7.311565685,0.000625,9.323758339,-0.109145447,0,0,0,0,0,0,0,1,0,0,0,0,0,1,0,1,2
37,1922,16,intact,Jaksonville,PL,P,11200,3.8,69.3,47.4,7,Fair,2191.5,1098.55,0.5013,9.102071552,-7.408244048,10.56840857,8.29114142,9.079598698,-7.408244048,-7.408244048,-7.408244048,-7.408244048,0.09,0,0.39,0.04,0.088,0,0,0,0,99.392,7.69234152,0.000625,9.323758339,-0.690550555,0,0,0,0,0,0,0,1,0,0,0,0,0,1,0,1,2
37,1922,16,intact,Jaksonville,PL,P,11200,3.8,69.3,47.4,7,Fair,2922,1586.79,0.543,9.102071552,-7.408244048,10.56840857,8.29114142,9.079598698,-7.408244048,-7.408244048,-7.408244048,-7.408244048,0.09,0,0.39,0.04,0.088,0,0,0,0,99.392,7.980023592,0.000625,9.323758339,-0.610645959,0,0,0,0,0,0,0,1,0,0,0,0,0,1,0,1,2
37,1922,16,intact,Jaksonville,PL,P,11200,3.8,69.3,47.4,7,Fair,3689.03,2441.21,0.6617,9.102071552,-7.408244048,10.56840857,8.29114142,9.079598698,-7.408244048,-7.408244048,-7.408244048,-7.408244048,0.09,0,0.39,0.04,0.088,0,0,0,0,99.392,8.21311883,0.000625,9.323758339,-0.412942998,0,0,0,0,0,0,0,1,0,0,0,0,0,1,0,1,2
37,1922,16,intact,Jaksonville,PL,P,11200,3.8,69.3,47.4,7,Fair,4383,2349.67,0.5361,9.102071552,-7.408244048,10.56840857,8.29114142,9.079598698,-7.408244048,-7.408244048,-7.408244048,-7.408244048,0.09,0,0.39,0.04,0.088,0,0,0,0,99.392,8.3854887,0.000625,9.323758339,-0.623434568,0,0,0,0,0,0,0,1,0,0,0,0,0,1,0,1,2
38,1922,16,intact,Camden,NJ,G,38600,4.5,54,40,3,Good,511.35,61.03,0.1194,9.102071552,-7.408244048,10.56840857,8.29114142,9.079598698,-7.408244048,-7.408244048,-7.408244048,-7.408244048,0.09,0,0.39,0.04,0.088,0,0,0,0,99.392,6.237054287,7.77E-05,10.56103346,-2.125276078,0,0,0,0,0,0,0,0,0,1,0,0,0,1,1,3,3
38,1922,16,intact,Camden,NJ,G,38600,4.5,54,40,3,Good,1461,213.61,0.1462,9.102071552,-7.408244048,10.56840857,8.29114142,9.079598698,-7.408244048,-7.408244048,-7.408244048,-7.408244048,0.09,0,0.39,0.04,0.088,0,0,0,0,99.392,7.286876412,7.77E-05,10.56103346,-1.922779732,0,0,0,0,0,0,0,0,0,1,0,0,0,1,1,3,3
38,1922,16,intact,Camden,NJ,G,38600,4.5,54,40,3,Good,2228.03,366.18,0.1644,9.102071552,-7.408244048,10.56840857,8.29114142,9.079598698,-7.408244048,-7.408244048,-7.408244048,-7.408244048,0.09,0,0.39,0.04,0.088,0,0,0,0,99.392,7.708873066,7.77E-05,10.56103346,-1.805452796,0,0,0,0,0,0,0,0,0,1,0,0,0,1,1,3,3
38,1922,16,intact,Camden,NJ,G,38600,4.5,54,40,3,Good,2922,640.82,0.2193,9.102071552,-7.408244048,10.56840857,8.29114142,9.079598698,-7.408244048,-7.408244048,-7.408244048,-7.408244048,0.09,0,0.39,0.04,0.088,0,0,0,0,99.392,7.980023592,7.77E-05,10.56103346,-1.517314624,0,0,0,0,0,0,0,0,0,1,0,0,0,1,1,3,3
38,1922,16,intact,Camden,NJ,G,38600,4.5,54,40,3,Good,4383,854.42,0.1949,9.102071552,-7.408244048,10.56840857,8.29114142,9.079598698,-7.408244048,-7.408244048,-7.408244048,-7.408244048,0.09,0,0.39,0.04,0.088,0,0,0,0,99.392,8.3854887,7.77E-05,10.56103346,-1.635268672,0,0,0,0,0,0,0,0,0,1,0,0,0,1,1,3,3
38,1922,16,intact,Camden,NJ,G,38600,4.5,54,40,3,Good,6282.3,701.85,0.1117,9.102071552,-7.408244048,10.56840857,8.29114142,9.079598698,-7.408244048,-7.408244048,-7.408244048,-7.408244048,0.09,0,0.39,0.04,0.088,0,0,0,0,99.392,8.745491434,7.77E-05,10.56103346,-2.191938573,0,0,0,0,0,0,0,0,0,1,0,0,0,1,1,3,3
39,1922,16,intact,Wilmington,DE,F,7440,5.6,54,40,24.2,Poor,511.35,366.18,0.7161,9.102071552,-7.408244048,10.56840857,8.29114142,9.079598698,-7.408244048,-7.408244048,-7.408244048,-7.408244048,0.09,0,0.39,0.04,0.088,0,0,0,0,99.392,6.237054287,0.003252688,8.914760527,-0.333935457,0,0,0,0,0,0,0,0,0,0,1,0,0,1,1,2,1
39,1922,16,intact,Wilmington,DE,F,7440,5.6,54,40,24.2,Poor,1461,884.94,0.6057,9.102071552,-7.408244048,10.56840857,8.29114142,9.079598698,-7.408244048,-7.408244048,-7.408244048,-7.408244048,0.09,0,0.39,0.04,0.088,0,0,0,0,99.392,7.286876412,0.003252688,8.914760527,-0.501370465,0,0,0,0,0,0,0,0,0,0,1,0,0,1,1,2,1
39,1922,16,intact,Wilmington,DE,F,7440,5.6,54,40,24.2,Poor,2228.03,793.39,0.3561,9.102071552,-7.408244048,10.56840857,8.29114142,9.079598698,-7.408244048,-7.408244048,-7.408244048,-7.408244048,0.09,0,0.39,0.04,0.088,0,0,0,0,99.392,7.708873066,0.003252688,8.914760527,-1.032543689,0,0,0,0,0,0,0,0,0,0,1,0,0,1,1,2,1
39,1922,16,intact,Wilmington,DE,F,7440,5.6,54,40,24.2,Poor,2922,1403.7,0.4804,9.102071552,-7.408244048,10.56840857,8.29114142,9.079598698,-7.408244048,-7.408244048,-7.408244048,-7.408244048,0.09,0,0.39,0.04,0.088,0,0,0,0,99.392,7.980023592,0.003252688,8.914760527,-0.733136189,0,0,0,0,0,0,0,0,0,0,1,0,0,1,1,2,1
39,1922,16,intact,Wilmington,DE,F,7440,5.6,54,40,24.2,Poor,3615.97,1495.24,0.4135,9.102071552,-7.408244048,10.56840857,8.29114142,9.079598698,-7.408244048,-7.408244048,-7.408244048,-7.408244048,0.09,0,0.39,0.04,0.088,0,0,0,0,99.392,8.193115425,0.003252688,8.914760527,-0.883097765,0,0,0,0,0,0,0,0,0,0,1,0,0,1,1,2,1
39,1922,16,intact,Wilmington,DE,F,7440,5.6,54,40,24.2,Poor,4383,1861.43,0.4247,9.102071552,-7.408244048,10.56840857,8.29114142,9.079598698,-7.408244048,-7.408244048,-7.408244048,-7.408244048,0.09,0,0.39,0.04,0.088,0,0,0,0,99.392,8.3854887,0.003252688,8.914760527,-0.856372242,0,0,0,0,0,0,0,0,0,0,1,0,0,1,1,2,1
40,1922,16,intact,New Orleans,LA,P,970,6,69.3,57.4,33,Poor,730.5,640.82,0.8772,9.102071552,-7.408244048,10.56840857,8.29114142,9.079598698,-7.408244048,-7.408244048,-7.408244048,-7.408244048,0.09,0,0.39,0.04,0.088,0,0,0,0,99.392,6.593729231,0.034020619,6.878326468,-0.131020262,0,0,0,0,0,0,0,0,0,0,0,1,0,1,0,1,1
40,1922,16,intact,New Orleans,LA,P,970,6,69.3,57.4,33,Poor,1497.52,1190.09,0.7947,9.102071552,-7.408244048,10.56840857,8.29114142,9.079598698,-7.408244048,-7.408244048,-7.408244048,-7.408244048,0.09,0,0.39,0.04,0.088,0,0,0,0,99.392,7.311565685,0.034020619,6.878326468,-0.229790594,0,0,0,0,0,0,0,0,0,0,0,1,0,1,0,1,1
40,1922,16,intact,New Orleans,LA,P,970,6,69.3,57.4,33,Poor,2191.5,1525.76,0.6962,9.102071552,-7.408244048,10.56840857,8.29114142,9.079598698,-7.408244048,-7.408244048,-7.408244048,-7.408244048,0.09,0,0.39,0.04,0.088,0,0,0,0,99.392,7.69234152,0.034020619,6.878326468,-0.362118304,0,0,0,0,0,0,0,0,0,0,0,1,0,1,0,1,1
40,1922,16,intact,New Orleans,LA,P,970,6,69.3,57.4,33,Poor,2922,1983.49,0.6788,9.102071552,-7.408244048,10.56840857,8.29114142,9.079598698,-7.408244048,-7.408244048,-7.408244048,-7.408244048,0.09,0,0.39,0.04,0.088,0,0,0,0,99.392,7.980023592,0.034020619,6.878326468,-0.387428746,0,0,0,0,0,0,0,0,0,0,0,1,0,1,0,1,1
40,1922,16,intact,New Orleans,LA,P,970,6,69.3,57.4,33,Poor,3652.5,2227.61,0.6099,9.102071552,-7.408244048,10.56840857,8.29114142,9.079598698,-7.408244048,-7.408244048,-7.408244048,-7.408244048,0.09,0,0.39,0.04,0.088,0,0,0,0,99.392,8.203167144,0.034020619,6.878326468,-0.49446027,0,0,0,0,0,0,0,0,0,0,0,1,0,1,0,1,1
40,1922,16,intact,New Orleans,LA,P,970,6,69.3,57.4,33,Poor,4383,2197.09,0.5013,9.102071552,-7.408244048,10.56840857,8.29114142,9.079598698,-7.408244048,-7.408244048,-7.408244048,-7.408244048,0.09,0,0.39,0.04,0.088,0,0,0,0,99.392,8.3854887,0.034020619,6.878326468,-0.690550555,0,0,0,0,0,0,0,0,0,0,0,1,0,1,0,1,1
41,1922,16,intact,Kansas City,MO,F,1320,5.5,54.4,37.4,33.1,Fair,547.88,152.58,0.2785,9.102071552,-7.408244048,10.56840857,8.29114142,9.079598698,-7.408244048,-7.408244048,-7.408244048,-7.408244048,0.09,0,0.39,0.04,0.088,0,0,0,0,99.392,6.306056285,0.025075758,7.186144305,-1.27833722,0,0,0,0,0,0,0,0,0,0,0,1,0,1,1,2,2
41,1922,16,intact,Kansas City,MO,F,1320,5.5,54.4,37.4,33.1,Fair,1461,915.46,0.6266,9.102071552,-7.408244048,10.56840857,8.29114142,9.079598698,-7.408244048,-7.408244048,-7.408244048,-7.408244048,0.09,0,0.39,0.04,0.088,0,0,0,0,99.392,7.286876412,0.025075758,7.186144305,-0.4674469,0,0,0,0,0,0,0,0,0,0,0,1,0,1,1,2,2
41,1922,16,intact,Kansas City,MO,F,1320,5.5,54.4,37.4,33.1,Fair,2191.5,1373.18,0.6266,9.102071552,-7.408244048,10.56840857,8.29114142,9.079598698,-7.408244048,-7.408244048,-7.408244048,-7.408244048,0.09,0,0.39,0.04,0.088,0,0,0,0,99.392,7.69234152,0.025075758,7.186144305,-0.4674469,0,0,0,0,0,0,0,0,0,0,0,1,0,1,1,2,2
41,1922,16,intact,Kansas City,MO,F,1320,5.5,54.4,37.4,33.1,Fair,2885.47,1525.76,0.5288,9.102071552,-7.408244048,10.56840857,8.29114142,9.079598698,-7.408244048,-7.408244048,-7.408244048,-7.408244048,0.09,0,0.39,0.04,0.088,0,0,0,0,99.392,7.967443077,0.025075758,7.186144305,-0.63714499,0,0,0,0,0,0,0,0,0,0,0,1,0,1,1,2,2
41,1922,16,intact,Kansas City,MO,F,1320,5.5,54.4,37.4,33.1,Fair,4383,1922.46,0.4386,9.102071552,-7.408244048,10.56840857,8.29114142,9.079598698,-7.408244048,-7.408244048,-7.408244048,-7.408244048,0.09,0,0.39,0.04,0.088,0,0,0,0,99.392,8.3854887,0.025075758,7.186144305,-0.824167443,0,0,0,0,0,0,0,0,0,0,0,1,0,1,1,2,2
41,1922,16,intact,Kansas City,MO,F,1320,5.5,54.4,37.4,33.1,Fair,6355.35,2105.55,0.3313,9.102071552,-7.408244048,10.56840857,8.29114142,9.079598698,-7.408244048,-7.408244048,-7.408244048,-7.408244048,0.09,0,0.39,0.04,0.088,0,0,0,0,99.392,8.757052257,0.025075758,7.186144305,-1.10473097,0,0,0,0,0,0,0,0,0,0,0,1,0,1,1,2,2
42,1922,16,intact,Meridian,MS,F,13700,4.7,64,53,34.8,Fair,730.5,1007,1.3785,9.102071552,-7.408244048,10.56840857,8.29114142,9.079598698,-7.408244048,-7.408244048,-7.408244048,-7.408244048,0.09,0,0.39,0.04,0.088,0,0,0,0,99.392,6.593729231,0.002540146,9.525224102,0.320995951,1,0,0,0,0,0,0,0,0,0,0,0,0,1,0,2,2
42,1922,16,intact,Meridian,MS,F,13700,4.7,64,53,34.8,Fair,1497.52,1739.36,1.1615,9.102071552,-7.408244048,10.56840857,8.29114142,9.079598698,-7.408244048,-7.408244048,-7.408244048,-7.408244048,0.09,0,0.39,0.04,0.088,0,0,0,0,99.392,7.311565685,0.002540146,9.525224102,0.149712273,1,0,0,0,0,0,0,0,0,0,0,0,0,1,0,2,2
42,1922,16,intact,Meridian,MS,F,13700,4.7,64,53,34.8,Fair,2191.5,2349.67,1.0722,9.102071552,-7.408244048,10.56840857,8.29114142,9.079598698,-7.408244048,-7.408244048,-7.408244048,-7.408244048,0.09,0,0.39,0.04,0.088,0,0,0,0,99.392,7.69234152,0.002540146,9.525224102,0.069712612,1,0,0,0,0,0,0,0,0,0,0,0,0,1,0,2,2
42,1922,16,intact,Meridian,MS,F,13700,4.7,64,53,34.8,Fair,2922,2502.24,0.8563,9.102071552,-7.408244048,10.56840857,8.29114142,9.079598698,-7.408244048,-7.408244048,-7.408244048,-7.408244048,0.09,0,0.39,0.04,0.088,0,0,0,0,99.392,7.980023592,0.002540146,9.525224102,-0.155134497,1,0,0,0,0,0,0,0,0,0,0,0,0,1,0,2,2
42,1922,16,intact,Meridian,MS,F,13700,4.7,64,53,34.8,Fair,3689.03,3692.34,1.0009,9.102071552,-7.408244048,10.56840857,8.29114142,9.079598698,-7.408244048,-7.408244048,-7.408244048,-7.408244048,0.09,0,0.39,0.04,0.088,0,0,0,0,99.392,8.21311883,0.002540146,9.525224102,0.000899595,1,0,0,0,0,0,0,0,0,0,0,0,0,1,0,2,2
42,1922,16,intact,Meridian,MS,F,13700,4.7,64,53,34.8,Fair,4383,3814.4,0.8703,9.102071552,-7.408244048,10.56840857,8.29114142,9.079598698,-7.408244048,-7.408244048,-7.408244048,-7.408244048,0.09,0,0.39,0.04,0.088,0,0,0,0,99.392,8.3854887,0.002540146,9.525224102,-0.138917299,1,0,0,0,0,0,0,0,0,0,0,0,0,1,0,2,2
43,1922,16,intact,Elizabeth,NJ,VP,60,3.1,52,43,55.4,Very Poor,474.82,579.79,1.2211,9.102071552,-7.408244048,10.56840857,8.29114142,9.079598698,-7.408244048,-7.408244048,-7.408244048,-7.408244048,0.09,0,0.39,0.04,0.088,0,0,0,0,99.392,6.162935785,0.923333333,4.110873864,0.199752092,0,0,0,0,1,0,0,0,0,0,0,0,0,1,1,0,0
43,1922,16,intact,Elizabeth,NJ,VP,60,3.1,52,43,55.4,Very Poor,1497.52,1403.7,0.9373,9.102071552,-7.408244048,10.56840857,8.29114142,9.079598698,-7.408244048,-7.408244048,-7.408244048,-7.408244048,0.09,0,0.39,0.04,0.088,0,0,0,0,99.392,7.311565685,0.923333333,4.110873864,-0.064751877,0,0,0,0,1,0,0,0,0,0,0,0,0,1,1,0,0
43,1922,16,intact,Elizabeth,NJ,VP,60,3.1,52,43,55.4,Very Poor,2264.55,2959.97,1.3071,9.102071552,-7.408244048,10.56840857,8.29114142,9.079598698,-7.408244048,-7.408244048,-7.408244048,-7.408244048,0.09,0,0.39,0.04,0.088,0,0,0,0,99.392,7.725131343,0.923333333,4.110873864,0.267810943,0,0,0,0,1,0,0,0,0,0,0,0,0,1,1,0,0
43,1922,16,intact,Elizabeth,NJ,VP,60,3.1,52,43,55.4,Very Poor,2922,3143.06,1.0757,9.102071552,-7.408244048,10.56840857,8.29114142,9.079598698,-7.408244048,-7.408244048,-7.408244048,-7.408244048,0.09,0,0.39,0.04,0.088,0,0,0,0,99.392,7.980023592,0.923333333,4.110873864,0.072971612,0,0,0,0,1,0,0,0,0,0,0,0,0,1,1,0,0
43,1922,16,intact,Elizabeth,NJ,VP,60,3.1,52,43,55.4,Very Poor,3615.97,3204.09,0.8861,9.102071552,-7.408244048,10.56840857,8.29114142,9.079598698,-7.408244048,-7.408244048,-7.408244048,-7.408244048,0.09,0,0.39,0.04,0.088,0,0,0,0,99.392,8.193115425,0.923333333,4.110873864,-0.120925468,0,0,0,0,1,0,0,0,0,0,0,0,0,1,1,0,0
43,1922,16,intact,Elizabeth,NJ,VP,60,3.1,52,43,55.4,Very Poor,4383,5950.46,1.3576,9.102071552,-7.408244048,10.56840857,8.29114142,9.079598698,-7.408244048,-7.408244048,-7.408244048,-7.408244048,0.09,0,0.39,0.04,0.088,0,0,0,0,99.392,8.3854887,0.923333333,4.110873864,0.305718435,0,0,0,0,1,0,0,0,0,0,0,0,0,1,1,0,0
44,1922,16,intact,Omaha,NE,G,1000,5.8,50.6,27.8,31.2,Good,401.78,122.06,0.3038,9.102071552,-7.408244048,10.56840857,8.29114142,9.079598698,-7.408244048,-7.408244048,-7.408244048,-7.408244048,0.09,0,0.39,0.04,0.088,0,0,0,0,99.392,5.995904675,0.0312,6.908754779,-1.191385689,0,0,0,0,0,0,0,0,0,0,0,0,1,1,1,3,3
44,1922,16,intact,Omaha,NE,G,1000,5.8,50.6,27.8,31.2,Good,1314.9,610.3,0.4641,9.102071552,-7.408244048,10.56840857,8.29114142,9.079598698,-7.408244048,-7.408244048,-7.408244048,-7.408244048,0.09,0,0.39,0.04,0.088,0,0,0,0,99.392,7.181515896,0.0312,6.908754779,-0.767655233,0,0,0,0,0,0,0,0,0,0,0,0,1,1,1,3,3
44,1922,16,intact,Omaha,NE,G,1000,5.8,50.6,27.8,31.2,Good,2081.93,701.85,0.3371,9.102071552,-7.408244048,10.56840857,8.29114142,9.079598698,-7.408244048,-7.408244048,-7.408244048,-7.408244048,0.09,0,0.39,0.04,0.088,0,0,0,0,99.392,7.641050627,0.0312,6.908754779,-1.087375657,0,0,0,0,0,0,0,0,0,0,0,0,1,1,1,3,3
44,1922,16,intact,Omaha,NE,G,1000,5.8,50.6,27.8,31.2,Good,2775.9,671.33,0.2418,9.102071552,-7.408244048,10.56840857,8.29114142,9.079598698,-7.408244048,-7.408244048,-7.408244048,-7.408244048,0.09,0,0.39,0.04,0.088,0,0,0,0,99.392,7.928730298,0.0312,6.908754779,-1.419644341,0,0,0,0,0,0,0,0,0,0,0,0,1,1,1,3,3
44,1922,16,intact,Omaha,NE,G,1000,5.8,50.6,27.8,31.2,Good,4236.9,1434.21,0.3385,9.102071552,-7.408244048,10.56840857,8.29114142,9.079598698,-7.408244048,-7.408244048,-7.408244048,-7.408244048,0.09,0,0.39,0.04,0.088,0,0,0,0,99.392,8.351587149,0.0312,6.908754779,-1.083231187,0,0,0,0,0,0,0,0,0,0,0,0,1,1,1,3,3
46,1922,16,intact,Denver,CO,G,1500,7,50,14.4,7.6,Good,547.88,366.18,0.6684,9.102071552,-7.408244048,10.56840857,8.29114142,9.079598698,-7.408244048,-7.408244048,-7.408244048,-7.408244048,0.09,0,0.39,0.04,0.088,0,0,0,0,99.392,6.306056285,0.005066667,7.313886832,-0.402868482,0,0,0,0,0,0,0,0,0,1,0,0,0,1,1,3,3
46,1922,16,intact,Denver,CO,G,1500,7,50,14.4,7.6,Good,1461,884.94,0.6057,9.102071552,-7.408244048,10.56840857,8.29114142,9.079598698,-7.408244048,-7.408244048,-7.408244048,-7.408244048,0.09,0,0.39,0.04,0.088,0,0,0,0,99.392,7.286876412,0.005066667,7.313886832,-0.501370465,0,0,0,0,0,0,0,0,0,1,0,0,0,1,1,3,3
46,1922,16,intact,Denver,CO,G,1500,7,50,14.4,7.6,Good,1862.77,945.97,0.5078,9.102071552,-7.408244048,10.56840857,8.29114142,9.079598698,-7.408244048,-7.408244048,-7.408244048,-7.408244048,0.09,0,0.39,0.04,0.088,0,0,0,0,99.392,7.529819906,0.005066667,7.313886832,-0.67766761,0,0,0,0,0,0,0,0,0,1,0,0,0,1,1,3,3
46,1922,16,intact,Denver,CO,G,1500,7,50,14.4,7.6,Good,2922,1586.79,0.543,9.102071552,-7.408244048,10.56840857,8.29114142,9.079598698,-7.408244048,-7.408244048,-7.408244048,-7.408244048,0.09,0,0.39,0.04,0.088,0,0,0,0,99.392,7.980023592,0.005066667,7.313886832,-0.610645959,0,0,0,0,0,0,0,0,0,1,0,0,0,1,1,3,3
46,1922,16,intact,Denver,CO,G,1500,7,50,14.4,7.6,Good,3725.55,1464.73,0.3932,9.102071552,-7.408244048,10.56840857,8.29114142,9.079598698,-7.408244048,-7.408244048,-7.408244048,-7.408244048,0.09,0,0.39,0.04,0.088,0,0,0,0,99.392,8.222969771,0.005066667,7.313886832,-0.933436891,0,0,0,0,0,0,0,0,0,1,0,0,0,1,1,3,3
46,1922,16,intact,Denver,CO,G,1500,7,50,14.4,7.6,Good,4383,1373.18,0.3133,9.102071552,-7.408244048,10.56840857,8.29114142,9.079598698,-7.408244048,-7.408244048,-7.408244048,-7.408244048,0.09,0,0.39,0.04,0.088,0,0,0,0,99.392,8.3854887,0.005066667,7.313886832,-1.160594081,0,0,0,0,0,0,0,0,0,1,0,0,0,1,1,3,3
47,1922,16,intact,Salt Lake City,UT,P,1770,7.6,51.6,16.1,25.7,Poor,547.88,152.58,0.2785,9.102071552,-7.408244048,10.56840857,8.29114142,9.079598698,-7.408244048,-7.408244048,-7.408244048,-7.408244048,0.09,0,0.39,0.04,0.088,0,0,0,0,99.392,6.306056285,0.014519774,7.479299638,-1.27833722,0,0,0,0,0,0,0,0,0,0,0,1,0,1,1,1,1
47,1922,16,intact,Salt Lake City,UT,P,1770,7.6,51.6,16.1,25.7,Poor,1497.52,518.76,0.3464,9.102071552,-7.408244048,10.56840857,8.29114142,9.079598698,-7.408244048,-7.408244048,-7.408244048,-7.408244048,0.09,0,0.39,0.04,0.088,0,0,0,0,99.392,7.311565685,0.014519774,7.479299638,-1.060161102,0,0,0,0,0,0,0,0,0,0,0,1,0,1,1,1,1
47,1922,16,intact,Salt Lake City,UT,P,1770,7.6,51.6,16.1,25.7,Poor,2228.03,488.24,0.2191,9.102071552,-7.408244048,10.56840857,8.29114142,9.079598698,-7.408244048,-7.408244048,-7.408244048,-7.408244048,0.09,0,0.39,0.04,0.088,0,0,0,0,99.392,7.708873066,0.014519774,7.479299638,-1.518227032,0,0,0,0,0,0,0,0,0,0,0,1,0,1,1,1,1
47,1922,16,intact,Salt Lake City,UT,P,1770,7.6,51.6,16.1,25.7,Poor,2922,518.76,0.1775,9.102071552,-7.408244048,10.56840857,8.29114142,9.079598698,-7.408244048,-7.408244048,-7.408244048,-7.408244048,0.09,0,0.39,0.04,0.088,0,0,0,0,99.392,7.980023592,0.014519774,7.479299638,-1.72878467,0,0,0,0,0,0,0,0,0,0,0,1,0,1,1,1,1
47,1922,16,intact,Salt Lake City,UT,P,1770,7.6,51.6,16.1,25.7,Poor,4419.52,915.46,0.2071,9.102071552,-7.408244048,10.56840857,8.29114142,9.079598698,-7.408244048,-7.408244048,-7.408244048,-7.408244048,0.09,0,0.39,0.04,0.088,0,0,0,0,99.392,8.393786372,0.014519774,7.479299638,-1.574553511,0,0,0,0,0,0,0,0,0,0,0,1,0,1,1,1,1
47,1922,16,intact,Salt Lake City,UT,P,1770,7.6,51.6,16.1,25.7,Poor,6355.35,2410.7,0.3793,9.102071552,-7.408244048,10.56840857,8.29114142,9.079598698,-7.408244048,-7.408244048,-7.408244048,-7.408244048,0.09,0,0.39,0.04,0.088,0,0,0,0,99.392,8.757052257,0.014519774,7.479299638,-0.96942783,0,0,0,0,0,0,0,0,0,0,0,1,0,1,1,1,1
1,1922,17,intact,Cleveland,OH,P,1215,7,49.2,33.8,28.6,Poor,365.25,335.67,0.919,-5.651446942,-5.651446942,12.45173748,10.42358932,11.03335485,-5.651446942,-5.651446942,-5.651446942,-5.651446942,0,0,0.38,0.05,0.092,0,0,0,0,99.478,5.900582051,0.023539095,7.103322063,-0.084469157,1,0,0,0,0,0,0,0,0,0,0,0,0,1,1,1,1
1,1922,17,intact,Cleveland,OH,P,1215,7,49.2,33.8,28.6,Poor,1314.9,1190.09,0.9051,-5.651446942,-5.651446942,12.45173748,10.42358932,11.03335485,-5.651446942,-5.651446942,-5.651446942,-5.651446942,0,0,0.38,0.05,0.092,0,0,0,0,99.478,7.181515896,0.023539095,7.103322063,-0.099709844,1,0,0,0,0,0,0,0,0,0,0,0,0,1,1,1,1
1,1922,17,intact,Cleveland,OH,P,1215,7,49.2,33.8,28.6,Poor,2008.88,1434.21,0.7139,-5.651446942,-5.651446942,12.45173748,10.42358932,11.03335485,-5.651446942,-5.651446942,-5.651446942,-5.651446942,0,0,0.38,0.05,0.092,0,0,0,0,99.478,7.605332632,0.023539095,7.103322063,-0.337012382,1,0,0,0,0,0,0,0,0,0,0,0,0,1,1,1,1
1,1922,17,intact,Cleveland,OH,P,1215,7,49.2,33.8,28.6,Poor,2812.43,2014,0.7161,-5.651446942,-5.651446942,12.45173748,10.42358932,11.03335485,-5.651446942,-5.651446942,-5.651446942,-5.651446942,0,0,0.38,0.05,0.092,0,0,0,0,99.478,7.941804157,0.023539095,7.103322063,-0.333935457,1,0,0,0,0,0,0,0,0,0,0,0,0,1,1,1,1
1,1922,17,intact,Cleveland,OH,P,1215,7,49.2,33.8,28.6,Poor,3506.4,2685.33,0.7658,-5.651446942,-5.651446942,12.45173748,10.42358932,11.03335485,-5.651446942,-5.651446942,-5.651446942,-5.651446942,0,0,0.38,0.05,0.092,0,0,0,0,99.478,8.162345149,0.023539095,7.103322063,-0.26683424,1,0,0,0,0,0,0,0,0,0,0,0,0,1,1,1,1
1,1922,17,intact,Cleveland,OH,P,1215,7,49.2,33.8,28.6,Poor,4236.9,2837.91,0.6698,-5.651446942,-5.651446942,12.45173748,10.42358932,11.03335485,-5.651446942,-5.651446942,-5.651446942,-5.651446942,0,0,0.38,0.05,0.092,0,0,0,0,99.478,8.351587149,0.023539095,7.103322063,-0.400776119,1,0,0,0,0,0,0,0,0,0,0,0,0,1,1,1,1
2,1922,17,intact,Dallas,TX,P,684,7.3,65.5,36.2,37.6,Poor,767.02,732.36,0.9548,-5.651446942,-5.651446942,12.45173748,10.42358932,11.03335485,-5.651446942,-5.651446942,-5.651446942,-5.651446942,0,0,0.38,0.05,0.092,0,0,0,0,99.478,6.642512877,0.05497076,6.529418838,-0.046253385,1,0,0,0,0,0,0,0,0,0,0,0,0,1,1,1,1
2,1922,17,intact,Dallas,TX,P,684,7.3,65.5,36.2,37.6,Poor,1461,915.46,0.6266,-5.651446942,-5.651446942,12.45173748,10.42358932,11.03335485,-5.651446942,-5.651446942,-5.651446942,-5.651446942,0,0,0.38,0.05,0.092,0,0,0,0,99.478,7.286876412,0.05497076,6.529418838,-0.4674469,1,0,0,0,0,0,0,0,0,0,0,0,0,1,1,1,1
2,1922,17,intact,Dallas,TX,P,684,7.3,65.5,36.2,37.6,Poor,2154.97,1037.52,0.4815,-5.651446942,-5.651446942,12.45173748,10.42358932,11.03335485,-5.651446942,-5.651446942,-5.651446942,-5.651446942,0,0,0.38,0.05,0.092,0,0,0,0,99.478,7.675532081,0.05497076,6.529418838,-0.730849048,1,0,0,0,0,0,0,0,0,0,0,0,0,1,1,1,1
2,1922,17,intact,Dallas,TX,P,684,7.3,65.5,36.2,37.6,Poor,2885.47,1098.55,0.3807,-5.651446942,-5.651446942,12.45173748,10.42358932,11.03335485,-5.651446942,-5.651446942,-5.651446942,-5.651446942,0,0,0.38,0.05,0.092,0,0,0,0,99.478,7.967443077,0.05497076,6.529418838,-0.965743616,1,0,0,0,0,0,0,0,0,0,0,0,0,1,1,1,1
2,1922,17,intact,Dallas,TX,P,684,7.3,65.5,36.2,37.6,Poor,4383,1800.4,0.4108,-5.651446942,-5.651446942,12.45173748,10.42358932,11.03335485,-5.651446942,-5.651446942,-5.651446942,-5.651446942,0,0,0.38,0.05,0.092,0,0,0,0,99.478,8.3854887,0.05497076,6.529418838,-0.889648801,1,0,0,0,0,0,0,0,0,0,0,0,0,1,1,1,1
2,1922,17,intact,Dallas,TX,P,684,7.3,65.5,36.2,37.6,Poor,6428.4,2471.73,0.3845,-5.651446942,-5.651446942,12.45173748,10.42358932,11.03335485,-5.651446942,-5.651446942,-5.651446942,-5.651446942,0,0,0.38,0.05,0.092,0,0,0,0,99.478,8.768480953,0.05497076,6.529418838,-0.95581149,1,0,0,0,0,0,0,0,0,0,0,0,0,1,1,1,1
3,1922,17,intact,Atlanta,GA,G,30000,5.2,61.2,48.3,29.4,Good,730.5,610.3,0.8355,-5.651446942,-5.651446942,12.45173748,10.42358932,11.03335485,-5.651446942,-5.651446942,-5.651446942,-5.651446942,0,0,0.38,0.05,0.092,0,0,0,0,99.478,6.593729231,0.00098,10.30898599,-0.179724931,1,0,0,0,0,0,0,0,0,0,0,0,0,1,0,3,3
3,1922,17,intact,Atlanta,GA,G,30000,5.2,61.2,48.3,29.4,Good,1497.52,1068.03,0.7132,-5.651446942,-5.651446942,12.45173748,10.42358932,11.03335485,-5.651446942,-5.651446942,-5.651446942,-5.651446942,0,0,0.38,0.05,0.092,0,0,0,0,99.478,7.311565685,0.00098,10.30898599,-0.337993393,1,0,0,0,0,0,0,0,0,0,0,0,0,1,0,3,3
3,1922,17,intact,Atlanta,GA,G,30000,5.2,61.2,48.3,29.4,Good,2191.5,1068.03,0.4874,-5.651446942,-5.651446942,12.45173748,10.42358932,11.03335485,-5.651446942,-5.651446942,-5.651446942,-5.651446942,0,0,0.38,0.05,0.092,0,0,0,0,99.478,7.69234152,0.00098,10.30898599,-0.718670138,1,0,0,0,0,0,0,0,0,0,0,0,0,1,0,3,3
3,1922,17,intact,Atlanta,GA,G,30000,5.2,61.2,48.3,29.4,Good,2922,1190.09,0.4073,-5.651446942,-5.651446942,12.45173748,10.42358932,11.03335485,-5.651446942,-5.651446942,-5.651446942,-5.651446942,0,0,0.38,0.05,0.092,0,0,0,0,99.478,7.980023592,0.00098,10.30898599,-0.898205264,1,0,0,0,0,0,0,0,0,0,0,0,0,1,0,3,3
3,1922,17,intact,Atlanta,GA,G,30000,5.2,61.2,48.3,29.4,Good,3689.03,1251.12,0.3391,-5.651446942,-5.651446942,12.45173748,10.42358932,11.03335485,-5.651446942,-5.651446942,-5.651446942,-5.651446942,0,0,0.38,0.05,0.092,0,0,0,0,99.478,8.21311883,0.00098,10.30898599,-1.08146023,1,0,0,0,0,0,0,0,0,0,0,0,0,1,0,3,3
3,1922,17,intact,Atlanta,GA,G,30000,5.2,61.2,48.3,29.4,Good,4419.52,1556.27,0.3521,-5.651446942,-5.651446942,12.45173748,10.42358932,11.03335485,-5.651446942,-5.651446942,-5.651446942,-5.651446942,0,0,0.38,0.05,0.092,0,0,0,0,99.478,8.393786372,0.00098,10.30898599,-1.043840053,1,0,0,0,0,0,0,0,0,0,0,0,0,1,0,3,3
4,1922,17,intact,Jenkintown,PA,F,6670,5.6,54,40,22.2,Poor,511.35,427.21,0.8355,-5.651446942,-5.651446942,12.45173748,10.42358932,11.03335485,-5.651446942,-5.651446942,-5.651446942,-5.651446942,0,0,0.38,0.05,0.092,0,0,0,0,99.478,6.237054287,0.003328336,8.805525053,-0.179724931,0,0,0,0,0,0,0,0,0,0,1,0,0,1,1,2,1
4,1922,17,intact,Jenkintown,PA,F,6670,5.6,54,40,22.2,Poor,1461,1068.03,0.731,-5.651446942,-5.651446942,12.45173748,10.42358932,11.03335485,-5.651446942,-5.651446942,-5.651446942,-5.651446942,0,0,0.38,0.05,0.092,0,0,0,0,99.478,7.286876412,0.003328336,8.805525053,-0.313341819,0,0,0,0,0,0,0,0,0,0,1,0,0,1,1,2,1
4,1922,17,intact,Jenkintown,PA,F,6670,5.6,54,40,22.2,Poor,2228.03,1403.7,0.63,-5.651446942,-5.651446942,12.45173748,10.42358932,11.03335485,-5.651446942,-5.651446942,-5.651446942,-5.651446942,0,0,0.38,0.05,0.092,0,0,0,0,99.478,7.708873066,0.003328336,8.805525053,-0.46203546,0,0,0,0,0,0,0,0,0,0,1,0,0,1,1,2,1
4,1922,17,intact,Jenkintown,PA,F,6670,5.6,54,40,22.2,Poor,2922,1617.3,0.5535,-5.651446942,-5.651446942,12.45173748,10.42358932,11.03335485,-5.651446942,-5.651446942,-5.651446942,-5.651446942,0,0,0.38,0.05,0.092,0,0,0,0,99.478,7.980023592,0.003328336,8.805525053,-0.591493527,0,0,0,0,0,0,0,0,0,0,1,0,0,1,1,2,1
4,1922,17,intact,Jenkintown,PA,F,6670,5.6,54,40,22.2,Poor,4383,1891.94,0.4317,-5.651446942,-5.651446942,12.45173748,10.42358932,11.03335485,-5.651446942,-5.651446942,-5.651446942,-5.651446942,0,0,0.38,0.05,0.092,0,0,0,0,99.478,8.3854887,0.003328336,8.805525053,-0.840024376,0,0,0,0,0,0,0,0,0,0,1,0,0,1,1,2,1
5,1922,17,intact,Oakland,CA,P,1345,7,56.4,23.4,28.8,Poor,693.98,427.21,0.6156,-5.651446942,-5.651446942,12.45173748,10.42358932,11.03335485,-5.651446942,-5.651446942,-5.651446942,-5.651446942,0,0,0.38,0.05,0.092,0,0,0,0,99.478,6.542443142,0.021412639,7.20489251,-0.485157877,1,0,0,0,0,0,0,0,0,0,0,0,0,1,1,1,1
5,1922,17,intact,Oakland,CA,P,1345,7,56.4,23.4,28.8,Poor,1497.52,732.36,0.489,-5.651446942,-5.651446942,12.45173748,10.42358932,11.03335485,-5.651446942,-5.651446942,-5.651446942,-5.651446942,0,0,0.38,0.05,0.092,0,0,0,0,99.478,7.311565685,0.021412639,7.20489251,-0.71539279,1,0,0,0,0,0,0,0,0,0,0,0,0,1,1,1,1
5,1922,17,intact,Oakland,CA,P,1345,7,56.4,23.4,28.8,Poor,2264.55,1464.73,0.6468,-5.651446942,-5.651446942,12.45173748,10.42358932,11.03335485,-5.651446942,-5.651446942,-5.651446942,-5.651446942,0,0,0.38,0.05,0.092,0,0,0,0,99.478,7.725131343,0.021412639,7.20489251,-0.435718151,1,0,0,0,0,0,0,0,0,0,0,0,0,1,1,1,1
5,1922,17,intact,Oakland,CA,P,1345,7,56.4,23.4,28.8,Poor,2958.53,1586.79,0.5363,-5.651446942,-5.651446942,12.45173748,10.42358932,11.03335485,-5.651446942,-5.651446942,-5.651446942,-5.651446942,0,0,0.38,0.05,0.092,0,0,0,0,99.478,7.992447802,0.021412639,7.20489251,-0.623061573,1,0,0,0,0,0,0,0,0,0,0,0,0,1,1,1,1
5,1922,17,intact,Oakland,CA,P,1345,7,56.4,23.4,28.8,Poor,4419.52,1647.82,0.3729,-5.651446942,-5.651446942,12.45173748,10.42358932,11.03335485,-5.651446942,-5.651446942,-5.651446942,-5.651446942,0,0,0.38,0.05,0.092,0,0,0,0,99.478,8.393786372,0.021412639,7.20489251,-0.986444992,1,0,0,0,0,0,0,0,0,0,0,0,0,1,1,1,1
5,1922,17,intact,Oakland,CA,P,1345,7,56.4,23.4,28.8,Poor,6391.88,2532.76,0.3962,-5.651446942,-5.651446942,12.45173748,10.42358932,11.03335485,-5.651446942,-5.651446942,-5.651446942,-5.651446942,0,0,0.38,0.05,0.092,0,0,0,0,99.478,8.762783714,0.021412639,7.20489251,-0.925836145,1,0,0,0,0,0,0,0,0,0,0,0,0,1,1,1,1
6,1922,17,intact,Seattle,WA,G,45100,5.9,51,34,42.2,Good,693.98,61.03,0.0879,-5.651446942,-5.651446942,12.45173748,10.42358932,11.03335485,-5.651446942,-5.651446942,-5.651446942,-5.651446942,0,0,0.38,0.05,0.092,0,0,0,0,99.478,6.542443142,0.000935698,10.7166597,-2.431555474,0,0,0,0,0,0,0,0,0,1,0,0,0,1,1,3,3
6,1922,17,intact,Seattle,WA,G,45100,5.9,51,34,42.2,Good,1497.52,244.12,0.163,-5.651446942,-5.651446942,12.45173748,10.42358932,11.03335485,-5.651446942,-5.651446942,-5.651446942,-5.651446942,0,0,0.38,0.05,0.092,0,0,0,0,99.478,7.311565685,0.000935698,10.7166597,-1.814005078,0,0,0,0,0,0,0,0,0,1,0,0,0,1,1,3,3
6,1922,17,intact,Seattle,WA,G,45100,5.9,51,34,42.2,Good,2264.55,213.61,0.0943,-5.651446942,-5.651446942,12.45173748,10.42358932,11.03335485,-5.651446942,-5.651446942,-5.651446942,-5.651446942,0,0,0.38,0.05,0.092,0,0,0,0,99.478,7.725131343,0.000935698,10.7166597,-2.361274089,0,0,0,0,0,0,0,0,0,1,0,0,0,1,1,3,3
6,1922,17,intact,Seattle,WA,G,45100,5.9,51,34,42.2,Good,2958.53,244.12,0.0825,-5.651446942,-5.651446942,12.45173748,10.42358932,11.03335485,-5.651446942,-5.651446942,-5.651446942,-5.651446942,0,0,0.38,0.05,0.092,0,0,0,0,99.478,7.992447802,0.000935698,10.7166597,-2.494956986,0,0,0,0,0,0,0,0,0,1,0,0,0,1,1,3,3
6,1922,17,intact,Seattle,WA,G,45100,5.9,51,34,42.2,Good,4419.52,274.64,0.0621,-5.651446942,-5.651446942,12.45173748,10.42358932,11.03335485,-5.651446942,-5.651446942,-5.651446942,-5.651446942,0,0,0.38,0.05,0.092,0,0,0,0,99.478,8.393786372,0.000935698,10.7166597,-2.77900929,0,0,0,0,0,0,0,0,0,1,0,0,0,1,1,3,3
6,1922,17,intact,Seattle,WA,G,45100,5.9,51,34,42.2,Good,6391.88,457.73,0.0716,-5.651446942,-5.651446942,12.45173748,10.42358932,11.03335485,-5.651446942,-5.651446942,-5.651446942,-5.651446942,0,0,0.38,0.05,0.092,0,0,0,0,99.478,8.762783714,0.000935698,10.7166597,-2.636660205,0,0,0,0,0,0,0,0,0,1,0,0,0,1,1,3,3
7,1922,17,intact,Cincinnati,OH,F,2120,4.4,53.2,38.6,34.3,Poor,365.25,183.09,0.5013,-5.651446942,-5.651446942,12.45173748,10.42358932,11.03335485,-5.651446942,-5.651446942,-5.651446942,-5.651446942,0,0,0.38,0.05,0.092,0,0,0,0,99.478,5.900582051,0.016179245,7.659642955,-0.690550555,1,0,0,0,0,0,0,0,0,0,0,0,0,1,1,2,1
7,1922,17,intact,Cincinnati,OH,F,2120,4.4,53.2,38.6,34.3,Poor,1278.38,732.36,0.5729,-5.651446942,-5.651446942,12.45173748,10.42358932,11.03335485,-5.651446942,-5.651446942,-5.651446942,-5.651446942,0,0,0.38,0.05,0.092,0,0,0,0,99.478,7.15334893,0.016179245,7.659642955,-0.557044098,1,0,0,0,0,0,0,0,0,0,0,0,0,1,1,2,1
7,1922,17,intact,Cincinnati,OH,F,2120,4.4,53.2,38.6,34.3,Poor,2812.43,1129.06,0.4015,-5.651446942,-5.651446942,12.45173748,10.42358932,11.03335485,-5.651446942,-5.651446942,-5.651446942,-5.651446942,0,0,0.38,0.05,0.092,0,0,0,0,99.478,7.941804157,0.016179245,7.659642955,-0.912547746,1,0,0,0,0,0,0,0,0,0,0,0,0,1,1,2,1
7,1922,17,intact,Cincinnati,OH,F,2120,4.4,53.2,38.6,34.3,Poor,4200.38,1312.15,0.3124,-5.651446942,-5.651446942,12.45173748,10.42358932,11.03335485,-5.651446942,-5.651446942,-5.651446942,-5.651446942,0,0,0.38,0.05,0.092,0,0,0,0,99.478,8.342930276,0.016179245,7.659642955,-1.163470861,1,0,0,0,0,0,0,0,0,0,0,0,0,1,1,2,1
7,1922,17,intact,Cincinnati,OH,F,2120,4.4,53.2,38.6,34.3,Poor,6172.72,1952.97,0.3164,-5.651446942,-5.651446942,12.45173748,10.42358932,11.03335485,-5.651446942,-5.651446942,-5.651446942,-5.651446942,0,0,0.38,0.05,0.092,0,0,0,0,99.478,8.727894863,0.016179245,7.659642955,-1.150748043,1,0,0,0,0,0,0,0,0,0,0,0,0,1,1,2,1
8,1922,17,intact,Fargo,ND,P,350,7.6,39,24,37,Poor,401.78,244.12,0.6076,-5.651446942,-5.651446942,12.45173748,10.42358932,11.03335485,-5.651446942,-5.651446942,-5.651446942,-5.651446942,0,0,0.38,0.05,0.092,0,0,0,0,99.478,5.995904675,0.105714286,5.860786223,-0.498238508,1,0,0,0,0,0,0,0,0,0,0,0,0,1,1,1,1
8,1922,17,intact,Fargo,ND,P,350,7.6,39,24,37,Poor,1387.95,610.3,0.4397,-5.651446942,-5.651446942,12.45173748,10.42358932,11.03335485,-5.651446942,-5.651446942,-5.651446942,-5.651446942,0,0,0.38,0.05,0.092,0,0,0,0,99.478,7.235583117,0.105714286,5.860786223,-0.821662603,1,0,0,0,0,0,0,0,0,0,0,0,0,1,1,1,1
8,1922,17,intact,Fargo,ND,P,350,7.6,39,24,37,Poor,2118.45,793.39,0.3745,-5.651446942,-5.651446942,12.45173748,10.42358932,11.03335485,-5.651446942,-5.651446942,-5.651446942,-5.651446942,0,0,0.38,0.05,0.092,0,0,0,0,99.478,7.658439968,0.105714286,5.860786223,-0.982163476,1,0,0,0,0,0,0,0,0,0,0,0,0,1,1,1,1
8,1922,17,intact,Fargo,ND,P,350,7.6,39,24,37,Poor,2812.43,976.49,0.3472,-5.651446942,-5.651446942,12.45173748,10.42358932,11.03335485,-5.651446942,-5.651446942,-5.651446942,-5.651446942,0,0,0.38,0.05,0.092,0,0,0,0,99.478,7.941804157,0.105714286,5.860786223,-1.057854296,1,0,0,0,0,0,0,0,0,0,0,0,0,1,1,1,1
8,1922,17,intact,Fargo,ND,P,350,7.6,39,24,37,Poor,3615.97,1403.7,0.3882,-5.651446942,-5.651446942,12.45173748,10.42358932,11.03335485,-5.651446942,-5.651446942,-5.651446942,-5.651446942,0,0,0.38,0.05,0.092,0,0,0,0,99.478,8.193115425,0.105714286,5.860786223,-0.946234608,1,0,0,0,0,0,0,0,0,0,0,0,0,1,1,1,1
8,1922,17,intact,Fargo,ND,P,350,7.6,39,24,37,Poor,4309.95,1983.49,0.4602,-5.651446942,-5.651446942,12.45173748,10.42358932,11.03335485,-5.651446942,-5.651446942,-5.651446942,-5.651446942,0,0,0.38,0.05,0.092,0,0,0,0,99.478,8.368681582,0.105714286,5.860786223,-0.776094101,1,0,0,0,0,0,0,0,0,0,0,0,0,1,1,1,1
9,1922,17,intact,Sidney,OH,P,2820,6.8,51.2,39,24.8,Fair,365.25,274.64,0.7519,-5.651446942,-5.651446942,12.45173748,10.42358932,11.03335485,-5.651446942,-5.651446942,-5.651446942,-5.651446942,0,0,0.38,0.05,0.092,0,0,0,0,99.478,5.900582051,0.008794326,7.944846711,-0.285151943,0,0,0,0,0,0,0,0,0,0,1,0,0,1,1,1,2
9,1922,17,intact,Sidney,OH,P,2820,6.8,51.2,39,24.8,Fair,1278.38,610.3,0.4774,-5.651446942,-5.651446942,12.45173748,10.42358932,11.03335485,-5.651446942,-5.651446942,-5.651446942,-5.651446942,0,0,0.38,0.05,0.092,0,0,0,0,99.478,7.15334893,0.008794326,7.944846711,-0.739400565,0,0,0,0,0,0,0,0,0,0,1,0,0,1,1,1,2
9,1922,17,intact,Sidney,OH,P,2820,6.8,51.2,39,24.8,Fair,2008.88,701.85,0.3494,-5.651446942,-5.651446942,12.45173748,10.42358932,11.03335485,-5.651446942,-5.651446942,-5.651446942,-5.651446942,0,0,0.38,0.05,0.092,0,0,0,0,99.478,7.605332632,0.008794326,7.944846711,-1.051537881,0,0,0,0,0,0,0,0,0,0,1,0,0,1,1,1,2
9,1922,17,intact,Sidney,OH,P,2820,6.8,51.2,39,24.8,Fair,2812.43,915.46,0.3255,-5.651446942,-5.651446942,12.45173748,10.42358932,11.03335485,-5.651446942,-5.651446942,-5.651446942,-5.651446942,0,0,0.38,0.05,0.092,0,0,0,0,99.478,7.941804157,0.008794326,7.944846711,-1.122392817,0,0,0,0,0,0,0,0,0,0,1,0,0,1,1,1,2
9,1922,17,intact,Sidney,OH,P,2820,6.8,51.2,39,24.8,Fair,4200.38,1525.76,0.3632,-5.651446942,-5.651446942,12.45173748,10.42358932,11.03335485,-5.651446942,-5.651446942,-5.651446942,-5.651446942,0,0,0.38,0.05,0.092,0,0,0,0,99.478,8.342930276,0.008794326,7.944846711,-1.012801632,0,0,0,0,0,0,0,0,0,0,1,0,0,1,1,1,2
9,1922,17,intact,Sidney,OH,P,2820,6.8,51.2,39,24.8,Fair,6172.72,1647.82,0.267,-5.651446942,-5.651446942,12.45173748,10.42358932,11.03335485,-5.651446942,-5.651446942,-5.651446942,-5.651446942,0,0,0.38,0.05,0.092,0,0,0,0,99.478,8.727894863,0.008794326,7.944846711,-1.320506621,0,0,0,0,0,0,0,0,0,0,1,0,0,1,1,1,2
10,1922,17,intact,Middleboro,MA,F,7460,6.6,50,41,13,Fair,474.82,396.7,0.8355,-5.651446942,-5.651446942,12.45173748,10.42358932,11.03335485,-5.651446942,-5.651446942,-5.651446942,-5.651446942,0,0,0.38,0.05,0.092,0,0,0,0,99.478,6.162935785,0.001742627,8.917444732,-0.179724931,0,0,0,0,0,0,0,0,0,1,0,0,0,1,1,2,2
10,1922,17,intact,Middleboro,MA,F,7460,6.6,50,41,13,Fair,1461,366.18,0.2506,-5.651446942,-5.651446942,12.45173748,10.42358932,11.03335485,-5.651446942,-5.651446942,-5.651446942,-5.651446942,0,0,0.38,0.05,0.092,0,0,0,0,99.478,7.286876412,0.001742627,8.917444732,-1.383897237,0,0,0,0,0,0,0,0,0,1,0,0,0,1,1,2,2
10,1922,17,intact,Middleboro,MA,F,7460,6.6,50,41,13,Fair,2228.03,1037.52,0.4657,-5.651446942,-5.651446942,12.45173748,10.42358932,11.03335485,-5.651446942,-5.651446942,-5.651446942,-5.651446942,0,0,0.38,0.05,0.092,0,0,0,0,99.478,7.708873066,0.001742627,8.917444732,-0.764213629,0,0,0,0,0,0,0,0,0,1,0,0,0,1,1,2,2
10,1922,17,intact,Middleboro,MA,F,7460,6.6,50,41,13,Fair,2885.47,1373.18,0.4759,-5.651446942,-5.651446942,12.45173748,10.42358932,11.03335485,-5.651446942,-5.651446942,-5.651446942,-5.651446942,0,0,0.38,0.05,0.092,0,0,0,0,99.478,7.967443077,0.001742627,8.917444732,-0.742547531,0,0,0,0,0,0,0,0,0,1,0,0,0,1,1,2,2
10,1922,17,intact,Middleboro,MA,F,7460,6.6,50,41,13,Fair,4383,1342.67,0.3063,-5.651446942,-5.651446942,12.45173748,10.42358932,11.03335485,-5.651446942,-5.651446942,-5.651446942,-5.651446942,0,0,0.38,0.05,0.092,0,0,0,0,99.478,8.3854887,0.001742627,8.917444732,-1.183190265,0,0,0,0,0,0,0,0,0,1,0,0,0,1,1,2,2
11,1922,17,intact,Loch Raven,MD,G,11000,5.3,55.4,42.6,32,Good,511.35,152.58,0.2984,-5.651446942,-5.651446942,12.45173748,10.42358932,11.03335485,-5.651446942,-5.651446942,-5.651446942,-5.651446942,0,0,0.38,0.05,0.092,0,0,0,0,99.478,6.237054287,0.002909091,9.305741457,-1.209320411,1,0,0,0,0,0,0,0,0,0,0,0,0,1,1,3,3
11,1922,17,intact,Loch Raven,MD,G,11000,5.3,55.4,42.6,32,Good,1461,366.18,0.2506,-5.651446942,-5.651446942,12.45173748,10.42358932,11.03335485,-5.651446942,-5.651446942,-5.651446942,-5.651446942,0,0,0.38,0.05,0.092,0,0,0,0,99.478,7.286876412,0.002909091,9.305741457,-1.383897237,1,0,0,0,0,0,0,0,0,0,0,0,0,1,1,3,3
11,1922,17,intact,Loch Raven,MD,G,11000,5.3,55.4,42.6,32,Good,2191.5,396.7,0.181,-5.651446942,-5.651446942,12.45173748,10.42358932,11.03335485,-5.651446942,-5.651446942,-5.651446942,-5.651446942,0,0,0.38,0.05,0.092,0,0,0,0,99.478,7.69234152,0.002909091,9.305741457,-1.709258248,1,0,0,0,0,0,0,0,0,0,0,0,0,1,1,3,3
11,1922,17,intact,Loch Raven,MD,G,11000,5.3,55.4,42.6,32,Good,2848.95,457.73,0.1607,-5.651446942,-5.651446942,12.45173748,10.42358932,11.03335485,-5.651446942,-5.651446942,-5.651446942,-5.651446942,0,0,0.38,0.05,0.092,0,0,0,0,99.478,7.954705784,0.002909091,9.305741457,-1.828216006,1,0,0,0,0,0,0,0,0,0,0,0,0,1,1,3,3
11,1922,17,intact,Loch Raven,MD,G,11000,5.3,55.4,42.6,32,Good,3652.5,610.3,0.1671,-5.651446942,-5.651446942,12.45173748,10.42358932,11.03335485,-5.651446942,-5.651446942,-5.651446942,-5.651446942,0,0,0.38,0.05,0.092,0,0,0,0,99.478,8.203167144,0.002909091,9.305741457,-1.789162843,1,0,0,0,0,0,0,0,0,0,0,0,0,1,1,3,3
11,1922,17,intact,Loch Raven,MD,G,11000,5.3,55.4,42.6,32,Good,4346.48,579.79,0.1334,-5.651446942,-5.651446942,12.45173748,10.42358932,11.03335485,-5.651446942,-5.651446942,-5.651446942,-5.651446942,0,0,0.38,0.05,0.092,0,0,0,0,99.478,8.377121601,0.002909091,9.305741457,-2.014403146,1,0,0,0,0,0,0,0,0,0,0,0,0,1,1,3,3
12,1922,17,intact,Los Angeles,CA,F,3190,7.1,62.4,45.2,12.4,Good,693.98,91.55,0.1319,-5.651446942,-5.651446942,12.45173748,10.42358932,11.03335485,-5.651446942,-5.651446942,-5.651446942,-5.651446942,0,0,0.38,0.05,0.092,0,0,0,0,99.478,6.542443142,0.003887147,8.068089626,-2.025711219,0,0,0,0,0,0,0,0,0,1,0,0,0,1,0,2,3
12,1922,17,intact,Los Angeles,CA,F,3190,7.1,62.4,45.2,12.4,Good,1497.52,610.3,0.4075,-5.651446942,-5.651446942,12.45173748,10.42358932,11.03335485,-5.651446942,-5.651446942,-5.651446942,-5.651446942,0,0,0.38,0.05,0.092,0,0,0,0,99.478,7.311565685,0.003887147,8.068089626,-0.897714346,0,0,0,0,0,0,0,0,0,1,0,0,0,1,0,2,3
12,1922,17,intact,Los Angeles,CA,F,3190,7.1,62.4,45.2,12.4,Good,2264.55,915.46,0.4043,-5.651446942,-5.651446942,12.45173748,10.42358932,11.03335485,-5.651446942,-5.651446942,-5.651446942,-5.651446942,0,0,0.38,0.05,0.092,0,0,0,0,99.478,7.725131343,0.003887147,8.068089626,-0.905598102,0,0,0,0,0,0,0,0,0,1,0,0,0,1,0,2,3
