Repository: sk7-dev/corrosion_prediction

File: Dataset/modelling2.csv (part 12 of 44)
site_no,year,material_id,specimen_status,city,state,internal_drainage,resistivity,pH,mean_temp,annual_precipitation,moisture,areation,approximate_days,weight_loss_g,corrosion_rate,C_clr,Si_clr,Mn_clr,S_clr,P_clr,Cr_clr,Ni_clr,Cu_clr,Mo_clr,C,Si,Mn,S,P,Cr,Ni,Cu,Mo,Fe,log_days,moisture_res_index,log_resistivity,log_corrosion_rate,texture_Clay,texture_Clay Loam,texture_Loam,texture_Loamy Sand,texture_Marsh,texture_Muck,texture_Peat,texture_Sand,texture_Sandy Clay Loam,texture_Sandy Loam,texture_Silt Loam,texture_Silty Clay,texture_Silty Clay Loam,iron_type_Wrought,climate_zone_Temperate,internal_drainage_code,areation_code
12,1922,17,intact,Los Angeles,CA,F,3190,7.1,62.4,45.2,12.4,Good,2922,305.15,0.1044,-5.651446942,-5.651446942,12.45173748,10.42358932,11.03335485,-5.651446942,-5.651446942,-5.651446942,-5.651446942,0,0,0.38,0.05,0.092,0,0,0,0,99.478,7.980023592,0.003887147,8.068089626,-2.259525604,0,0,0,0,0,0,0,0,0,1,0,0,0,1,0,2,3
12,1922,17,intact,Los Angeles,CA,F,3190,7.1,62.4,45.2,12.4,Good,4419.52,1190.09,0.2693,-5.651446942,-5.651446942,12.45173748,10.42358932,11.03335485,-5.651446942,-5.651446942,-5.651446942,-5.651446942,0,0,0.38,0.05,0.092,0,0,0,0,99.478,8.393786372,0.003887147,8.068089626,-1.311929279,0,0,0,0,0,0,0,0,0,1,0,0,0,1,0,2,3
12,1922,17,intact,Los Angeles,CA,F,3190,7.1,62.4,45.2,12.4,Good,6391.88,1708.85,0.2673,-5.651446942,-5.651446942,12.45173748,10.42358932,11.03335485,-5.651446942,-5.651446942,-5.651446942,-5.651446942,0,0,0.38,0.05,0.092,0,0,0,0,99.478,8.762783714,0.003887147,8.068089626,-1.319383656,0,0,0,0,0,0,0,0,0,1,0,0,0,1,0,2,3
13,1922,17,intact,Bakersfield,CA,F,290,9.5,64.6,5.6,21.7,Good,693.98,1037.52,1.495,-5.651446942,-5.651446942,12.45173748,10.42358932,11.03335485,-5.651446942,-5.651446942,-5.651446942,-5.651446942,0,0,0.38,0.05,0.092,0,0,0,0,99.478,6.542443142,0.074827586,5.673323267,0.402126207,0,0,0,0,0,0,0,0,0,1,0,0,0,1,1,2,3
13,1922,17,intact,Bakersfield,CA,F,290,9.5,64.6,5.6,21.7,Good,1534.05,1007,0.6564,-5.651446942,-5.651446942,12.45173748,10.42358932,11.03335485,-5.651446942,-5.651446942,-5.651446942,-5.651446942,0,0,0.38,0.05,0.092,0,0,0,0,99.478,7.335666576,0.074827586,5.673323267,-0.42098492,0,0,0,0,0,0,0,0,0,1,0,0,0,1,1,2,3
13,1922,17,intact,Bakersfield,CA,F,290,9.5,64.6,5.6,21.7,Good,2154.97,2258.12,1.0479,-5.651446942,-5.651446942,12.45173748,10.42358932,11.03335485,-5.651446942,-5.651446942,-5.651446942,-5.651446942,0,0,0.38,0.05,0.092,0,0,0,0,99.478,7.675532081,0.074827586,5.673323267,0.046788161,0,0,0,0,0,0,0,0,0,1,0,0,0,1,1,2,3
14,1922,17,intact,St. Paul,MN,F,3520,6.2,44.2,27.2,17.2,Fair,401.78,152.58,0.3798,-5.651446942,-5.651446942,12.45173748,10.42358932,11.03335485,-5.651446942,-5.651446942,-5.651446942,-5.651446942,0,0,0.38,0.05,0.092,0,0,0,0,99.478,5.995904675,0.004886364,8.166500319,-0.968110481,0,0,0,0,0,0,0,0,0,1,0,0,0,1,1,2,2
14,1922,17,intact,St. Paul,MN,F,3520,6.2,44.2,27.2,17.2,Fair,1387.95,732.36,0.5277,-5.651446942,-5.651446942,12.45173748,10.42358932,11.03335485,-5.651446942,-5.651446942,-5.651446942,-5.651446942,0,0,0.38,0.05,0.092,0,0,0,0,99.478,7.235583117,0.004886364,8.166500319,-0.639227339,0,0,0,0,0,0,0,0,0,1,0,0,0,1,1,2,2
14,1922,17,intact,St. Paul,MN,F,3520,6.2,44.2,27.2,17.2,Fair,2118.45,945.97,0.4465,-5.651446942,-5.651446942,12.45173748,10.42358932,11.03335485,-5.651446942,-5.651446942,-5.651446942,-5.651446942,0,0,0.38,0.05,0.092,0,0,0,0,99.478,7.658439968,0.004886364,8.166500319,-0.806315879,0,0,0,0,0,0,0,0,0,1,0,0,0,1,1,2,2
14,1922,17,intact,St. Paul,MN,F,3520,6.2,44.2,27.2,17.2,Fair,2812.43,671.33,0.2387,-5.651446942,-5.651446942,12.45173748,10.42358932,11.03335485,-5.651446942,-5.651446942,-5.651446942,-5.651446942,0,0,0.38,0.05,0.092,0,0,0,0,99.478,7.941804157,0.004886364,8.166500319,-1.432547746,0,0,0,0,0,0,0,0,0,1,0,0,0,1,1,2,2
14,1922,17,intact,St. Paul,MN,F,3520,6.2,44.2,27.2,17.2,Fair,3615.97,1617.3,0.4473,-5.651446942,-5.651446942,12.45173748,10.42358932,11.03335485,-5.651446942,-5.651446942,-5.651446942,-5.651446942,0,0,0.38,0.05,0.092,0,0,0,0,99.478,8.193115425,0.004886364,8.166500319,-0.804525769,0,0,0,0,0,0,0,0,0,1,0,0,0,1,1,2,2
14,1922,17,intact,St. Paul,MN,F,3520,6.2,44.2,27.2,17.2,Fair,4309.95,1373.18,0.3186,-5.651446942,-5.651446942,12.45173748,10.42358932,11.03335485,-5.651446942,-5.651446942,-5.651446942,-5.651446942,0,0,0.38,0.05,0.092,0,0,0,0,99.478,8.368681582,0.004886364,8.166500319,-1.143818882,0,0,0,0,0,0,0,0,0,1,0,0,0,1,1,2,2
15,1922,17,intact,San Antonio,TX,P,489,7.5,68.9,27.2,54.4,Poor,730.5,640.82,0.8772,-5.651446942,-5.651446942,12.45173748,10.42358932,11.03335485,-5.651446942,-5.651446942,-5.651446942,-5.651446942,0,0,0.38,0.05,0.092,0,0,0,0,99.478,6.593729231,0.111247444,6.194405391,-0.131020262,1,0,0,0,0,0,0,0,0,0,0,0,0,1,1,1,1
15,1922,17,intact,San Antonio,TX,P,489,7.5,68.9,27.2,54.4,Poor,1461,976.49,0.6684,-5.651446942,-5.651446942,12.45173748,10.42358932,11.03335485,-5.651446942,-5.651446942,-5.651446942,-5.651446942,0,0,0.38,0.05,0.092,0,0,0,0,99.478,7.286876412,0.111247444,6.194405391,-0.402868482,1,0,0,0,0,0,0,0,0,0,0,0,0,1,1,1,1
15,1922,17,intact,San Antonio,TX,P,489,7.5,68.9,27.2,54.4,Poor,2154.97,1647.82,0.7647,-5.651446942,-5.651446942,12.45173748,10.42358932,11.03335485,-5.651446942,-5.651446942,-5.651446942,-5.651446942,0,0,0.38,0.05,0.092,0,0,0,0,99.478,7.675532081,0.111247444,6.194405391,-0.268271679,1,0,0,0,0,0,0,0,0,0,0,0,0,1,1,1,1
15,1922,17,intact,San Antonio,TX,P,489,7.5,68.9,27.2,54.4,Poor,2922,1678.33,0.5744,-5.651446942,-5.651446942,12.45173748,10.42358932,11.03335485,-5.651446942,-5.651446942,-5.651446942,-5.651446942,0,0,0.38,0.05,0.092,0,0,0,0,99.478,7.980023592,0.111247444,6.194405391,-0.554429261,1,0,0,0,0,0,0,0,0,0,0,0,0,1,1,1,1
15,1922,17,intact,San Antonio,TX,P,489,7.5,68.9,27.2,54.4,Poor,4383,2380.18,0.543,-5.651446942,-5.651446942,12.45173748,10.42358932,11.03335485,-5.651446942,-5.651446942,-5.651446942,-5.651446942,0,0,0.38,0.05,0.092,0,0,0,0,99.478,8.3854887,0.111247444,6.194405391,-0.610645959,1,0,0,0,0,0,0,0,0,0,0,0,0,1,1,1,1
15,1922,17,intact,San Antonio,TX,P,489,7.5,68.9,27.2,54.4,Poor,6428.4,3173.58,0.4937,-5.651446942,-5.651446942,12.45173748,10.42358932,11.03335485,-5.651446942,-5.651446942,-5.651446942,-5.651446942,0,0,0.38,0.05,0.092,0,0,0,0,99.478,8.768480953,0.111247444,6.194405391,-0.705827234,1,0,0,0,0,0,0,0,0,0,0,0,0,1,1,1,1
16,1922,17,intact,Mobile,AT,F,8290,4.4,67.3,61.6,22.2,Good,730.5,640.82,0.8772,-5.651446942,-5.651446942,12.45173748,10.42358932,11.03335485,-5.651446942,-5.651446942,-5.651446942,-5.651446942,0,0,0.38,0.05,0.092,0,0,0,0,99.478,6.593729231,0.002677925,9.022925868,-0.131020262,0,0,0,0,0,0,0,0,0,0,0,0,1,1,0,2,3
16,1922,17,intact,Mobile,AT,F,8290,4.4,67.3,61.6,22.2,Good,1461,915.46,0.6266,-5.651446942,-5.651446942,12.45173748,10.42358932,11.03335485,-5.651446942,-5.651446942,-5.651446942,-5.651446942,0,0,0.38,0.05,0.092,0,0,0,0,99.478,7.286876412,0.002677925,9.022925868,-0.4674469,0,0,0,0,0,0,0,0,0,0,0,0,1,1,0,2,3
16,1922,17,intact,Mobile,AT,F,8290,4.4,67.3,61.6,22.2,Good,2191.5,1312.15,0.5987,-5.651446942,-5.651446942,12.45173748,10.42358932,11.03335485,-5.651446942,-5.651446942,-5.651446942,-5.651446942,0,0,0.38,0.05,0.092,0,0,0,0,99.478,7.69234152,0.002677925,9.022925868,-0.512994641,0,0,0,0,0,0,0,0,0,0,0,0,1,1,0,2,3
16,1922,17,intact,Mobile,AT,F,8290,4.4,67.3,61.6,22.2,Good,2885.47,1373.18,0.4759,-5.651446942,-5.651446942,12.45173748,10.42358932,11.03335485,-5.651446942,-5.651446942,-5.651446942,-5.651446942,0,0,0.38,0.05,0.092,0,0,0,0,99.478,7.967443077,0.002677925,9.022925868,-0.742547531,0,0,0,0,0,0,0,0,0,0,0,0,1,1,0,2,3
16,1922,17,intact,Mobile,AT,F,8290,4.4,67.3,61.6,22.2,Good,3652.5,1891.94,0.518,-5.651446942,-5.651446942,12.45173748,10.42358932,11.03335485,-5.651446942,-5.651446942,-5.651446942,-5.651446942,0,0,0.38,0.05,0.092,0,0,0,0,99.478,8.203167144,0.002677925,9.022925868,-0.657780037,0,0,0,0,0,0,0,0,0,0,0,0,1,1,0,2,3
16,1922,17,intact,Mobile,AT,F,8290,4.4,67.3,61.6,22.2,Good,4383,2227.61,0.5082,-5.651446942,-5.651446942,12.45173748,10.42358932,11.03335485,-5.651446942,-5.651446942,-5.651446942,-5.651446942,0,0,0.38,0.05,0.092,0,0,0,0,99.478,8.3854887,0.002677925,9.022925868,-0.676880208,0,0,0,0,0,0,0,0,0,0,0,0,1,1,0,2,3
17,1922,17,intact,Alexandria,VA,P,5980,4.5,55,42,30.8,Poor,438.3,427.21,0.9747,-5.651446942,-5.651446942,12.45173748,10.42358932,11.03335485,-5.651446942,-5.651446942,-5.651446942,-5.651446942,0,0,0.38,0.05,0.092,0,0,0,0,99.478,6.082903607,0.005150502,8.696343057,-0.025625548,1,0,0,0,0,0,0,0,0,0,0,0,0,1,1,1,1
17,1922,17,intact,Alexandria,VA,P,5980,4.5,55,42,30.8,Poor,1387.95,976.49,0.7035,-5.651446942,-5.651446942,12.45173748,10.42358932,11.03335485,-5.651446942,-5.651446942,-5.651446942,-5.651446942,0,0,0.38,0.05,0.092,0,0,0,0,99.478,7.235583117,0.005150502,8.696343057,-0.351687402,1,0,0,0,0,0,0,0,0,0,0,0,0,1,1,1,1
17,1922,17,intact,Alexandria,VA,P,5980,4.5,55,42,30.8,Poor,2154.97,1586.79,0.7363,-5.651446942,-5.651446942,12.45173748,10.42358932,11.03335485,-5.651446942,-5.651446942,-5.651446942,-5.651446942,0,0,0.38,0.05,0.092,0,0,0,0,99.478,7.675532081,0.005150502,8.696343057,-0.306117635,1,0,0,0,0,0,0,0,0,0,0,0,0,1,1,1,1
17,1922,17,intact,Alexandria,VA,P,5980,4.5,55,42,30.8,Poor,2812.43,2014,0.7161,-5.651446942,-5.651446942,12.45173748,10.42358932,11.03335485,-5.651446942,-5.651446942,-5.651446942,-5.651446942,0,0,0.38,0.05,0.092,0,0,0,0,99.478,7.941804157,0.005150502,8.696343057,-0.333935457,1,0,0,0,0,0,0,0,0,0,0,0,0,1,1,1,1
17,1922,17,intact,Alexandria,VA,P,5980,4.5,55,42,30.8,Poor,4309.95,2746.37,0.6372,-5.651446942,-5.651446942,12.45173748,10.42358932,11.03335485,-5.651446942,-5.651446942,-5.651446942,-5.651446942,0,0,0.38,0.05,0.092,0,0,0,0,99.478,8.368681582,0.005150502,8.696343057,-0.450671701,1,0,0,0,0,0,0,0,0,0,0,0,0,1,1,1,1
17,1922,17,intact,Alexandria,VA,P,5980,4.5,55,42,30.8,Poor,6209.25,2502.24,0.403,-5.651446942,-5.651446942,12.45173748,10.42358932,11.03335485,-5.651446942,-5.651446942,-5.651446942,-5.651446942,0,0,0.38,0.05,0.092,0,0,0,0,99.478,8.733795395,0.005150502,8.696343057,-0.908818717,1,0,0,0,0,0,0,0,0,0,0,0,0,1,1,1,1
18,1922,17,intact,Omaha,NE,G,1410,7.3,50.6,27.8,28.4,Good,438.3,183.09,0.4177,-5.651446942,-5.651446942,12.45173748,10.42358932,11.03335485,-5.651446942,-5.651446942,-5.651446942,-5.651446942,0,0,0.38,0.05,0.092,0,0,0,0,99.478,6.082903607,0.020141844,7.252053952,-0.872991807,0,0,0,0,0,0,0,0,0,0,0,0,1,1,1,3,3
18,1922,17,intact,Omaha,NE,G,1410,7.3,50.6,27.8,28.4,Good,1387.95,488.24,0.3518,-5.651446942,-5.651446942,12.45173748,10.42358932,11.03335485,-5.651446942,-5.651446942,-5.651446942,-5.651446942,0,0,0.38,0.05,0.092,0,0,0,0,99.478,7.235583117,0.020141844,7.252053952,-1.044692447,0,0,0,0,0,0,0,0,0,0,0,0,1,1,1,3,3
18,1922,17,intact,Omaha,NE,G,1410,7.3,50.6,27.8,28.4,Good,2118.45,793.39,0.3745,-5.651446942,-5.651446942,12.45173748,10.42358932,11.03335485,-5.651446942,-5.651446942,-5.651446942,-5.651446942,0,0,0.38,0.05,0.092,0,0,0,0,99.478,7.658439968,0.020141844,7.252053952,-0.982163476,0,0,0,0,0,0,0,0,0,0,0,0,1,1,1,3,3
18,1922,17,intact,Omaha,NE,G,1410,7.3,50.6,27.8,28.4,Good,2812.43,610.3,0.217,-5.651446942,-5.651446942,12.45173748,10.42358932,11.03335485,-5.651446942,-5.651446942,-5.651446942,-5.651446942,0,0,0.38,0.05,0.092,0,0,0,0,99.478,7.941804157,0.020141844,7.252053952,-1.527857925,0,0,0,0,0,0,0,0,0,0,0,0,1,1,1,3,3
18,1922,17,intact,Omaha,NE,G,1410,7.3,50.6,27.8,28.4,Good,3579.45,1007,0.2813,-5.651446942,-5.651446942,12.45173748,10.42358932,11.03335485,-5.651446942,-5.651446942,-5.651446942,-5.651446942,0,0,0.38,0.05,0.092,0,0,0,0,99.478,8.182964436,0.020141844,7.252053952,-1.268333563,0,0,0,0,0,0,0,0,0,0,0,0,1,1,1,3,3
18,1922,17,intact,Omaha,NE,G,1410,7.3,50.6,27.8,28.4,Good,4273.43,793.39,0.1857,-5.651446942,-5.651446942,12.45173748,10.42358932,11.03335485,-5.651446942,-5.651446942,-5.651446942,-5.651446942,0,0,0.38,0.05,0.092,0,0,0,0,99.478,8.360172062,0.020141844,7.252053952,-1.683622811,0,0,0,0,0,0,0,0,0,0,0,0,1,1,1,3,3
19,1922,17,intact,Des Moines,IA,G,1970,4.6,49.5,32,28.4,Fair,401.78,213.61,0.5317,-5.651446942,-5.651446942,12.45173748,10.42358932,11.03335485,-5.651446942,-5.651446942,-5.651446942,-5.651446942,0,0,0.38,0.05,0.092,0,0,0,0,99.478,5.995904675,0.014416244,7.586296307,-0.631675858,0,0,0,0,0,0,0,0,0,0,0,0,1,1,1,3,2
19,1922,17,intact,Des Moines,IA,G,1970,4.6,49.5,32,28.4,Fair,1351.42,671.33,0.4968,-5.651446942,-5.651446942,12.45173748,10.42358932,11.03335485,-5.651446942,-5.651446942,-5.651446942,-5.651446942,0,0,0.38,0.05,0.092,0,0,0,0,99.478,7.20891117,0.014416244,7.586296307,-0.699567748,0,0,0,0,0,0,0,0,0,0,0,0,1,1,1,3,2
19,1922,17,intact,Des Moines,IA,G,1970,4.6,49.5,32,28.4,Fair,2081.93,701.85,0.3371,-5.651446942,-5.651446942,12.45173748,10.42358932,11.03335485,-5.651446942,-5.651446942,-5.651446942,-5.651446942,0,0,0.38,0.05,0.092,0,0,0,0,99.478,7.641050627,0.014416244,7.586296307,-1.087375657,0,0,0,0,0,0,0,0,0,0,0,0,1,1,1,3,2
19,1922,17,intact,Des Moines,IA,G,1970,4.6,49.5,32,28.4,Fair,2775.9,854.42,0.3078,-5.651446942,-5.651446942,12.45173748,10.42358932,11.03335485,-5.651446942,-5.651446942,-5.651446942,-5.651446942,0,0,0.38,0.05,0.092,0,0,0,0,99.478,7.928730298,0.014416244,7.586296307,-1.178305058,0,0,0,0,0,0,0,0,0,0,0,0,1,1,1,3,2
19,1922,17,intact,Des Moines,IA,G,1970,4.6,49.5,32,28.4,Fair,3542.92,884.94,0.2498,-5.651446942,-5.651446942,12.45173748,10.42358932,11.03335485,-5.651446942,-5.651446942,-5.651446942,-5.651446942,0,0,0.38,0.05,0.092,0,0,0,0,99.478,8.172706525,0.014416244,7.586296307,-1.387094681,0,0,0,0,0,0,0,0,0,0,0,0,1,1,1,3,2
19,1922,17,intact,Des Moines,IA,G,1970,4.6,49.5,32,28.4,Fair,4236.9,1037.52,0.2449,-5.651446942,-5.651446942,12.45173748,10.42358932,11.03335485,-5.651446942,-5.651446942,-5.651446942,-5.651446942,0,0,0.38,0.05,0.092,0,0,0,0,99.478,8.351587149,0.014416244,7.586296307,-1.406905315,0,0,0,0,0,0,0,0,0,0,0,0,1,1,1,3,2
20,1922,17,intact,Cleveland,OH,P,2870,7.5,49.2,33.8,22.4,Poor,365.25,305.15,0.8355,-5.651446942,-5.651446942,12.45173748,10.42358932,11.03335485,-5.651446942,-5.651446942,-5.651446942,-5.651446942,0,0,0.38,0.05,0.092,0,0,0,0,99.478,5.900582051,0.007804878,7.96241568,-0.179724931,0,0,0,0,0,0,0,0,0,0,0,1,0,1,1,1,1
20,1922,17,intact,Cleveland,OH,P,2870,7.5,49.2,33.8,22.4,Poor,1314.9,701.85,0.5338,-5.651446942,-5.651446942,12.45173748,10.42358932,11.03335485,-5.651446942,-5.651446942,-5.651446942,-5.651446942,0,0,0.38,0.05,0.092,0,0,0,0,99.478,7.181515896,0.007804878,7.96241568,-0.627734042,0,0,0,0,0,0,0,0,0,0,0,1,0,1,1,1,1
20,1922,17,intact,Cleveland,OH,P,2870,7.5,49.2,33.8,22.4,Poor,2008.88,640.82,0.319,-5.651446942,-5.651446942,12.45173748,10.42358932,11.03335485,-5.651446942,-5.651446942,-5.651446942,-5.651446942,0,0,0.38,0.05,0.092,0,0,0,0,99.478,7.605332632,0.007804878,7.96241568,-1.142564176,0,0,0,0,0,0,0,0,0,0,0,1,0,1,1,1,1
20,1922,17,intact,Cleveland,OH,P,2870,7.5,49.2,33.8,22.4,Poor,2812.43,762.88,0.2713,-5.651446942,-5.651446942,12.45173748,10.42358932,11.03335485,-5.651446942,-5.651446942,-5.651446942,-5.651446942,0,0,0.38,0.05,0.092,0,0,0,0,99.478,7.941804157,0.007804878,7.96241568,-1.304530059,0,0,0,0,0,0,0,0,0,0,0,1,0,1,1,1,1
20,1922,17,intact,Cleveland,OH,P,2870,7.5,49.2,33.8,22.4,Poor,3506.4,1251.12,0.3568,-5.651446942,-5.651446942,12.45173748,10.42358932,11.03335485,-5.651446942,-5.651446942,-5.651446942,-5.651446942,0,0,0.38,0.05,0.092,0,0,0,0,99.478,8.162345149,0.007804878,7.96241568,-1.030579878,0,0,0,0,0,0,0,0,0,0,0,1,0,1,1,1,1
20,1922,17,intact,Cleveland,OH,P,2870,7.5,49.2,33.8,22.4,Poor,4236.9,1830.91,0.4321,-5.651446942,-5.651446942,12.45173748,10.42358932,11.03335485,-5.651446942,-5.651446942,-5.651446942,-5.651446942,0,0,0.38,0.05,0.092,0,0,0,0,99.478,8.351587149,0.007804878,7.96241568,-0.839098236,0,0,0,0,0,0,0,0,0,0,0,1,0,1,1,1,1
21,1922,17,intact,Kansas City,MO,F,2370,6.2,54.4,37.1,31.2,Poor,547.88,640.82,1.1696,-5.651446942,-5.651446942,12.45173748,10.42358932,11.03335485,-5.651446942,-5.651446942,-5.651446942,-5.651446942,0,0,0.38,0.05,0.092,0,0,0,0,99.478,6.306056285,0.013164557,7.771067086,0.15666181,0,0,0,0,0,0,0,0,0,0,0,0,1,1,1,2,1
21,1922,17,intact,Kansas City,MO,F,2370,6.2,54.4,37.1,31.2,Poor,1461,732.36,0.5013,-5.651446942,-5.651446942,12.45173748,10.42358932,11.03335485,-5.651446942,-5.651446942,-5.651446942,-5.651446942,0,0,0.38,0.05,0.092,0,0,0,0,99.478,7.286876412,0.013164557,7.771067086,-0.690550555,0,0,0,0,0,0,0,0,0,0,0,0,1,1,1,2,1
21,1922,17,intact,Kansas City,MO,F,2370,6.2,54.4,37.1,31.2,Poor,2191.5,1434.21,0.6544,-5.651446942,-5.651446942,12.45173748,10.42358932,11.03335485,-5.651446942,-5.651446942,-5.651446942,-5.651446942,0,0,0.38,0.05,0.092,0,0,0,0,99.478,7.69234152,0.013164557,7.771067086,-0.424036494,0,0,0,0,0,0,0,0,0,0,0,0,1,1,1,2,1
22,1922,17,intact,Memphis,TN,G,5150,4.9,64.6,47.7,28.4,Good,620.92,579.79,0.9338,-5.651446942,-5.651446942,12.45173748,10.42358932,11.03335485,-5.651446942,-5.651446942,-5.651446942,-5.651446942,0,0,0.38,0.05,0.092,0,0,0,0,99.478,6.431202249,0.005514563,8.54694615,-0.068492996,0,0,0,0,0,0,0,0,0,0,0,0,1,1,0,3,3
22,1922,17,intact,Memphis,TN,G,5150,4.9,64.6,47.7,28.4,Good,1351.42,1129.06,0.8355,-5.651446942,-5.651446942,12.45173748,10.42358932,11.03335485,-5.651446942,-5.651446942,-5.651446942,-5.651446942,0,0,0.38,0.05,0.092,0,0,0,0,99.478,7.20891117,0.005514563,8.54694615,-0.179724931,0,0,0,0,0,0,0,0,0,0,0,0,1,1,0,3,3
22,1922,17,intact,Memphis,TN,G,5150,4.9,64.6,47.7,28.4,Good,2045.4,1647.82,0.8056,-5.651446942,-5.651446942,12.45173748,10.42358932,11.03335485,-5.651446942,-5.651446942,-5.651446942,-5.651446942,0,0,0.38,0.05,0.092,0,0,0,0,99.478,7.623348648,0.005514563,8.54694615,-0.216167938,0,0,0,0,0,0,0,0,0,0,0,0,1,1,0,3,3
22,1922,17,intact,Memphis,TN,G,5150,4.9,64.6,47.7,28.4,Good,2775.9,1769.88,0.6376,-5.651446942,-5.651446942,12.45173748,10.42358932,11.03335485,-5.651446942,-5.651446942,-5.651446942,-5.651446942,0,0,0.38,0.05,0.092,0,0,0,0,99.478,7.928730298,0.005514563,8.54694615,-0.450044152,0,0,0,0,0,0,0,0,0,0,0,0,1,1,0,3,3
22,1922,17,intact,Memphis,TN,G,5150,4.9,64.6,47.7,28.4,Good,3506.4,1952.97,0.557,-5.651446942,-5.651446942,12.45173748,10.42358932,11.03335485,-5.651446942,-5.651446942,-5.651446942,-5.651446942,0,0,0.38,0.05,0.092,0,0,0,0,99.478,8.162345149,0.005514563,8.54694615,-0.585190039,0,0,0,0,0,0,0,0,0,0,0,0,1,1,0,3,3
22,1922,17,intact,Memphis,TN,G,5150,4.9,64.6,47.7,28.4,Good,4236.9,2166.58,0.5114,-5.651446942,-5.651446942,12.45173748,10.42358932,11.03335485,-5.651446942,-5.651446942,-5.651446942,-5.651446942,0,0,0.38,0.05,0.092,0,0,0,0,99.478,8.351587149,0.005514563,8.54694615,-0.670603216,0,0,0,0,0,0,0,0,0,0,0,0,1,1,0,3,3
23,1922,17,intact,Buttonwillo,CA,F,278,9.4,65,6,24.7,Fair,693.98,2380.18,3.4298,-5.651446942,-5.651446942,12.45173748,10.42358932,11.03335485,-5.651446942,-5.651446942,-5.651446942,-5.651446942,0,0,0.38,0.05,0.092,0,0,0,0,99.478,6.542443142,0.088848921,5.631211782,1.23250195,1,0,0,0,0,0,0,0,0,0,0,0,0,1,1,2,2
23,1922,17,intact,Buttonwillo,CA,F,278,9.4,65,6,24.7,Fair,1570.58,3204.09,2.0401,-5.651446942,-5.651446942,12.45173748,10.42358932,11.03335485,-5.651446942,-5.651446942,-5.651446942,-5.651446942,0,0,0.38,0.05,0.092,0,0,0,0,99.478,7.359200257,0.088848921,5.631211782,0.712998826,1,0,0,0,0,0,0,0,0,0,0,0,0,1,1,2,2
23,1922,17,intact,Buttonwillo,CA,F,278,9.4,65,6,24.7,Fair,2264.55,4790.88,2.1156,-5.651446942,-5.651446942,12.45173748,10.42358932,11.03335485,-5.651446942,-5.651446942,-5.651446942,-5.651446942,0,0,0.38,0.05,0.092,0,0,0,0,99.478,7.725131343,0.088848921,5.631211782,0.74933846,1,0,0,0,0,0,0,0,0,0,0,0,0,1,1,2,2
23,1922,17,intact,Buttonwillo,CA,F,278,9.4,65,6,24.7,Fair,2922,5675.82,1.9424,-5.651446942,-5.651446942,12.45173748,10.42358932,11.03335485,-5.651446942,-5.651446942,-5.651446942,-5.651446942,0,0,0.38,0.05,0.092,0,0,0,0,99.478,7.980023592,0.088848921,5.631211782,0.663924322,1,0,0,0,0,0,0,0,0,0,0,0,0,1,1,2,2
23,1922,17,intact,Buttonwillo,CA,F,278,9.4,65,6,24.7,Fair,3725.55,5767.37,1.5481,-5.651446942,-5.651446942,12.45173748,10.42358932,11.03335485,-5.651446942,-5.651446942,-5.651446942,-5.651446942,0,0,0.38,0.05,0.092,0,0,0,0,99.478,8.222969771,0.088848921,5.631211782,0.437028373,1,0,0,0,0,0,0,0,0,0,0,0,0,1,1,2,2
23,1922,17,intact,Buttonwillo,CA,F,278,9.4,65,6,24.7,Fair,4419.52,6225.09,1.4085,-5.651446942,-5.651446942,12.45173748,10.42358932,11.03335485,-5.651446942,-5.651446942,-5.651446942,-5.651446942,0,0,0.38,0.05,0.092,0,0,0,0,99.478,8.393786372,0.088848921,5.631211782,0.342525308,1,0,0,0,0,0,0,0,0,0,0,0,0,1,1,2,2
24,1922,17,intact,Norwood,MA,G,11400,4.5,50,41,43,Good,474.82,91.55,0.1928,-5.651446942,-5.651446942,12.45173748,10.42358932,11.03335485,-5.651446942,-5.651446942,-5.651446942,-5.651446942,0,0,0.38,0.05,0.092,0,0,0,0,99.478,6.162935785,0.00377193,9.34145635,-1.646101897,0,0,0,1,0,0,0,0,0,0,0,0,0,1,1,3,3
24,1922,17,intact,Norwood,MA,G,11400,4.5,50,41,43,Good,1461,122.06,0.0835,-5.651446942,-5.651446942,12.45173748,10.42358932,11.03335485,-5.651446942,-5.651446942,-5.651446942,-5.651446942,0,0,0.38,0.05,0.092,0,0,0,0,99.478,7.286876412,0.00377193,9.34145635,-2.482908647,0,0,0,1,0,0,0,0,0,0,0,0,0,1,1,3,3
24,1922,17,intact,Norwood,MA,G,11400,4.5,50,41,43,Good,2228.03,244.12,0.1096,-5.651446942,-5.651446942,12.45173748,10.42358932,11.03335485,-5.651446942,-5.651446942,-5.651446942,-5.651446942,0,0,0.38,0.05,0.092,0,0,0,0,99.478,7.708873066,0.00377193,9.34145635,-2.210917904,0,0,0,1,0,0,0,0,0,0,0,0,0,1,1,3,3
24,1922,17,intact,Norwood,MA,G,11400,4.5,50,41,43,Good,2885.47,244.12,0.0846,-5.651446942,-5.651446942,12.45173748,10.42358932,11.03335485,-5.651446942,-5.651446942,-5.651446942,-5.651446942,0,0,0.38,0.05,0.092,0,0,0,0,99.478,7.967443077,0.00377193,9.34145635,-2.469821012,0,0,0,1,0,0,0,0,0,0,0,0,0,1,1,3,3
24,1922,17,intact,Norwood,MA,G,11400,4.5,50,41,43,Good,4383,427.21,0.0975,-5.651446942,-5.651446942,12.45173748,10.42358932,11.03335485,-5.651446942,-5.651446942,-5.651446942,-5.651446942,0,0,0.38,0.05,0.092,0,0,0,0,99.478,8.3854887,0.00377193,9.34145635,-2.327902901,0,0,0,1,0,0,0,0,0,0,0,0,0,1,1,3,3
24,1922,17,intact,Norwood,MA,G,11400,4.5,50,41,43,Good,6282.3,427.21,0.068,-5.651446942,-5.651446942,12.45173748,10.42358932,11.03335485,-5.651446942,-5.651446942,-5.651446942,-5.651446942,0,0,0.38,0.05,0.092,0,0,0,0,99.478,8.745491434,0.00377193,9.34145635,-2.688247574,0,0,0,1,0,0,0,0,0,0,0,0,0,1,1,3,3
25,1922,17,intact,Milwaukee,WI,F,1780,7.2,46.1,30.4,25.8,Fair,365.25,122.06,0.3342,-5.651446942,-5.651446942,12.45173748,10.42358932,11.03335485,-5.651446942,-5.651446942,-5.651446942,-5.651446942,0,0,0.38,0.05,0.092,0,0,0,0,99.478,5.900582051,0.014494382,7.484930283,-1.096015663,0,0,0,0,0,0,0,0,0,0,0,1,0,1,1,2,2
25,1922,17,intact,Milwaukee,WI,F,1780,7.2,46.1,30.4,25.8,Fair,1351.42,335.67,0.2484,-5.651446942,-5.651446942,12.45173748,10.42358932,11.03335485,-5.651446942,-5.651446942,-5.651446942,-5.651446942,0,0,0.38,0.05,0.092,0,0,0,0,99.478,7.20891117,0.014494382,7.484930283,-1.392714929,0,0,0,0,0,0,0,0,0,0,0,1,0,1,1,2,2
25,1922,17,intact,Milwaukee,WI,F,1780,7.2,46.1,30.4,25.8,Fair,2081.93,579.79,0.2785,-5.651446942,-5.651446942,12.45173748,10.42358932,11.03335485,-5.651446942,-5.651446942,-5.651446942,-5.651446942,0,0,0.38,0.05,0.092,0,0,0,0,99.478,7.641050627,0.014494382,7.484930283,-1.27833722,0,0,0,0,0,0,0,0,0,0,0,1,0,1,1,2,2
25,1922,17,intact,Milwaukee,WI,F,1780,7.2,46.1,30.4,25.8,Fair,2775.9,610.3,0.2199,-5.651446942,-5.651446942,12.45173748,10.42358932,11.03335485,-5.651446942,-5.651446942,-5.651446942,-5.651446942,0,0,0.38,0.05,0.092,0,0,0,0,99.478,7.928730298,0.014494382,7.484930283,-1.514582381,0,0,0,0,0,0,0,0,0,0,0,1,0,1,1,2,2
25,1922,17,intact,Milwaukee,WI,F,1780,7.2,46.1,30.4,25.8,Fair,4273.43,884.94,0.2071,-5.651446942,-5.651446942,12.45173748,10.42358932,11.03335485,-5.651446942,-5.651446942,-5.651446942,-5.651446942,0,0,0.38,0.05,0.092,0,0,0,0,99.478,8.360172062,0.014494382,7.484930283,-1.574553511,0,0,0,0,0,0,0,0,0,0,0,1,0,1,1,2,2
25,1922,17,intact,Milwaukee,WI,F,1780,7.2,46.1,30.4,25.8,Fair,6209.25,945.97,0.1523,-5.651446942,-5.651446942,12.45173748,10.42358932,11.03335485,-5.651446942,-5.651446942,-5.651446942,-5.651446942,0,0,0.38,0.05,0.092,0,0,0,0,99.478,8.733795395,0.014494382,7.484930283,-1.881903019,0,0,0,0,0,0,0,0,0,0,0,1,0,1,1,2,2
26,1922,17,intact,Springfield,OH,G,2980,7.3,53,37,46.4,Fair,365.25,244.12,0.6684,-5.651446942,-5.651446942,12.45173748,10.42358932,11.03335485,-5.651446942,-5.651446942,-5.651446942,-5.651446942,0,0,0.38,0.05,0.092,0,0,0,0,99.478,5.900582051,0.01557047,8.000014094,-0.402868482,0,0,0,0,0,0,0,0,0,0,1,0,0,1,1,3,2
26,1922,17,intact,Springfield,OH,G,2980,7.3,53,37,46.4,Fair,1278.38,549.27,0.4297,-5.651446942,-5.651446942,12.45173748,10.42358932,11.03335485,-5.651446942,-5.651446942,-5.651446942,-5.651446942,0,0,0.38,0.05,0.092,0,0,0,0,99.478,7.15334893,0.01557047,8.000014094,-0.844667988,0,0,0,0,0,0,0,0,0,0,1,0,0,1,1,3,2
26,1922,17,intact,Springfield,OH,G,2980,7.3,53,37,46.4,Fair,2008.88,457.73,0.2279,-5.651446942,-5.651446942,12.45173748,10.42358932,11.03335485,-5.651446942,-5.651446942,-5.651446942,-5.651446942,0,0,0.38,0.05,0.092,0,0,0,0,99.478,7.605332632,0.01557047,8.000014094,-1.478848343,0,0,0,0,0,0,0,0,0,0,1,0,0,1,1,3,2
26,1922,17,intact,Springfield,OH,G,2980,7.3,53,37,46.4,Fair,2812.43,488.24,0.1736,-5.651446942,-5.651446942,12.45173748,10.42358932,11.03335485,-5.651446942,-5.651446942,-5.651446942,-5.651446942,0,0,0.38,0.05,0.092,0,0,0,0,99.478,7.941804157,0.01557047,8.000014094,-1.751001477,0,0,0,0,0,0,0,0,0,0,1,0,0,1,1,3,2
26,1922,17,intact,Springfield,OH,G,2980,7.3,53,37,46.4,Fair,4200.38,1068.03,0.2543,-5.651446942,-5.651446942,12.45173748,10.42358932,11.03335485,-5.651446942,-5.651446942,-5.651446942,-5.651446942,0,0,0.38,0.05,0.092,0,0,0,0,99.478,8.342930276,0.01557047,8.000014094,-1.369240607,0,0,0,0,0,0,0,0,0,0,1,0,0,1,1,3,2
26,1922,17,intact,Springfield,OH,G,2980,7.3,53,37,46.4,Fair,6172.72,1251.12,0.2027,-5.651446942,-5.651446942,12.45173748,10.42358932,11.03335485,-5.651446942,-5.651446942,-5.651446942,-5.651446942,0,0,0.38,0.05,0.092,0,0,0,0,99.478,8.727894863,0.01557047,8.000014094,-1.596028226,0,0,0,0,0,0,0,0,0,0,1,0,0,1,1,3,2
27,1922,17,intact,Bunkie,LA,P,570,6.6,67,56,42.6,Poor,730.5,152.58,0.2089,-5.651446942,-5.651446942,12.45173748,10.42358932,11.03335485,-5.651446942,-5.651446942,-5.651446942,-5.651446942,0,0,0.38,0.05,0.092,0,0,0,0,99.478,6.593729231,0.074736842,6.34738921,-1.56589961,1,0,0,0,0,0,0,0,0,0,0,0,0,1,0,1,1
27,1922,17,intact,Bunkie,LA,P,570,6.6,67,56,42.6,Poor,1461,1098.55,0.7519,-5.651446942,-5.651446942,12.45173748,10.42358932,11.03335485,-5.651446942,-5.651446942,-5.651446942,-5.651446942,0,0,0.38,0.05,0.092,0,0,0,0,99.478,7.286876412,0.074736842,6.34738921,-0.285151943,1,0,0,0,0,0,0,0,0,0,0,0,0,1,0,1,1
27,1922,17,intact,Bunkie,LA,P,570,6.6,67,56,42.6,Poor,2191.5,915.46,0.4177,-5.651446942,-5.651446942,12.45173748,10.42358932,11.03335485,-5.651446942,-5.651446942,-5.651446942,-5.651446942,0,0,0.38,0.05,0.092,0,0,0,0,99.478,7.69234152,0.074736842,6.34738921,-0.872991807,1,0,0,0,0,0,0,0,0,0,0,0,0,1,0,1,1
27,1922,17,intact,Bunkie,LA,P,570,6.6,67,56,42.6,Poor,2922,1647.82,0.5639,-5.651446942,-5.651446942,12.45173748,10.42358932,11.03335485,-5.651446942,-5.651446942,-5.651446942,-5.651446942,0,0,0.38,0.05,0.092,0,0,0,0,99.478,7.980023592,0.074736842,6.34738921,-0.572878348,1,0,0,0,0,0,0,0,0,0,0,0,0,1,0,1,1
27,1922,17,intact,Bunkie,LA,P,570,6.6,67,56,42.6,Poor,4383,2319.15,0.5291,-5.651446942,-5.651446942,12.45173748,10.42358932,11.03335485,-5.651446942,-5.651446942,-5.651446942,-5.651446942,0,0,0.38,0.05,0.092,0,0,0,0,99.478,8.3854887,0.074736842,6.34738921,-0.636577829,1,0,0,0,0,0,0,0,0,0,0,0,0,1,0,1,1
27,1922,17,intact,Bunkie,LA,P,570,6.6,67,56,42.6,Poor,6428.4,2837.91,0.4415,-5.651446942,-5.651446942,12.45173748,10.42358932,11.03335485,-5.651446942,-5.651446942,-5.651446942,-5.651446942,0,0,0.38,0.05,0.092,0,0,0,0,99.478,8.768480953,0.074736842,6.34738921,-0.817577259,1,0,0,0,0,0,0,0,0,0,0,0,0,1,0,1,1
28,1922,17,intact,San Diego,CA,P,408,6.8,61,40.3,24.6,Very Poor,584.4,915.46,1.5665,-5.651446942,-5.651446942,12.45173748,10.42358932,11.03335485,-5.651446942,-5.651446942,-5.651446942,-5.651446942,0,0,0.38,0.05,0.092,0,0,0,0,99.478,6.37058568,0.060294118,6.013715156,0.448843831,0,0,0,1,0,0,0,0,0,0,0,0,0,1,0,1,0
28,1922,17,intact,San Diego,CA,P,408,6.8,61,40.3,24.6,Very Poor,2045.4,3234.61,1.5814,-5.651446942,-5.651446942,12.45173748,10.42358932,11.03335485,-5.651446942,-5.651446942,-5.651446942,-5.651446942,0,0,0.38,0.05,0.092,0,0,0,0,99.478,7.623348648,0.060294118,6.013715156,0.458310531,0,0,0,1,0,0,0,0,0,0,0,0,0,1,0,1,0
28,1922,17,intact,San Diego,CA,P,408,6.8,61,40.3,24.6,Very Poor,2812.43,4607.79,1.6384,-5.651446942,-5.651446942,12.45173748,10.42358932,11.03335485,-5.651446942,-5.651446942,-5.651446942,-5.651446942,0,0,0.38,0.05,0.092,0,0,0,0,99.478,7.941804157,0.060294118,6.013715156,0.493720156,0,0,0,1,0,0,0,0,0,0,0,0,0,1,0,1,0
28,1922,17,intact,San Diego,CA,P,408,6.8,61,40.3,24.6,Very Poor,3506.4,5126.55,1.4621,-5.651446942,-5.651446942,12.45173748,10.42358932,11.03335485,-5.651446942,-5.651446942,-5.651446942,-5.651446942,0,0,0.38,0.05,0.092,0,0,0,0,99.478,8.162345149,0.060294118,6.013715156,0.379873758,0,0,0,1,0,0,0,0,0,0,0,0,0,1,0,1,0
29,1922,17,intact,New Orleans,LA,VP,1270,4.2,69.3,57.4,34.5,Very Poor,730.5,1342.67,1.838,-5.651446942,-5.651446942,12.45173748,10.42358932,11.03335485,-5.651446942,-5.651446942,-5.651446942,-5.651446942,0,0,0.38,0.05,0.092,0,0,0,0,99.478,6.593729231,0.027165354,7.147559271,0.608678024,0,0,0,0,0,1,0,0,0,0,0,0,0,1,0,0,0
29,1922,17,intact,New Orleans,LA,VP,1270,4.2,69.3,57.4,34.5,Very Poor,1497.52,2075.03,1.3856,-5.651446942,-5.651446942,12.45173748,10.42358932,11.03335485,-5.651446942,-5.651446942,-5.651446942,-5.651446942,0,0,0.38,0.05,0.092,0,0,0,0,99.478,7.311565685,0.027165354,7.147559271,0.326133259,0,0,0,0,0,1,0,0,0,0,0,0,0,1,0,0,0
29,1922,17,intact,New Orleans,LA,VP,1270,4.2,69.3,57.4,34.5,Very Poor,2191.5,3021,1.3785,-5.651446942,-5.651446942,12.45173748,10.42358932,11.03335485,-5.651446942,-5.651446942,-5.651446942,-5.651446942,0,0,0.38,0.05,0.092,0,0,0,0,99.478,7.69234152,0.027165354,7.147559271,0.320995951,0,0,0,0,0,1,0,0,0,0,0,0,0,1,0,0,0
29,1922,17,intact,New Orleans,LA,VP,1270,4.2,69.3,57.4,34.5,Very Poor,2922,3356.67,1.1488,-5.651446942,-5.651446942,12.45173748,10.42358932,11.03335485,-5.651446942,-5.651446942,-5.651446942,-5.651446942,0,0,0.38,0.05,0.092,0,0,0,0,99.478,7.980023592,0.027165354,7.147559271,0.138717919,0,0,0,0,0,1,0,0,0,0,0,0,0,1,0,0,0
29,1922,17,intact,New Orleans,LA,VP,1270,4.2,69.3,57.4,34.5,Very Poor,3652.5,4272.12,1.1696,-5.651446942,-5.651446942,12.45173748,10.42358932,11.03335485,-5.651446942,-5.651446942,-5.651446942,-5.651446942,0,0,0.38,0.05,0.092,0,0,0,0,99.478,8.203167144,0.027165354,7.147559271,0.15666181,0,0,0,0,0,1,0,0,0,0,0,0,0,1,0,0,0
29,1922,17,intact,New Orleans,LA,VP,1270,4.2,69.3,57.4,34.5,Very Poor,4383,5919.94,1.3507,-5.651446942,-5.651446942,12.45173748,10.42358932,11.03335485,-5.651446942,-5.651446942,-5.651446942,-5.651446942,0,0,0.38,0.05,0.092,0,0,0,0,99.478,8.3854887,0.027165354,7.147559271,0.300622977,0,0,0,0,0,1,0,0,0,0,0,0,0,1,0,0,0
30,1922,17,intact,Davenport,IA,P,1300,7,49.9,32.4,29.4,Poor,401.78,274.64,0.6836,-5.651446942,-5.651446942,12.45173748,10.42358932,11.03335485,-5.651446942,-5.651446942,-5.651446942,-5.651446942,0,0,0.38,0.05,0.092,0,0,0,0,99.478,5.995904675,0.022615385,7.170888479,-0.380382328,0,0,0,0,0,0,0,0,0,0,0,0,1,1,1,1,1
30,1922,17,intact,Davenport,IA,P,1300,7,49.9,32.4,29.4,Poor,1314.9,366.18,0.2785,-5.651446942,-5.651446942,12.45173748,10.42358932,11.03335485,-5.651446942,-5.651446942,-5.651446942,-5.651446942,0,0,0.38,0.05,0.092,0,0,0,0,99.478,7.181515896,0.022615385,7.170888479,-1.27833722,0,0,0,0,0,0,0,0,0,0,0,0,1,1,1,1,1
30,1922,17,intact,Davenport,IA,P,1300,7,49.9,32.4,29.4,Poor,2081.93,610.3,0.2931,-5.651446942,-5.651446942,12.45173748,10.42358932,11.03335485,-5.651446942,-5.651446942,-5.651446942,-5.651446942,0,0,0.38,0.05,0.092,0,0,0,0,99.478,7.641050627,0.022615385,7.170888479,-1.227241431,0,0,0,0,0,0,0,0,0,0,0,0,1,1,1,1,1
30,1922,17,intact,Davenport,IA,P,1300,7,49.9,32.4,29.4,Poor,2995.05,1281.64,0.4279,-5.651446942,-5.651446942,12.45173748,10.42358932,11.03335485,-5.651446942,-5.651446942,-5.651446942,-5.651446942,0,0,0.38,0.05,0.092,0,0,0,0,99.478,8.004716205,0.022615385,7.170888479,-0.848865756,0,0,0,0,0,0,0,0,0,0,0,0,1,1,1,1,1
30,1922,17,intact,Davenport,IA,P,1300,7,49.9,32.4,29.4,Poor,4236.9,1617.3,0.3817,-5.651446942,-5.651446942,12.45173748,10.42358932,11.03335485,-5.651446942,-5.651446942,-5.651446942,-5.651446942,0,0,0.38,0.05,0.092,0,0,0,0,99.478,8.351587149,0.022615385,7.170888479,-0.963120319,0,0,0,0,0,0,0,0,0,0,0,0,1,1,1,1,1
30,1922,17,intact,Davenport,IA,P,1300,7,49.9,32.4,29.4,Poor,6209.25,1647.82,0.2654,-5.651446942,-5.651446942,12.45173748,10.42358932,11.03335485,-5.651446942,-5.651446942,-5.651446942,-5.651446942,0,0,0.38,0.05,0.092,0,0,0,0,99.478,8.733795395,0.022615385,7.170888479,-1.326517157,0,0,0,0,0,0,0,0,0,0,0,0,1,1,1,1,1
31,1922,17,intact,Jaksonville,FL,G,20500,4.7,69.3,47.4,2.8,Good,730.5,457.73,0.6266,-5.651446942,-5.651446942,12.45173748,10.42358932,11.03335485,-5.651446942,-5.651446942,-5.651446942,-5.651446942,0,0,0.38,0.05,0.092,0,0,0,0,99.478,6.593729231,0.000136585,9.928228944,-0.4674469,0,0,0,0,0,0,0,1,0,0,0,0,0,1,0,3,3
31,1922,17,intact,Jaksonville,FL,G,20500,4.7,69.3,47.4,2.8,Good,1497.52,671.33,0.4483,-5.651446942,-5.651446942,12.45173748,10.42358932,11.03335485,-5.651446942,-5.651446942,-5.651446942,-5.651446942,0,0,0.38,0.05,0.092,0,0,0,0,99.478,7.311565685,0.000136585,9.928228944,-0.802292628,0,0,0,0,0,0,0,1,0,0,0,0,0,1,0,3,3
31,1922,17,intact,Jaksonville,FL,G,20500,4.7,69.3,47.4,2.8,Good,2191.5,579.79,0.2646,-5.651446942,-5.651446942,12.45173748,10.42358932,11.03335485,-5.651446942,-5.651446942,-5.651446942,-5.651446942,0,0,0.38,0.05,0.092,0,0,0,0,99.478,7.69234152,0.000136585,9.928228944,-1.329536027,0,0,0,0,0,0,0,1,0,0,0,0,0,1,0,3,3
31,1922,17,intact,Jaksonville,FL,G,20500,4.7,69.3,47.4,2.8,Good,2922,854.42,0.2924,-5.651446942,-5.651446942,12.45173748,10.42358932,11.03335485,-5.651446942,-5.651446942,-5.651446942,-5.651446942,0,0,0.38,0.05,0.092,0,0,0,0,99.478,7.980023592,0.000136585,9.928228944,-1.229632551,0,0,0,0,0,0,0,1,0,0,0,0,0,1,0,3,3
31,1922,17,intact,Jaksonville,FL,G,20500,4.7,69.3,47.4,2.8,Good,4383,823.91,0.188,-5.651446942,-5.651446942,12.45173748,10.42358932,11.03335485,-5.651446942,-5.651446942,-5.651446942,-5.651446942,0,0,0.38,0.05,0.092,0,0,0,0,99.478,8.3854887,0.000136585,9.928228944,-1.671313316,0,0,0,0,0,0,0,1,0,0,0,0,0,1,0,3,3
31,1922,17,intact,Jaksonville,FL,G,20500,4.7,69.3,47.4,2.8,Good,6464.93,1342.67,0.2077,-5.651446942,-5.651446942,12.45173748,10.42358932,11.03335485,-5.651446942,-5.651446942,-5.651446942,-5.651446942,0,0,0.38,0.05,0.092,0,0,0,0,99.478,8.774147464,0.000136585,9.928228944,-1.571660548,0,0,0,0,0,0,0,1,0,0,0,0,0,1,0,3,3
32,1922,17,intact,Rochester,NY,G,5700,7.3,47.6,32.8,17.8,Good,365.25,122.06,0.3342,-5.651446942,-5.651446942,12.45173748,10.42358932,11.03335485,-5.651446942,-5.651446942,-5.651446942,-5.651446942,0,0,0.38,0.05,0.092,0,0,0,0,99.478,5.900582051,0.003122807,8.648396877,-1.096015663,0,0,0,0,0,0,0,0,0,0,1,0,0,1,1,3,3
32,1922,17,intact,Rochester,NY,G,5700,7.3,47.6,32.8,17.8,Good,1351.42,427.21,0.3161,-5.651446942,-5.651446942,12.45173748,10.42358932,11.03335485,-5.651446942,-5.651446942,-5.651446942,-5.651446942,0,0,0.38,0.05,0.092,0,0,0,0,99.478,7.20891117,0.003122807,8.648396877,-1.15169666,0,0,0,0,0,0,0,0,0,0,1,0,0,1,1,3,3
32,1922,17,intact,Rochester,NY,G,5700,7.3,47.6,32.8,17.8,Good,2118.45,549.27,0.2593,-5.651446942,-5.651446942,12.45173748,10.42358932,11.03335485,-5.651446942,-5.651446942,-5.651446942,-5.651446942,0,0,0.38,0.05,0.092,0,0,0,0,99.478,7.658439968,0.003122807,8.648396877,-1.349769586,0,0,0,0,0,0,0,0,0,0,1,0,0,1,1,3,3
32,1922,17,intact,Rochester,NY,G,5700,7.3,47.6,32.8,17.8,Good,2775.9,701.85,0.2528,-5.651446942,-5.651446942,12.45173748,10.42358932,11.03335485,-5.651446942,-5.651446942,-5.651446942,-5.651446942,0,0,0.38,0.05,0.092,0,0,0,0,99.478,7.928730298,0.003122807,8.648396877,-1.375156617,0,0,0,0,0,0,0,0,0,0,1,0,0,1,1,3,3
32,1922,17,intact,Rochester,NY,G,5700,7.3,47.6,32.8,17.8,Good,3506.4,762.88,0.2176,-5.651446942,-5.651446942,12.45173748,10.42358932,11.03335485,-5.651446942,-5.651446942,-5.651446942,-5.651446942,0,0,0.38,0.05,0.092,0,0,0,0,99.478,8.162345149,0.003122807,8.648396877,-1.525096764,0,0,0,0,0,0,0,0,0,0,1,0,0,1,1,3,3
32,1922,17,intact,Rochester,NY,G,5700,7.3,47.6,32.8,17.8,Good,4273.43,1129.06,0.2642,-5.651446942,-5.651446942,12.45173748,10.42358932,11.03335485,-5.651446942,-5.651446942,-5.651446942,-5.651446942,0,0,0.38,0.05,0.092,0,0,0,0,99.478,8.360172062,0.003122807,8.648396877,-1.331048887,0,0,0,0,0,0,0,0,0,0,1,0,0,1,1,3,3
33,1922,17,intact,Milwaukee,WI,VP,800,6.8,46.1,30.4,72.8,Very Poor,365.25,152.58,0.4177,-5.651446942,-5.651446942,12.45173748,10.42358932,11.03335485,-5.651446942,-5.651446942,-5.651446942,-5.651446942,0,0,0.38,0.05,0.092,0,0,0,0,99.478,5.900582051,0.091,6.685860947,-0.872991807,0,0,0,0,0,0,1,0,0,0,0,0,0,1,1,0,0
33,1922,17,intact,Milwaukee,WI,VP,800,6.8,46.1,30.4,72.8,Very Poor,1351.42,1068.03,0.7903,-5.651446942,-5.651446942,12.45173748,10.42358932,11.03335485,-5.651446942,-5.651446942,-5.651446942,-5.651446942,0,0,0.38,0.05,0.092,0,0,0,0,99.478,7.20891117,0.091,6.685860947,-0.235342659,0,0,0,0,0,0,1,0,0,0,0,0,0,1,1,0,0
33,1922,17,intact,Milwaukee,WI,VP,800,6.8,46.1,30.4,72.8,Very Poor,2118.45,1708.85,0.8067,-5.651446942,-5.651446942,12.45173748,10.42358932,11.03335485,-5.651446942,-5.651446942,-5.651446942,-5.651446942,0,0,0.38,0.05,0.092,0,0,0,0,99.478,7.658439968,0.091,6.685860947,-0.214803427,0,0,0,0,0,0,1,0,0,0,0,0,0,1,1,0,0
33,1922,17,intact,Milwaukee,WI,VP,800,6.8,46.1,30.4,72.8,Very Poor,2775.9,2685.33,0.9674,-5.651446942,-5.651446942,12.45173748,10.42358932,11.03335485,-5.651446942,-5.651446942,-5.651446942,-5.651446942,0,0,0.38,0.05,0.092,0,0,0,0,99.478,7.928730298,0.091,6.685860947,-0.033143219,0,0,0,0,0,0,1,0,0,0,0,0,0,1,1,0,0
33,1922,17,intact,Milwaukee,WI,VP,800,6.8,46.1,30.4,72.8,Very Poor,3542.92,2990.49,0.8441,-5.651446942,-5.651446942,12.45173748,10.42358932,11.03335485,-5.651446942,-5.651446942,-5.651446942,-5.651446942,0,0,0.38,0.05,0.092,0,0,0,0,99.478,8.172706525,0.091,6.685860947,-0.169484308,0,0,0,0,0,0,1,0,0,0,0,0,0,1,1,0,0
33,1922,17,intact,Milwaukee,WI,VP,800,6.8,46.1,30.4,72.8,Very Poor,4273.43,4333.15,1.014,-5.651446942,-5.651446942,12.45173748,10.42358932,11.03335485,-5.651446942,-5.651446942,-5.651446942,-5.651446942,0,0,0.38,0.05,0.092,0,0,0,0,99.478,8.360172062,0.091,6.685860947,0.013902905,0,0,0,0,0,0,1,0,0,0,0,0,0,1,1,0,0
34,1922,17,intact,Norristown,PA,F,4900,6.7,54,40,23.4,Poor,511.35,335.67,0.6564,-5.651446942,-5.651446942,12.45173748,10.42358932,11.03335485,-5.651446942,-5.651446942,-5.651446942,-5.651446942,0,0,0.38,0.05,0.092,0,0,0,0,99.478,6.237054287,0.00477551,8.497194545,-0.42098492,0,0,0,0,0,0,0,0,0,0,1,0,0,1,1,2,1
34,1922,17,intact,Norristown,PA,F,4900,6.7,54,40,23.4,Poor,1461,579.79,0.3968,-5.651446942,-5.651446942,12.45173748,10.42358932,11.03335485,-5.651446942,-5.651446942,-5.651446942,-5.651446942,0,0,0.38,0.05,0.092,0,0,0,0,99.478,7.286876412,0.00477551,8.497194545,-0.924322904,0,0,0,0,0,0,0,0,0,0,1,0,0,1,1,2,1
34,1922,17,intact,Norristown,PA,F,4900,6.7,54,40,23.4,Poor,2228.03,823.91,0.3698,-5.651446942,-5.651446942,12.45173748,10.42358932,11.03335485,-5.651446942,-5.651446942,-5.651446942,-5.651446942,0,0,0.38,0.05,0.092,0,0,0,0,99.478,7.708873066,0.00477551,8.497194545,-0.99479296,0,0,0,0,0,0,0,0,0,0,1,0,0,1,1,2,1
34,1922,17,intact,Norristown,PA,F,4900,6.7,54,40,23.4,Poor,2922,1068.03,0.3655,-5.651446942,-5.651446942,12.45173748,10.42358932,11.03335485,-5.651446942,-5.651446942,-5.651446942,-5.651446942,0,0,0.38,0.05,0.092,0,0,0,0,99.478,7.980023592,0.00477551,8.497194545,-1.006489,0,0,0,0,0,0,0,0,0,0,1,0,0,1,1,2,1
34,1922,17,intact,Norristown,PA,F,4900,6.7,54,40,23.4,Poor,3615.97,1251.12,0.346,-5.651446942,-5.651446942,12.45173748,10.42358932,11.03335485,-5.651446942,-5.651446942,-5.651446942,-5.651446942,0,0,0.38,0.05,0.092,0,0,0,0,99.478,8.193115425,0.00477551,8.497194545,-1.061316504,0,0,0,0,0,0,0,0,0,0,1,0,0,1,1,2,1
34,1922,17,intact,Norristown,PA,F,4900,6.7,54,40,23.4,Poor,4383,976.49,0.2228,-5.651446942,-5.651446942,12.45173748,10.42358932,11.03335485,-5.651446942,-5.651446942,-5.651446942,-5.651446942,0,0,0.38,0.05,0.092,0,0,0,0,99.478,8.3854887,0.00477551,8.497194545,-1.501480771,0,0,0,0,0,0,0,0,0,0,1,0,0,1,1,2,1
