Repository: sk7-dev/corrosion_prediction

File: Dataset/modelling2.csv (part 13 of 44)
site_no,year,material_id,specimen_status,city,state,internal_drainage,resistivity,pH,mean_temp,annual_precipitation,moisture,areation,approximate_days,weight_loss_g,corrosion_rate,C_clr,Si_clr,Mn_clr,S_clr,P_clr,Cr_clr,Ni_clr,Cu_clr,Mo_clr,C,Si,Mn,S,P,Cr,Ni,Cu,Mo,Fe,log_days,moisture_res_index,log_resistivity,log_corrosion_rate,texture_Clay,texture_Clay Loam,texture_Loam,texture_Loamy Sand,texture_Marsh,texture_Muck,texture_Peat,texture_Sand,texture_Sandy Clay Loam,texture_Sandy Loam,texture_Silt Loam,texture_Silty Clay,texture_Silty Clay Loam,iron_type_Wrought,climate_zone_Temperate,internal_drainage_code,areation_code
35,1922,17,intact,Los Angeles,CA,G,2060,7.3,62.4,15.2,18,Good,693.98,213.61,0.3078,-5.651446942,-5.651446942,12.45173748,10.42358932,11.03335485,-5.651446942,-5.651446942,-5.651446942,-5.651446942,0,0,0.38,0.05,0.092,0,0,0,0,99.478,6.542443142,0.008737864,7.630946581,-1.178305058,0,1,0,0,0,0,0,0,0,0,0,0,0,1,1,3,3
35,1922,17,intact,Los Angeles,CA,G,2060,7.3,62.4,15.2,18,Good,1497.52,427.21,0.2853,-5.651446942,-5.651446942,12.45173748,10.42358932,11.03335485,-5.651446942,-5.651446942,-5.651446942,-5.651446942,0,0,0.38,0.05,0.092,0,0,0,0,99.478,7.311565685,0.008737864,7.630946581,-1.254214021,0,1,0,0,0,0,0,0,0,0,0,0,0,1,1,3,3
35,1922,17,intact,Los Angeles,CA,G,2060,7.3,62.4,15.2,18,Good,2264.55,305.15,0.1348,-5.651446942,-5.651446942,12.45173748,10.42358932,11.03335485,-5.651446942,-5.651446942,-5.651446942,-5.651446942,0,0,0.38,0.05,0.092,0,0,0,0,99.478,7.725131343,0.008737864,7.630946581,-2.003963081,0,1,0,0,0,0,0,0,0,0,0,0,0,1,1,3,3
35,1922,17,intact,Los Angeles,CA,G,2060,7.3,62.4,15.2,18,Good,2922,518.76,0.1775,-5.651446942,-5.651446942,12.45173748,10.42358932,11.03335485,-5.651446942,-5.651446942,-5.651446942,-5.651446942,0,0,0.38,0.05,0.092,0,0,0,0,99.478,7.980023592,0.008737864,7.630946581,-1.72878467,0,1,0,0,0,0,0,0,0,0,0,0,0,1,1,3,3
35,1922,17,intact,Los Angeles,CA,G,2060,7.3,62.4,15.2,18,Good,4419.52,335.67,0.076,-5.651446942,-5.651446942,12.45173748,10.42358932,11.03335485,-5.651446942,-5.651446942,-5.651446942,-5.651446942,0,0,0.38,0.05,0.092,0,0,0,0,99.478,8.393786372,0.008737864,7.630946581,-2.577021939,0,1,0,0,0,0,0,0,0,0,0,0,0,1,1,3,3
35,1922,17,intact,Los Angeles,CA,G,2060,7.3,62.4,15.2,18,Good,6391.88,274.64,0.043,-5.651446942,-5.651446942,12.45173748,10.42358932,11.03335485,-5.651446942,-5.651446942,-5.651446942,-5.651446942,0,0,0.38,0.05,0.092,0,0,0,0,99.478,8.762783714,0.008737864,7.630946581,-3.146555163,0,1,0,0,0,0,0,0,0,0,0,0,0,1,1,3,3
36,1922,17,intact,Meridian,MS,G,11200,4.5,64,53,13.8,Good,730.5,335.67,0.4595,-5.651446942,-5.651446942,12.45173748,10.42358932,11.03335485,-5.651446942,-5.651446942,-5.651446942,-5.651446942,0,0,0.38,0.05,0.092,0,0,0,0,99.478,6.593729231,0.001232143,9.323758339,-0.777616337,0,0,0,0,0,0,0,0,0,1,0,0,0,1,0,3,3
36,1922,17,intact,Meridian,MS,G,11200,4.5,64,53,13.8,Good,1497.52,640.82,0.4279,-5.651446942,-5.651446942,12.45173748,10.42358932,11.03335485,-5.651446942,-5.651446942,-5.651446942,-5.651446942,0,0,0.38,0.05,0.092,0,0,0,0,99.478,7.311565685,0.001232143,9.323758339,-0.848865756,0,0,0,0,0,0,0,0,0,1,0,0,0,1,0,3,3
36,1922,17,intact,Meridian,MS,G,11200,4.5,64,53,13.8,Good,2191.5,549.27,0.2506,-5.651446942,-5.651446942,12.45173748,10.42358932,11.03335485,-5.651446942,-5.651446942,-5.651446942,-5.651446942,0,0,0.38,0.05,0.092,0,0,0,0,99.478,7.69234152,0.001232143,9.323758339,-1.383897237,0,0,0,0,0,0,0,0,0,1,0,0,0,1,0,3,3
36,1922,17,intact,Meridian,MS,G,11200,4.5,64,53,13.8,Good,2922,732.36,0.2506,-5.651446942,-5.651446942,12.45173748,10.42358932,11.03335485,-5.651446942,-5.651446942,-5.651446942,-5.651446942,0,0,0.38,0.05,0.092,0,0,0,0,99.478,7.980023592,0.001232143,9.323758339,-1.383897237,0,0,0,0,0,0,0,0,0,1,0,0,0,1,0,3,3
36,1922,17,intact,Meridian,MS,G,11200,4.5,64,53,13.8,Good,4383,884.94,0.2019,-5.651446942,-5.651446942,12.45173748,10.42358932,11.03335485,-5.651446942,-5.651446942,-5.651446942,-5.651446942,0,0,0.38,0.05,0.092,0,0,0,0,99.478,8.3854887,0.001232143,9.323758339,-1.599982754,0,0,0,0,0,0,0,0,0,1,0,0,0,1,0,3,3
36,1922,17,intact,Meridian,MS,G,11200,4.5,64,53,13.8,Good,6464.93,1129.06,0.1746,-5.651446942,-5.651446942,12.45173748,10.42358932,11.03335485,-5.651446942,-5.651446942,-5.651446942,-5.651446942,0,0,0.38,0.05,0.092,0,0,0,0,99.478,8.774147464,0.001232143,9.323758339,-1.745257636,0,0,0,0,0,0,0,0,0,1,0,0,0,1,0,3,3
37,1922,17,intact,Jaksonville,PL,P,11200,3.8,69.3,47.4,7,Fair,730.5,732.36,1.0025,-5.651446942,-5.651446942,12.45173748,10.42358932,11.03335485,-5.651446942,-5.651446942,-5.651446942,-5.651446942,0,0,0.38,0.05,0.092,0,0,0,0,99.478,6.593729231,0.000625,9.323758339,0.00249688,0,0,0,0,0,0,0,1,0,0,0,0,0,1,0,1,2
37,1922,17,intact,Jaksonville,PL,P,11200,3.8,69.3,47.4,7,Fair,1497.52,1281.64,0.8558,-5.651446942,-5.651446942,12.45173748,10.42358932,11.03335485,-5.651446942,-5.651446942,-5.651446942,-5.651446942,0,0,0.38,0.05,0.092,0,0,0,0,99.478,7.311565685,0.000625,9.323758339,-0.155718575,0,0,0,0,0,0,0,1,0,0,0,0,0,1,0,1,2
37,1922,17,intact,Jaksonville,PL,P,11200,3.8,69.3,47.4,7,Fair,2191.5,1403.7,0.6405,-5.651446942,-5.651446942,12.45173748,10.42358932,11.03335485,-5.651446942,-5.651446942,-5.651446942,-5.651446942,0,0,0.38,0.05,0.092,0,0,0,0,99.478,7.69234152,0.000625,9.323758339,-0.445506158,0,0,0,0,0,0,0,1,0,0,0,0,0,1,0,1,2
37,1922,17,intact,Jaksonville,PL,P,11200,3.8,69.3,47.4,7,Fair,2922,1586.79,0.543,-5.651446942,-5.651446942,12.45173748,10.42358932,11.03335485,-5.651446942,-5.651446942,-5.651446942,-5.651446942,0,0,0.38,0.05,0.092,0,0,0,0,99.478,7.980023592,0.000625,9.323758339,-0.610645959,0,0,0,0,0,0,0,1,0,0,0,0,0,1,0,1,2
37,1922,17,intact,Jaksonville,PL,P,11200,3.8,69.3,47.4,7,Fair,3689.03,2349.67,0.6369,-5.651446942,-5.651446942,12.45173748,10.42358932,11.03335485,-5.651446942,-5.651446942,-5.651446942,-5.651446942,0,0,0.38,0.05,0.092,0,0,0,0,99.478,8.21311883,0.000625,9.323758339,-0.451142622,0,0,0,0,0,0,0,1,0,0,0,0,0,1,0,1,2
37,1922,17,intact,Jaksonville,PL,P,11200,3.8,69.3,47.4,7,Fair,4383,2075.03,0.4734,-5.651446942,-5.651446942,12.45173748,10.42358932,11.03335485,-5.651446942,-5.651446942,-5.651446942,-5.651446942,0,0,0.38,0.05,0.092,0,0,0,0,99.478,8.3854887,0.000625,9.323758339,-0.747814582,0,0,0,0,0,0,0,1,0,0,0,0,0,1,0,1,2
38,1922,17,intact,Camden,NJ,G,38600,4.5,54,40,3,Good,511.35,61.03,0.1194,-5.651446942,-5.651446942,12.45173748,10.42358932,11.03335485,-5.651446942,-5.651446942,-5.651446942,-5.651446942,0,0,0.38,0.05,0.092,0,0,0,0,99.478,6.237054287,7.77E-05,10.56103346,-2.125276078,0,0,0,0,0,0,0,0,0,1,0,0,0,1,1,3,3
38,1922,17,intact,Camden,NJ,G,38600,4.5,54,40,3,Good,1461,183.09,0.1253,-5.651446942,-5.651446942,12.45173748,10.42358932,11.03335485,-5.651446942,-5.651446942,-5.651446942,-5.651446942,0,0,0.38,0.05,0.092,0,0,0,0,99.478,7.286876412,7.77E-05,10.56103346,-2.077044417,0,0,0,0,0,0,0,0,0,1,0,0,0,1,1,3,3
38,1922,17,intact,Camden,NJ,G,38600,4.5,54,40,3,Good,2228.03,244.12,0.1096,-5.651446942,-5.651446942,12.45173748,10.42358932,11.03335485,-5.651446942,-5.651446942,-5.651446942,-5.651446942,0,0,0.38,0.05,0.092,0,0,0,0,99.478,7.708873066,7.77E-05,10.56103346,-2.210917904,0,0,0,0,0,0,0,0,0,1,0,0,0,1,1,3,3
38,1922,17,intact,Camden,NJ,G,38600,4.5,54,40,3,Good,2922,549.27,0.188,-5.651446942,-5.651446942,12.45173748,10.42358932,11.03335485,-5.651446942,-5.651446942,-5.651446942,-5.651446942,0,0,0.38,0.05,0.092,0,0,0,0,99.478,7.980023592,7.77E-05,10.56103346,-1.671313316,0,0,0,0,0,0,0,0,0,1,0,0,0,1,1,3,3
38,1922,17,intact,Camden,NJ,G,38600,4.5,54,40,3,Good,4383,793.39,0.181,-5.651446942,-5.651446942,12.45173748,10.42358932,11.03335485,-5.651446942,-5.651446942,-5.651446942,-5.651446942,0,0,0.38,0.05,0.092,0,0,0,0,99.478,8.3854887,7.77E-05,10.56103346,-1.709258248,0,0,0,0,0,0,0,0,0,1,0,0,0,1,1,3,3
38,1922,17,intact,Camden,NJ,G,38600,4.5,54,40,3,Good,6282.3,793.39,0.1263,-5.651446942,-5.651446942,12.45173748,10.42358932,11.03335485,-5.651446942,-5.651446942,-5.651446942,-5.651446942,0,0,0.38,0.05,0.092,0,0,0,0,99.478,8.745491434,7.77E-05,10.56103346,-2.06909525,0,0,0,0,0,0,0,0,0,1,0,0,0,1,1,3,3
39,1922,17,intact,Wilmington,DE,F,7440,5.6,54,40,24.2,Poor,511.35,396.7,0.7758,-5.651446942,-5.651446942,12.45173748,10.42358932,11.03335485,-5.651446942,-5.651446942,-5.651446942,-5.651446942,0,0,0.38,0.05,0.092,0,0,0,0,99.478,6.237054287,0.003252688,8.914760527,-0.253860524,0,0,0,0,0,0,0,0,0,0,1,0,0,1,1,2,1
39,1922,17,intact,Wilmington,DE,F,7440,5.6,54,40,24.2,Poor,1461,823.91,0.5639,-5.651446942,-5.651446942,12.45173748,10.42358932,11.03335485,-5.651446942,-5.651446942,-5.651446942,-5.651446942,0,0,0.38,0.05,0.092,0,0,0,0,99.478,7.286876412,0.003252688,8.914760527,-0.572878348,0,0,0,0,0,0,0,0,0,0,1,0,0,1,1,2,1
39,1922,17,intact,Wilmington,DE,F,7440,5.6,54,40,24.2,Poor,2228.03,823.91,0.3698,-5.651446942,-5.651446942,12.45173748,10.42358932,11.03335485,-5.651446942,-5.651446942,-5.651446942,-5.651446942,0,0,0.38,0.05,0.092,0,0,0,0,99.478,7.708873066,0.003252688,8.914760527,-0.99479296,0,0,0,0,0,0,0,0,0,0,1,0,0,1,1,2,1
39,1922,17,intact,Wilmington,DE,F,7440,5.6,54,40,24.2,Poor,2922,1098.55,0.376,-5.651446942,-5.651446942,12.45173748,10.42358932,11.03335485,-5.651446942,-5.651446942,-5.651446942,-5.651446942,0,0,0.38,0.05,0.092,0,0,0,0,99.478,7.980023592,0.003252688,8.914760527,-0.978166136,0,0,0,0,0,0,0,0,0,0,1,0,0,1,1,2,1
39,1922,17,intact,Wilmington,DE,F,7440,5.6,54,40,24.2,Poor,3615.97,1373.18,0.3798,-5.651446942,-5.651446942,12.45173748,10.42358932,11.03335485,-5.651446942,-5.651446942,-5.651446942,-5.651446942,0,0,0.38,0.05,0.092,0,0,0,0,99.478,8.193115425,0.003252688,8.914760527,-0.968110481,0,0,0,0,0,0,0,0,0,0,1,0,0,1,1,2,1
39,1922,17,intact,Wilmington,DE,F,7440,5.6,54,40,24.2,Poor,4383,1586.79,0.362,-5.651446942,-5.651446942,12.45173748,10.42358932,11.03335485,-5.651446942,-5.651446942,-5.651446942,-5.651446942,0,0,0.38,0.05,0.092,0,0,0,0,99.478,8.3854887,0.003252688,8.914760527,-1.016111067,0,0,0,0,0,0,0,0,0,0,1,0,0,1,1,2,1
40,1922,17,intact,New Orleans,LA,P,970,6,69.3,57.4,33,Poor,730.5,610.3,0.8355,-5.651446942,-5.651446942,12.45173748,10.42358932,11.03335485,-5.651446942,-5.651446942,-5.651446942,-5.651446942,0,0,0.38,0.05,0.092,0,0,0,0,99.478,6.593729231,0.034020619,6.878326468,-0.179724931,0,0,0,0,0,0,0,0,0,0,0,1,0,1,0,1,1
40,1922,17,intact,New Orleans,LA,P,970,6,69.3,57.4,33,Poor,1497.52,1129.06,0.754,-5.651446942,-5.651446942,12.45173748,10.42358932,11.03335485,-5.651446942,-5.651446942,-5.651446942,-5.651446942,0,0,0.38,0.05,0.092,0,0,0,0,99.478,7.311565685,0.034020619,6.878326468,-0.282362911,0,0,0,0,0,0,0,0,0,0,0,1,0,1,0,1,1
40,1922,17,intact,New Orleans,LA,P,970,6,69.3,57.4,33,Poor,2191.5,1617.3,0.738,-5.651446942,-5.651446942,12.45173748,10.42358932,11.03335485,-5.651446942,-5.651446942,-5.651446942,-5.651446942,0,0,0.38,0.05,0.092,0,0,0,0,99.478,7.69234152,0.034020619,6.878326468,-0.303811454,0,0,0,0,0,0,0,0,0,0,0,1,0,1,0,1,1
40,1922,17,intact,New Orleans,LA,P,970,6,69.3,57.4,33,Poor,2922,1678.33,0.5744,-5.651446942,-5.651446942,12.45173748,10.42358932,11.03335485,-5.651446942,-5.651446942,-5.651446942,-5.651446942,0,0,0.38,0.05,0.092,0,0,0,0,99.478,7.980023592,0.034020619,6.878326468,-0.554429261,0,0,0,0,0,0,0,0,0,0,0,1,0,1,0,1,1
40,1922,17,intact,New Orleans,LA,P,970,6,69.3,57.4,33,Poor,3652.5,1830.91,0.5013,-5.651446942,-5.651446942,12.45173748,10.42358932,11.03335485,-5.651446942,-5.651446942,-5.651446942,-5.651446942,0,0,0.38,0.05,0.092,0,0,0,0,99.478,8.203167144,0.034020619,6.878326468,-0.690550555,0,0,0,0,0,0,0,0,0,0,0,1,0,1,0,1,1
40,1922,17,intact,New Orleans,LA,P,970,6,69.3,57.4,33,Poor,4383,2044.52,0.4665,-5.651446942,-5.651446942,12.45173748,10.42358932,11.03335485,-5.651446942,-5.651446942,-5.651446942,-5.651446942,0,0,0.38,0.05,0.092,0,0,0,0,99.478,8.3854887,0.034020619,6.878326468,-0.762497259,0,0,0,0,0,0,0,0,0,0,0,1,0,1,0,1,1
41,1922,17,intact,Kansas City,MO,F,1320,5.5,54.4,37.4,33.1,Fair,547.88,305.15,0.557,-5.651446942,-5.651446942,12.45173748,10.42358932,11.03335485,-5.651446942,-5.651446942,-5.651446942,-5.651446942,0,0,0.38,0.05,0.092,0,0,0,0,99.478,6.306056285,0.025075758,7.186144305,-0.585190039,0,0,0,0,0,0,0,0,0,0,0,1,0,1,1,2,2
41,1922,17,intact,Kansas City,MO,F,1320,5.5,54.4,37.4,33.1,Fair,1461,915.46,0.6266,-5.651446942,-5.651446942,12.45173748,10.42358932,11.03335485,-5.651446942,-5.651446942,-5.651446942,-5.651446942,0,0,0.38,0.05,0.092,0,0,0,0,99.478,7.286876412,0.025075758,7.186144305,-0.4674469,0,0,0,0,0,0,0,0,0,0,0,1,0,1,1,2,2
41,1922,17,intact,Kansas City,MO,F,1320,5.5,54.4,37.4,33.1,Fair,2191.5,1281.64,0.5848,-5.651446942,-5.651446942,12.45173748,10.42358932,11.03335485,-5.651446942,-5.651446942,-5.651446942,-5.651446942,0,0,0.38,0.05,0.092,0,0,0,0,99.478,7.69234152,0.025075758,7.186144305,-0.536485371,0,0,0,0,0,0,0,0,0,0,0,1,0,1,1,2,2
41,1922,17,intact,Kansas City,MO,F,1320,5.5,54.4,37.4,33.1,Fair,2885.47,1434.21,0.497,-5.651446942,-5.651446942,12.45173748,10.42358932,11.03335485,-5.651446942,-5.651446942,-5.651446942,-5.651446942,0,0,0.38,0.05,0.092,0,0,0,0,99.478,7.967443077,0.025075758,7.186144305,-0.699165253,0,0,0,0,0,0,0,0,0,0,0,1,0,1,1,2,2
41,1922,17,intact,Kansas City,MO,F,1320,5.5,54.4,37.4,33.1,Fair,4383,1617.3,0.369,-5.651446942,-5.651446942,12.45173748,10.42358932,11.03335485,-5.651446942,-5.651446942,-5.651446942,-5.651446942,0,0,0.38,0.05,0.092,0,0,0,0,99.478,8.3854887,0.025075758,7.186144305,-0.996958635,0,0,0,0,0,0,0,0,0,0,0,1,0,1,1,2,2
41,1922,17,intact,Kansas City,MO,F,1320,5.5,54.4,37.4,33.1,Fair,6355.35,2136.06,0.3361,-5.651446942,-5.651446942,12.45173748,10.42358932,11.03335485,-5.651446942,-5.651446942,-5.651446942,-5.651446942,0,0,0.38,0.05,0.092,0,0,0,0,99.478,8.757052257,0.025075758,7.186144305,-1.090346544,0,0,0,0,0,0,0,0,0,0,0,1,0,1,1,2,2
42,1922,17,intact,Meridian,MS,F,13700,4.7,64,53,34.8,Fair,730.5,945.97,1.295,-5.651446942,-5.651446942,12.45173748,10.42358932,11.03335485,-5.651446942,-5.651446942,-5.651446942,-5.651446942,0,0,0.38,0.05,0.092,0,0,0,0,99.478,6.593729231,0.002540146,9.525224102,0.258510695,1,0,0,0,0,0,0,0,0,0,0,0,0,1,0,2,2
42,1922,17,intact,Meridian,MS,F,13700,4.7,64,53,34.8,Fair,1497.52,1800.4,1.2023,-5.651446942,-5.651446942,12.45173748,10.42358932,11.03335485,-5.651446942,-5.651446942,-5.651446942,-5.651446942,0,0,0.38,0.05,0.092,0,0,0,0,99.478,7.311565685,0.002540146,9.525224102,0.184236389,1,0,0,0,0,0,0,0,0,0,0,0,0,1,0,2,2
42,1922,17,intact,Meridian,MS,F,13700,4.7,64,53,34.8,Fair,2191.5,2227.61,1.0165,-5.651446942,-5.651446942,12.45173748,10.42358932,11.03335485,-5.651446942,-5.651446942,-5.651446942,-5.651446942,0,0,0.38,0.05,0.092,0,0,0,0,99.478,7.69234152,0.002540146,9.525224102,0.016365354,1,0,0,0,0,0,0,0,0,0,0,0,0,1,0,2,2
42,1922,17,intact,Meridian,MS,F,13700,4.7,64,53,34.8,Fair,2922,2837.91,0.9712,-5.651446942,-5.651446942,12.45173748,10.42358932,11.03335485,-5.651446942,-5.651446942,-5.651446942,-5.651446942,0,0,0.38,0.05,0.092,0,0,0,0,99.478,7.980023592,0.002540146,9.525224102,-0.029222859,1,0,0,0,0,0,0,0,0,0,0,0,0,1,0,2,2
42,1922,17,intact,Meridian,MS,F,13700,4.7,64,53,34.8,Fair,3689.03,3814.4,1.034,-5.651446942,-5.651446942,12.45173748,10.42358932,11.03335485,-5.651446942,-5.651446942,-5.651446942,-5.651446942,0,0,0.38,0.05,0.092,0,0,0,0,99.478,8.21311883,0.002540146,9.525224102,0.033434776,1,0,0,0,0,0,0,0,0,0,0,0,0,1,0,2,2
42,1922,17,intact,Meridian,MS,F,13700,4.7,64,53,34.8,Fair,4383,5309.64,1.2114,-5.651446942,-5.651446942,12.45173748,10.42358932,11.03335485,-5.651446942,-5.651446942,-5.651446942,-5.651446942,0,0,0.38,0.05,0.092,0,0,0,0,99.478,8.3854887,0.002540146,9.525224102,0.191776716,1,0,0,0,0,0,0,0,0,0,0,0,0,1,0,2,2
43,1922,17,intact,Elizabeth,NJ,VP,60,3.1,52,43,55.4,Very Poor,474.82,854.42,1.7995,-5.651446942,-5.651446942,12.45173748,10.42358932,11.03335485,-5.651446942,-5.651446942,-5.651446942,-5.651446942,0,0,0.38,0.05,0.092,0,0,0,0,99.478,6.162935785,0.923333333,4.110873864,0.587508849,0,0,0,0,1,0,0,0,0,0,0,0,0,1,1,0,0
43,1922,17,intact,Elizabeth,NJ,VP,60,3.1,52,43,55.4,Very Poor,1497.52,1464.73,0.9781,-5.651446942,-5.651446942,12.45173748,10.42358932,11.03335485,-5.651446942,-5.651446942,-5.651446942,-5.651446942,0,0,0.38,0.05,0.092,0,0,0,0,99.478,7.311565685,0.923333333,4.110873864,-0.022143365,0,0,0,0,1,0,0,0,0,0,0,0,0,1,1,0,0
43,1922,17,intact,Elizabeth,NJ,VP,60,3.1,52,43,55.4,Very Poor,2264.55,2258.12,0.9972,-5.651446942,-5.651446942,12.45173748,10.42358932,11.03335485,-5.651446942,-5.651446942,-5.651446942,-5.651446942,0,0,0.38,0.05,0.092,0,0,0,0,99.478,7.725131343,0.923333333,4.110873864,-0.002803927,0,0,0,0,1,0,0,0,0,0,0,0,0,1,1,0,0
43,1922,17,intact,Elizabeth,NJ,VP,60,3.1,52,43,55.4,Very Poor,2922,3478.73,1.1905,-5.651446942,-5.651446942,12.45173748,10.42358932,11.03335485,-5.651446942,-5.651446942,-5.651446942,-5.651446942,0,0,0.38,0.05,0.092,0,0,0,0,99.478,7.980023592,0.923333333,4.110873864,0.174373387,0,0,0,0,1,0,0,0,0,0,0,0,0,1,1,0,0
43,1922,17,intact,Elizabeth,NJ,VP,60,3.1,52,43,55.4,Very Poor,3615.97,5187.58,1.4346,-5.651446942,-5.651446942,12.45173748,10.42358932,11.03335485,-5.651446942,-5.651446942,-5.651446942,-5.651446942,0,0,0.38,0.05,0.092,0,0,0,0,99.478,8.193115425,0.923333333,4.110873864,0.360886065,0,0,0,0,1,0,0,0,0,0,0,0,0,1,1,0,0
43,1922,17,intact,Elizabeth,NJ,VP,60,3.1,52,43,55.4,Very Poor,4383,5370.67,1.2253,-5.651446942,-5.651446942,12.45173748,10.42358932,11.03335485,-5.651446942,-5.651446942,-5.651446942,-5.651446942,0,0,0.38,0.05,0.092,0,0,0,0,99.478,8.3854887,0.923333333,4.110873864,0.203185712,0,0,0,0,1,0,0,0,0,0,0,0,0,1,1,0,0
44,1922,17,intact,Omaha,NE,G,1000,5.8,50.6,27.8,31.2,Good,401.78,152.58,0.3798,-5.651446942,-5.651446942,12.45173748,10.42358932,11.03335485,-5.651446942,-5.651446942,-5.651446942,-5.651446942,0,0,0.38,0.05,0.092,0,0,0,0,99.478,5.995904675,0.0312,6.908754779,-0.968110481,0,0,0,0,0,0,0,0,0,0,0,0,1,1,1,3,3
44,1922,17,intact,Omaha,NE,G,1000,5.8,50.6,27.8,31.2,Good,1314.9,549.27,0.4177,-5.651446942,-5.651446942,12.45173748,10.42358932,11.03335485,-5.651446942,-5.651446942,-5.651446942,-5.651446942,0,0,0.38,0.05,0.092,0,0,0,0,99.478,7.181515896,0.0312,6.908754779,-0.872991807,0,0,0,0,0,0,0,0,0,0,0,0,1,1,1,3,3
44,1922,17,intact,Omaha,NE,G,1000,5.8,50.6,27.8,31.2,Good,2081.93,732.36,0.3518,-5.651446942,-5.651446942,12.45173748,10.42358932,11.03335485,-5.651446942,-5.651446942,-5.651446942,-5.651446942,0,0,0.38,0.05,0.092,0,0,0,0,99.478,7.641050627,0.0312,6.908754779,-1.044692447,0,0,0,0,0,0,0,0,0,0,0,0,1,1,1,3,3
44,1922,17,intact,Omaha,NE,G,1000,5.8,50.6,27.8,31.2,Good,2775.9,610.3,0.2199,-5.651446942,-5.651446942,12.45173748,10.42358932,11.03335485,-5.651446942,-5.651446942,-5.651446942,-5.651446942,0,0,0.38,0.05,0.092,0,0,0,0,99.478,7.928730298,0.0312,6.908754779,-1.514582381,0,0,0,0,0,0,0,0,0,0,0,0,1,1,1,3,3
44,1922,17,intact,Omaha,NE,G,1000,5.8,50.6,27.8,31.2,Good,4236.9,1068.03,0.2521,-5.651446942,-5.651446942,12.45173748,10.42358932,11.03335485,-5.651446942,-5.651446942,-5.651446942,-5.651446942,0,0,0.38,0.05,0.092,0,0,0,0,99.478,8.351587149,0.0312,6.908754779,-1.377929445,0,0,0,0,0,0,0,0,0,0,0,0,1,1,1,3,3
46,1922,17,intact,Denver,CO,G,1500,7,50,14.4,7.6,Good,547.88,274.64,0.5013,-5.651446942,-5.651446942,12.45173748,10.42358932,11.03335485,-5.651446942,-5.651446942,-5.651446942,-5.651446942,0,0,0.38,0.05,0.092,0,0,0,0,99.478,6.306056285,0.005066667,7.313886832,-0.690550555,0,0,0,0,0,0,0,0,0,1,0,0,0,1,1,3,3
46,1922,17,intact,Denver,CO,G,1500,7,50,14.4,7.6,Good,1461,793.39,0.543,-5.651446942,-5.651446942,12.45173748,10.42358932,11.03335485,-5.651446942,-5.651446942,-5.651446942,-5.651446942,0,0,0.38,0.05,0.092,0,0,0,0,99.478,7.286876412,0.005066667,7.313886832,-0.610645959,0,0,0,0,0,0,0,0,0,1,0,0,0,1,1,3,3
46,1922,17,intact,Denver,CO,G,1500,7,50,14.4,7.6,Good,1862.77,915.46,0.4915,-5.651446942,-5.651446942,12.45173748,10.42358932,11.03335485,-5.651446942,-5.651446942,-5.651446942,-5.651446942,0,0,0.38,0.05,0.092,0,0,0,0,99.478,7.529819906,0.005066667,7.313886832,-0.710293339,0,0,0,0,0,0,0,0,0,1,0,0,0,1,1,3,3
46,1922,17,intact,Denver,CO,G,1500,7,50,14.4,7.6,Good,2922,1739.36,0.5953,-5.651446942,-5.651446942,12.45173748,10.42358932,11.03335485,-5.651446942,-5.651446942,-5.651446942,-5.651446942,0,0,0.38,0.05,0.092,0,0,0,0,99.478,7.980023592,0.005066667,7.313886832,-0.518689799,0,0,0,0,0,0,0,0,0,1,0,0,0,1,1,3,3
46,1922,17,intact,Denver,CO,G,1500,7,50,14.4,7.6,Good,3725.55,1251.12,0.3358,-5.651446942,-5.651446942,12.45173748,10.42358932,11.03335485,-5.651446942,-5.651446942,-5.651446942,-5.651446942,0,0,0.38,0.05,0.092,0,0,0,0,99.478,8.222969771,0.005066667,7.313886832,-1.091239534,0,0,0,0,0,0,0,0,0,1,0,0,0,1,1,3,3
46,1922,17,intact,Denver,CO,G,1500,7,50,14.4,7.6,Good,4383,1342.67,0.3063,-5.651446942,-5.651446942,12.45173748,10.42358932,11.03335485,-5.651446942,-5.651446942,-5.651446942,-5.651446942,0,0,0.38,0.05,0.092,0,0,0,0,99.478,8.3854887,0.005066667,7.313886832,-1.183190265,0,0,0,0,0,0,0,0,0,1,0,0,0,1,1,3,3
47,1922,17,intact,Salt Lake City,UT,P,1770,7.6,51.6,16.1,25.7,Poor,547.88,122.06,0.2228,-5.651446942,-5.651446942,12.45173748,10.42358932,11.03335485,-5.651446942,-5.651446942,-5.651446942,-5.651446942,0,0,0.38,0.05,0.092,0,0,0,0,99.478,6.306056285,0.014519774,7.479299638,-1.501480771,0,0,0,0,0,0,0,0,0,0,0,1,0,1,1,1,1
47,1922,17,intact,Salt Lake City,UT,P,1770,7.6,51.6,16.1,25.7,Poor,1497.52,396.7,0.2649,-5.651446942,-5.651446942,12.45173748,10.42358932,11.03335485,-5.651446942,-5.651446942,-5.651446942,-5.651446942,0,0,0.38,0.05,0.092,0,0,0,0,99.478,7.311565685,0.014519774,7.479299638,-1.328402883,0,0,0,0,0,0,0,0,0,0,0,1,0,1,1,1,1
47,1922,17,intact,Salt Lake City,UT,P,1770,7.6,51.6,16.1,25.7,Poor,2228.03,366.18,0.1644,-5.651446942,-5.651446942,12.45173748,10.42358932,11.03335485,-5.651446942,-5.651446942,-5.651446942,-5.651446942,0,0,0.38,0.05,0.092,0,0,0,0,99.478,7.708873066,0.014519774,7.479299638,-1.805452796,0,0,0,0,0,0,0,0,0,0,0,1,0,1,1,1,1
47,1922,17,intact,Salt Lake City,UT,P,1770,7.6,51.6,16.1,25.7,Poor,2922,549.27,0.188,-5.651446942,-5.651446942,12.45173748,10.42358932,11.03335485,-5.651446942,-5.651446942,-5.651446942,-5.651446942,0,0,0.38,0.05,0.092,0,0,0,0,99.478,7.980023592,0.014519774,7.479299638,-1.671313316,0,0,0,0,0,0,0,0,0,0,0,1,0,1,1,1,1
47,1922,17,intact,Salt Lake City,UT,P,1770,7.6,51.6,16.1,25.7,Poor,4419.52,854.42,0.1933,-5.651446942,-5.651446942,12.45173748,10.42358932,11.03335485,-5.651446942,-5.651446942,-5.651446942,-5.651446942,0,0,0.38,0.05,0.092,0,0,0,0,99.478,8.393786372,0.014519774,7.479299638,-1.643511893,0,0,0,0,0,0,0,0,0,0,0,1,0,1,1,1,1
47,1922,17,intact,Salt Lake City,UT,P,1770,7.6,51.6,16.1,25.7,Poor,6355.35,2563.27,0.4033,-5.651446942,-5.651446942,12.45173748,10.42358932,11.03335485,-5.651446942,-5.651446942,-5.651446942,-5.651446942,0,0,0.38,0.05,0.092,0,0,0,0,99.478,8.757052257,0.014519774,7.479299638,-0.908074577,0,0,0,0,0,0,0,0,0,0,0,1,0,1,1,1,1
1,1922,18,intact,Cleveland,OH,P,1215,7,49.2,33.8,28.6,Poor,365.25,396.7,1.0861,8.981040463,-7.398420029,10.59047831,8.236600073,9.183981293,-7.398420029,-7.398420029,-7.398420029,-7.398420029,0.08,0,0.4,0.038,0.098,0,0,0,0,99.384,5.900582051,0.023539095,7.103322063,0.082593298,1,0,0,0,0,0,0,0,0,0,0,0,0,1,1,1,1
1,1922,18,intact,Cleveland,OH,P,1215,7,49.2,33.8,28.6,Poor,1314.9,1312.15,0.9979,8.981040463,-7.398420029,10.59047831,8.236600073,9.183981293,-7.398420029,-7.398420029,-7.398420029,-7.398420029,0.08,0,0.4,0.038,0.098,0,0,0,0,99.384,7.181515896,0.023539095,7.103322063,-0.002102208,1,0,0,0,0,0,0,0,0,0,0,0,0,1,1,1,1
1,1922,18,intact,Cleveland,OH,P,1215,7,49.2,33.8,28.6,Poor,2008.88,1556.27,0.7747,8.981040463,-7.398420029,10.59047831,8.236600073,9.183981293,-7.398420029,-7.398420029,-7.398420029,-7.398420029,0.08,0,0.4,0.038,0.098,0,0,0,0,99.384,7.605332632,0.023539095,7.103322063,-0.255279421,1,0,0,0,0,0,0,0,0,0,0,0,0,1,1,1,1
1,1922,18,intact,Cleveland,OH,P,1215,7,49.2,33.8,28.6,Poor,2812.43,2258.12,0.8029,8.981040463,-7.398420029,10.59047831,8.236600073,9.183981293,-7.398420029,-7.398420029,-7.398420029,-7.398420029,0.08,0,0.4,0.038,0.098,0,0,0,0,99.384,7.941804157,0.023539095,7.103322063,-0.219525106,1,0,0,0,0,0,0,0,0,0,0,0,0,1,1,1,1
1,1922,18,intact,Cleveland,OH,P,1215,7,49.2,33.8,28.6,Poor,3506.4,2715.85,0.7745,8.981040463,-7.398420029,10.59047831,8.236600073,9.183981293,-7.398420029,-7.398420029,-7.398420029,-7.398420029,0.08,0,0.4,0.038,0.098,0,0,0,0,99.384,8.162345149,0.023539095,7.103322063,-0.255537619,1,0,0,0,0,0,0,0,0,0,0,0,0,1,1,1,1
1,1922,18,intact,Cleveland,OH,P,1215,7,49.2,33.8,28.6,Poor,4236.9,3539.76,0.8355,8.981040463,-7.398420029,10.59047831,8.236600073,9.183981293,-7.398420029,-7.398420029,-7.398420029,-7.398420029,0.08,0,0.4,0.038,0.098,0,0,0,0,99.384,8.351587149,0.023539095,7.103322063,-0.179724931,1,0,0,0,0,0,0,0,0,0,0,0,0,1,1,1,1
2,1922,18,intact,Dallas,TX,P,684,7.3,65.5,36.2,37.6,Poor,767.02,671.33,0.8752,8.981040463,-7.398420029,10.59047831,8.236600073,9.183981293,-7.398420029,-7.398420029,-7.398420029,-7.398420029,0.08,0,0.4,0.038,0.098,0,0,0,0,99.384,6.642512877,0.05497076,6.529418838,-0.133302847,1,0,0,0,0,0,0,0,0,0,0,0,0,1,1,1,1
2,1922,18,intact,Dallas,TX,P,684,7.3,65.5,36.2,37.6,Poor,1461,945.97,0.6475,8.981040463,-7.398420029,10.59047831,8.236600073,9.183981293,-7.398420029,-7.398420029,-7.398420029,-7.398420029,0.08,0,0.4,0.038,0.098,0,0,0,0,99.384,7.286876412,0.05497076,6.529418838,-0.434636485,1,0,0,0,0,0,0,0,0,0,0,0,0,1,1,1,1
2,1922,18,intact,Dallas,TX,P,684,7.3,65.5,36.2,37.6,Poor,2154.97,1281.64,0.5947,8.981040463,-7.398420029,10.59047831,8.236600073,9.183981293,-7.398420029,-7.398420029,-7.398420029,-7.398420029,0.08,0,0.4,0.038,0.098,0,0,0,0,99.384,7.675532081,0.05497076,6.529418838,-0.519698202,1,0,0,0,0,0,0,0,0,0,0,0,0,1,1,1,1
2,1922,18,intact,Dallas,TX,P,684,7.3,65.5,36.2,37.6,Poor,2885.47,1190.09,0.4124,8.981040463,-7.398420029,10.59047831,8.236600073,9.183981293,-7.398420029,-7.398420029,-7.398420029,-7.398420029,0.08,0,0.4,0.038,0.098,0,0,0,0,99.384,7.967443077,0.05497076,6.529418838,-0.885761527,1,0,0,0,0,0,0,0,0,0,0,0,0,1,1,1,1
2,1922,18,intact,Dallas,TX,P,684,7.3,65.5,36.2,37.6,Poor,4383,2014,0.4595,8.981040463,-7.398420029,10.59047831,8.236600073,9.183981293,-7.398420029,-7.398420029,-7.398420029,-7.398420029,0.08,0,0.4,0.038,0.098,0,0,0,0,99.384,8.3854887,0.05497076,6.529418838,-0.777616337,1,0,0,0,0,0,0,0,0,0,0,0,0,1,1,1,1
2,1922,18,intact,Dallas,TX,P,684,7.3,65.5,36.2,37.6,Poor,6428.4,2166.58,0.337,8.981040463,-7.398420029,10.59047831,8.236600073,9.183981293,-7.398420029,-7.398420029,-7.398420029,-7.398420029,0.08,0,0.4,0.038,0.098,0,0,0,0,99.384,8.768480953,0.05497076,6.529418838,-1.087672349,1,0,0,0,0,0,0,0,0,0,0,0,0,1,1,1,1
3,1922,18,intact,Atlanta,GA,G,30000,5.2,61.2,48.3,29.4,Good,730.5,640.82,0.8772,8.981040463,-7.398420029,10.59047831,8.236600073,9.183981293,-7.398420029,-7.398420029,-7.398420029,-7.398420029,0.08,0,0.4,0.038,0.098,0,0,0,0,99.384,6.593729231,0.00098,10.30898599,-0.131020262,1,0,0,0,0,0,0,0,0,0,0,0,0,1,0,3,3
3,1922,18,intact,Atlanta,GA,G,30000,5.2,61.2,48.3,29.4,Good,1497.52,1098.55,0.7336,8.981040463,-7.398420029,10.59047831,8.236600073,9.183981293,-7.398420029,-7.398420029,-7.398420029,-7.398420029,0.08,0,0.4,0.038,0.098,0,0,0,0,99.384,7.311565685,0.00098,10.30898599,-0.309791358,1,0,0,0,0,0,0,0,0,0,0,0,0,1,0,3,3
3,1922,18,intact,Atlanta,GA,G,30000,5.2,61.2,48.3,29.4,Good,2191.5,1098.55,0.5013,8.981040463,-7.398420029,10.59047831,8.236600073,9.183981293,-7.398420029,-7.398420029,-7.398420029,-7.398420029,0.08,0,0.4,0.038,0.098,0,0,0,0,99.384,7.69234152,0.00098,10.30898599,-0.690550555,1,0,0,0,0,0,0,0,0,0,0,0,0,1,0,3,3
3,1922,18,intact,Atlanta,GA,G,30000,5.2,61.2,48.3,29.4,Good,2922,1373.18,0.4699,8.981040463,-7.398420029,10.59047831,8.236600073,9.183981293,-7.398420029,-7.398420029,-7.398420029,-7.398420029,0.08,0,0.4,0.038,0.098,0,0,0,0,99.384,7.980023592,0.00098,10.30898599,-0.755235373,1,0,0,0,0,0,0,0,0,0,0,0,0,1,0,3,3
3,1922,18,intact,Atlanta,GA,G,30000,5.2,61.2,48.3,29.4,Good,3689.03,1159.58,0.3143,8.981040463,-7.398420029,10.59047831,8.236600073,9.183981293,-7.398420029,-7.398420029,-7.398420029,-7.398420029,0.08,0,0.4,0.038,0.098,0,0,0,0,99.384,8.21311883,0.00098,10.30898599,-1.157407335,1,0,0,0,0,0,0,0,0,0,0,0,0,1,0,3,3
3,1922,18,intact,Atlanta,GA,G,30000,5.2,61.2,48.3,29.4,Good,4419.52,1312.15,0.2969,8.981040463,-7.398420029,10.59047831,8.236600073,9.183981293,-7.398420029,-7.398420029,-7.398420029,-7.398420029,0.08,0,0.4,0.038,0.098,0,0,0,0,99.384,8.393786372,0.00098,10.30898599,-1.214359897,1,0,0,0,0,0,0,0,0,0,0,0,0,1,0,3,3
4,1922,18,intact,Jenkintown,PA,F,6670,5.6,54,40,22.2,Poor,511.35,427.21,0.8355,8.981040463,-7.398420029,10.59047831,8.236600073,9.183981293,-7.398420029,-7.398420029,-7.398420029,-7.398420029,0.08,0,0.4,0.038,0.098,0,0,0,0,99.384,6.237054287,0.003328336,8.805525053,-0.179724931,0,0,0,0,0,0,0,0,0,0,1,0,0,1,1,2,1
4,1922,18,intact,Jenkintown,PA,F,6670,5.6,54,40,22.2,Poor,1461,1068.03,0.731,8.981040463,-7.398420029,10.59047831,8.236600073,9.183981293,-7.398420029,-7.398420029,-7.398420029,-7.398420029,0.08,0,0.4,0.038,0.098,0,0,0,0,99.384,7.286876412,0.003328336,8.805525053,-0.313341819,0,0,0,0,0,0,0,0,0,0,1,0,0,1,1,2,1
4,1922,18,intact,Jenkintown,PA,F,6670,5.6,54,40,22.2,Poor,2228.03,1342.67,0.6026,8.981040463,-7.398420029,10.59047831,8.236600073,9.183981293,-7.398420029,-7.398420029,-7.398420029,-7.398420029,0.08,0,0.4,0.038,0.098,0,0,0,0,99.384,7.708873066,0.003328336,8.805525053,-0.506501652,0,0,0,0,0,0,0,0,0,0,1,0,0,1,1,2,1
4,1922,18,intact,Jenkintown,PA,F,6670,5.6,54,40,22.2,Poor,2922,1647.82,0.5639,8.981040463,-7.398420029,10.59047831,8.236600073,9.183981293,-7.398420029,-7.398420029,-7.398420029,-7.398420029,0.08,0,0.4,0.038,0.098,0,0,0,0,99.384,7.980023592,0.003328336,8.805525053,-0.572878348,0,0,0,0,0,0,0,0,0,0,1,0,0,1,1,2,1
4,1922,18,intact,Jenkintown,PA,F,6670,5.6,54,40,22.2,Poor,4383,2105.55,0.4804,8.981040463,-7.398420029,10.59047831,8.236600073,9.183981293,-7.398420029,-7.398420029,-7.398420029,-7.398420029,0.08,0,0.4,0.038,0.098,0,0,0,0,99.384,8.3854887,0.003328336,8.805525053,-0.733136189,0,0,0,0,0,0,0,0,0,0,1,0,0,1,1,2,1
5,1922,18,intact,Oakland,CA,P,1345,7,56.4,23.4,28.8,Poor,693.98,274.64,0.3957,8.981040463,-7.398420029,10.59047831,8.236600073,9.183981293,-7.398420029,-7.398420029,-7.398420029,-7.398420029,0.08,0,0.4,0.038,0.098,0,0,0,0,99.384,6.542443142,0.021412639,7.20489251,-0.927098931,1,0,0,0,0,0,0,0,0,0,0,0,0,1,1,1,1
5,1922,18,intact,Oakland,CA,P,1345,7,56.4,23.4,28.8,Poor,1497.52,671.33,0.4483,8.981040463,-7.398420029,10.59047831,8.236600073,9.183981293,-7.398420029,-7.398420029,-7.398420029,-7.398420029,0.08,0,0.4,0.038,0.098,0,0,0,0,99.384,7.311565685,0.021412639,7.20489251,-0.802292628,1,0,0,0,0,0,0,0,0,0,0,0,0,1,1,1,1
5,1922,18,intact,Oakland,CA,P,1345,7,56.4,23.4,28.8,Poor,2264.55,1464.73,0.6468,8.981040463,-7.398420029,10.59047831,8.236600073,9.183981293,-7.398420029,-7.398420029,-7.398420029,-7.398420029,0.08,0,0.4,0.038,0.098,0,0,0,0,99.384,7.725131343,0.021412639,7.20489251,-0.435718151,1,0,0,0,0,0,0,0,0,0,0,0,0,1,1,1,1
5,1922,18,intact,Oakland,CA,P,1345,7,56.4,23.4,28.8,Poor,2958.53,1769.88,0.5982,8.981040463,-7.398420029,10.59047831,8.236600073,9.183981293,-7.398420029,-7.398420029,-7.398420029,-7.398420029,0.08,0,0.4,0.038,0.098,0,0,0,0,99.384,7.992447802,0.021412639,7.20489251,-0.513830133,1,0,0,0,0,0,0,0,0,0,0,0,0,1,1,1,1
5,1922,18,intact,Oakland,CA,P,1345,7,56.4,23.4,28.8,Poor,4419.52,2227.61,0.504,8.981040463,-7.398420029,10.59047831,8.236600073,9.183981293,-7.398420029,-7.398420029,-7.398420029,-7.398420029,0.08,0,0.4,0.038,0.098,0,0,0,0,99.384,8.393786372,0.021412639,7.20489251,-0.685179011,1,0,0,0,0,0,0,0,0,0,0,0,0,1,1,1,1
5,1922,18,intact,Oakland,CA,P,1345,7,56.4,23.4,28.8,Poor,6391.88,2624.3,0.4106,8.981040463,-7.398420029,10.59047831,8.236600073,9.183981293,-7.398420029,-7.398420029,-7.398420029,-7.398420029,0.08,0,0.4,0.038,0.098,0,0,0,0,99.384,8.762783714,0.021412639,7.20489251,-0.890135774,1,0,0,0,0,0,0,0,0,0,0,0,0,1,1,1,1
6,1922,18,intact,Seattle,WA,G,45100,5.9,51,34,42.2,Good,693.98,61.03,0.0879,8.981040463,-7.398420029,10.59047831,8.236600073,9.183981293,-7.398420029,-7.398420029,-7.398420029,-7.398420029,0.08,0,0.4,0.038,0.098,0,0,0,0,99.384,6.542443142,0.000935698,10.7166597,-2.431555474,0,0,0,0,0,0,0,0,0,1,0,0,0,1,1,3,3
6,1922,18,intact,Seattle,WA,G,45100,5.9,51,34,42.2,Good,1497.52,152.58,0.1019,8.981040463,-7.398420029,10.59047831,8.236600073,9.183981293,-7.398420029,-7.398420029,-7.398420029,-7.398420029,0.08,0,0.4,0.038,0.098,0,0,0,0,99.384,7.311565685,0.000935698,10.7166597,-2.283763339,0,0,0,0,0,0,0,0,0,1,0,0,0,1,1,3,3
6,1922,18,intact,Seattle,WA,G,45100,5.9,51,34,42.2,Good,2264.55,274.64,0.1213,8.981040463,-7.398420029,10.59047831,8.236600073,9.183981293,-7.398420029,-7.398420029,-7.398420029,-7.398420029,0.08,0,0.4,0.038,0.098,0,0,0,0,99.384,7.725131343,0.000935698,10.7166597,-2.109488463,0,0,0,0,0,0,0,0,0,1,0,0,0,1,1,3,3
6,1922,18,intact,Seattle,WA,G,45100,5.9,51,34,42.2,Good,2958.53,274.64,0.0928,8.981040463,-7.398420029,10.59047831,8.236600073,9.183981293,-7.398420029,-7.398420029,-7.398420029,-7.398420029,0.08,0,0.4,0.038,0.098,0,0,0,0,99.384,7.992447802,0.000935698,10.7166597,-2.377308639,0,0,0,0,0,0,0,0,0,1,0,0,0,1,1,3,3
6,1922,18,intact,Seattle,WA,G,45100,5.9,51,34,42.2,Good,4419.52,457.73,0.1036,8.981040463,-7.398420029,10.59047831,8.236600073,9.183981293,-7.398420029,-7.398420029,-7.398420029,-7.398420029,0.08,0,0.4,0.038,0.098,0,0,0,0,99.384,8.393786372,0.000935698,10.7166597,-2.267217949,0,0,0,0,0,0,0,0,0,1,0,0,0,1,1,3,3
6,1922,18,intact,Seattle,WA,G,45100,5.9,51,34,42.2,Good,6391.88,579.79,0.0907,8.981040463,-7.398420029,10.59047831,8.236600073,9.183981293,-7.398420029,-7.398420029,-7.398420029,-7.398420029,0.08,0,0.4,0.038,0.098,0,0,0,0,99.384,8.762783714,0.000935698,10.7166597,-2.400197922,0,0,0,0,0,0,0,0,0,1,0,0,0,1,1,3,3
7,1922,18,intact,Cincinnati,OH,F,2120,4.4,53.2,38.6,34.3,Poor,365.25,213.61,0.5848,8.981040463,-7.398420029,10.59047831,8.236600073,9.183981293,-7.398420029,-7.398420029,-7.398420029,-7.398420029,0.08,0,0.4,0.038,0.098,0,0,0,0,99.384,5.900582051,0.016179245,7.659642955,-0.536485371,1,0,0,0,0,0,0,0,0,0,0,0,0,1,1,2,1
7,1922,18,intact,Cincinnati,OH,F,2120,4.4,53.2,38.6,34.3,Poor,1278.38,762.88,0.5968,8.981040463,-7.398420029,10.59047831,8.236600073,9.183981293,-7.398420029,-7.398420029,-7.398420029,-7.398420029,0.08,0,0.4,0.038,0.098,0,0,0,0,99.384,7.15334893,0.016179245,7.659642955,-0.51617323,1,0,0,0,0,0,0,0,0,0,0,0,0,1,1,2,1
7,1922,18,intact,Cincinnati,OH,F,2120,4.4,53.2,38.6,34.3,Poor,2812.43,1281.64,0.4557,8.981040463,-7.398420029,10.59047831,8.236600073,9.183981293,-7.398420029,-7.398420029,-7.398420029,-7.398420029,0.08,0,0.4,0.038,0.098,0,0,0,0,99.384,7.941804157,0.016179245,7.659642955,-0.785920581,1,0,0,0,0,0,0,0,0,0,0,0,0,1,1,2,1
7,1922,18,intact,Cincinnati,OH,F,2120,4.4,53.2,38.6,34.3,Poor,4200.38,1708.85,0.4068,8.981040463,-7.398420029,10.59047831,8.236600073,9.183981293,-7.398420029,-7.398420029,-7.398420029,-7.398420029,0.08,0,0.4,0.038,0.098,0,0,0,0,99.384,8.342930276,0.016179245,7.659642955,-0.899433615,1,0,0,0,0,0,0,0,0,0,0,0,0,1,1,2,1
7,1922,18,intact,Cincinnati,OH,F,2120,4.4,53.2,38.6,34.3,Poor,6172.72,1556.27,0.2521,8.981040463,-7.398420029,10.59047831,8.236600073,9.183981293,-7.398420029,-7.398420029,-7.398420029,-7.398420029,0.08,0,0.4,0.038,0.098,0,0,0,0,99.384,8.727894863,0.016179245,7.659642955,-1.377929445,1,0,0,0,0,0,0,0,0,0,0,0,0,1,1,2,1
8,1922,18,intact,Fargo,ND,P,350,7.6,39,24,37,Poor,401.78,244.12,0.6076,8.981040463,-7.398420029,10.59047831,8.236600073,9.183981293,-7.398420029,-7.398420029,-7.398420029,-7.398420029,0.08,0,0.4,0.038,0.098,0,0,0,0,99.384,5.995904675,0.105714286,5.860786223,-0.498238508,1,0,0,0,0,0,0,0,0,0,0,0,0,1,1,1,1
8,1922,18,intact,Fargo,ND,P,350,7.6,39,24,37,Poor,1387.95,579.79,0.4177,8.981040463,-7.398420029,10.59047831,8.236600073,9.183981293,-7.398420029,-7.398420029,-7.398420029,-7.398420029,0.08,0,0.4,0.038,0.098,0,0,0,0,99.384,7.235583117,0.105714286,5.860786223,-0.872991807,1,0,0,0,0,0,0,0,0,0,0,0,0,1,1,1,1
8,1922,18,intact,Fargo,ND,P,350,7.6,39,24,37,Poor,2118.45,1007,0.4753,8.981040463,-7.398420029,10.59047831,8.236600073,9.183981293,-7.398420029,-7.398420029,-7.398420029,-7.398420029,0.08,0,0.4,0.038,0.098,0,0,0,0,99.384,7.658439968,0.105714286,5.860786223,-0.743809095,1,0,0,0,0,0,0,0,0,0,0,0,0,1,1,1,1
8,1922,18,intact,Fargo,ND,P,350,7.6,39,24,37,Poor,2812.43,1281.64,0.4557,8.981040463,-7.398420029,10.59047831,8.236600073,9.183981293,-7.398420029,-7.398420029,-7.398420029,-7.398420029,0.08,0,0.4,0.038,0.098,0,0,0,0,99.384,7.941804157,0.105714286,5.860786223,-0.785920581,1,0,0,0,0,0,0,0,0,0,0,0,0,1,1,1,1
8,1922,18,intact,Fargo,ND,P,350,7.6,39,24,37,Poor,3615.97,1708.85,0.4726,8.981040463,-7.398420029,10.59047831,8.236600073,9.183981293,-7.398420029,-7.398420029,-7.398420029,-7.398420029,0.08,0,0.4,0.038,0.098,0,0,0,0,99.384,8.193115425,0.105714286,5.860786223,-0.749505914,1,0,0,0,0,0,0,0,0,0,0,0,0,1,1,1,1
8,1922,18,intact,Fargo,ND,P,350,7.6,39,24,37,Poor,4309.95,2532.76,0.5877,8.981040463,-7.398420029,10.59047831,8.236600073,9.183981293,-7.398420029,-7.398420029,-7.398420029,-7.398420029,0.08,0,0.4,0.038,0.098,0,0,0,0,99.384,8.368681582,0.105714286,5.860786223,-0.531538665,1,0,0,0,0,0,0,0,0,0,0,0,0,1,1,1,1
9,1922,18,intact,Sidney,OH,P,2820,6.8,51.2,39,24.8,Fair,365.25,183.09,0.5013,8.981040463,-7.398420029,10.59047831,8.236600073,9.183981293,-7.398420029,-7.398420029,-7.398420029,-7.398420029,0.08,0,0.4,0.038,0.098,0,0,0,0,99.384,5.900582051,0.008794326,7.944846711,-0.690550555,0,0,0,0,0,0,0,0,0,0,1,0,0,1,1,1,2
9,1922,18,intact,Sidney,OH,P,2820,6.8,51.2,39,24.8,Fair,1278.38,579.79,0.4535,8.981040463,-7.398420029,10.59047831,8.236600073,9.183981293,-7.398420029,-7.398420029,-7.398420029,-7.398420029,0.08,0,0.4,0.038,0.098,0,0,0,0,99.384,7.15334893,0.008794326,7.944846711,-0.790760009,0,0,0,0,0,0,0,0,0,0,1,0,0,1,1,1,2
9,1922,18,intact,Sidney,OH,P,2820,6.8,51.2,39,24.8,Fair,2008.88,823.91,0.4101,8.981040463,-7.398420029,10.59047831,8.236600073,9.183981293,-7.398420029,-7.398420029,-7.398420029,-7.398420029,0.08,0,0.4,0.038,0.098,0,0,0,0,99.384,7.605332632,0.008794326,7.944846711,-0.891354247,0,0,0,0,0,0,0,0,0,0,1,0,0,1,1,1,2
9,1922,18,intact,Sidney,OH,P,2820,6.8,51.2,39,24.8,Fair,2812.43,976.49,0.3472,8.981040463,-7.398420029,10.59047831,8.236600073,9.183981293,-7.398420029,-7.398420029,-7.398420029,-7.398420029,0.08,0,0.4,0.038,0.098,0,0,0,0,99.384,7.941804157,0.008794326,7.944846711,-1.057854296,0,0,0,0,0,0,0,0,0,0,1,0,0,1,1,1,2
9,1922,18,intact,Sidney,OH,P,2820,6.8,51.2,39,24.8,Fair,4200.38,1403.7,0.3342,8.981040463,-7.398420029,10.59047831,8.236600073,9.183981293,-7.398420029,-7.398420029,-7.398420029,-7.398420029,0.08,0,0.4,0.038,0.098,0,0,0,0,99.384,8.342930276,0.008794326,7.944846711,-1.096015663,0,0,0,0,0,0,0,0,0,0,1,0,0,1,1,1,2
9,1922,18,intact,Sidney,OH,P,2820,6.8,51.2,39,24.8,Fair,6172.72,1556.27,0.2521,8.981040463,-7.398420029,10.59047831,8.236600073,9.183981293,-7.398420029,-7.398420029,-7.398420029,-7.398420029,0.08,0,0.4,0.038,0.098,0,0,0,0,99.384,8.727894863,0.008794326,7.944846711,-1.377929445,0,0,0,0,0,0,0,0,0,0,1,0,0,1,1,1,2
10,1922,18,intact,Middleboro,MA,F,7460,6.6,50,41,13,Fair,474.82,427.21,0.8997,8.981040463,-7.398420029,10.59047831,8.236600073,9.183981293,-7.398420029,-7.398420029,-7.398420029,-7.398420029,0.08,0,0.4,0.038,0.098,0,0,0,0,99.384,6.162935785,0.001742627,8.917444732,-0.105693905,0,0,0,0,0,0,0,0,0,1,0,0,0,1,1,2,2
10,1922,18,intact,Middleboro,MA,F,7460,6.6,50,41,13,Fair,1461,793.39,0.543,8.981040463,-7.398420029,10.59047831,8.236600073,9.183981293,-7.398420029,-7.398420029,-7.398420029,-7.398420029,0.08,0,0.4,0.038,0.098,0,0,0,0,99.384,7.286876412,0.001742627,8.917444732,-0.610645959,0,0,0,0,0,0,0,0,0,1,0,0,0,1,1,2,2
10,1922,18,intact,Middleboro,MA,F,7460,6.6,50,41,13,Fair,2228.03,1037.52,0.4657,8.981040463,-7.398420029,10.59047831,8.236600073,9.183981293,-7.398420029,-7.398420029,-7.398420029,-7.398420029,0.08,0,0.4,0.038,0.098,0,0,0,0,99.384,7.708873066,0.001742627,8.917444732,-0.764213629,0,0,0,0,0,0,0,0,0,1,0,0,0,1,1,2,2
10,1922,18,intact,Middleboro,MA,F,7460,6.6,50,41,13,Fair,2885.47,1403.7,0.4865,8.981040463,-7.398420029,10.59047831,8.236600073,9.183981293,-7.398420029,-7.398420029,-7.398420029,-7.398420029,0.08,0,0.4,0.038,0.098,0,0,0,0,99.384,7.967443077,0.001742627,8.917444732,-0.720518377,0,0,0,0,0,0,0,0,0,1,0,0,0,1,1,2,2
10,1922,18,intact,Middleboro,MA,F,7460,6.6,50,41,13,Fair,4383,1495.24,0.3411,8.981040463,-7.398420029,10.59047831,8.236600073,9.183981293,-7.398420029,-7.398420029,-7.398420029,-7.398420029,0.08,0,0.4,0.038,0.098,0,0,0,0,99.384,8.3854887,0.001742627,8.917444732,-1.07557959,0,0,0,0,0,0,0,0,0,1,0,0,0,1,1,2,2
