Repository: sk7-dev/corrosion_prediction

File: Dataset/modelling2.csv (part 14 of 44)
site_no,year,material_id,specimen_status,city,state,internal_drainage,resistivity,pH,mean_temp,annual_precipitation,moisture,areation,approximate_days,weight_loss_g,corrosion_rate,C_clr,Si_clr,Mn_clr,S_clr,P_clr,Cr_clr,Ni_clr,Cu_clr,Mo_clr,C,Si,Mn,S,P,Cr,Ni,Cu,Mo,Fe,log_days,moisture_res_index,log_resistivity,log_corrosion_rate,texture_Clay,texture_Clay Loam,texture_Loam,texture_Loamy Sand,texture_Marsh,texture_Muck,texture_Peat,texture_Sand,texture_Sandy Clay Loam,texture_Sandy Loam,texture_Silt Loam,texture_Silty Clay,texture_Silty Clay Loam,iron_type_Wrought,climate_zone_Temperate,internal_drainage_code,areation_code
11,1922,18,intact,Loch Raven,MD,G,11000,5.3,55.4,42.6,32,Good,511.35,122.06,0.2387,8.981040463,-7.398420029,10.59047831,8.236600073,9.183981293,-7.398420029,-7.398420029,-7.398420029,-7.398420029,0.08,0,0.4,0.038,0.098,0,0,0,0,99.384,6.237054287,0.002909091,9.305741457,-1.432547746,1,0,0,0,0,0,0,0,0,0,0,0,0,1,1,3,3
11,1922,18,intact,Loch Raven,MD,G,11000,5.3,55.4,42.6,32,Good,1461,305.15,0.2089,8.981040463,-7.398420029,10.59047831,8.236600073,9.183981293,-7.398420029,-7.398420029,-7.398420029,-7.398420029,0.08,0,0.4,0.038,0.098,0,0,0,0,99.384,7.286876412,0.002909091,9.305741457,-1.56589961,1,0,0,0,0,0,0,0,0,0,0,0,0,1,1,3,3
11,1922,18,intact,Loch Raven,MD,G,11000,5.3,55.4,42.6,32,Good,2191.5,396.7,0.181,8.981040463,-7.398420029,10.59047831,8.236600073,9.183981293,-7.398420029,-7.398420029,-7.398420029,-7.398420029,0.08,0,0.4,0.038,0.098,0,0,0,0,99.384,7.69234152,0.002909091,9.305741457,-1.709258248,1,0,0,0,0,0,0,0,0,0,0,0,0,1,1,3,3
11,1922,18,intact,Loch Raven,MD,G,11000,5.3,55.4,42.6,32,Good,2848.95,488.24,0.1714,8.981040463,-7.398420029,10.59047831,8.236600073,9.183981293,-7.398420029,-7.398420029,-7.398420029,-7.398420029,0.08,0,0.4,0.038,0.098,0,0,0,0,99.384,7.954705784,0.002909091,9.305741457,-1.763755273,1,0,0,0,0,0,0,0,0,0,0,0,0,1,1,3,3
11,1922,18,intact,Loch Raven,MD,G,11000,5.3,55.4,42.6,32,Good,3652.5,488.24,0.1337,8.981040463,-7.398420029,10.59047831,8.236600073,9.183981293,-7.398420029,-7.398420029,-7.398420029,-7.398420029,0.08,0,0.4,0.038,0.098,0,0,0,0,99.384,8.203167144,0.002909091,9.305741457,-2.012156795,1,0,0,0,0,0,0,0,0,0,0,0,0,1,1,3,3
11,1922,18,intact,Loch Raven,MD,G,11000,5.3,55.4,42.6,32,Good,4346.48,518.76,0.1194,8.981040463,-7.398420029,10.59047831,8.236600073,9.183981293,-7.398420029,-7.398420029,-7.398420029,-7.398420029,0.08,0,0.4,0.038,0.098,0,0,0,0,99.384,8.377121601,0.002909091,9.305741457,-2.125276078,1,0,0,0,0,0,0,0,0,0,0,0,0,1,1,3,3
12,1922,18,intact,Los Angeles,CA,F,3190,7.1,62.4,45.2,12.4,Good,693.98,91.55,0.1319,8.981040463,-7.398420029,10.59047831,8.236600073,9.183981293,-7.398420029,-7.398420029,-7.398420029,-7.398420029,0.08,0,0.4,0.038,0.098,0,0,0,0,99.384,6.542443142,0.003887147,8.068089626,-2.025711219,0,0,0,0,0,0,0,0,0,1,0,0,0,1,0,2,3
12,1922,18,intact,Los Angeles,CA,F,3190,7.1,62.4,45.2,12.4,Good,1497.52,396.7,0.2649,8.981040463,-7.398420029,10.59047831,8.236600073,9.183981293,-7.398420029,-7.398420029,-7.398420029,-7.398420029,0.08,0,0.4,0.038,0.098,0,0,0,0,99.384,7.311565685,0.003887147,8.068089626,-1.328402883,0,0,0,0,0,0,0,0,0,1,0,0,0,1,0,2,3
12,1922,18,intact,Los Angeles,CA,F,3190,7.1,62.4,45.2,12.4,Good,2264.55,823.91,0.3638,8.981040463,-7.398420029,10.59047831,8.236600073,9.183981293,-7.398420029,-7.398420029,-7.398420029,-7.398420029,0.08,0,0.4,0.038,0.098,0,0,0,0,99.384,7.725131343,0.003887147,8.068089626,-1.011151013,0,0,0,0,0,0,0,0,0,1,0,0,0,1,0,2,3
12,1922,18,intact,Los Angeles,CA,F,3190,7.1,62.4,45.2,12.4,Good,2922,244.12,0.0835,8.981040463,-7.398420029,10.59047831,8.236600073,9.183981293,-7.398420029,-7.398420029,-7.398420029,-7.398420029,0.08,0,0.4,0.038,0.098,0,0,0,0,99.384,7.980023592,0.003887147,8.068089626,-2.482908647,0,0,0,0,0,0,0,0,0,1,0,0,0,1,0,2,3
12,1922,18,intact,Los Angeles,CA,F,3190,7.1,62.4,45.2,12.4,Good,4419.52,1098.55,0.2486,8.981040463,-7.398420029,10.59047831,8.236600073,9.183981293,-7.398420029,-7.398420029,-7.398420029,-7.398420029,0.08,0,0.4,0.038,0.098,0,0,0,0,99.384,8.393786372,0.003887147,8.068089626,-1.3919101,0,0,0,0,0,0,0,0,0,1,0,0,0,1,0,2,3
12,1922,18,intact,Los Angeles,CA,F,3190,7.1,62.4,45.2,12.4,Good,6391.88,1617.3,0.253,8.981040463,-7.398420029,10.59047831,8.236600073,9.183981293,-7.398420029,-7.398420029,-7.398420029,-7.398420029,0.08,0,0.4,0.038,0.098,0,0,0,0,99.384,8.762783714,0.003887147,8.068089626,-1.37436579,0,0,0,0,0,0,0,0,0,1,0,0,0,1,0,2,3
13,1922,18,intact,Bakersfield,CA,F,290,9.5,64.6,5.6,21.7,Good,693.98,1007,1.4511,8.981040463,-7.398420029,10.59047831,8.236600073,9.183981293,-7.398420029,-7.398420029,-7.398420029,-7.398420029,0.08,0,0.4,0.038,0.098,0,0,0,0,99.384,6.542443142,0.074827586,5.673323267,0.37232189,0,0,0,0,0,0,0,0,0,1,0,0,0,1,1,2,3
13,1922,18,intact,Bakersfield,CA,F,290,9.5,64.6,5.6,21.7,Good,1534.05,1342.67,0.8752,8.981040463,-7.398420029,10.59047831,8.236600073,9.183981293,-7.398420029,-7.398420029,-7.398420029,-7.398420029,0.08,0,0.4,0.038,0.098,0,0,0,0,99.384,7.335666576,0.074827586,5.673323267,-0.133302847,0,0,0,0,0,0,0,0,0,1,0,0,0,1,1,2,3
13,1922,18,intact,Bakersfield,CA,F,290,9.5,64.6,5.6,21.7,Good,2154.97,2380.18,1.1045,8.981040463,-7.398420029,10.59047831,8.236600073,9.183981293,-7.398420029,-7.398420029,-7.398420029,-7.398420029,0.08,0,0.4,0.038,0.098,0,0,0,0,99.384,7.675532081,0.074827586,5.673323267,0.099392744,0,0,0,0,0,0,0,0,0,1,0,0,0,1,1,2,3
14,1922,18,intact,St. Paul,MN,F,3520,6.2,44.2,27.2,17.2,Fair,401.78,122.06,0.3038,8.981040463,-7.398420029,10.59047831,8.236600073,9.183981293,-7.398420029,-7.398420029,-7.398420029,-7.398420029,0.08,0,0.4,0.038,0.098,0,0,0,0,99.384,5.995904675,0.004886364,8.166500319,-1.191385689,0,0,0,0,0,0,0,0,0,1,0,0,0,1,1,2,2
14,1922,18,intact,St. Paul,MN,F,3520,6.2,44.2,27.2,17.2,Fair,1387.95,671.33,0.4837,8.981040463,-7.398420029,10.59047831,8.236600073,9.183981293,-7.398420029,-7.398420029,-7.398420029,-7.398420029,0.08,0,0.4,0.038,0.098,0,0,0,0,99.384,7.235583117,0.004886364,8.166500319,-0.726290399,0,0,0,0,0,0,0,0,0,1,0,0,0,1,1,2,2
14,1922,18,intact,St. Paul,MN,F,3520,6.2,44.2,27.2,17.2,Fair,2118.45,945.97,0.4465,8.981040463,-7.398420029,10.59047831,8.236600073,9.183981293,-7.398420029,-7.398420029,-7.398420029,-7.398420029,0.08,0,0.4,0.038,0.098,0,0,0,0,99.384,7.658439968,0.004886364,8.166500319,-0.806315879,0,0,0,0,0,0,0,0,0,1,0,0,0,1,1,2,2
14,1922,18,intact,St. Paul,MN,F,3520,6.2,44.2,27.2,17.2,Fair,2812.43,1007,0.3581,8.981040463,-7.398420029,10.59047831,8.236600073,9.183981293,-7.398420029,-7.398420029,-7.398420029,-7.398420029,0.08,0,0.4,0.038,0.098,0,0,0,0,99.384,7.941804157,0.004886364,8.166500319,-1.026943002,0,0,0,0,0,0,0,0,0,1,0,0,0,1,1,2,2
14,1922,18,intact,St. Paul,MN,F,3520,6.2,44.2,27.2,17.2,Fair,3615.97,1403.7,0.3882,8.981040463,-7.398420029,10.59047831,8.236600073,9.183981293,-7.398420029,-7.398420029,-7.398420029,-7.398420029,0.08,0,0.4,0.038,0.098,0,0,0,0,99.384,8.193115425,0.004886364,8.166500319,-0.946234608,0,0,0,0,0,0,0,0,0,1,0,0,0,1,1,2,2
14,1922,18,intact,St. Paul,MN,F,3520,6.2,44.2,27.2,17.2,Fair,4309.95,1403.7,0.3257,8.981040463,-7.398420029,10.59047831,8.236600073,9.183981293,-7.398420029,-7.398420029,-7.398420029,-7.398420029,0.08,0,0.4,0.038,0.098,0,0,0,0,99.384,8.368681582,0.004886364,8.166500319,-1.121778567,0,0,0,0,0,0,0,0,0,1,0,0,0,1,1,2,2
15,1922,18,intact,San Antonio,TX,P,489,7.5,68.9,27.2,54.4,Poor,730.5,823.91,1.1279,8.981040463,-7.398420029,10.59047831,8.236600073,9.183981293,-7.398420029,-7.398420029,-7.398420029,-7.398420029,0.08,0,0.4,0.038,0.098,0,0,0,0,99.384,6.593729231,0.111247444,6.194405391,0.120357497,1,0,0,0,0,0,0,0,0,0,0,0,0,1,1,1,1
15,1922,18,intact,San Antonio,TX,P,489,7.5,68.9,27.2,54.4,Poor,1461,1159.58,0.7937,8.981040463,-7.398420029,10.59047831,8.236600073,9.183981293,-7.398420029,-7.398420029,-7.398420029,-7.398420029,0.08,0,0.4,0.038,0.098,0,0,0,0,99.384,7.286876412,0.111247444,6.194405391,-0.231049723,1,0,0,0,0,0,0,0,0,0,0,0,0,1,1,1,1
15,1922,18,intact,San Antonio,TX,P,489,7.5,68.9,27.2,54.4,Poor,2154.97,1586.79,0.7363,8.981040463,-7.398420029,10.59047831,8.236600073,9.183981293,-7.398420029,-7.398420029,-7.398420029,-7.398420029,0.08,0,0.4,0.038,0.098,0,0,0,0,99.384,7.675532081,0.111247444,6.194405391,-0.306117635,1,0,0,0,0,0,0,0,0,0,0,0,0,1,1,1,1
15,1922,18,intact,San Antonio,TX,P,489,7.5,68.9,27.2,54.4,Poor,2922,1556.27,0.5326,8.981040463,-7.398420029,10.59047831,8.236600073,9.183981293,-7.398420029,-7.398420029,-7.398420029,-7.398420029,0.08,0,0.4,0.038,0.098,0,0,0,0,99.384,7.980023592,0.111247444,6.194405391,-0.629984606,1,0,0,0,0,0,0,0,0,0,0,0,0,1,1,1,1
15,1922,18,intact,San Antonio,TX,P,489,7.5,68.9,27.2,54.4,Poor,4383,2471.73,0.5639,8.981040463,-7.398420029,10.59047831,8.236600073,9.183981293,-7.398420029,-7.398420029,-7.398420029,-7.398420029,0.08,0,0.4,0.038,0.098,0,0,0,0,99.384,8.3854887,0.111247444,6.194405391,-0.572878348,1,0,0,0,0,0,0,0,0,0,0,0,0,1,1,1,1
15,1922,18,intact,San Antonio,TX,P,489,7.5,68.9,27.2,54.4,Poor,6428.4,3417.7,0.5317,8.981040463,-7.398420029,10.59047831,8.236600073,9.183981293,-7.398420029,-7.398420029,-7.398420029,-7.398420029,0.08,0,0.4,0.038,0.098,0,0,0,0,99.384,8.768480953,0.111247444,6.194405391,-0.631675858,1,0,0,0,0,0,0,0,0,0,0,0,0,1,1,1,1
16,1922,18,intact,Mobile,AT,F,8290,4.4,67.3,61.6,22.2,Good,730.5,793.39,1.0861,8.981040463,-7.398420029,10.59047831,8.236600073,9.183981293,-7.398420029,-7.398420029,-7.398420029,-7.398420029,0.08,0,0.4,0.038,0.098,0,0,0,0,99.384,6.593729231,0.002677925,9.022925868,0.082593298,0,0,0,0,0,0,0,0,0,0,0,0,1,1,0,2,3
16,1922,18,intact,Mobile,AT,F,8290,4.4,67.3,61.6,22.2,Good,1461,1007,0.6893,8.981040463,-7.398420029,10.59047831,8.236600073,9.183981293,-7.398420029,-7.398420029,-7.398420029,-7.398420029,0.08,0,0.4,0.038,0.098,0,0,0,0,99.384,7.286876412,0.002677925,9.022925868,-0.372078689,0,0,0,0,0,0,0,0,0,0,0,0,1,1,0,2,3
16,1922,18,intact,Mobile,AT,F,8290,4.4,67.3,61.6,22.2,Good,2191.5,1525.76,0.6962,8.981040463,-7.398420029,10.59047831,8.236600073,9.183981293,-7.398420029,-7.398420029,-7.398420029,-7.398420029,0.08,0,0.4,0.038,0.098,0,0,0,0,99.384,7.69234152,0.002677925,9.022925868,-0.362118304,0,0,0,0,0,0,0,0,0,0,0,0,1,1,0,2,3
16,1922,18,intact,Mobile,AT,F,8290,4.4,67.3,61.6,22.2,Good,2885.47,1373.18,0.4759,8.981040463,-7.398420029,10.59047831,8.236600073,9.183981293,-7.398420029,-7.398420029,-7.398420029,-7.398420029,0.08,0,0.4,0.038,0.098,0,0,0,0,99.384,7.967443077,0.002677925,9.022925868,-0.742547531,0,0,0,0,0,0,0,0,0,0,0,0,1,1,0,2,3
16,1922,18,intact,Mobile,AT,F,8290,4.4,67.3,61.6,22.2,Good,3652.5,2105.55,0.5765,8.981040463,-7.398420029,10.59047831,8.236600073,9.183981293,-7.398420029,-7.398420029,-7.398420029,-7.398420029,0.08,0,0.4,0.038,0.098,0,0,0,0,99.384,8.203167144,0.002677925,9.022925868,-0.550779939,0,0,0,0,0,0,0,0,0,0,0,0,1,1,0,2,3
16,1922,18,intact,Mobile,AT,F,8290,4.4,67.3,61.6,22.2,Good,4383,2288.64,0.5222,8.981040463,-7.398420029,10.59047831,8.236600073,9.183981293,-7.398420029,-7.398420029,-7.398420029,-7.398420029,0.08,0,0.4,0.038,0.098,0,0,0,0,99.384,8.3854887,0.002677925,9.022925868,-0.649704623,0,0,0,0,0,0,0,0,0,0,0,0,1,1,0,2,3
17,1922,18,intact,Alexandria,VA,P,5980,4.5,55,42,30.8,Poor,438.3,488.24,1.1139,8.981040463,-7.398420029,10.59047831,8.236600073,9.183981293,-7.398420029,-7.398420029,-7.398420029,-7.398420029,0.08,0,0.4,0.038,0.098,0,0,0,0,99.384,6.082903607,0.005150502,8.696343057,0.107867371,1,0,0,0,0,0,0,0,0,0,0,0,0,1,1,1,1
17,1922,18,intact,Alexandria,VA,P,5980,4.5,55,42,30.8,Poor,1387.95,1098.55,0.7915,8.981040463,-7.398420029,10.59047831,8.236600073,9.183981293,-7.398420029,-7.398420029,-7.398420029,-7.398420029,0.08,0,0.4,0.038,0.098,0,0,0,0,99.384,7.235583117,0.005150502,8.696343057,-0.2338254,1,0,0,0,0,0,0,0,0,0,0,0,0,1,1,1,1
17,1922,18,intact,Alexandria,VA,P,5980,4.5,55,42,30.8,Poor,2154.97,1830.91,0.8496,8.981040463,-7.398420029,10.59047831,8.236600073,9.183981293,-7.398420029,-7.398420029,-7.398420029,-7.398420029,0.08,0,0.4,0.038,0.098,0,0,0,0,99.384,7.675532081,0.005150502,8.696343057,-0.162989628,1,0,0,0,0,0,0,0,0,0,0,0,0,1,1,1,1
17,1922,18,intact,Alexandria,VA,P,5980,4.5,55,42,30.8,Poor,2812.43,2258.12,0.8029,8.981040463,-7.398420029,10.59047831,8.236600073,9.183981293,-7.398420029,-7.398420029,-7.398420029,-7.398420029,0.08,0,0.4,0.038,0.098,0,0,0,0,99.384,7.941804157,0.005150502,8.696343057,-0.219525106,1,0,0,0,0,0,0,0,0,0,0,0,0,1,1,1,1
17,1922,18,intact,Alexandria,VA,P,5980,4.5,55,42,30.8,Poor,4309.95,2929.46,0.6797,8.981040463,-7.398420029,10.59047831,8.236600073,9.183981293,-7.398420029,-7.398420029,-7.398420029,-7.398420029,0.08,0,0.4,0.038,0.098,0,0,0,0,99.384,8.368681582,0.005150502,8.696343057,-0.386103755,1,0,0,0,0,0,0,0,0,0,0,0,0,1,1,1,1
17,1922,18,intact,Alexandria,VA,P,5980,4.5,55,42,30.8,Poor,6209.25,2898.94,0.4669,8.981040463,-7.398420029,10.59047831,8.236600073,9.183981293,-7.398420029,-7.398420029,-7.398420029,-7.398420029,0.08,0,0.4,0.038,0.098,0,0,0,0,99.384,8.733795395,0.005150502,8.696343057,-0.761640177,1,0,0,0,0,0,0,0,0,0,0,0,0,1,1,1,1
18,1922,18,intact,Omaha,NE,G,1410,7.3,50.6,27.8,28.4,Good,438.3,152.58,0.3481,8.981040463,-7.398420029,10.59047831,8.236600073,9.183981293,-7.398420029,-7.398420029,-7.398420029,-7.398420029,0.08,0,0.4,0.038,0.098,0,0,0,0,99.384,6.082903607,0.020141844,7.252053952,-1.055265484,0,0,0,0,0,0,0,0,0,0,0,0,1,1,1,3,3
18,1922,18,intact,Omaha,NE,G,1410,7.3,50.6,27.8,28.4,Good,1387.95,366.18,0.2638,8.981040463,-7.398420029,10.59047831,8.236600073,9.183981293,-7.398420029,-7.398420029,-7.398420029,-7.398420029,0.08,0,0.4,0.038,0.098,0,0,0,0,99.384,7.235583117,0.020141844,7.252053952,-1.332564039,0,0,0,0,0,0,0,0,0,0,0,0,1,1,1,3,3
18,1922,18,intact,Omaha,NE,G,1410,7.3,50.6,27.8,28.4,Good,2118.45,976.49,0.4609,8.981040463,-7.398420029,10.59047831,8.236600073,9.183981293,-7.398420029,-7.398420029,-7.398420029,-7.398420029,0.08,0,0.4,0.038,0.098,0,0,0,0,99.384,7.658439968,0.020141844,7.252053952,-0.774574179,0,0,0,0,0,0,0,0,0,0,0,0,1,1,1,3,3
18,1922,18,intact,Omaha,NE,G,1410,7.3,50.6,27.8,28.4,Good,2812.43,701.85,0.2496,8.981040463,-7.398420029,10.59047831,8.236600073,9.183981293,-7.398420029,-7.398420029,-7.398420029,-7.398420029,0.08,0,0.4,0.038,0.098,0,0,0,0,99.384,7.941804157,0.020141844,7.252053952,-1.387895642,0,0,0,0,0,0,0,0,0,0,0,0,1,1,1,3,3
18,1922,18,intact,Omaha,NE,G,1410,7.3,50.6,27.8,28.4,Good,3579.45,945.97,0.2643,8.981040463,-7.398420029,10.59047831,8.236600073,9.183981293,-7.398420029,-7.398420029,-7.398420029,-7.398420029,0.08,0,0.4,0.038,0.098,0,0,0,0,99.384,8.182964436,0.020141844,7.252053952,-1.330670457,0,0,0,0,0,0,0,0,0,0,0,0,1,1,1,3,3
18,1922,18,intact,Omaha,NE,G,1410,7.3,50.6,27.8,28.4,Good,4273.43,732.36,0.1714,8.981040463,-7.398420029,10.59047831,8.236600073,9.183981293,-7.398420029,-7.398420029,-7.398420029,-7.398420029,0.08,0,0.4,0.038,0.098,0,0,0,0,99.384,8.360172062,0.020141844,7.252053952,-1.763755273,0,0,0,0,0,0,0,0,0,0,0,0,1,1,1,3,3
19,1922,18,intact,Des Moines,IA,G,1970,4.6,49.5,32,28.4,Fair,401.78,244.12,0.6076,8.981040463,-7.398420029,10.59047831,8.236600073,9.183981293,-7.398420029,-7.398420029,-7.398420029,-7.398420029,0.08,0,0.4,0.038,0.098,0,0,0,0,99.384,5.995904675,0.014416244,7.586296307,-0.498238508,0,0,0,0,0,0,0,0,0,0,0,0,1,1,1,3,2
19,1922,18,intact,Des Moines,IA,G,1970,4.6,49.5,32,28.4,Fair,1351.42,549.27,0.4064,8.981040463,-7.398420029,10.59047831,8.236600073,9.183981293,-7.398420029,-7.398420029,-7.398420029,-7.398420029,0.08,0,0.4,0.038,0.098,0,0,0,0,99.384,7.20891117,0.014416244,7.586296307,-0.900417383,0,0,0,0,0,0,0,0,0,0,0,0,1,1,1,3,2
19,1922,18,intact,Des Moines,IA,G,1970,4.6,49.5,32,28.4,Fair,2081.93,610.3,0.2931,8.981040463,-7.398420029,10.59047831,8.236600073,9.183981293,-7.398420029,-7.398420029,-7.398420029,-7.398420029,0.08,0,0.4,0.038,0.098,0,0,0,0,99.384,7.641050627,0.014416244,7.586296307,-1.227241431,0,0,0,0,0,0,0,0,0,0,0,0,1,1,1,3,2
19,1922,18,intact,Des Moines,IA,G,1970,4.6,49.5,32,28.4,Fair,2775.9,915.46,0.3298,8.981040463,-7.398420029,10.59047831,8.236600073,9.183981293,-7.398420029,-7.398420029,-7.398420029,-7.398420029,0.08,0,0.4,0.038,0.098,0,0,0,0,99.384,7.928730298,0.014416244,7.586296307,-1.109268869,0,0,0,0,0,0,0,0,0,0,0,0,1,1,1,3,2
19,1922,18,intact,Des Moines,IA,G,1970,4.6,49.5,32,28.4,Fair,3542.92,945.97,0.267,8.981040463,-7.398420029,10.59047831,8.236600073,9.183981293,-7.398420029,-7.398420029,-7.398420029,-7.398420029,0.08,0,0.4,0.038,0.098,0,0,0,0,99.384,8.172706525,0.014416244,7.586296307,-1.320506621,0,0,0,0,0,0,0,0,0,0,0,0,1,1,1,3,2
19,1922,18,intact,Des Moines,IA,G,1970,4.6,49.5,32,28.4,Fair,4236.9,1007,0.2377,8.981040463,-7.398420029,10.59047831,8.236600073,9.183981293,-7.398420029,-7.398420029,-7.398420029,-7.398420029,0.08,0,0.4,0.038,0.098,0,0,0,0,99.384,8.351587149,0.014416244,7.586296307,-1.436745905,0,0,0,0,0,0,0,0,0,0,0,0,1,1,1,3,2
20,1922,18,intact,Cleveland,OH,P,2870,7.5,49.2,33.8,22.4,Poor,365.25,274.64,0.7519,8.981040463,-7.398420029,10.59047831,8.236600073,9.183981293,-7.398420029,-7.398420029,-7.398420029,-7.398420029,0.08,0,0.4,0.038,0.098,0,0,0,0,99.384,5.900582051,0.007804878,7.96241568,-0.285151943,0,0,0,0,0,0,0,0,0,0,0,1,0,1,1,1,1
20,1922,18,intact,Cleveland,OH,P,2870,7.5,49.2,33.8,22.4,Poor,1314.9,640.82,0.4874,8.981040463,-7.398420029,10.59047831,8.236600073,9.183981293,-7.398420029,-7.398420029,-7.398420029,-7.398420029,0.08,0,0.4,0.038,0.098,0,0,0,0,99.384,7.181515896,0.007804878,7.96241568,-0.718670138,0,0,0,0,0,0,0,0,0,0,0,1,0,1,1,1,1
20,1922,18,intact,Cleveland,OH,P,2870,7.5,49.2,33.8,22.4,Poor,2008.88,854.42,0.4253,8.981040463,-7.398420029,10.59047831,8.236600073,9.183981293,-7.398420029,-7.398420029,-7.398420029,-7.398420029,0.08,0,0.4,0.038,0.098,0,0,0,0,99.384,7.605332632,0.007804878,7.96241568,-0.854960477,0,0,0,0,0,0,0,0,0,0,0,1,0,1,1,1,1
20,1922,18,intact,Cleveland,OH,P,2870,7.5,49.2,33.8,22.4,Poor,2812.43,1068.03,0.3798,8.981040463,-7.398420029,10.59047831,8.236600073,9.183981293,-7.398420029,-7.398420029,-7.398420029,-7.398420029,0.08,0,0.4,0.038,0.098,0,0,0,0,99.384,7.941804157,0.007804878,7.96241568,-0.968110481,0,0,0,0,0,0,0,0,0,0,0,1,0,1,1,1,1
20,1922,18,intact,Cleveland,OH,P,2870,7.5,49.2,33.8,22.4,Poor,3506.4,1464.73,0.4177,8.981040463,-7.398420029,10.59047831,8.236600073,9.183981293,-7.398420029,-7.398420029,-7.398420029,-7.398420029,0.08,0,0.4,0.038,0.098,0,0,0,0,99.384,8.162345149,0.007804878,7.96241568,-0.872991807,0,0,0,0,0,0,0,0,0,0,0,1,0,1,1,1,1
20,1922,18,intact,Cleveland,OH,P,2870,7.5,49.2,33.8,22.4,Poor,4236.9,1830.91,0.4321,8.981040463,-7.398420029,10.59047831,8.236600073,9.183981293,-7.398420029,-7.398420029,-7.398420029,-7.398420029,0.08,0,0.4,0.038,0.098,0,0,0,0,99.384,8.351587149,0.007804878,7.96241568,-0.839098236,0,0,0,0,0,0,0,0,0,0,0,1,0,1,1,1,1
21,1922,18,intact,Kansas City,MO,F,2370,6.2,54.4,37.1,31.2,Poor,547.88,610.3,1.1139,8.981040463,-7.398420029,10.59047831,8.236600073,9.183981293,-7.398420029,-7.398420029,-7.398420029,-7.398420029,0.08,0,0.4,0.038,0.098,0,0,0,0,99.384,6.306056285,0.013164557,7.771067086,0.107867371,0,0,0,0,0,0,0,0,0,0,0,0,1,1,1,2,1
21,1922,18,intact,Kansas City,MO,F,2370,6.2,54.4,37.1,31.2,Poor,1461,884.94,0.6057,8.981040463,-7.398420029,10.59047831,8.236600073,9.183981293,-7.398420029,-7.398420029,-7.398420029,-7.398420029,0.08,0,0.4,0.038,0.098,0,0,0,0,99.384,7.286876412,0.013164557,7.771067086,-0.501370465,0,0,0,0,0,0,0,0,0,0,0,0,1,1,1,2,1
21,1922,18,intact,Kansas City,MO,F,2370,6.2,54.4,37.1,31.2,Poor,2191.5,1403.7,0.6405,8.981040463,-7.398420029,10.59047831,8.236600073,9.183981293,-7.398420029,-7.398420029,-7.398420029,-7.398420029,0.08,0,0.4,0.038,0.098,0,0,0,0,99.384,7.69234152,0.013164557,7.771067086,-0.445506158,0,0,0,0,0,0,0,0,0,0,0,0,1,1,1,2,1
22,1922,18,intact,Memphis,TN,G,5150,4.9,64.6,47.7,28.4,Good,620.92,427.21,0.688,8.981040463,-7.398420029,10.59047831,8.236600073,9.183981293,-7.398420029,-7.398420029,-7.398420029,-7.398420029,0.08,0,0.4,0.038,0.098,0,0,0,0,99.384,6.431202249,0.005514563,8.54694615,-0.373966441,0,0,0,0,0,0,0,0,0,0,0,0,1,1,0,3,3
22,1922,18,intact,Memphis,TN,G,5150,4.9,64.6,47.7,28.4,Good,1351.42,1068.03,0.7903,8.981040463,-7.398420029,10.59047831,8.236600073,9.183981293,-7.398420029,-7.398420029,-7.398420029,-7.398420029,0.08,0,0.4,0.038,0.098,0,0,0,0,99.384,7.20891117,0.005514563,8.54694615,-0.235342659,0,0,0,0,0,0,0,0,0,0,0,0,1,1,0,3,3
22,1922,18,intact,Memphis,TN,G,5150,4.9,64.6,47.7,28.4,Good,2045.4,1373.18,0.6714,8.981040463,-7.398420029,10.59047831,8.236600073,9.183981293,-7.398420029,-7.398420029,-7.398420029,-7.398420029,0.08,0,0.4,0.038,0.098,0,0,0,0,99.384,7.623348648,0.005514563,8.54694615,-0.398390194,0,0,0,0,0,0,0,0,0,0,0,0,1,1,0,3,3
22,1922,18,intact,Memphis,TN,G,5150,4.9,64.6,47.7,28.4,Good,2775.9,2380.18,0.8574,8.981040463,-7.398420029,10.59047831,8.236600073,9.183981293,-7.398420029,-7.398420029,-7.398420029,-7.398420029,0.08,0,0.4,0.038,0.098,0,0,0,0,99.384,7.928730298,0.005514563,8.54694615,-0.153850725,0,0,0,0,0,0,0,0,0,0,0,0,1,1,0,3,3
22,1922,18,intact,Memphis,TN,G,5150,4.9,64.6,47.7,28.4,Good,3506.4,2288.64,0.6527,8.981040463,-7.398420029,10.59047831,8.236600073,9.183981293,-7.398420029,-7.398420029,-7.398420029,-7.398420029,0.08,0,0.4,0.038,0.098,0,0,0,0,99.384,8.162345149,0.005514563,8.54694615,-0.426637673,0,0,0,0,0,0,0,0,0,0,0,0,1,1,0,3,3
22,1922,18,intact,Memphis,TN,G,5150,4.9,64.6,47.7,28.4,Good,4236.9,2380.18,0.5618,8.981040463,-7.398420029,10.59047831,8.236600073,9.183981293,-7.398420029,-7.398420029,-7.398420029,-7.398420029,0.08,0,0.4,0.038,0.098,0,0,0,0,99.384,8.351587149,0.005514563,8.54694615,-0.576609364,0,0,0,0,0,0,0,0,0,0,0,0,1,1,0,3,3
23,1922,18,intact,Buttonwillo,CA,F,278,9.4,65,6,24.7,Fair,693.98,2044.52,2.9461,8.981040463,-7.398420029,10.59047831,8.236600073,9.183981293,-7.398420029,-7.398420029,-7.398420029,-7.398420029,0.08,0,0.4,0.038,0.098,0,0,0,0,99.384,6.542443142,0.088848921,5.631211782,1.080482262,1,0,0,0,0,0,0,0,0,0,0,0,0,1,1,2,2
23,1922,18,intact,Buttonwillo,CA,F,278,9.4,65,6,24.7,Fair,1570.58,3661.82,2.3315,8.981040463,-7.398420029,10.59047831,8.236600073,9.183981293,-7.398420029,-7.398420029,-7.398420029,-7.398420029,0.08,0,0.4,0.038,0.098,0,0,0,0,99.384,7.359200257,0.088848921,5.631211782,0.846511837,1,0,0,0,0,0,0,0,0,0,0,0,0,1,1,2,2
23,1922,18,intact,Buttonwillo,CA,F,278,9.4,65,6,24.7,Fair,2264.55,4211.09,1.8596,8.981040463,-7.398420029,10.59047831,8.236600073,9.183981293,-7.398420029,-7.398420029,-7.398420029,-7.398420029,0.08,0,0.4,0.038,0.098,0,0,0,0,99.384,7.725131343,0.088848921,5.631211782,0.620361411,1,0,0,0,0,0,0,0,0,0,0,0,0,1,1,2,2
23,1922,18,intact,Buttonwillo,CA,F,278,9.4,65,6,24.7,Fair,2922,5858.91,2.0051,8.981040463,-7.398420029,10.59047831,8.236600073,9.183981293,-7.398420029,-7.398420029,-7.398420029,-7.398420029,0.08,0,0.4,0.038,0.098,0,0,0,0,99.384,7.980023592,0.088848921,5.631211782,0.695693935,1,0,0,0,0,0,0,0,0,0,0,0,0,1,1,2,2
23,1922,18,intact,Buttonwillo,CA,F,278,9.4,65,6,24.7,Fair,3725.55,6621.79,1.7774,8.981040463,-7.398420029,10.59047831,8.236600073,9.183981293,-7.398420029,-7.398420029,-7.398420029,-7.398420029,0.08,0,0.4,0.038,0.098,0,0,0,0,99.384,8.222969771,0.088848921,5.631211782,0.575151622,1,0,0,0,0,0,0,0,0,0,0,0,0,1,1,2,2
23,1922,18,intact,Buttonwillo,CA,F,278,9.4,65,6,24.7,Fair,4419.52,5980.97,1.3533,8.981040463,-7.398420029,10.59047831,8.236600073,9.183981293,-7.398420029,-7.398420029,-7.398420029,-7.398420029,0.08,0,0.4,0.038,0.098,0,0,0,0,99.384,8.393786372,0.088848921,5.631211782,0.302546054,1,0,0,0,0,0,0,0,0,0,0,0,0,1,1,2,2
24,1922,18,intact,Norwood,MA,G,11400,4.5,50,41,43,Good,474.82,91.55,0.1928,8.981040463,-7.398420029,10.59047831,8.236600073,9.183981293,-7.398420029,-7.398420029,-7.398420029,-7.398420029,0.08,0,0.4,0.038,0.098,0,0,0,0,99.384,6.162935785,0.00377193,9.34145635,-1.646101897,0,0,0,1,0,0,0,0,0,0,0,0,0,1,1,3,3
24,1922,18,intact,Norwood,MA,G,11400,4.5,50,41,43,Good,1461,122.06,0.0835,8.981040463,-7.398420029,10.59047831,8.236600073,9.183981293,-7.398420029,-7.398420029,-7.398420029,-7.398420029,0.08,0,0.4,0.038,0.098,0,0,0,0,99.384,7.286876412,0.00377193,9.34145635,-2.482908647,0,0,0,1,0,0,0,0,0,0,0,0,0,1,1,3,3
24,1922,18,intact,Norwood,MA,G,11400,4.5,50,41,43,Good,2228.03,335.67,0.1507,8.981040463,-7.398420029,10.59047831,8.236600073,9.183981293,-7.398420029,-7.398420029,-7.398420029,-7.398420029,0.08,0,0.4,0.038,0.098,0,0,0,0,99.384,7.708873066,0.00377193,9.34145635,-1.892464173,0,0,0,1,0,0,0,0,0,0,0,0,0,1,1,3,3
24,1922,18,intact,Norwood,MA,G,11400,4.5,50,41,43,Good,2885.47,305.15,0.1058,8.981040463,-7.398420029,10.59047831,8.236600073,9.183981293,-7.398420029,-7.398420029,-7.398420029,-7.398420029,0.08,0,0.4,0.038,0.098,0,0,0,0,99.384,7.967443077,0.00377193,9.34145635,-2.24620476,0,0,0,1,0,0,0,0,0,0,0,0,0,1,1,3,3
24,1922,18,intact,Norwood,MA,G,11400,4.5,50,41,43,Good,4383,427.21,0.0975,8.981040463,-7.398420029,10.59047831,8.236600073,9.183981293,-7.398420029,-7.398420029,-7.398420029,-7.398420029,0.08,0,0.4,0.038,0.098,0,0,0,0,99.384,8.3854887,0.00377193,9.34145635,-2.327902901,0,0,0,1,0,0,0,0,0,0,0,0,0,1,1,3,3
24,1922,18,intact,Norwood,MA,G,11400,4.5,50,41,43,Good,6282.3,488.24,0.0777,8.981040463,-7.398420029,10.59047831,8.236600073,9.183981293,-7.398420029,-7.398420029,-7.398420029,-7.398420029,0.08,0,0.4,0.038,0.098,0,0,0,0,99.384,8.745491434,0.00377193,9.34145635,-2.554900022,0,0,0,1,0,0,0,0,0,0,0,0,0,1,1,3,3
25,1922,18,intact,Milwaukee,WI,F,1780,7.2,46.1,30.4,25.8,Fair,365.25,122.06,0.3342,8.981040463,-7.398420029,10.59047831,8.236600073,9.183981293,-7.398420029,-7.398420029,-7.398420029,-7.398420029,0.08,0,0.4,0.038,0.098,0,0,0,0,99.384,5.900582051,0.014494382,7.484930283,-1.096015663,0,0,0,0,0,0,0,0,0,0,0,1,0,1,1,2,2
25,1922,18,intact,Milwaukee,WI,F,1780,7.2,46.1,30.4,25.8,Fair,1351.42,427.21,0.3161,8.981040463,-7.398420029,10.59047831,8.236600073,9.183981293,-7.398420029,-7.398420029,-7.398420029,-7.398420029,0.08,0,0.4,0.038,0.098,0,0,0,0,99.384,7.20891117,0.014494382,7.484930283,-1.15169666,0,0,0,0,0,0,0,0,0,0,0,1,0,1,1,2,2
25,1922,18,intact,Milwaukee,WI,F,1780,7.2,46.1,30.4,25.8,Fair,2081.93,518.76,0.2492,8.981040463,-7.398420029,10.59047831,8.236600073,9.183981293,-7.398420029,-7.398420029,-7.398420029,-7.398420029,0.08,0,0.4,0.038,0.098,0,0,0,0,99.384,7.641050627,0.014494382,7.484930283,-1.389499492,0,0,0,0,0,0,0,0,0,0,0,1,0,1,1,2,2
25,1922,18,intact,Milwaukee,WI,F,1780,7.2,46.1,30.4,25.8,Fair,2775.9,549.27,0.1979,8.981040463,-7.398420029,10.59047831,8.236600073,9.183981293,-7.398420029,-7.398420029,-7.398420029,-7.398420029,0.08,0,0.4,0.038,0.098,0,0,0,0,99.384,7.928730298,0.014494382,7.484930283,-1.619993426,0,0,0,0,0,0,0,0,0,0,0,1,0,1,1,2,2
25,1922,18,intact,Milwaukee,WI,F,1780,7.2,46.1,30.4,25.8,Fair,4273.43,1007,0.2356,8.981040463,-7.398420029,10.59047831,8.236600073,9.183981293,-7.398420029,-7.398420029,-7.398420029,-7.398420029,0.08,0,0.4,0.038,0.098,0,0,0,0,99.384,8.360172062,0.014494382,7.484930283,-1.445619827,0,0,0,0,0,0,0,0,0,0,0,1,0,1,1,2,2
25,1922,18,intact,Milwaukee,WI,F,1780,7.2,46.1,30.4,25.8,Fair,6209.25,823.91,0.1327,8.981040463,-7.398420029,10.59047831,8.236600073,9.183981293,-7.398420029,-7.398420029,-7.398420029,-7.398420029,0.08,0,0.4,0.038,0.098,0,0,0,0,99.384,8.733795395,0.014494382,7.484930283,-2.019664338,0,0,0,0,0,0,0,0,0,0,0,1,0,1,1,2,2
26,1922,18,intact,Springfield,OH,G,2980,7.3,53,37,46.4,Fair,365.25,274.64,0.7519,8.981040463,-7.398420029,10.59047831,8.236600073,9.183981293,-7.398420029,-7.398420029,-7.398420029,-7.398420029,0.08,0,0.4,0.038,0.098,0,0,0,0,99.384,5.900582051,0.01557047,8.000014094,-0.285151943,0,0,0,0,0,0,0,0,0,0,1,0,0,1,1,3,2
26,1922,18,intact,Springfield,OH,G,2980,7.3,53,37,46.4,Fair,1278.38,671.33,0.5251,8.981040463,-7.398420029,10.59047831,8.236600073,9.183981293,-7.398420029,-7.398420029,-7.398420029,-7.398420029,0.08,0,0.4,0.038,0.098,0,0,0,0,99.384,7.15334893,0.01557047,8.000014094,-0.644166558,0,0,0,0,0,0,0,0,0,0,1,0,0,1,1,3,2
26,1922,18,intact,Springfield,OH,G,2980,7.3,53,37,46.4,Fair,2008.88,427.21,0.2127,8.981040463,-7.398420029,10.59047831,8.236600073,9.183981293,-7.398420029,-7.398420029,-7.398420029,-7.398420029,0.08,0,0.4,0.038,0.098,0,0,0,0,99.384,7.605332632,0.01557047,8.000014094,-1.547872557,0,0,0,0,0,0,0,0,0,0,1,0,0,1,1,3,2
26,1922,18,intact,Springfield,OH,G,2980,7.3,53,37,46.4,Fair,2812.43,488.24,0.1736,8.981040463,-7.398420029,10.59047831,8.236600073,9.183981293,-7.398420029,-7.398420029,-7.398420029,-7.398420029,0.08,0,0.4,0.038,0.098,0,0,0,0,99.384,7.941804157,0.01557047,8.000014094,-1.751001477,0,0,0,0,0,0,0,0,0,0,1,0,0,1,1,3,2
26,1922,18,intact,Springfield,OH,G,2980,7.3,53,37,46.4,Fair,4200.38,1159.58,0.2761,8.981040463,-7.398420029,10.59047831,8.236600073,9.183981293,-7.398420029,-7.398420029,-7.398420029,-7.398420029,0.08,0,0.4,0.038,0.098,0,0,0,0,99.384,8.342930276,0.01557047,8.000014094,-1.28699216,0,0,0,0,0,0,0,0,0,0,1,0,0,1,1,3,2
26,1922,18,intact,Springfield,OH,G,2980,7.3,53,37,46.4,Fair,6172.72,1464.73,0.2373,8.981040463,-7.398420029,10.59047831,8.236600073,9.183981293,-7.398420029,-7.398420029,-7.398420029,-7.398420029,0.08,0,0.4,0.038,0.098,0,0,0,0,99.384,8.727894863,0.01557047,8.000014094,-1.438430116,0,0,0,0,0,0,0,0,0,0,1,0,0,1,1,3,2
27,1922,18,intact,Bunkie,LA,P,570,6.6,67,56,42.6,Poor,730.5,183.09,0.2506,8.981040463,-7.398420029,10.59047831,8.236600073,9.183981293,-7.398420029,-7.398420029,-7.398420029,-7.398420029,0.08,0,0.4,0.038,0.098,0,0,0,0,99.384,6.593729231,0.074736842,6.34738921,-1.383897237,1,0,0,0,0,0,0,0,0,0,0,0,0,1,0,1,1
27,1922,18,intact,Bunkie,LA,P,570,6.6,67,56,42.6,Poor,1461,1007,0.6893,8.981040463,-7.398420029,10.59047831,8.236600073,9.183981293,-7.398420029,-7.398420029,-7.398420029,-7.398420029,0.08,0,0.4,0.038,0.098,0,0,0,0,99.384,7.286876412,0.074736842,6.34738921,-0.372078689,1,0,0,0,0,0,0,0,0,0,0,0,0,1,0,1,1
27,1922,18,intact,Bunkie,LA,P,570,6.6,67,56,42.6,Poor,2191.5,915.46,0.4177,8.981040463,-7.398420029,10.59047831,8.236600073,9.183981293,-7.398420029,-7.398420029,-7.398420029,-7.398420029,0.08,0,0.4,0.038,0.098,0,0,0,0,99.384,7.69234152,0.074736842,6.34738921,-0.872991807,1,0,0,0,0,0,0,0,0,0,0,0,0,1,0,1,1
27,1922,18,intact,Bunkie,LA,P,570,6.6,67,56,42.6,Poor,2922,1190.09,0.4073,8.981040463,-7.398420029,10.59047831,8.236600073,9.183981293,-7.398420029,-7.398420029,-7.398420029,-7.398420029,0.08,0,0.4,0.038,0.098,0,0,0,0,99.384,7.980023592,0.074736842,6.34738921,-0.898205264,1,0,0,0,0,0,0,0,0,0,0,0,0,1,0,1,1
27,1922,18,intact,Bunkie,LA,P,570,6.6,67,56,42.6,Poor,4383,2502.24,0.5709,8.981040463,-7.398420029,10.59047831,8.236600073,9.183981293,-7.398420029,-7.398420029,-7.398420029,-7.398420029,0.08,0,0.4,0.038,0.098,0,0,0,0,99.384,8.3854887,0.074736842,6.34738921,-0.560541216,1,0,0,0,0,0,0,0,0,0,0,0,0,1,0,1,1
27,1922,18,intact,Bunkie,LA,P,570,6.6,67,56,42.6,Poor,6428.4,2715.85,0.4225,8.981040463,-7.398420029,10.59047831,8.236600073,9.183981293,-7.398420029,-7.398420029,-7.398420029,-7.398420029,0.08,0,0.4,0.038,0.098,0,0,0,0,99.384,8.768480953,0.074736842,6.34738921,-0.861565832,1,0,0,0,0,0,0,0,0,0,0,0,0,1,0,1,1
28,1922,18,intact,San Diego,CA,P,408,6.8,61,40.3,24.6,Very Poor,584.4,884.94,1.5143,8.981040463,-7.398420029,10.59047831,8.236600073,9.183981293,-7.398420029,-7.398420029,-7.398420029,-7.398420029,0.08,0,0.4,0.038,0.098,0,0,0,0,99.384,6.37058568,0.060294118,6.013715156,0.414953286,0,0,0,1,0,0,0,0,0,0,0,0,0,1,0,1,0
28,1922,18,intact,San Diego,CA,P,408,6.8,61,40.3,24.6,Very Poor,2045.4,3204.09,1.5665,8.981040463,-7.398420029,10.59047831,8.236600073,9.183981293,-7.398420029,-7.398420029,-7.398420029,-7.398420029,0.08,0,0.4,0.038,0.098,0,0,0,0,99.384,7.623348648,0.060294118,6.013715156,0.448843831,0,0,0,1,0,0,0,0,0,0,0,0,0,1,0,1,0
28,1922,18,intact,San Diego,CA,P,408,6.8,61,40.3,24.6,Very Poor,2812.43,4028,1.4322,8.981040463,-7.398420029,10.59047831,8.236600073,9.183981293,-7.398420029,-7.398420029,-7.398420029,-7.398420029,0.08,0,0.4,0.038,0.098,0,0,0,0,99.384,7.941804157,0.060294118,6.013715156,0.359211724,0,0,0,1,0,0,0,0,0,0,0,0,0,1,0,1,0
28,1922,18,intact,San Diego,CA,P,408,6.8,61,40.3,24.6,Very Poor,3506.4,4729.85,1.3489,8.981040463,-7.398420029,10.59047831,8.236600073,9.183981293,-7.398420029,-7.398420029,-7.398420029,-7.398420029,0.08,0,0.4,0.038,0.098,0,0,0,0,99.384,8.162345149,0.060294118,6.013715156,0.299289445,0,0,0,1,0,0,0,0,0,0,0,0,0,1,0,1,0
29,1922,18,intact,New Orleans,LA,VP,1270,4.2,69.3,57.4,34.5,Very Poor,730.5,1251.12,1.7127,8.981040463,-7.398420029,10.59047831,8.236600073,9.183981293,-7.398420029,-7.398420029,-7.398420029,-7.398420029,0.08,0,0.4,0.038,0.098,0,0,0,0,99.384,6.593729231,0.027165354,7.147559271,0.538071073,0,0,0,0,0,1,0,0,0,0,0,0,0,1,0,0,0
29,1922,18,intact,New Orleans,LA,VP,1270,4.2,69.3,57.4,34.5,Very Poor,1497.52,2105.55,1.406,8.981040463,-7.398420029,10.59047831,8.236600073,9.183981293,-7.398420029,-7.398420029,-7.398420029,-7.398420029,0.08,0,0.4,0.038,0.098,0,0,0,0,99.384,7.311565685,0.027165354,7.147559271,0.340748793,0,0,0,0,0,1,0,0,0,0,0,0,0,1,0,0,0
29,1922,18,intact,New Orleans,LA,VP,1270,4.2,69.3,57.4,34.5,Very Poor,2191.5,2715.85,1.2393,8.981040463,-7.398420029,10.59047831,8.236600073,9.183981293,-7.398420029,-7.398420029,-7.398420029,-7.398420029,0.08,0,0.4,0.038,0.098,0,0,0,0,99.384,7.69234152,0.027165354,7.147559271,0.214546704,0,0,0,0,0,1,0,0,0,0,0,0,0,1,0,0,0
29,1922,18,intact,New Orleans,LA,VP,1270,4.2,69.3,57.4,34.5,Very Poor,2922,3356.67,1.1488,8.981040463,-7.398420029,10.59047831,8.236600073,9.183981293,-7.398420029,-7.398420029,-7.398420029,-7.398420029,0.08,0,0.4,0.038,0.098,0,0,0,0,99.384,7.980023592,0.027165354,7.147559271,0.138717919,0,0,0,0,0,1,0,0,0,0,0,0,0,1,0,0,0
29,1922,18,intact,New Orleans,LA,VP,1270,4.2,69.3,57.4,34.5,Very Poor,3652.5,4516.25,1.2365,8.981040463,-7.398420029,10.59047831,8.236600073,9.183981293,-7.398420029,-7.398420029,-7.398420029,-7.398420029,0.08,0,0.4,0.038,0.098,0,0,0,0,99.384,8.203167144,0.027165354,7.147559271,0.212284808,0,0,0,0,0,1,0,0,0,0,0,0,0,1,0,0,0
29,1922,18,intact,New Orleans,LA,VP,1270,4.2,69.3,57.4,34.5,Very Poor,4383,4516.25,1.0304,8.981040463,-7.398420029,10.59047831,8.236600073,9.183981293,-7.398420029,-7.398420029,-7.398420029,-7.398420029,0.08,0,0.4,0.038,0.098,0,0,0,0,99.384,8.3854887,0.027165354,7.147559271,0.029947076,0,0,0,0,0,1,0,0,0,0,0,0,0,1,0,0,0
30,1922,18,intact,Davenport,IA,P,1300,7,49.9,32.4,29.4,Poor,401.78,335.67,0.8355,8.981040463,-7.398420029,10.59047831,8.236600073,9.183981293,-7.398420029,-7.398420029,-7.398420029,-7.398420029,0.08,0,0.4,0.038,0.098,0,0,0,0,99.384,5.995904675,0.022615385,7.170888479,-0.179724931,0,0,0,0,0,0,0,0,0,0,0,0,1,1,1,1,1
30,1922,18,intact,Davenport,IA,P,1300,7,49.9,32.4,29.4,Poor,1314.9,427.21,0.3249,8.981040463,-7.398420029,10.59047831,8.236600073,9.183981293,-7.398420029,-7.398420029,-7.398420029,-7.398420029,0.08,0,0.4,0.038,0.098,0,0,0,0,99.384,7.181515896,0.022615385,7.170888479,-1.124237836,0,0,0,0,0,0,0,0,0,0,0,0,1,1,1,1,1
30,1922,18,intact,Davenport,IA,P,1300,7,49.9,32.4,29.4,Poor,2081.93,762.88,0.3664,8.981040463,-7.398420029,10.59047831,8.236600073,9.183981293,-7.398420029,-7.398420029,-7.398420029,-7.398420029,0.08,0,0.4,0.038,0.098,0,0,0,0,99.384,7.641050627,0.022615385,7.170888479,-1.004029646,0,0,0,0,0,0,0,0,0,0,0,0,1,1,1,1,1
30,1922,18,intact,Davenport,IA,P,1300,7,49.9,32.4,29.4,Poor,2995.05,1342.67,0.4483,8.981040463,-7.398420029,10.59047831,8.236600073,9.183981293,-7.398420029,-7.398420029,-7.398420029,-7.398420029,0.08,0,0.4,0.038,0.098,0,0,0,0,99.384,8.004716205,0.022615385,7.170888479,-0.802292628,0,0,0,0,0,0,0,0,0,0,0,0,1,1,1,1,1
30,1922,18,intact,Davenport,IA,P,1300,7,49.9,32.4,29.4,Poor,4236.9,1708.85,0.4033,8.981040463,-7.398420029,10.59047831,8.236600073,9.183981293,-7.398420029,-7.398420029,-7.398420029,-7.398420029,0.08,0,0.4,0.038,0.098,0,0,0,0,99.384,8.351587149,0.022615385,7.170888479,-0.908074577,0,0,0,0,0,0,0,0,0,0,0,0,1,1,1,1,1
30,1922,18,intact,Davenport,IA,P,1300,7,49.9,32.4,29.4,Poor,6209.25,2105.55,0.3391,8.981040463,-7.398420029,10.59047831,8.236600073,9.183981293,-7.398420029,-7.398420029,-7.398420029,-7.398420029,0.08,0,0.4,0.038,0.098,0,0,0,0,99.384,8.733795395,0.022615385,7.170888479,-1.08146023,0,0,0,0,0,0,0,0,0,0,0,0,1,1,1,1,1
31,1922,18,intact,Jaksonville,FL,G,20500,4.7,69.3,47.4,2.8,Good,730.5,396.7,0.5431,8.981040463,-7.398420029,10.59047831,8.236600073,9.183981293,-7.398420029,-7.398420029,-7.398420029,-7.398420029,0.08,0,0.4,0.038,0.098,0,0,0,0,99.384,6.593729231,0.000136585,9.928228944,-0.610461814,0,0,0,0,0,0,0,1,0,0,0,0,0,1,0,3,3
31,1922,18,intact,Jaksonville,FL,G,20500,4.7,69.3,47.4,2.8,Good,1497.52,640.82,0.4279,8.981040463,-7.398420029,10.59047831,8.236600073,9.183981293,-7.398420029,-7.398420029,-7.398420029,-7.398420029,0.08,0,0.4,0.038,0.098,0,0,0,0,99.384,7.311565685,0.000136585,9.928228944,-0.848865756,0,0,0,0,0,0,0,1,0,0,0,0,0,1,0,3,3
31,1922,18,intact,Jaksonville,FL,G,20500,4.7,69.3,47.4,2.8,Good,2191.5,701.85,0.3203,8.981040463,-7.398420029,10.59047831,8.236600073,9.183981293,-7.398420029,-7.398420029,-7.398420029,-7.398420029,0.08,0,0.4,0.038,0.098,0,0,0,0,99.384,7.69234152,0.000136585,9.928228944,-1.138497222,0,0,0,0,0,0,0,1,0,0,0,0,0,1,0,3,3
31,1922,18,intact,Jaksonville,FL,G,20500,4.7,69.3,47.4,2.8,Good,2922,701.85,0.2402,8.981040463,-7.398420029,10.59047831,8.236600073,9.183981293,-7.398420029,-7.398420029,-7.398420029,-7.398420029,0.08,0,0.4,0.038,0.098,0,0,0,0,99.384,7.980023592,0.000136585,9.928228944,-1.426283369,0,0,0,0,0,0,0,1,0,0,0,0,0,1,0,3,3
31,1922,18,intact,Jaksonville,FL,G,20500,4.7,69.3,47.4,2.8,Good,4383,854.42,0.1949,8.981040463,-7.398420029,10.59047831,8.236600073,9.183981293,-7.398420029,-7.398420029,-7.398420029,-7.398420029,0.08,0,0.4,0.038,0.098,0,0,0,0,99.384,8.3854887,0.000136585,9.928228944,-1.635268672,0,0,0,0,0,0,0,1,0,0,0,0,0,1,0,3,3
31,1922,18,intact,Jaksonville,FL,G,20500,4.7,69.3,47.4,2.8,Good,6464.93,1251.12,0.1935,8.981040463,-7.398420029,10.59047831,8.236600073,9.183981293,-7.398420029,-7.398420029,-7.398420029,-7.398420029,0.08,0,0.4,0.038,0.098,0,0,0,0,99.384,8.774147464,0.000136585,9.928228944,-1.642477767,0,0,0,0,0,0,0,1,0,0,0,0,0,1,0,3,3
32,1922,18,intact,Rochester,NY,G,5700,7.3,47.6,32.8,17.8,Good,365.25,122.06,0.3342,8.981040463,-7.398420029,10.59047831,8.236600073,9.183981293,-7.398420029,-7.398420029,-7.398420029,-7.398420029,0.08,0,0.4,0.038,0.098,0,0,0,0,99.384,5.900582051,0.003122807,8.648396877,-1.096015663,0,0,0,0,0,0,0,0,0,0,1,0,0,1,1,3,3
32,1922,18,intact,Rochester,NY,G,5700,7.3,47.6,32.8,17.8,Good,1351.42,396.7,0.2935,8.981040463,-7.398420029,10.59047831,8.236600073,9.183981293,-7.398420029,-7.398420029,-7.398420029,-7.398420029,0.08,0,0.4,0.038,0.098,0,0,0,0,99.384,7.20891117,0.003122807,8.648396877,-1.22587764,0,0,0,0,0,0,0,0,0,0,1,0,0,1,1,3,3
32,1922,18,intact,Rochester,NY,G,5700,7.3,47.6,32.8,17.8,Good,2118.45,793.39,0.3745,8.981040463,-7.398420029,10.59047831,8.236600073,9.183981293,-7.398420029,-7.398420029,-7.398420029,-7.398420029,0.08,0,0.4,0.038,0.098,0,0,0,0,99.384,7.658439968,0.003122807,8.648396877,-0.982163476,0,0,0,0,0,0,0,0,0,0,1,0,0,1,1,3,3
32,1922,18,intact,Rochester,NY,G,5700,7.3,47.6,32.8,17.8,Good,2775.9,701.85,0.2528,8.981040463,-7.398420029,10.59047831,8.236600073,9.183981293,-7.398420029,-7.398420029,-7.398420029,-7.398420029,0.08,0,0.4,0.038,0.098,0,0,0,0,99.384,7.928730298,0.003122807,8.648396877,-1.375156617,0,0,0,0,0,0,0,0,0,0,1,0,0,1,1,3,3
32,1922,18,intact,Rochester,NY,G,5700,7.3,47.6,32.8,17.8,Good,3506.4,854.42,0.2437,8.981040463,-7.398420029,10.59047831,8.236600073,9.183981293,-7.398420029,-7.398420029,-7.398420029,-7.398420029,0.08,0,0.4,0.038,0.098,0,0,0,0,99.384,8.162345149,0.003122807,8.648396877,-1.411817318,0,0,0,0,0,0,0,0,0,0,1,0,0,1,1,3,3
32,1922,18,intact,Rochester,NY,G,5700,7.3,47.6,32.8,17.8,Good,4273.43,1281.64,0.2999,8.981040463,-7.398420029,10.59047831,8.236600073,9.183981293,-7.398420029,-7.398420029,-7.398420029,-7.398420029,0.08,0,0.4,0.038,0.098,0,0,0,0,99.384,8.360172062,0.003122807,8.648396877,-1.204306193,0,0,0,0,0,0,0,0,0,0,1,0,0,1,1,3,3
33,1922,18,intact,Milwaukee,WI,VP,800,6.8,46.1,30.4,72.8,Very Poor,365.25,122.06,0.3342,8.981040463,-7.398420029,10.59047831,8.236600073,9.183981293,-7.398420029,-7.398420029,-7.398420029,-7.398420029,0.08,0,0.4,0.038,0.098,0,0,0,0,99.384,5.900582051,0.091,6.685860947,-1.096015663,0,0,0,0,0,0,1,0,0,0,0,0,0,1,1,0,0
33,1922,18,intact,Milwaukee,WI,VP,800,6.8,46.1,30.4,72.8,Very Poor,1351.42,1098.55,0.8129,8.981040463,-7.398420029,10.59047831,8.236600073,9.183981293,-7.398420029,-7.398420029,-7.398420029,-7.398420029,0.08,0,0.4,0.038,0.098,0,0,0,0,99.384,7.20891117,0.091,6.685860947,-0.207147178,0,0,0,0,0,0,1,0,0,0,0,0,0,1,1,0,0
