Repository: sk7-dev/corrosion_prediction

File: Dataset/modelling2.csv (part 15 of 44)
site_no,year,material_id,specimen_status,city,state,internal_drainage,resistivity,pH,mean_temp,annual_precipitation,moisture,areation,approximate_days,weight_loss_g,corrosion_rate,C_clr,Si_clr,Mn_clr,S_clr,P_clr,Cr_clr,Ni_clr,Cu_clr,Mo_clr,C,Si,Mn,S,P,Cr,Ni,Cu,Mo,Fe,log_days,moisture_res_index,log_resistivity,log_corrosion_rate,texture_Clay,texture_Clay Loam,texture_Loam,texture_Loamy Sand,texture_Marsh,texture_Muck,texture_Peat,texture_Sand,texture_Sandy Clay Loam,texture_Sandy Loam,texture_Silt Loam,texture_Silty Clay,texture_Silty Clay Loam,iron_type_Wrought,climate_zone_Temperate,internal_drainage_code,areation_code
33,1922,18,intact,Milwaukee,WI,VP,800,6.8,46.1,30.4,72.8,Very Poor,2118.45,1464.73,0.6914,8.981040463,-7.398420029,10.59047831,8.236600073,9.183981293,-7.398420029,-7.398420029,-7.398420029,-7.398420029,0.08,0,0.4,0.038,0.098,0,0,0,0,99.384,7.658439968,0.091,6.685860947,-0.369036751,0,0,0,0,0,0,1,0,0,0,0,0,0,1,1,0,0
33,1922,18,intact,Milwaukee,WI,VP,800,6.8,46.1,30.4,72.8,Very Poor,2775.9,2715.85,0.9784,8.981040463,-7.398420029,10.59047831,8.236600073,9.183981293,-7.398420029,-7.398420029,-7.398420029,-7.398420029,0.08,0,0.4,0.038,0.098,0,0,0,0,99.384,7.928730298,0.091,6.685860947,-0.021836695,0,0,0,0,0,0,1,0,0,0,0,0,0,1,1,0,0
33,1922,18,intact,Milwaukee,WI,VP,800,6.8,46.1,30.4,72.8,Very Poor,3542.92,3478.73,0.9819,8.981040463,-7.398420029,10.59047831,8.236600073,9.183981293,-7.398420029,-7.398420029,-7.398420029,-7.398420029,0.08,0,0.4,0.038,0.098,0,0,0,0,99.384,8.172706525,0.091,6.685860947,-0.018265809,0,0,0,0,0,0,1,0,0,0,0,0,0,1,1,0,0
33,1922,18,intact,Milwaukee,WI,VP,800,6.8,46.1,30.4,72.8,Very Poor,4273.43,3905.94,0.914,8.981040463,-7.398420029,10.59047831,8.236600073,9.183981293,-7.398420029,-7.398420029,-7.398420029,-7.398420029,0.08,0,0.4,0.038,0.098,0,0,0,0,99.384,8.360172062,0.091,6.685860947,-0.089924708,0,0,0,0,0,0,1,0,0,0,0,0,0,1,1,0,0
34,1922,18,intact,Norristown,PA,F,4900,6.7,54,40,23.4,Poor,511.35,427.21,0.8355,8.981040463,-7.398420029,10.59047831,8.236600073,9.183981293,-7.398420029,-7.398420029,-7.398420029,-7.398420029,0.08,0,0.4,0.038,0.098,0,0,0,0,99.384,6.237054287,0.00477551,8.497194545,-0.179724931,0,0,0,0,0,0,0,0,0,0,1,0,0,1,1,2,1
34,1922,18,intact,Norristown,PA,F,4900,6.7,54,40,23.4,Poor,1461,549.27,0.376,8.981040463,-7.398420029,10.59047831,8.236600073,9.183981293,-7.398420029,-7.398420029,-7.398420029,-7.398420029,0.08,0,0.4,0.038,0.098,0,0,0,0,99.384,7.286876412,0.00477551,8.497194545,-0.978166136,0,0,0,0,0,0,0,0,0,0,1,0,0,1,1,2,1
34,1922,18,intact,Norristown,PA,F,4900,6.7,54,40,23.4,Poor,2228.03,854.42,0.3835,8.981040463,-7.398420029,10.59047831,8.236600073,9.183981293,-7.398420029,-7.398420029,-7.398420029,-7.398420029,0.08,0,0.4,0.038,0.098,0,0,0,0,99.384,7.708873066,0.00477551,8.497194545,-0.958415658,0,0,0,0,0,0,0,0,0,0,1,0,0,1,1,2,1
34,1922,18,intact,Norristown,PA,F,4900,6.7,54,40,23.4,Poor,2922,1007,0.3446,8.981040463,-7.398420029,10.59047831,8.236600073,9.183981293,-7.398420029,-7.398420029,-7.398420029,-7.398420029,0.08,0,0.4,0.038,0.098,0,0,0,0,99.384,7.980023592,0.00477551,8.497194545,-1.065370955,0,0,0,0,0,0,0,0,0,0,1,0,0,1,1,2,1
34,1922,18,intact,Norristown,PA,F,4900,6.7,54,40,23.4,Poor,3615.97,1312.15,0.3629,8.981040463,-7.398420029,10.59047831,8.236600073,9.183981293,-7.398420029,-7.398420029,-7.398420029,-7.398420029,0.08,0,0.4,0.038,0.098,0,0,0,0,99.384,8.193115425,0.00477551,8.497194545,-1.013627965,0,0,0,0,0,0,0,0,0,0,1,0,0,1,1,2,1
34,1922,18,intact,Norristown,PA,F,4900,6.7,54,40,23.4,Poor,4383,1617.3,0.369,8.981040463,-7.398420029,10.59047831,8.236600073,9.183981293,-7.398420029,-7.398420029,-7.398420029,-7.398420029,0.08,0,0.4,0.038,0.098,0,0,0,0,99.384,8.3854887,0.00477551,8.497194545,-0.996958635,0,0,0,0,0,0,0,0,0,0,1,0,0,1,1,2,1
35,1922,18,intact,Los Angeles,CA,G,2060,7.3,62.4,15.2,18,Good,693.98,335.67,0.4837,8.981040463,-7.398420029,10.59047831,8.236600073,9.183981293,-7.398420029,-7.398420029,-7.398420029,-7.398420029,0.08,0,0.4,0.038,0.098,0,0,0,0,99.384,6.542443142,0.008737864,7.630946581,-0.726290399,0,1,0,0,0,0,0,0,0,0,0,0,0,1,1,3,3
35,1922,18,intact,Los Angeles,CA,G,2060,7.3,62.4,15.2,18,Good,1497.52,579.79,0.3872,8.981040463,-7.398420029,10.59047831,8.236600073,9.183981293,-7.398420029,-7.398420029,-7.398420029,-7.398420029,0.08,0,0.4,0.038,0.098,0,0,0,0,99.384,7.311565685,0.008737864,7.630946581,-0.948813924,0,1,0,0,0,0,0,0,0,0,0,0,0,1,1,3,3
35,1922,18,intact,Los Angeles,CA,G,2060,7.3,62.4,15.2,18,Good,2264.55,305.15,0.1348,8.981040463,-7.398420029,10.59047831,8.236600073,9.183981293,-7.398420029,-7.398420029,-7.398420029,-7.398420029,0.08,0,0.4,0.038,0.098,0,0,0,0,99.384,7.725131343,0.008737864,7.630946581,-2.003963081,0,1,0,0,0,0,0,0,0,0,0,0,0,1,1,3,3
35,1922,18,intact,Los Angeles,CA,G,2060,7.3,62.4,15.2,18,Good,2922,640.82,0.2193,8.981040463,-7.398420029,10.59047831,8.236600073,9.183981293,-7.398420029,-7.398420029,-7.398420029,-7.398420029,0.08,0,0.4,0.038,0.098,0,0,0,0,99.384,7.980023592,0.008737864,7.630946581,-1.517314624,0,1,0,0,0,0,0,0,0,0,0,0,0,1,1,3,3
35,1922,18,intact,Los Angeles,CA,G,2060,7.3,62.4,15.2,18,Good,4419.52,762.88,0.1726,8.981040463,-7.398420029,10.59047831,8.236600073,9.183981293,-7.398420029,-7.398420029,-7.398420029,-7.398420029,0.08,0,0.4,0.038,0.098,0,0,0,0,99.384,8.393786372,0.008737864,7.630946581,-1.7567785,0,1,0,0,0,0,0,0,0,0,0,0,0,1,1,3,3
35,1922,18,intact,Los Angeles,CA,G,2060,7.3,62.4,15.2,18,Good,6391.88,976.49,0.1528,8.981040463,-7.398420029,10.59047831,8.236600073,9.183981293,-7.398420029,-7.398420029,-7.398420029,-7.398420029,0.08,0,0.4,0.038,0.098,0,0,0,0,99.384,8.762783714,0.008737864,7.630946581,-1.878625402,0,1,0,0,0,0,0,0,0,0,0,0,0,1,1,3,3
36,1922,18,intact,Meridian,MS,G,11200,4.5,64,53,13.8,Good,730.5,305.15,0.4177,8.981040463,-7.398420029,10.59047831,8.236600073,9.183981293,-7.398420029,-7.398420029,-7.398420029,-7.398420029,0.08,0,0.4,0.038,0.098,0,0,0,0,99.384,6.593729231,0.001232143,9.323758339,-0.872991807,0,0,0,0,0,0,0,0,0,1,0,0,0,1,0,3,3
36,1922,18,intact,Meridian,MS,G,11200,4.5,64,53,13.8,Good,1497.52,488.24,0.326,8.981040463,-7.398420029,10.59047831,8.236600073,9.183981293,-7.398420029,-7.398420029,-7.398420029,-7.398420029,0.08,0,0.4,0.038,0.098,0,0,0,0,99.384,7.311565685,0.001232143,9.323758339,-1.120857898,0,0,0,0,0,0,0,0,0,1,0,0,0,1,0,3,3
36,1922,18,intact,Meridian,MS,G,11200,4.5,64,53,13.8,Good,2191.5,427.21,0.1949,8.981040463,-7.398420029,10.59047831,8.236600073,9.183981293,-7.398420029,-7.398420029,-7.398420029,-7.398420029,0.08,0,0.4,0.038,0.098,0,0,0,0,99.384,7.69234152,0.001232143,9.323758339,-1.635268672,0,0,0,0,0,0,0,0,0,1,0,0,0,1,0,3,3
36,1922,18,intact,Meridian,MS,G,11200,4.5,64,53,13.8,Good,2922,640.82,0.2193,8.981040463,-7.398420029,10.59047831,8.236600073,9.183981293,-7.398420029,-7.398420029,-7.398420029,-7.398420029,0.08,0,0.4,0.038,0.098,0,0,0,0,99.384,7.980023592,0.001232143,9.323758339,-1.517314624,0,0,0,0,0,0,0,0,0,1,0,0,0,1,0,3,3
36,1922,18,intact,Meridian,MS,G,11200,4.5,64,53,13.8,Good,4383,732.36,0.1671,8.981040463,-7.398420029,10.59047831,8.236600073,9.183981293,-7.398420029,-7.398420029,-7.398420029,-7.398420029,0.08,0,0.4,0.038,0.098,0,0,0,0,99.384,8.3854887,0.001232143,9.323758339,-1.789162843,0,0,0,0,0,0,0,0,0,1,0,0,0,1,0,3,3
36,1922,18,intact,Meridian,MS,G,11200,4.5,64,53,13.8,Good,6464.93,793.39,0.1227,8.981040463,-7.398420029,10.59047831,8.236600073,9.183981293,-7.398420029,-7.398420029,-7.398420029,-7.398420029,0.08,0,0.4,0.038,0.098,0,0,0,0,99.384,8.774147464,0.001232143,9.323758339,-2.098012927,0,0,0,0,0,0,0,0,0,1,0,0,0,1,0,3,3
37,1922,18,intact,Jaksonville,PL,P,11200,3.8,69.3,47.4,7,Fair,730.5,762.88,1.0443,8.981040463,-7.398420029,10.59047831,8.236600073,9.183981293,-7.398420029,-7.398420029,-7.398420029,-7.398420029,0.08,0,0.4,0.038,0.098,0,0,0,0,99.384,6.593729231,0.000625,9.323758339,0.043346805,0,0,0,0,0,0,0,1,0,0,0,0,0,1,0,1,2
37,1922,18,intact,Jaksonville,PL,P,11200,3.8,69.3,47.4,7,Fair,1497.52,1373.18,0.917,8.981040463,-7.398420029,10.59047831,8.236600073,9.183981293,-7.398420029,-7.398420029,-7.398420029,-7.398420029,0.08,0,0.4,0.038,0.098,0,0,0,0,99.384,7.311565685,0.000625,9.323758339,-0.086647807,0,0,0,0,0,0,0,1,0,0,0,0,0,1,0,1,2
37,1922,18,intact,Jaksonville,PL,P,11200,3.8,69.3,47.4,7,Fair,2191.5,1251.12,0.5709,8.981040463,-7.398420029,10.59047831,8.236600073,9.183981293,-7.398420029,-7.398420029,-7.398420029,-7.398420029,0.08,0,0.4,0.038,0.098,0,0,0,0,99.384,7.69234152,0.000625,9.323758339,-0.560541216,0,0,0,0,0,0,0,1,0,0,0,0,0,1,0,1,2
37,1922,18,intact,Jaksonville,PL,P,11200,3.8,69.3,47.4,7,Fair,2922,1769.88,0.6057,8.981040463,-7.398420029,10.59047831,8.236600073,9.183981293,-7.398420029,-7.398420029,-7.398420029,-7.398420029,0.08,0,0.4,0.038,0.098,0,0,0,0,99.384,7.980023592,0.000625,9.323758339,-0.501370465,0,0,0,0,0,0,0,1,0,0,0,0,0,1,0,1,2
37,1922,18,intact,Jaksonville,PL,P,11200,3.8,69.3,47.4,7,Fair,3689.03,2593.79,0.7031,8.981040463,-7.398420029,10.59047831,8.236600073,9.183981293,-7.398420029,-7.398420029,-7.398420029,-7.398420029,0.08,0,0.4,0.038,0.098,0,0,0,0,99.384,8.21311883,0.000625,9.323758339,-0.35225615,0,0,0,0,0,0,0,1,0,0,0,0,0,1,0,1,2
37,1922,18,intact,Jaksonville,PL,P,11200,3.8,69.3,47.4,7,Fair,4383,2746.37,0.6266,8.981040463,-7.398420029,10.59047831,8.236600073,9.183981293,-7.398420029,-7.398420029,-7.398420029,-7.398420029,0.08,0,0.4,0.038,0.098,0,0,0,0,99.384,8.3854887,0.000625,9.323758339,-0.4674469,0,0,0,0,0,0,0,1,0,0,0,0,0,1,0,1,2
38,1922,18,intact,Camden,NJ,G,38600,4.5,54,40,3,Good,511.35,91.55,0.179,8.981040463,-7.398420029,10.59047831,8.236600073,9.183981293,-7.398420029,-7.398420029,-7.398420029,-7.398420029,0.08,0,0.4,0.038,0.098,0,0,0,0,99.384,6.237054287,7.77E-05,10.56103346,-1.720369473,0,0,0,0,0,0,0,0,0,1,0,0,0,1,1,3,3
38,1922,18,intact,Camden,NJ,G,38600,4.5,54,40,3,Good,1461,183.09,0.1253,8.981040463,-7.398420029,10.59047831,8.236600073,9.183981293,-7.398420029,-7.398420029,-7.398420029,-7.398420029,0.08,0,0.4,0.038,0.098,0,0,0,0,99.384,7.286876412,7.77E-05,10.56103346,-2.077044417,0,0,0,0,0,0,0,0,0,1,0,0,0,1,1,3,3
38,1922,18,intact,Camden,NJ,G,38600,4.5,54,40,3,Good,2228.03,366.18,0.1644,8.981040463,-7.398420029,10.59047831,8.236600073,9.183981293,-7.398420029,-7.398420029,-7.398420029,-7.398420029,0.08,0,0.4,0.038,0.098,0,0,0,0,99.384,7.708873066,7.77E-05,10.56103346,-1.805452796,0,0,0,0,0,0,0,0,0,1,0,0,0,1,1,3,3
38,1922,18,intact,Camden,NJ,G,38600,4.5,54,40,3,Good,2922,671.33,0.2298,8.981040463,-7.398420029,10.59047831,8.236600073,9.183981293,-7.398420029,-7.398420029,-7.398420029,-7.398420029,0.08,0,0.4,0.038,0.098,0,0,0,0,99.384,7.980023592,7.77E-05,10.56103346,-1.470545914,0,0,0,0,0,0,0,0,0,1,0,0,0,1,1,3,3
38,1922,18,intact,Camden,NJ,G,38600,4.5,54,40,3,Good,4383,671.33,0.1532,8.981040463,-7.398420029,10.59047831,8.236600073,9.183981293,-7.398420029,-7.398420029,-7.398420029,-7.398420029,0.08,0,0.4,0.038,0.098,0,0,0,0,99.384,8.3854887,7.77E-05,10.56103346,-1.876011022,0,0,0,0,0,0,0,0,0,1,0,0,0,1,1,3,3
38,1922,18,intact,Camden,NJ,G,38600,4.5,54,40,3,Good,6282.3,854.42,0.136,8.981040463,-7.398420029,10.59047831,8.236600073,9.183981293,-7.398420029,-7.398420029,-7.398420029,-7.398420029,0.08,0,0.4,0.038,0.098,0,0,0,0,99.384,8.745491434,7.77E-05,10.56103346,-1.995100393,0,0,0,0,0,0,0,0,0,1,0,0,0,1,1,3,3
39,1922,18,intact,Wilmington,DE,F,7440,5.6,54,40,24.2,Poor,511.35,366.18,0.7161,8.981040463,-7.398420029,10.59047831,8.236600073,9.183981293,-7.398420029,-7.398420029,-7.398420029,-7.398420029,0.08,0,0.4,0.038,0.098,0,0,0,0,99.384,6.237054287,0.003252688,8.914760527,-0.333935457,0,0,0,0,0,0,0,0,0,0,1,0,0,1,1,2,1
39,1922,18,intact,Wilmington,DE,F,7440,5.6,54,40,24.2,Poor,1461,976.49,0.6684,8.981040463,-7.398420029,10.59047831,8.236600073,9.183981293,-7.398420029,-7.398420029,-7.398420029,-7.398420029,0.08,0,0.4,0.038,0.098,0,0,0,0,99.384,7.286876412,0.003252688,8.914760527,-0.402868482,0,0,0,0,0,0,0,0,0,0,1,0,0,1,1,2,1
39,1922,18,intact,Wilmington,DE,F,7440,5.6,54,40,24.2,Poor,2228.03,976.49,0.4383,8.981040463,-7.398420029,10.59047831,8.236600073,9.183981293,-7.398420029,-7.398420029,-7.398420029,-7.398420029,0.08,0,0.4,0.038,0.098,0,0,0,0,99.384,7.708873066,0.003252688,8.914760527,-0.824851672,0,0,0,0,0,0,0,0,0,0,1,0,0,1,1,2,1
39,1922,18,intact,Wilmington,DE,F,7440,5.6,54,40,24.2,Poor,2922,1495.24,0.5117,8.981040463,-7.398420029,10.59047831,8.236600073,9.183981293,-7.398420029,-7.398420029,-7.398420029,-7.398420029,0.08,0,0.4,0.038,0.098,0,0,0,0,99.384,7.980023592,0.003252688,8.914760527,-0.670016763,0,0,0,0,0,0,0,0,0,0,1,0,0,1,1,2,1
39,1922,18,intact,Wilmington,DE,F,7440,5.6,54,40,24.2,Poor,3615.97,1434.21,0.3966,8.981040463,-7.398420029,10.59047831,8.236600073,9.183981293,-7.398420029,-7.398420029,-7.398420029,-7.398420029,0.08,0,0.4,0.038,0.098,0,0,0,0,99.384,8.193115425,0.003252688,8.914760527,-0.924827063,0,0,0,0,0,0,0,0,0,0,1,0,0,1,1,2,1
39,1922,18,intact,Wilmington,DE,F,7440,5.6,54,40,24.2,Poor,4383,1952.97,0.4456,8.981040463,-7.398420029,10.59047831,8.236600073,9.183981293,-7.398420029,-7.398420029,-7.398420029,-7.398420029,0.08,0,0.4,0.038,0.098,0,0,0,0,99.384,8.3854887,0.003252688,8.914760527,-0.80833359,0,0,0,0,0,0,0,0,0,0,1,0,0,1,1,2,1
40,1922,18,intact,New Orleans,LA,P,970,6,69.3,57.4,33,Poor,730.5,671.33,0.919,8.981040463,-7.398420029,10.59047831,8.236600073,9.183981293,-7.398420029,-7.398420029,-7.398420029,-7.398420029,0.08,0,0.4,0.038,0.098,0,0,0,0,99.384,6.593729231,0.034020619,6.878326468,-0.084469157,0,0,0,0,0,0,0,0,0,0,0,1,0,1,0,1,1
40,1922,18,intact,New Orleans,LA,P,970,6,69.3,57.4,33,Poor,1497.52,1403.7,0.9373,8.981040463,-7.398420029,10.59047831,8.236600073,9.183981293,-7.398420029,-7.398420029,-7.398420029,-7.398420029,0.08,0,0.4,0.038,0.098,0,0,0,0,99.384,7.311565685,0.034020619,6.878326468,-0.064751877,0,0,0,0,0,0,0,0,0,0,0,1,0,1,0,1,1
40,1922,18,intact,New Orleans,LA,P,970,6,69.3,57.4,33,Poor,2191.5,1861.43,0.8494,8.981040463,-7.398420029,10.59047831,8.236600073,9.183981293,-7.398420029,-7.398420029,-7.398420029,-7.398420029,0.08,0,0.4,0.038,0.098,0,0,0,0,99.384,7.69234152,0.034020619,6.878326468,-0.163225061,0,0,0,0,0,0,0,0,0,0,0,1,0,1,0,1,1
40,1922,18,intact,New Orleans,LA,P,970,6,69.3,57.4,33,Poor,2922,2502.24,0.8563,8.981040463,-7.398420029,10.59047831,8.236600073,9.183981293,-7.398420029,-7.398420029,-7.398420029,-7.398420029,0.08,0,0.4,0.038,0.098,0,0,0,0,99.384,7.980023592,0.034020619,6.878326468,-0.155134497,0,0,0,0,0,0,0,0,0,0,0,1,0,1,0,1,1
40,1922,18,intact,New Orleans,LA,P,970,6,69.3,57.4,33,Poor,3652.5,2837.91,0.777,8.981040463,-7.398420029,10.59047831,8.236600073,9.183981293,-7.398420029,-7.398420029,-7.398420029,-7.398420029,0.08,0,0.4,0.038,0.098,0,0,0,0,99.384,8.203167144,0.034020619,6.878326468,-0.252314929,0,0,0,0,0,0,0,0,0,0,0,1,0,1,0,1,1
40,1922,18,intact,New Orleans,LA,P,970,6,69.3,57.4,33,Poor,4383,2136.06,0.4874,8.981040463,-7.398420029,10.59047831,8.236600073,9.183981293,-7.398420029,-7.398420029,-7.398420029,-7.398420029,0.08,0,0.4,0.038,0.098,0,0,0,0,99.384,8.3854887,0.034020619,6.878326468,-0.718670138,0,0,0,0,0,0,0,0,0,0,0,1,0,1,0,1,1
41,1922,18,intact,Kansas City,MO,F,1320,5.5,54.4,37.4,33.1,Fair,547.88,122.06,0.2228,8.981040463,-7.398420029,10.59047831,8.236600073,9.183981293,-7.398420029,-7.398420029,-7.398420029,-7.398420029,0.08,0,0.4,0.038,0.098,0,0,0,0,99.384,6.306056285,0.025075758,7.186144305,-1.501480771,0,0,0,0,0,0,0,0,0,0,0,1,0,1,1,2,2
41,1922,18,intact,Kansas City,MO,F,1320,5.5,54.4,37.4,33.1,Fair,1461,732.36,0.5013,8.981040463,-7.398420029,10.59047831,8.236600073,9.183981293,-7.398420029,-7.398420029,-7.398420029,-7.398420029,0.08,0,0.4,0.038,0.098,0,0,0,0,99.384,7.286876412,0.025075758,7.186144305,-0.690550555,0,0,0,0,0,0,0,0,0,0,0,1,0,1,1,2,2
41,1922,18,intact,Kansas City,MO,F,1320,5.5,54.4,37.4,33.1,Fair,2191.5,1251.12,0.5709,8.981040463,-7.398420029,10.59047831,8.236600073,9.183981293,-7.398420029,-7.398420029,-7.398420029,-7.398420029,0.08,0,0.4,0.038,0.098,0,0,0,0,99.384,7.69234152,0.025075758,7.186144305,-0.560541216,0,0,0,0,0,0,0,0,0,0,0,1,0,1,1,2,2
41,1922,18,intact,Kansas City,MO,F,1320,5.5,54.4,37.4,33.1,Fair,2885.47,1403.7,0.4865,8.981040463,-7.398420029,10.59047831,8.236600073,9.183981293,-7.398420029,-7.398420029,-7.398420029,-7.398420029,0.08,0,0.4,0.038,0.098,0,0,0,0,99.384,7.967443077,0.025075758,7.186144305,-0.720518377,0,0,0,0,0,0,0,0,0,0,0,1,0,1,1,2,2
41,1922,18,intact,Kansas City,MO,F,1320,5.5,54.4,37.4,33.1,Fair,4383,1830.91,0.4177,8.981040463,-7.398420029,10.59047831,8.236600073,9.183981293,-7.398420029,-7.398420029,-7.398420029,-7.398420029,0.08,0,0.4,0.038,0.098,0,0,0,0,99.384,8.3854887,0.025075758,7.186144305,-0.872991807,0,0,0,0,0,0,0,0,0,0,0,1,0,1,1,2,2
41,1922,18,intact,Kansas City,MO,F,1320,5.5,54.4,37.4,33.1,Fair,6355.35,2136.06,0.3361,8.981040463,-7.398420029,10.59047831,8.236600073,9.183981293,-7.398420029,-7.398420029,-7.398420029,-7.398420029,0.08,0,0.4,0.038,0.098,0,0,0,0,99.384,8.757052257,0.025075758,7.186144305,-1.090346544,0,0,0,0,0,0,0,0,0,0,0,1,0,1,1,2,2
42,1922,18,intact,Meridian,MS,F,13700,4.7,64,53,34.8,Fair,730.5,884.94,1.2114,8.981040463,-7.398420029,10.59047831,8.236600073,9.183981293,-7.398420029,-7.398420029,-7.398420029,-7.398420029,0.08,0,0.4,0.038,0.098,0,0,0,0,99.384,6.593729231,0.002540146,9.525224102,0.191776716,1,0,0,0,0,0,0,0,0,0,0,0,0,1,0,2,2
42,1922,18,intact,Meridian,MS,F,13700,4.7,64,53,34.8,Fair,1497.52,1556.27,1.0392,8.981040463,-7.398420029,10.59047831,8.236600073,9.183981293,-7.398420029,-7.398420029,-7.398420029,-7.398420029,0.08,0,0.4,0.038,0.098,0,0,0,0,99.384,7.311565685,0.002540146,9.525224102,0.038451186,1,0,0,0,0,0,0,0,0,0,0,0,0,1,0,2,2
42,1922,18,intact,Meridian,MS,F,13700,4.7,64,53,34.8,Fair,2191.5,1891.94,0.8633,8.981040463,-7.398420029,10.59047831,8.236600073,9.183981293,-7.398420029,-7.398420029,-7.398420029,-7.398420029,0.08,0,0.4,0.038,0.098,0,0,0,0,99.384,7.69234152,0.002540146,9.525224102,-0.146993024,1,0,0,0,0,0,0,0,0,0,0,0,0,1,0,2,2
42,1922,18,intact,Meridian,MS,F,13700,4.7,64,53,34.8,Fair,2922,2044.52,0.6997,8.981040463,-7.398420029,10.59047831,8.236600073,9.183981293,-7.398420029,-7.398420029,-7.398420029,-7.398420029,0.08,0,0.4,0.038,0.098,0,0,0,0,99.384,7.980023592,0.002540146,9.525224102,-0.357103607,1,0,0,0,0,0,0,0,0,0,0,0,0,1,0,2,2
42,1922,18,intact,Meridian,MS,F,13700,4.7,64,53,34.8,Fair,3689.03,2837.91,0.7693,8.981040463,-7.398420029,10.59047831,8.236600073,9.183981293,-7.398420029,-7.398420029,-7.398420029,-7.398420029,0.08,0,0.4,0.038,0.098,0,0,0,0,99.384,8.21311883,0.002540146,9.525224102,-0.262274269,1,0,0,0,0,0,0,0,0,0,0,0,0,1,0,2,2
42,1922,18,intact,Meridian,MS,F,13700,4.7,64,53,34.8,Fair,4383,3356.67,0.7658,8.981040463,-7.398420029,10.59047831,8.236600073,9.183981293,-7.398420029,-7.398420029,-7.398420029,-7.398420029,0.08,0,0.4,0.038,0.098,0,0,0,0,99.384,8.3854887,0.002540146,9.525224102,-0.26683424,1,0,0,0,0,0,0,0,0,0,0,0,0,1,0,2,2
43,1922,18,intact,Elizabeth,NJ,VP,60,3.1,52,43,55.4,Very Poor,474.82,701.85,1.4781,8.981040463,-7.398420029,10.59047831,8.236600073,9.183981293,-7.398420029,-7.398420029,-7.398420029,-7.398420029,0.08,0,0.4,0.038,0.098,0,0,0,0,99.384,6.162935785,0.923333333,4.110873864,0.390757479,0,0,0,0,1,0,0,0,0,0,0,0,0,1,1,0,0
43,1922,18,intact,Elizabeth,NJ,VP,60,3.1,52,43,55.4,Very Poor,1497.52,2105.55,1.406,8.981040463,-7.398420029,10.59047831,8.236600073,9.183981293,-7.398420029,-7.398420029,-7.398420029,-7.398420029,0.08,0,0.4,0.038,0.098,0,0,0,0,99.384,7.311565685,0.923333333,4.110873864,0.340748793,0,0,0,0,1,0,0,0,0,0,0,0,0,1,1,0,0
43,1922,18,intact,Elizabeth,NJ,VP,60,3.1,52,43,55.4,Very Poor,2264.55,2349.67,1.0376,8.981040463,-7.398420029,10.59047831,8.236600073,9.183981293,-7.398420029,-7.398420029,-7.398420029,-7.398420029,0.08,0,0.4,0.038,0.098,0,0,0,0,99.384,7.725131343,0.923333333,4.110873864,0.036910354,0,0,0,0,1,0,0,0,0,0,0,0,0,1,1,0,0
43,1922,18,intact,Elizabeth,NJ,VP,60,3.1,52,43,55.4,Very Poor,2922,2746.37,0.9399,8.981040463,-7.398420029,10.59047831,8.236600073,9.183981293,-7.398420029,-7.398420029,-7.398420029,-7.398420029,0.08,0,0.4,0.038,0.098,0,0,0,0,99.384,7.980023592,0.923333333,4.110873864,-0.061981792,0,0,0,0,1,0,0,0,0,0,0,0,0,1,1,0,0
43,1922,18,intact,Elizabeth,NJ,VP,60,3.1,52,43,55.4,Very Poor,3615.97,2990.49,0.827,8.981040463,-7.398420029,10.59047831,8.236600073,9.183981293,-7.398420029,-7.398420029,-7.398420029,-7.398420029,0.08,0,0.4,0.038,0.098,0,0,0,0,99.384,8.193115425,0.923333333,4.110873864,-0.189950584,0,0,0,0,1,0,0,0,0,0,0,0,0,1,1,0,0
43,1922,18,intact,Elizabeth,NJ,VP,60,3.1,52,43,55.4,Very Poor,4383,3997.49,0.912,8.981040463,-7.398420029,10.59047831,8.236600073,9.183981293,-7.398420029,-7.398420029,-7.398420029,-7.398420029,0.08,0,0.4,0.038,0.098,0,0,0,0,99.384,8.3854887,0.923333333,4.110873864,-0.092115289,0,0,0,0,1,0,0,0,0,0,0,0,0,1,1,0,0
44,1922,18,intact,Omaha,NE,G,1000,5.8,50.6,27.8,31.2,Good,401.78,122.06,0.3038,8.981040463,-7.398420029,10.59047831,8.236600073,9.183981293,-7.398420029,-7.398420029,-7.398420029,-7.398420029,0.08,0,0.4,0.038,0.098,0,0,0,0,99.384,5.995904675,0.0312,6.908754779,-1.191385689,0,0,0,0,0,0,0,0,0,0,0,0,1,1,1,3,3
44,1922,18,intact,Omaha,NE,G,1000,5.8,50.6,27.8,31.2,Good,1314.9,366.18,0.2785,8.981040463,-7.398420029,10.59047831,8.236600073,9.183981293,-7.398420029,-7.398420029,-7.398420029,-7.398420029,0.08,0,0.4,0.038,0.098,0,0,0,0,99.384,7.181515896,0.0312,6.908754779,-1.27833722,0,0,0,0,0,0,0,0,0,0,0,0,1,1,1,3,3
44,1922,18,intact,Omaha,NE,G,1000,5.8,50.6,27.8,31.2,Good,2081.93,610.3,0.2931,8.981040463,-7.398420029,10.59047831,8.236600073,9.183981293,-7.398420029,-7.398420029,-7.398420029,-7.398420029,0.08,0,0.4,0.038,0.098,0,0,0,0,99.384,7.641050627,0.0312,6.908754779,-1.227241431,0,0,0,0,0,0,0,0,0,0,0,0,1,1,1,3,3
44,1922,18,intact,Omaha,NE,G,1000,5.8,50.6,27.8,31.2,Good,2775.9,610.3,0.2199,8.981040463,-7.398420029,10.59047831,8.236600073,9.183981293,-7.398420029,-7.398420029,-7.398420029,-7.398420029,0.08,0,0.4,0.038,0.098,0,0,0,0,99.384,7.928730298,0.0312,6.908754779,-1.514582381,0,0,0,0,0,0,0,0,0,0,0,0,1,1,1,3,3
44,1922,18,intact,Omaha,NE,G,1000,5.8,50.6,27.8,31.2,Good,4236.9,1037.52,0.2449,8.981040463,-7.398420029,10.59047831,8.236600073,9.183981293,-7.398420029,-7.398420029,-7.398420029,-7.398420029,0.08,0,0.4,0.038,0.098,0,0,0,0,99.384,8.351587149,0.0312,6.908754779,-1.406905315,0,0,0,0,0,0,0,0,0,0,0,0,1,1,1,3,3
46,1922,18,intact,Denver,CO,G,1500,7,50,14.4,7.6,Good,547.88,366.18,0.6684,8.981040463,-7.398420029,10.59047831,8.236600073,9.183981293,-7.398420029,-7.398420029,-7.398420029,-7.398420029,0.08,0,0.4,0.038,0.098,0,0,0,0,99.384,6.306056285,0.005066667,7.313886832,-0.402868482,0,0,0,0,0,0,0,0,0,1,0,0,0,1,1,3,3
46,1922,18,intact,Denver,CO,G,1500,7,50,14.4,7.6,Good,1461,823.91,0.5639,8.981040463,-7.398420029,10.59047831,8.236600073,9.183981293,-7.398420029,-7.398420029,-7.398420029,-7.398420029,0.08,0,0.4,0.038,0.098,0,0,0,0,99.384,7.286876412,0.005066667,7.313886832,-0.572878348,0,0,0,0,0,0,0,0,0,1,0,0,0,1,1,3,3
46,1922,18,intact,Denver,CO,G,1500,7,50,14.4,7.6,Good,1862.77,793.39,0.4259,8.981040463,-7.398420029,10.59047831,8.236600073,9.183981293,-7.398420029,-7.398420029,-7.398420029,-7.398420029,0.08,0,0.4,0.038,0.098,0,0,0,0,99.384,7.529819906,0.005066667,7.313886832,-0.853550702,0,0,0,0,0,0,0,0,0,1,0,0,0,1,1,3,3
46,1922,18,intact,Denver,CO,G,1500,7,50,14.4,7.6,Good,2922,1769.88,0.6057,8.981040463,-7.398420029,10.59047831,8.236600073,9.183981293,-7.398420029,-7.398420029,-7.398420029,-7.398420029,0.08,0,0.4,0.038,0.098,0,0,0,0,99.384,7.980023592,0.005066667,7.313886832,-0.501370465,0,0,0,0,0,0,0,0,0,1,0,0,0,1,1,3,3
46,1922,18,intact,Denver,CO,G,1500,7,50,14.4,7.6,Good,3725.55,1312.15,0.3522,8.981040463,-7.398420029,10.59047831,8.236600073,9.183981293,-7.398420029,-7.398420029,-7.398420029,-7.398420029,0.08,0,0.4,0.038,0.098,0,0,0,0,99.384,8.222969771,0.005066667,7.313886832,-1.043556083,0,0,0,0,0,0,0,0,0,1,0,0,0,1,1,3,3
46,1922,18,intact,Denver,CO,G,1500,7,50,14.4,7.6,Good,4383,1464.73,0.3342,8.981040463,-7.398420029,10.59047831,8.236600073,9.183981293,-7.398420029,-7.398420029,-7.398420029,-7.398420029,0.08,0,0.4,0.038,0.098,0,0,0,0,99.384,8.3854887,0.005066667,7.313886832,-1.096015663,0,0,0,0,0,0,0,0,0,1,0,0,0,1,1,3,3
47,1922,18,intact,Salt Lake City,UT,P,1770,7.6,51.6,16.1,25.7,Poor,547.88,152.58,0.2785,8.981040463,-7.398420029,10.59047831,8.236600073,9.183981293,-7.398420029,-7.398420029,-7.398420029,-7.398420029,0.08,0,0.4,0.038,0.098,0,0,0,0,99.384,6.306056285,0.014519774,7.479299638,-1.27833722,0,0,0,0,0,0,0,0,0,0,0,1,0,1,1,1,1
47,1922,18,intact,Salt Lake City,UT,P,1770,7.6,51.6,16.1,25.7,Poor,1497.52,488.24,0.326,8.981040463,-7.398420029,10.59047831,8.236600073,9.183981293,-7.398420029,-7.398420029,-7.398420029,-7.398420029,0.08,0,0.4,0.038,0.098,0,0,0,0,99.384,7.311565685,0.014519774,7.479299638,-1.120857898,0,0,0,0,0,0,0,0,0,0,0,1,0,1,1,1,1
47,1922,18,intact,Salt Lake City,UT,P,1770,7.6,51.6,16.1,25.7,Poor,2228.03,671.33,0.3013,8.981040463,-7.398420029,10.59047831,8.236600073,9.183981293,-7.398420029,-7.398420029,-7.398420029,-7.398420029,0.08,0,0.4,0.038,0.098,0,0,0,0,99.384,7.708873066,0.014519774,7.479299638,-1.199648833,0,0,0,0,0,0,0,0,0,0,0,1,0,1,1,1,1
47,1922,18,intact,Salt Lake City,UT,P,1770,7.6,51.6,16.1,25.7,Poor,2922,610.3,0.2089,8.981040463,-7.398420029,10.59047831,8.236600073,9.183981293,-7.398420029,-7.398420029,-7.398420029,-7.398420029,0.08,0,0.4,0.038,0.098,0,0,0,0,99.384,7.980023592,0.014519774,7.479299638,-1.56589961,0,0,0,0,0,0,0,0,0,0,0,1,0,1,1,1,1
47,1922,18,intact,Salt Lake City,UT,P,1770,7.6,51.6,16.1,25.7,Poor,4419.52,854.42,0.1933,8.981040463,-7.398420029,10.59047831,8.236600073,9.183981293,-7.398420029,-7.398420029,-7.398420029,-7.398420029,0.08,0,0.4,0.038,0.098,0,0,0,0,99.384,8.393786372,0.014519774,7.479299638,-1.643511893,0,0,0,0,0,0,0,0,0,0,0,1,0,1,1,1,1
47,1922,18,intact,Salt Lake City,UT,P,1770,7.6,51.6,16.1,25.7,Poor,6355.35,1647.82,0.2593,8.981040463,-7.398420029,10.59047831,8.236600073,9.183981293,-7.398420029,-7.398420029,-7.398420029,-7.398420029,0.08,0,0.4,0.038,0.098,0,0,0,0,99.384,8.757052257,0.014519774,7.479299638,-1.349769586,0,0,0,0,0,0,0,0,0,0,0,1,0,1,1,1,1
1,1922,26,intact,Cleveland,OH,P,1215,7,49.2,33.8,28.6,Poor,365.25,366.18,1.0025,7.318743918,-9.004795788,8.550887542,6.535984676,5.149690849,-9.004795788,-9.004795788,8.463876167,-9.004795788,0.07,0,0.24,0.032,0.008,0,0,0.22,0,99.43,5.900582051,0.023539095,7.103322063,0.00249688,1,0,0,0,0,0,0,0,0,0,0,0,0,1,1,1,1
1,1922,26,intact,Cleveland,OH,P,1215,7,49.2,33.8,28.6,Poor,1314.9,1159.58,0.8819,7.318743918,-9.004795788,8.550887542,6.535984676,5.149690849,-9.004795788,-9.004795788,8.463876167,-9.004795788,0.07,0,0.24,0.032,0.008,0,0,0.22,0,99.43,7.181515896,0.023539095,7.103322063,-0.125676608,1,0,0,0,0,0,0,0,0,0,0,0,0,1,1,1,1
1,1922,26,intact,Cleveland,OH,P,1215,7,49.2,33.8,28.6,Poor,2008.88,1403.7,0.6987,7.318743918,-9.004795788,8.550887542,6.535984676,5.149690849,-9.004795788,-9.004795788,8.463876167,-9.004795788,0.07,0,0.24,0.032,0.008,0,0,0.22,0,99.43,7.605332632,0.023539095,7.103322063,-0.358533813,1,0,0,0,0,0,0,0,0,0,0,0,0,1,1,1,1
1,1922,26,intact,Cleveland,OH,P,1215,7,49.2,33.8,28.6,Poor,2812.43,2014,0.7161,7.318743918,-9.004795788,8.550887542,6.535984676,5.149690849,-9.004795788,-9.004795788,8.463876167,-9.004795788,0.07,0,0.24,0.032,0.008,0,0,0.22,0,99.43,7.941804157,0.023539095,7.103322063,-0.333935457,1,0,0,0,0,0,0,0,0,0,0,0,0,1,1,1,1
1,1922,26,intact,Cleveland,OH,P,1215,7,49.2,33.8,28.6,Poor,3506.4,2776.88,0.7919,7.318743918,-9.004795788,8.550887542,6.535984676,5.149690849,-9.004795788,-9.004795788,8.463876167,-9.004795788,0.07,0,0.24,0.032,0.008,0,0,0.22,0,99.43,8.162345149,0.023539095,7.103322063,-0.233320158,1,0,0,0,0,0,0,0,0,0,0,0,0,1,1,1,1
1,1922,26,intact,Cleveland,OH,P,1215,7,49.2,33.8,28.6,Poor,4236.9,2685.33,0.6338,7.318743918,-9.004795788,8.550887542,6.535984676,5.149690849,-9.004795788,-9.004795788,8.463876167,-9.004795788,0.07,0,0.24,0.032,0.008,0,0,0.22,0,99.43,8.351587149,0.023539095,7.103322063,-0.456021832,1,0,0,0,0,0,0,0,0,0,0,0,0,1,1,1,1
2,1922,26,intact,Dallas,TX,P,684,7.3,65.5,36.2,37.6,Poor,767.02,549.27,0.7161,7.318743918,-9.004795788,8.550887542,6.535984676,5.149690849,-9.004795788,-9.004795788,8.463876167,-9.004795788,0.07,0,0.24,0.032,0.008,0,0,0.22,0,99.43,6.642512877,0.05497076,6.529418838,-0.333935457,1,0,0,0,0,0,0,0,0,0,0,0,0,1,1,1,1
2,1922,26,intact,Dallas,TX,P,684,7.3,65.5,36.2,37.6,Poor,1461,762.88,0.5222,7.318743918,-9.004795788,8.550887542,6.535984676,5.149690849,-9.004795788,-9.004795788,8.463876167,-9.004795788,0.07,0,0.24,0.032,0.008,0,0,0.22,0,99.43,7.286876412,0.05497076,6.529418838,-0.649704623,1,0,0,0,0,0,0,0,0,0,0,0,0,1,1,1,1
2,1922,26,intact,Dallas,TX,P,684,7.3,65.5,36.2,37.6,Poor,2154.97,1281.64,0.5947,7.318743918,-9.004795788,8.550887542,6.535984676,5.149690849,-9.004795788,-9.004795788,8.463876167,-9.004795788,0.07,0,0.24,0.032,0.008,0,0,0.22,0,99.43,7.675532081,0.05497076,6.529418838,-0.519698202,1,0,0,0,0,0,0,0,0,0,0,0,0,1,1,1,1
2,1922,26,intact,Dallas,TX,P,684,7.3,65.5,36.2,37.6,Poor,2885.47,701.85,0.2432,7.318743918,-9.004795788,8.550887542,6.535984676,5.149690849,-9.004795788,-9.004795788,8.463876167,-9.004795788,0.07,0,0.24,0.032,0.008,0,0,0.22,0,99.43,7.967443077,0.05497076,6.529418838,-1.413871129,1,0,0,0,0,0,0,0,0,0,0,0,0,1,1,1,1
2,1922,26,intact,Dallas,TX,P,684,7.3,65.5,36.2,37.6,Poor,4383,1800.4,0.4108,7.318743918,-9.004795788,8.550887542,6.535984676,5.149690849,-9.004795788,-9.004795788,8.463876167,-9.004795788,0.07,0,0.24,0.032,0.008,0,0,0.22,0,99.43,8.3854887,0.05497076,6.529418838,-0.889648801,1,0,0,0,0,0,0,0,0,0,0,0,0,1,1,1,1
2,1922,26,intact,Dallas,TX,P,684,7.3,65.5,36.2,37.6,Poor,6428.4,2258.12,0.3513,7.318743918,-9.004795788,8.550887542,6.535984676,5.149690849,-9.004795788,-9.004795788,8.463876167,-9.004795788,0.07,0,0.24,0.032,0.008,0,0,0.22,0,99.43,8.768480953,0.05497076,6.529418838,-1.04611472,1,0,0,0,0,0,0,0,0,0,0,0,0,1,1,1,1
3,1922,26,intact,Atlanta,GA,G,30000,5.2,61.2,48.3,29.4,Good,730.5,518.76,0.7101,7.318743918,-9.004795788,8.550887542,6.535984676,5.149690849,-9.004795788,-9.004795788,8.463876167,-9.004795788,0.07,0,0.24,0.032,0.008,0,0,0.22,0,99.43,6.593729231,0.00098,10.30898599,-0.342349474,1,0,0,0,0,0,0,0,0,0,0,0,0,1,0,3,3
3,1922,26,intact,Atlanta,GA,G,30000,5.2,61.2,48.3,29.4,Good,1497.52,1190.09,0.7947,7.318743918,-9.004795788,8.550887542,6.535984676,5.149690849,-9.004795788,-9.004795788,8.463876167,-9.004795788,0.07,0,0.24,0.032,0.008,0,0,0.22,0,99.43,7.311565685,0.00098,10.30898599,-0.229790594,1,0,0,0,0,0,0,0,0,0,0,0,0,1,0,3,3
3,1922,26,intact,Atlanta,GA,G,30000,5.2,61.2,48.3,29.4,Good,2191.5,1281.64,0.5848,7.318743918,-9.004795788,8.550887542,6.535984676,5.149690849,-9.004795788,-9.004795788,8.463876167,-9.004795788,0.07,0,0.24,0.032,0.008,0,0,0.22,0,99.43,7.69234152,0.00098,10.30898599,-0.536485371,1,0,0,0,0,0,0,0,0,0,0,0,0,1,0,3,3
3,1922,26,intact,Atlanta,GA,G,30000,5.2,61.2,48.3,29.4,Good,2922,1159.58,0.3968,7.318743918,-9.004795788,8.550887542,6.535984676,5.149690849,-9.004795788,-9.004795788,8.463876167,-9.004795788,0.07,0,0.24,0.032,0.008,0,0,0.22,0,99.43,7.980023592,0.00098,10.30898599,-0.924322904,1,0,0,0,0,0,0,0,0,0,0,0,0,1,0,3,3
3,1922,26,intact,Atlanta,GA,G,30000,5.2,61.2,48.3,29.4,Good,3689.03,1220.61,0.3309,7.318743918,-9.004795788,8.550887542,6.535984676,5.149690849,-9.004795788,-9.004795788,8.463876167,-9.004795788,0.07,0,0.24,0.032,0.008,0,0,0.22,0,99.43,8.21311883,0.00098,10.30898599,-1.105939064,1,0,0,0,0,0,0,0,0,0,0,0,0,1,0,3,3
3,1922,26,intact,Atlanta,GA,G,30000,5.2,61.2,48.3,29.4,Good,4419.52,1373.18,0.3107,7.318743918,-9.004795788,8.550887542,6.535984676,5.149690849,-9.004795788,-9.004795788,8.463876167,-9.004795788,0.07,0,0.24,0.032,0.008,0,0,0.22,0,99.43,8.393786372,0.00098,10.30898599,-1.168927463,1,0,0,0,0,0,0,0,0,0,0,0,0,1,0,3,3
4,1922,26,intact,Jenkintown,PA,F,6670,5.6,54,40,22.2,Poor,511.35,457.73,0.8951,7.318743918,-9.004795788,8.550887542,6.535984676,5.149690849,-9.004795788,-9.004795788,8.463876167,-9.004795788,0.07,0,0.24,0.032,0.008,0,0,0.22,0,99.43,6.237054287,0.003328336,8.805525053,-0.110819835,0,0,0,0,0,0,0,0,0,0,1,0,0,1,1,2,1
4,1922,26,intact,Jenkintown,PA,F,6670,5.6,54,40,22.2,Poor,1461,1129.06,0.7728,7.318743918,-9.004795788,8.550887542,6.535984676,5.149690849,-9.004795788,-9.004795788,8.463876167,-9.004795788,0.07,0,0.24,0.032,0.008,0,0,0.22,0,99.43,7.286876412,0.003328336,8.805525053,-0.257734996,0,0,0,0,0,0,0,0,0,0,1,0,0,1,1,2,1
4,1922,26,intact,Jenkintown,PA,F,6670,5.6,54,40,22.2,Poor,2228.03,1495.24,0.6711,7.318743918,-9.004795788,8.550887542,6.535984676,5.149690849,-9.004795788,-9.004795788,8.463876167,-9.004795788,0.07,0,0.24,0.032,0.008,0,0,0.22,0,99.43,7.708873066,0.003328336,8.805525053,-0.398837122,0,0,0,0,0,0,0,0,0,0,1,0,0,1,1,2,1
4,1922,26,intact,Jenkintown,PA,F,6670,5.6,54,40,22.2,Poor,2922,1769.88,0.6057,7.318743918,-9.004795788,8.550887542,6.535984676,5.149690849,-9.004795788,-9.004795788,8.463876167,-9.004795788,0.07,0,0.24,0.032,0.008,0,0,0.22,0,99.43,7.980023592,0.003328336,8.805525053,-0.501370465,0,0,0,0,0,0,0,0,0,0,1,0,0,1,1,2,1
4,1922,26,intact,Jenkintown,PA,F,6670,5.6,54,40,22.2,Poor,4383,2288.64,0.5222,7.318743918,-9.004795788,8.550887542,6.535984676,5.149690849,-9.004795788,-9.004795788,8.463876167,-9.004795788,0.07,0,0.24,0.032,0.008,0,0,0.22,0,99.43,8.3854887,0.003328336,8.805525053,-0.649704623,0,0,0,0,0,0,0,0,0,0,1,0,0,1,1,2,1
5,1922,26,intact,Oakland,CA,P,1345,7,56.4,23.4,28.8,Poor,693.98,305.15,0.4397,7.318743918,-9.004795788,8.550887542,6.535984676,5.149690849,-9.004795788,-9.004795788,8.463876167,-9.004795788,0.07,0,0.24,0.032,0.008,0,0,0.22,0,99.43,6.542443142,0.021412639,7.20489251,-0.821662603,1,0,0,0,0,0,0,0,0,0,0,0,0,1,1,1,1
5,1922,26,intact,Oakland,CA,P,1345,7,56.4,23.4,28.8,Poor,1497.52,640.82,0.4279,7.318743918,-9.004795788,8.550887542,6.535984676,5.149690849,-9.004795788,-9.004795788,8.463876167,-9.004795788,0.07,0,0.24,0.032,0.008,0,0,0.22,0,99.43,7.311565685,0.021412639,7.20489251,-0.848865756,1,0,0,0,0,0,0,0,0,0,0,0,0,1,1,1,1
5,1922,26,intact,Oakland,CA,P,1345,7,56.4,23.4,28.8,Poor,2264.55,1342.67,0.5929,7.318743918,-9.004795788,8.550887542,6.535984676,5.149690849,-9.004795788,-9.004795788,8.463876167,-9.004795788,0.07,0,0.24,0.032,0.008,0,0,0.22,0,99.43,7.725131343,0.021412639,7.20489251,-0.522729528,1,0,0,0,0,0,0,0,0,0,0,0,0,1,1,1,1
5,1922,26,intact,Oakland,CA,P,1345,7,56.4,23.4,28.8,Poor,2958.53,1647.82,0.557,7.318743918,-9.004795788,8.550887542,6.535984676,5.149690849,-9.004795788,-9.004795788,8.463876167,-9.004795788,0.07,0,0.24,0.032,0.008,0,0,0.22,0,99.43,7.992447802,0.021412639,7.20489251,-0.585190039,1,0,0,0,0,0,0,0,0,0,0,0,0,1,1,1,1
5,1922,26,intact,Oakland,CA,P,1345,7,56.4,23.4,28.8,Poor,4419.52,2166.58,0.4902,7.318743918,-9.004795788,8.550887542,6.535984676,5.149690849,-9.004795788,-9.004795788,8.463876167,-9.004795788,0.07,0,0.24,0.032,0.008,0,0,0.22,0,99.43,8.393786372,0.021412639,7.20489251,-0.712941808,1,0,0,0,0,0,0,0,0,0,0,0,0,1,1,1,1
5,1922,26,intact,Oakland,CA,P,1345,7,56.4,23.4,28.8,Poor,6391.88,2807.4,0.4392,7.318743918,-9.004795788,8.550887542,6.535984676,5.149690849,-9.004795788,-9.004795788,8.463876167,-9.004795788,0.07,0,0.24,0.032,0.008,0,0,0.22,0,99.43,8.762783714,0.021412639,7.20489251,-0.822800389,1,0,0,0,0,0,0,0,0,0,0,0,0,1,1,1,1
6,1922,26,intact,Seattle,WA,G,45100,5.9,51,34,42.2,Good,693.98,61.03,0.0879,7.318743918,-9.004795788,8.550887542,6.535984676,5.149690849,-9.004795788,-9.004795788,8.463876167,-9.004795788,0.07,0,0.24,0.032,0.008,0,0,0.22,0,99.43,6.542443142,0.000935698,10.7166597,-2.431555474,0,0,0,0,0,0,0,0,0,1,0,0,0,1,1,3,3
6,1922,26,intact,Seattle,WA,G,45100,5.9,51,34,42.2,Good,1497.52,152.58,0.1019,7.318743918,-9.004795788,8.550887542,6.535984676,5.149690849,-9.004795788,-9.004795788,8.463876167,-9.004795788,0.07,0,0.24,0.032,0.008,0,0,0.22,0,99.43,7.311565685,0.000935698,10.7166597,-2.283763339,0,0,0,0,0,0,0,0,0,1,0,0,0,1,1,3,3
6,1922,26,intact,Seattle,WA,G,45100,5.9,51,34,42.2,Good,2264.55,244.12,0.1078,7.318743918,-9.004795788,8.550887542,6.535984676,5.149690849,-9.004795788,-9.004795788,8.463876167,-9.004795788,0.07,0,0.24,0.032,0.008,0,0,0.22,0,99.43,7.725131343,0.000935698,10.7166597,-2.227477621,0,0,0,0,0,0,0,0,0,1,0,0,0,1,1,3,3
6,1922,26,intact,Seattle,WA,G,45100,5.9,51,34,42.2,Good,2958.53,274.64,0.0928,7.318743918,-9.004795788,8.550887542,6.535984676,5.149690849,-9.004795788,-9.004795788,8.463876167,-9.004795788,0.07,0,0.24,0.032,0.008,0,0,0.22,0,99.43,7.992447802,0.000935698,10.7166597,-2.377308639,0,0,0,0,0,0,0,0,0,1,0,0,0,1,1,3,3
6,1922,26,intact,Seattle,WA,G,45100,5.9,51,34,42.2,Good,4419.52,396.7,0.0898,7.318743918,-9.004795788,8.550887542,6.535984676,5.149690849,-9.004795788,-9.004795788,8.463876167,-9.004795788,0.07,0,0.24,0.032,0.008,0,0,0.22,0,99.43,8.393786372,0.000935698,10.7166597,-2.410170304,0,0,0,0,0,0,0,0,0,1,0,0,0,1,1,3,3
6,1922,26,intact,Seattle,WA,G,45100,5.9,51,34,42.2,Good,6391.88,610.3,0.0955,7.318743918,-9.004795788,8.550887542,6.535984676,5.149690849,-9.004795788,-9.004795788,8.463876167,-9.004795788,0.07,0,0.24,0.032,0.008,0,0,0.22,0,99.43,8.762783714,0.000935698,10.7166597,-2.348629031,0,0,0,0,0,0,0,0,0,1,0,0,0,1,1,3,3
7,1922,26,intact,Cincinnati,OH,F,2120,4.4,53.2,38.6,34.3,Poor,365.25,183.09,0.5013,7.318743918,-9.004795788,8.550887542,6.535984676,5.149690849,-9.004795788,-9.004795788,8.463876167,-9.004795788,0.07,0,0.24,0.032,0.008,0,0,0.22,0,99.43,5.900582051,0.016179245,7.659642955,-0.690550555,1,0,0,0,0,0,0,0,0,0,0,0,0,1,1,2,1
7,1922,26,intact,Cincinnati,OH,F,2120,4.4,53.2,38.6,34.3,Poor,1278.38,762.88,0.5968,7.318743918,-9.004795788,8.550887542,6.535984676,5.149690849,-9.004795788,-9.004795788,8.463876167,-9.004795788,0.07,0,0.24,0.032,0.008,0,0,0.22,0,99.43,7.15334893,0.016179245,7.659642955,-0.51617323,1,0,0,0,0,0,0,0,0,0,0,0,0,1,1,2,1
7,1922,26,intact,Cincinnati,OH,F,2120,4.4,53.2,38.6,34.3,Poor,2812.43,1281.64,0.4557,7.318743918,-9.004795788,8.550887542,6.535984676,5.149690849,-9.004795788,-9.004795788,8.463876167,-9.004795788,0.07,0,0.24,0.032,0.008,0,0,0.22,0,99.43,7.941804157,0.016179245,7.659642955,-0.785920581,1,0,0,0,0,0,0,0,0,0,0,0,0,1,1,2,1
7,1922,26,intact,Cincinnati,OH,F,2120,4.4,53.2,38.6,34.3,Poor,4200.38,1708.85,0.4068,7.318743918,-9.004795788,8.550887542,6.535984676,5.149690849,-9.004795788,-9.004795788,8.463876167,-9.004795788,0.07,0,0.24,0.032,0.008,0,0,0.22,0,99.43,8.342930276,0.016179245,7.659642955,-0.899433615,1,0,0,0,0,0,0,0,0,0,0,0,0,1,1,2,1
7,1922,26,intact,Cincinnati,OH,F,2120,4.4,53.2,38.6,34.3,Poor,6172.72,1556.27,0.2521,7.318743918,-9.004795788,8.550887542,6.535984676,5.149690849,-9.004795788,-9.004795788,8.463876167,-9.004795788,0.07,0,0.24,0.032,0.008,0,0,0.22,0,99.43,8.727894863,0.016179245,7.659642955,-1.377929445,1,0,0,0,0,0,0,0,0,0,0,0,0,1,1,2,1
8,1922,26,intact,Fargo,ND,P,350,7.6,39,24,37,Poor,401.78,213.61,0.5317,7.318743918,-9.004795788,8.550887542,6.535984676,5.149690849,-9.004795788,-9.004795788,8.463876167,-9.004795788,0.07,0,0.24,0.032,0.008,0,0,0.22,0,99.43,5.995904675,0.105714286,5.860786223,-0.631675858,1,0,0,0,0,0,0,0,0,0,0,0,0,1,1,1,1
8,1922,26,intact,Fargo,ND,P,350,7.6,39,24,37,Poor,1387.95,549.27,0.3957,7.318743918,-9.004795788,8.550887542,6.535984676,5.149690849,-9.004795788,-9.004795788,8.463876167,-9.004795788,0.07,0,0.24,0.032,0.008,0,0,0.22,0,99.43,7.235583117,0.105714286,5.860786223,-0.927098931,1,0,0,0,0,0,0,0,0,0,0,0,0,1,1,1,1
8,1922,26,intact,Fargo,ND,P,350,7.6,39,24,37,Poor,2118.45,1007,0.4753,7.318743918,-9.004795788,8.550887542,6.535984676,5.149690849,-9.004795788,-9.004795788,8.463876167,-9.004795788,0.07,0,0.24,0.032,0.008,0,0,0.22,0,99.43,7.658439968,0.105714286,5.860786223,-0.743809095,1,0,0,0,0,0,0,0,0,0,0,0,0,1,1,1,1
8,1922,26,intact,Fargo,ND,P,350,7.6,39,24,37,Poor,2812.43,1312.15,0.4666,7.318743918,-9.004795788,8.550887542,6.535984676,5.149690849,-9.004795788,-9.004795788,8.463876167,-9.004795788,0.07,0,0.24,0.032,0.008,0,0,0.22,0,99.43,7.941804157,0.105714286,5.860786223,-0.762282919,1,0,0,0,0,0,0,0,0,0,0,0,0,1,1,1,1
8,1922,26,intact,Fargo,ND,P,350,7.6,39,24,37,Poor,3615.97,1708.85,0.4726,7.318743918,-9.004795788,8.550887542,6.535984676,5.149690849,-9.004795788,-9.004795788,8.463876167,-9.004795788,0.07,0,0.24,0.032,0.008,0,0,0.22,0,99.43,8.193115425,0.105714286,5.860786223,-0.749505914,1,0,0,0,0,0,0,0,0,0,0,0,0,1,1,1,1
8,1922,26,intact,Fargo,ND,P,350,7.6,39,24,37,Poor,4309.95,2685.33,0.6231,7.318743918,-9.004795788,8.550887542,6.535984676,5.149690849,-9.004795788,-9.004795788,8.463876167,-9.004795788,0.07,0,0.24,0.032,0.008,0,0,0.22,0,99.43,8.368681582,0.105714286,5.860786223,-0.473048259,1,0,0,0,0,0,0,0,0,0,0,0,0,1,1,1,1
