Repository: sk7-dev/corrosion_prediction

File: Dataset/modelling2.csv (part 16 of 44)
site_no,year,material_id,specimen_status,city,state,internal_drainage,resistivity,pH,mean_temp,annual_precipitation,moisture,areation,approximate_days,weight_loss_g,corrosion_rate,C_clr,Si_clr,Mn_clr,S_clr,P_clr,Cr_clr,Ni_clr,Cu_clr,Mo_clr,C,Si,Mn,S,P,Cr,Ni,Cu,Mo,Fe,log_days,moisture_res_index,log_resistivity,log_corrosion_rate,texture_Clay,texture_Clay Loam,texture_Loam,texture_Loamy Sand,texture_Marsh,texture_Muck,texture_Peat,texture_Sand,texture_Sandy Clay Loam,texture_Sandy Loam,texture_Silt Loam,texture_Silty Clay,texture_Silty Clay Loam,iron_type_Wrought,climate_zone_Temperate,internal_drainage_code,areation_code
9,1922,26,intact,Sidney,OH,P,2820,6.8,51.2,39,24.8,Fair,365.25,152.58,0.4177,7.318743918,-9.004795788,8.550887542,6.535984676,5.149690849,-9.004795788,-9.004795788,8.463876167,-9.004795788,0.07,0,0.24,0.032,0.008,0,0,0.22,0,99.43,5.900582051,0.008794326,7.944846711,-0.872991807,0,0,0,0,0,0,0,0,0,0,1,0,0,1,1,1,2
9,1922,26,intact,Sidney,OH,P,2820,6.8,51.2,39,24.8,Fair,1278.38,518.76,0.4058,7.318743918,-9.004795788,8.550887542,6.535984676,5.149690849,-9.004795788,-9.004795788,8.463876167,-9.004795788,0.07,0,0.24,0.032,0.008,0,0,0.22,0,99.43,7.15334893,0.008794326,7.944846711,-0.901894852,0,0,0,0,0,0,0,0,0,0,1,0,0,1,1,1,2
9,1922,26,intact,Sidney,OH,P,2820,6.8,51.2,39,24.8,Fair,2008.88,793.39,0.3949,7.318743918,-9.004795788,8.550887542,6.535984676,5.149690849,-9.004795788,-9.004795788,8.463876167,-9.004795788,0.07,0,0.24,0.032,0.008,0,0,0.22,0,99.43,7.605332632,0.008794326,7.944846711,-0.929122711,0,0,0,0,0,0,0,0,0,0,1,0,0,1,1,1,2
9,1922,26,intact,Sidney,OH,P,2820,6.8,51.2,39,24.8,Fair,2812.43,945.97,0.3364,7.318743918,-9.004795788,8.550887542,6.535984676,5.149690849,-9.004795788,-9.004795788,8.463876167,-9.004795788,0.07,0,0.24,0.032,0.008,0,0,0.22,0,99.43,7.941804157,0.008794326,7.944846711,-1.089454351,0,0,0,0,0,0,0,0,0,0,1,0,0,1,1,1,2
9,1922,26,intact,Sidney,OH,P,2820,6.8,51.2,39,24.8,Fair,4200.38,1434.21,0.3414,7.318743918,-9.004795788,8.550887542,6.535984676,5.149690849,-9.004795788,-9.004795788,8.463876167,-9.004795788,0.07,0,0.24,0.032,0.008,0,0,0.22,0,99.43,8.342930276,0.008794326,7.944846711,-1.074700469,0,0,0,0,0,0,0,0,0,0,1,0,0,1,1,1,2
9,1922,26,intact,Sidney,OH,P,2820,6.8,51.2,39,24.8,Fair,6172.72,1586.79,0.2571,7.318743918,-9.004795788,8.550887542,6.535984676,5.149690849,-9.004795788,-9.004795788,8.463876167,-9.004795788,0.07,0,0.24,0.032,0.008,0,0,0.22,0,99.43,8.727894863,0.008794326,7.944846711,-1.358290165,0,0,0,0,0,0,0,0,0,0,1,0,0,1,1,1,2
10,1922,26,intact,Middleboro,MA,F,7460,6.6,50,41,13,Fair,474.82,366.18,0.7712,7.318743918,-9.004795788,8.550887542,6.535984676,5.149690849,-9.004795788,-9.004795788,8.463876167,-9.004795788,0.07,0,0.24,0.032,0.008,0,0,0.22,0,99.43,6.162935785,0.001742627,8.917444732,-0.259807536,0,0,0,0,0,0,0,0,0,1,0,0,0,1,1,2,2
10,1922,26,intact,Middleboro,MA,F,7460,6.6,50,41,13,Fair,1461,488.24,0.3342,7.318743918,-9.004795788,8.550887542,6.535984676,5.149690849,-9.004795788,-9.004795788,8.463876167,-9.004795788,0.07,0,0.24,0.032,0.008,0,0,0.22,0,99.43,7.286876412,0.001742627,8.917444732,-1.096015663,0,0,0,0,0,0,0,0,0,1,0,0,0,1,1,2,2
10,1922,26,intact,Middleboro,MA,F,7460,6.6,50,41,13,Fair,2228.03,1037.52,0.4657,7.318743918,-9.004795788,8.550887542,6.535984676,5.149690849,-9.004795788,-9.004795788,8.463876167,-9.004795788,0.07,0,0.24,0.032,0.008,0,0,0.22,0,99.43,7.708873066,0.001742627,8.917444732,-0.764213629,0,0,0,0,0,0,0,0,0,1,0,0,0,1,1,2,2
10,1922,26,intact,Middleboro,MA,F,7460,6.6,50,41,13,Fair,2885.47,1403.7,0.4865,7.318743918,-9.004795788,8.550887542,6.535984676,5.149690849,-9.004795788,-9.004795788,8.463876167,-9.004795788,0.07,0,0.24,0.032,0.008,0,0,0.22,0,99.43,7.967443077,0.001742627,8.917444732,-0.720518377,0,0,0,0,0,0,0,0,0,1,0,0,0,1,1,2,2
10,1922,26,intact,Middleboro,MA,F,7460,6.6,50,41,13,Fair,4383,1556.27,0.3551,7.318743918,-9.004795788,8.550887542,6.535984676,5.149690849,-9.004795788,-9.004795788,8.463876167,-9.004795788,0.07,0,0.24,0.032,0.008,0,0,0.22,0,99.43,8.3854887,0.001742627,8.917444732,-1.035355839,0,0,0,0,0,0,0,0,0,1,0,0,0,1,1,2,2
11,1922,26,intact,Loch Raven,MD,G,11000,5.3,55.4,42.6,32,Good,511.35,122.06,0.2387,7.318743918,-9.004795788,8.550887542,6.535984676,5.149690849,-9.004795788,-9.004795788,8.463876167,-9.004795788,0.07,0,0.24,0.032,0.008,0,0,0.22,0,99.43,6.237054287,0.002909091,9.305741457,-1.432547746,1,0,0,0,0,0,0,0,0,0,0,0,0,1,1,3,3
11,1922,26,intact,Loch Raven,MD,G,11000,5.3,55.4,42.6,32,Good,1461,274.64,0.188,7.318743918,-9.004795788,8.550887542,6.535984676,5.149690849,-9.004795788,-9.004795788,8.463876167,-9.004795788,0.07,0,0.24,0.032,0.008,0,0,0.22,0,99.43,7.286876412,0.002909091,9.305741457,-1.671313316,1,0,0,0,0,0,0,0,0,0,0,0,0,1,1,3,3
11,1922,26,intact,Loch Raven,MD,G,11000,5.3,55.4,42.6,32,Good,2191.5,457.73,0.2089,7.318743918,-9.004795788,8.550887542,6.535984676,5.149690849,-9.004795788,-9.004795788,8.463876167,-9.004795788,0.07,0,0.24,0.032,0.008,0,0,0.22,0,99.43,7.69234152,0.002909091,9.305741457,-1.56589961,1,0,0,0,0,0,0,0,0,0,0,0,0,1,1,3,3
11,1922,26,intact,Loch Raven,MD,G,11000,5.3,55.4,42.6,32,Good,2848.95,427.21,0.15,7.318743918,-9.004795788,8.550887542,6.535984676,5.149690849,-9.004795788,-9.004795788,8.463876167,-9.004795788,0.07,0,0.24,0.032,0.008,0,0,0.22,0,99.43,7.954705784,0.002909091,9.305741457,-1.897119985,1,0,0,0,0,0,0,0,0,0,0,0,0,1,1,3,3
11,1922,26,intact,Loch Raven,MD,G,11000,5.3,55.4,42.6,32,Good,3652.5,457.73,0.1253,7.318743918,-9.004795788,8.550887542,6.535984676,5.149690849,-9.004795788,-9.004795788,8.463876167,-9.004795788,0.07,0,0.24,0.032,0.008,0,0,0.22,0,99.43,8.203167144,0.002909091,9.305741457,-2.077044417,1,0,0,0,0,0,0,0,0,0,0,0,0,1,1,3,3
11,1922,26,intact,Loch Raven,MD,G,11000,5.3,55.4,42.6,32,Good,4346.48,671.33,0.1545,7.318743918,-9.004795788,8.550887542,6.535984676,5.149690849,-9.004795788,-9.004795788,8.463876167,-9.004795788,0.07,0,0.24,0.032,0.008,0,0,0.22,0,99.43,8.377121601,0.002909091,9.305741457,-1.867561183,1,0,0,0,0,0,0,0,0,0,0,0,0,1,1,3,3
12,1922,26,intact,Los Angeles,CA,F,3190,7.1,62.4,45.2,12.4,Good,693.98,61.03,0.0879,7.318743918,-9.004795788,8.550887542,6.535984676,5.149690849,-9.004795788,-9.004795788,8.463876167,-9.004795788,0.07,0,0.24,0.032,0.008,0,0,0.22,0,99.43,6.542443142,0.003887147,8.068089626,-2.431555474,0,0,0,0,0,0,0,0,0,1,0,0,0,1,0,2,3
12,1922,26,intact,Los Angeles,CA,F,3190,7.1,62.4,45.2,12.4,Good,1497.52,488.24,0.326,7.318743918,-9.004795788,8.550887542,6.535984676,5.149690849,-9.004795788,-9.004795788,8.463876167,-9.004795788,0.07,0,0.24,0.032,0.008,0,0,0.22,0,99.43,7.311565685,0.003887147,8.068089626,-1.120857898,0,0,0,0,0,0,0,0,0,1,0,0,0,1,0,2,3
12,1922,26,intact,Los Angeles,CA,F,3190,7.1,62.4,45.2,12.4,Good,2264.55,884.94,0.3908,7.318743918,-9.004795788,8.550887542,6.535984676,5.149690849,-9.004795788,-9.004795788,8.463876167,-9.004795788,0.07,0,0.24,0.032,0.008,0,0,0.22,0,99.43,7.725131343,0.003887147,8.068089626,-0.939559359,0,0,0,0,0,0,0,0,0,1,0,0,0,1,0,2,3
12,1922,26,intact,Los Angeles,CA,F,3190,7.1,62.4,45.2,12.4,Good,2922,335.67,0.1149,7.318743918,-9.004795788,8.550887542,6.535984676,5.149690849,-9.004795788,-9.004795788,8.463876167,-9.004795788,0.07,0,0.24,0.032,0.008,0,0,0.22,0,99.43,7.980023592,0.003887147,8.068089626,-2.163693094,0,0,0,0,0,0,0,0,0,1,0,0,0,1,0,2,3
12,1922,26,intact,Los Angeles,CA,F,3190,7.1,62.4,45.2,12.4,Good,4419.52,1007,0.2279,7.318743918,-9.004795788,8.550887542,6.535984676,5.149690849,-9.004795788,-9.004795788,8.463876167,-9.004795788,0.07,0,0.24,0.032,0.008,0,0,0.22,0,99.43,8.393786372,0.003887147,8.068089626,-1.478848343,0,0,0,0,0,0,0,0,0,1,0,0,0,1,0,2,3
12,1922,26,intact,Los Angeles,CA,F,3190,7.1,62.4,45.2,12.4,Good,6391.88,1800.4,0.2817,7.318743918,-9.004795788,8.550887542,6.535984676,5.149690849,-9.004795788,-9.004795788,8.463876167,-9.004795788,0.07,0,0.24,0.032,0.008,0,0,0.22,0,99.43,8.762783714,0.003887147,8.068089626,-1.266912604,0,0,0,0,0,0,0,0,0,1,0,0,0,1,0,2,3
13,1922,26,intact,Bakersfield,CA,F,290,9.5,64.6,5.6,21.7,Good,693.98,1251.12,1.8028,7.318743918,-9.004795788,8.550887542,6.535984676,5.149690849,-9.004795788,-9.004795788,8.463876167,-9.004795788,0.07,0,0.24,0.032,0.008,0,0,0.22,0,99.43,6.542443142,0.074827586,5.673323267,0.589341012,0,0,0,0,0,0,0,0,0,1,0,0,0,1,1,2,3
13,1922,26,intact,Bakersfield,CA,F,290,9.5,64.6,5.6,21.7,Good,1534.05,1434.21,0.9349,7.318743918,-9.004795788,8.550887542,6.535984676,5.149690849,-9.004795788,-9.004795788,8.463876167,-9.004795788,0.07,0,0.24,0.032,0.008,0,0,0.22,0,99.43,7.335666576,0.074827586,5.673323267,-0.067315707,0,0,0,0,0,0,0,0,0,1,0,0,0,1,1,2,3
13,1922,26,intact,Bakersfield,CA,F,290,9.5,64.6,5.6,21.7,Good,2154.97,2624.3,1.2178,7.318743918,-9.004795788,8.550887542,6.535984676,5.149690849,-9.004795788,-9.004795788,8.463876167,-9.004795788,0.07,0,0.24,0.032,0.008,0,0,0.22,0,99.43,7.675532081,0.074827586,5.673323267,0.197045952,0,0,0,0,0,0,0,0,0,1,0,0,0,1,1,2,3
14,1922,26,intact,St. Paul,MN,F,3520,6.2,44.2,27.2,17.2,Fair,401.78,122.06,0.3038,7.318743918,-9.004795788,8.550887542,6.535984676,5.149690849,-9.004795788,-9.004795788,8.463876167,-9.004795788,0.07,0,0.24,0.032,0.008,0,0,0.22,0,99.43,5.995904675,0.004886364,8.166500319,-1.191385689,0,0,0,0,0,0,0,0,0,1,0,0,0,1,1,2,2
14,1922,26,intact,St. Paul,MN,F,3520,6.2,44.2,27.2,17.2,Fair,1387.95,610.3,0.4397,7.318743918,-9.004795788,8.550887542,6.535984676,5.149690849,-9.004795788,-9.004795788,8.463876167,-9.004795788,0.07,0,0.24,0.032,0.008,0,0,0.22,0,99.43,7.235583117,0.004886364,8.166500319,-0.821662603,0,0,0,0,0,0,0,0,0,1,0,0,0,1,1,2,2
14,1922,26,intact,St. Paul,MN,F,3520,6.2,44.2,27.2,17.2,Fair,2118.45,884.94,0.4177,7.318743918,-9.004795788,8.550887542,6.535984676,5.149690849,-9.004795788,-9.004795788,8.463876167,-9.004795788,0.07,0,0.24,0.032,0.008,0,0,0.22,0,99.43,7.658439968,0.004886364,8.166500319,-0.872991807,0,0,0,0,0,0,0,0,0,1,0,0,0,1,1,2,2
14,1922,26,intact,St. Paul,MN,F,3520,6.2,44.2,27.2,17.2,Fair,2812.43,701.85,0.2496,7.318743918,-9.004795788,8.550887542,6.535984676,5.149690849,-9.004795788,-9.004795788,8.463876167,-9.004795788,0.07,0,0.24,0.032,0.008,0,0,0.22,0,99.43,7.941804157,0.004886364,8.166500319,-1.387895642,0,0,0,0,0,0,0,0,0,1,0,0,0,1,1,2,2
14,1922,26,intact,St. Paul,MN,F,3520,6.2,44.2,27.2,17.2,Fair,3615.97,1098.55,0.3038,7.318743918,-9.004795788,8.550887542,6.535984676,5.149690849,-9.004795788,-9.004795788,8.463876167,-9.004795788,0.07,0,0.24,0.032,0.008,0,0,0.22,0,99.43,8.193115425,0.004886364,8.166500319,-1.191385689,0,0,0,0,0,0,0,0,0,1,0,0,0,1,1,2,2
14,1922,26,intact,St. Paul,MN,F,3520,6.2,44.2,27.2,17.2,Fair,4309.95,1434.21,0.3328,7.318743918,-9.004795788,8.550887542,6.535984676,5.149690849,-9.004795788,-9.004795788,8.463876167,-9.004795788,0.07,0,0.24,0.032,0.008,0,0,0.22,0,99.43,8.368681582,0.004886364,8.166500319,-1.10021357,0,0,0,0,0,0,0,0,0,1,0,0,0,1,1,2,2
15,1922,26,intact,San Antonio,TX,P,489,7.5,68.9,27.2,54.4,Poor,730.5,823.91,1.1279,7.318743918,-9.004795788,8.550887542,6.535984676,5.149690849,-9.004795788,-9.004795788,8.463876167,-9.004795788,0.07,0,0.24,0.032,0.008,0,0,0.22,0,99.43,6.593729231,0.111247444,6.194405391,0.120357497,1,0,0,0,0,0,0,0,0,0,0,0,0,1,1,1,1
15,1922,26,intact,San Antonio,TX,P,489,7.5,68.9,27.2,54.4,Poor,1461,945.97,0.6475,7.318743918,-9.004795788,8.550887542,6.535984676,5.149690849,-9.004795788,-9.004795788,8.463876167,-9.004795788,0.07,0,0.24,0.032,0.008,0,0,0.22,0,99.43,7.286876412,0.111247444,6.194405391,-0.434636485,1,0,0,0,0,0,0,0,0,0,0,0,0,1,1,1,1
15,1922,26,intact,San Antonio,TX,P,489,7.5,68.9,27.2,54.4,Poor,2154.97,1952.97,0.9063,7.318743918,-9.004795788,8.550887542,6.535984676,5.149690849,-9.004795788,-9.004795788,8.463876167,-9.004795788,0.07,0,0.24,0.032,0.008,0,0,0.22,0,99.43,7.675532081,0.111247444,6.194405391,-0.098384902,1,0,0,0,0,0,0,0,0,0,0,0,0,1,1,1,1
15,1922,26,intact,San Antonio,TX,P,489,7.5,68.9,27.2,54.4,Poor,2922,1525.76,0.5222,7.318743918,-9.004795788,8.550887542,6.535984676,5.149690849,-9.004795788,-9.004795788,8.463876167,-9.004795788,0.07,0,0.24,0.032,0.008,0,0,0.22,0,99.43,7.980023592,0.111247444,6.194405391,-0.649704623,1,0,0,0,0,0,0,0,0,0,0,0,0,1,1,1,1
15,1922,26,intact,San Antonio,TX,P,489,7.5,68.9,27.2,54.4,Poor,4383,2776.88,0.6336,7.318743918,-9.004795788,8.550887542,6.535984676,5.149690849,-9.004795788,-9.004795788,8.463876167,-9.004795788,0.07,0,0.24,0.032,0.008,0,0,0.22,0,99.43,8.3854887,0.111247444,6.194405391,-0.456337438,1,0,0,0,0,0,0,0,0,0,0,0,0,1,1,1,1
15,1922,26,intact,San Antonio,TX,P,489,7.5,68.9,27.2,54.4,Poor,6428.4,2319.15,0.3608,7.318743918,-9.004795788,8.550887542,6.535984676,5.149690849,-9.004795788,-9.004795788,8.463876167,-9.004795788,0.07,0,0.24,0.032,0.008,0,0,0.22,0,99.43,8.768480953,0.111247444,6.194405391,-1.019431491,1,0,0,0,0,0,0,0,0,0,0,0,0,1,1,1,1
16,1922,26,intact,Mobile,AT,F,8290,4.4,67.3,61.6,22.2,Good,730.5,640.82,0.8772,7.318743918,-9.004795788,8.550887542,6.535984676,5.149690849,-9.004795788,-9.004795788,8.463876167,-9.004795788,0.07,0,0.24,0.032,0.008,0,0,0.22,0,99.43,6.593729231,0.002677925,9.022925868,-0.131020262,0,0,0,0,0,0,0,0,0,0,0,0,1,1,0,2,3
16,1922,26,intact,Mobile,AT,F,8290,4.4,67.3,61.6,22.2,Good,1461,1068.03,0.731,7.318743918,-9.004795788,8.550887542,6.535984676,5.149690849,-9.004795788,-9.004795788,8.463876167,-9.004795788,0.07,0,0.24,0.032,0.008,0,0,0.22,0,99.43,7.286876412,0.002677925,9.022925868,-0.313341819,0,0,0,0,0,0,0,0,0,0,0,0,1,1,0,2,3
16,1922,26,intact,Mobile,AT,F,8290,4.4,67.3,61.6,22.2,Good,2191.5,1525.76,0.6962,7.318743918,-9.004795788,8.550887542,6.535984676,5.149690849,-9.004795788,-9.004795788,8.463876167,-9.004795788,0.07,0,0.24,0.032,0.008,0,0,0.22,0,99.43,7.69234152,0.002677925,9.022925868,-0.362118304,0,0,0,0,0,0,0,0,0,0,0,0,1,1,0,2,3
16,1922,26,intact,Mobile,AT,F,8290,4.4,67.3,61.6,22.2,Good,2885.47,1556.27,0.5393,7.318743918,-9.004795788,8.550887542,6.535984676,5.149690849,-9.004795788,-9.004795788,8.463876167,-9.004795788,0.07,0,0.24,0.032,0.008,0,0,0.22,0,99.43,7.967443077,0.002677925,9.022925868,-0.617483277,0,0,0,0,0,0,0,0,0,0,0,0,1,1,0,2,3
16,1922,26,intact,Mobile,AT,F,8290,4.4,67.3,61.6,22.2,Good,3652.5,1891.94,0.518,7.318743918,-9.004795788,8.550887542,6.535984676,5.149690849,-9.004795788,-9.004795788,8.463876167,-9.004795788,0.07,0,0.24,0.032,0.008,0,0,0.22,0,99.43,8.203167144,0.002677925,9.022925868,-0.657780037,0,0,0,0,0,0,0,0,0,0,0,0,1,1,0,2,3
16,1922,26,intact,Mobile,AT,F,8290,4.4,67.3,61.6,22.2,Good,4383,2319.15,0.5291,7.318743918,-9.004795788,8.550887542,6.535984676,5.149690849,-9.004795788,-9.004795788,8.463876167,-9.004795788,0.07,0,0.24,0.032,0.008,0,0,0.22,0,99.43,8.3854887,0.002677925,9.022925868,-0.636577829,0,0,0,0,0,0,0,0,0,0,0,0,1,1,0,2,3
17,1922,26,intact,Alexandria,VA,P,5980,4.5,55,42,30.8,Poor,438.3,457.73,1.0443,7.318743918,-9.004795788,8.550887542,6.535984676,5.149690849,-9.004795788,-9.004795788,8.463876167,-9.004795788,0.07,0,0.24,0.032,0.008,0,0,0.22,0,99.43,6.082903607,0.005150502,8.696343057,0.043346805,1,0,0,0,0,0,0,0,0,0,0,0,0,1,1,1,1
17,1922,26,intact,Alexandria,VA,P,5980,4.5,55,42,30.8,Poor,1387.95,1098.55,0.7915,7.318743918,-9.004795788,8.550887542,6.535984676,5.149690849,-9.004795788,-9.004795788,8.463876167,-9.004795788,0.07,0,0.24,0.032,0.008,0,0,0.22,0,99.43,7.235583117,0.005150502,8.696343057,-0.2338254,1,0,0,0,0,0,0,0,0,0,0,0,0,1,1,1,1
17,1922,26,intact,Alexandria,VA,P,5980,4.5,55,42,30.8,Poor,2154.97,1891.94,0.8779,7.318743918,-9.004795788,8.550887542,6.535984676,5.149690849,-9.004795788,-9.004795788,8.463876167,-9.004795788,0.07,0,0.24,0.032,0.008,0,0,0.22,0,99.43,7.675532081,0.005150502,8.696343057,-0.130222587,1,0,0,0,0,0,0,0,0,0,0,0,0,1,1,1,1
17,1922,26,intact,Alexandria,VA,P,5980,4.5,55,42,30.8,Poor,2812.43,2258.12,0.8029,7.318743918,-9.004795788,8.550887542,6.535984676,5.149690849,-9.004795788,-9.004795788,8.463876167,-9.004795788,0.07,0,0.24,0.032,0.008,0,0,0.22,0,99.43,7.941804157,0.005150502,8.696343057,-0.219525106,1,0,0,0,0,0,0,0,0,0,0,0,0,1,1,1,1
17,1922,26,intact,Alexandria,VA,P,5980,4.5,55,42,30.8,Poor,4309.95,3051.52,0.708,7.318743918,-9.004795788,8.550887542,6.535984676,5.149690849,-9.004795788,-9.004795788,8.463876167,-9.004795788,0.07,0,0.24,0.032,0.008,0,0,0.22,0,99.43,8.368681582,0.005150502,8.696343057,-0.345311185,1,0,0,0,0,0,0,0,0,0,0,0,0,1,1,1,1
17,1922,26,intact,Alexandria,VA,P,5980,4.5,55,42,30.8,Poor,6209.25,2715.85,0.4374,7.318743918,-9.004795788,8.550887542,6.535984676,5.149690849,-9.004795788,-9.004795788,8.463876167,-9.004795788,0.07,0,0.24,0.032,0.008,0,0,0.22,0,99.43,8.733795395,0.005150502,8.696343057,-0.826907171,1,0,0,0,0,0,0,0,0,0,0,0,0,1,1,1,1
18,1922,26,intact,Omaha,NE,G,1410,7.3,50.6,27.8,28.4,Good,438.3,152.58,0.3481,7.318743918,-9.004795788,8.550887542,6.535984676,5.149690849,-9.004795788,-9.004795788,8.463876167,-9.004795788,0.07,0,0.24,0.032,0.008,0,0,0.22,0,99.43,6.082903607,0.020141844,7.252053952,-1.055265484,0,0,0,0,0,0,0,0,0,0,0,0,1,1,1,3,3
18,1922,26,intact,Omaha,NE,G,1410,7.3,50.6,27.8,28.4,Good,1387.95,518.76,0.3738,7.318743918,-9.004795788,8.550887542,6.535984676,5.149690849,-9.004795788,-9.004795788,8.463876167,-9.004795788,0.07,0,0.24,0.032,0.008,0,0,0.22,0,99.43,7.235583117,0.020141844,7.252053952,-0.984034384,0,0,0,0,0,0,0,0,0,0,0,0,1,1,1,3,3
18,1922,26,intact,Omaha,NE,G,1410,7.3,50.6,27.8,28.4,Good,2118.45,793.39,0.3745,7.318743918,-9.004795788,8.550887542,6.535984676,5.149690849,-9.004795788,-9.004795788,8.463876167,-9.004795788,0.07,0,0.24,0.032,0.008,0,0,0.22,0,99.43,7.658439968,0.020141844,7.252053952,-0.982163476,0,0,0,0,0,0,0,0,0,0,0,0,1,1,1,3,3
18,1922,26,intact,Omaha,NE,G,1410,7.3,50.6,27.8,28.4,Good,2812.43,640.82,0.2279,7.318743918,-9.004795788,8.550887542,6.535984676,5.149690849,-9.004795788,-9.004795788,8.463876167,-9.004795788,0.07,0,0.24,0.032,0.008,0,0,0.22,0,99.43,7.941804157,0.020141844,7.252053952,-1.478848343,0,0,0,0,0,0,0,0,0,0,0,0,1,1,1,3,3
18,1922,26,intact,Omaha,NE,G,1410,7.3,50.6,27.8,28.4,Good,3579.45,884.94,0.2472,7.318743918,-9.004795788,8.550887542,6.535984676,5.149690849,-9.004795788,-9.004795788,8.463876167,-9.004795788,0.07,0,0.24,0.032,0.008,0,0,0.22,0,99.43,8.182964436,0.020141844,7.252053952,-1.397557553,0,0,0,0,0,0,0,0,0,0,0,0,1,1,1,3,3
18,1922,26,intact,Omaha,NE,G,1410,7.3,50.6,27.8,28.4,Good,4273.43,1190.09,0.2785,7.318743918,-9.004795788,8.550887542,6.535984676,5.149690849,-9.004795788,-9.004795788,8.463876167,-9.004795788,0.07,0,0.24,0.032,0.008,0,0,0.22,0,99.43,8.360172062,0.020141844,7.252053952,-1.27833722,0,0,0,0,0,0,0,0,0,0,0,0,1,1,1,3,3
19,1922,26,intact,Des Moines,IA,G,1970,4.6,49.5,32,28.4,Fair,401.78,244.12,0.6076,7.318743918,-9.004795788,8.550887542,6.535984676,5.149690849,-9.004795788,-9.004795788,8.463876167,-9.004795788,0.07,0,0.24,0.032,0.008,0,0,0.22,0,99.43,5.995904675,0.014416244,7.586296307,-0.498238508,0,0,0,0,0,0,0,0,0,0,0,0,1,1,1,3,2
19,1922,26,intact,Des Moines,IA,G,1970,4.6,49.5,32,28.4,Fair,1351.42,610.3,0.4516,7.318743918,-9.004795788,8.550887542,6.535984676,5.149690849,-9.004795788,-9.004795788,8.463876167,-9.004795788,0.07,0,0.24,0.032,0.008,0,0,0.22,0,99.43,7.20891117,0.014416244,7.586296307,-0.794958447,0,0,0,0,0,0,0,0,0,0,0,0,1,1,1,3,2
19,1922,26,intact,Des Moines,IA,G,1970,4.6,49.5,32,28.4,Fair,2081.93,640.82,0.3078,7.318743918,-9.004795788,8.550887542,6.535984676,5.149690849,-9.004795788,-9.004795788,8.463876167,-9.004795788,0.07,0,0.24,0.032,0.008,0,0,0.22,0,99.43,7.641050627,0.014416244,7.586296307,-1.178305058,0,0,0,0,0,0,0,0,0,0,0,0,1,1,1,3,2
19,1922,26,intact,Des Moines,IA,G,1970,4.6,49.5,32,28.4,Fair,2775.9,762.88,0.2748,7.318743918,-9.004795788,8.550887542,6.535984676,5.149690849,-9.004795788,-9.004795788,8.463876167,-9.004795788,0.07,0,0.24,0.032,0.008,0,0,0.22,0,99.43,7.928730298,0.014416244,7.586296307,-1.291711719,0,0,0,0,0,0,0,0,0,0,0,0,1,1,1,3,2
19,1922,26,intact,Des Moines,IA,G,1970,4.6,49.5,32,28.4,Fair,3542.92,915.46,0.2584,7.318743918,-9.004795788,8.550887542,6.535984676,5.149690849,-9.004795788,-9.004795788,8.463876167,-9.004795788,0.07,0,0.24,0.032,0.008,0,0,0.22,0,99.43,8.172706525,0.014416244,7.586296307,-1.353246507,0,0,0,0,0,0,0,0,0,0,0,0,1,1,1,3,2
19,1922,26,intact,Des Moines,IA,G,1970,4.6,49.5,32,28.4,Fair,4236.9,1068.03,0.2521,7.318743918,-9.004795788,8.550887542,6.535984676,5.149690849,-9.004795788,-9.004795788,8.463876167,-9.004795788,0.07,0,0.24,0.032,0.008,0,0,0.22,0,99.43,8.351587149,0.014416244,7.586296307,-1.377929445,0,0,0,0,0,0,0,0,0,0,0,0,1,1,1,3,2
20,1922,26,intact,Cleveland,OH,P,2870,7.5,49.2,33.8,22.4,Poor,365.25,274.64,0.7519,7.318743918,-9.004795788,8.550887542,6.535984676,5.149690849,-9.004795788,-9.004795788,8.463876167,-9.004795788,0.07,0,0.24,0.032,0.008,0,0,0.22,0,99.43,5.900582051,0.007804878,7.96241568,-0.285151943,0,0,0,0,0,0,0,0,0,0,0,1,0,1,1,1,1
20,1922,26,intact,Cleveland,OH,P,2870,7.5,49.2,33.8,22.4,Poor,1314.9,610.3,0.4641,7.318743918,-9.004795788,8.550887542,6.535984676,5.149690849,-9.004795788,-9.004795788,8.463876167,-9.004795788,0.07,0,0.24,0.032,0.008,0,0,0.22,0,99.43,7.181515896,0.007804878,7.96241568,-0.767655233,0,0,0,0,0,0,0,0,0,0,0,1,0,1,1,1,1
20,1922,26,intact,Cleveland,OH,P,2870,7.5,49.2,33.8,22.4,Poor,2008.88,671.33,0.3342,7.318743918,-9.004795788,8.550887542,6.535984676,5.149690849,-9.004795788,-9.004795788,8.463876167,-9.004795788,0.07,0,0.24,0.032,0.008,0,0,0.22,0,99.43,7.605332632,0.007804878,7.96241568,-1.096015663,0,0,0,0,0,0,0,0,0,0,0,1,0,1,1,1,1
20,1922,26,intact,Cleveland,OH,P,2870,7.5,49.2,33.8,22.4,Poor,2812.43,854.42,0.3038,7.318743918,-9.004795788,8.550887542,6.535984676,5.149690849,-9.004795788,-9.004795788,8.463876167,-9.004795788,0.07,0,0.24,0.032,0.008,0,0,0.22,0,99.43,7.941804157,0.007804878,7.96241568,-1.191385689,0,0,0,0,0,0,0,0,0,0,0,1,0,1,1,1,1
20,1922,26,intact,Cleveland,OH,P,2870,7.5,49.2,33.8,22.4,Poor,3506.4,1281.64,0.3655,7.318743918,-9.004795788,8.550887542,6.535984676,5.149690849,-9.004795788,-9.004795788,8.463876167,-9.004795788,0.07,0,0.24,0.032,0.008,0,0,0.22,0,99.43,8.162345149,0.007804878,7.96241568,-1.006489,0,0,0,0,0,0,0,0,0,0,0,1,0,1,1,1,1
20,1922,26,intact,Cleveland,OH,P,2870,7.5,49.2,33.8,22.4,Poor,4236.9,1708.85,0.4033,7.318743918,-9.004795788,8.550887542,6.535984676,5.149690849,-9.004795788,-9.004795788,8.463876167,-9.004795788,0.07,0,0.24,0.032,0.008,0,0,0.22,0,99.43,8.351587149,0.007804878,7.96241568,-0.908074577,0,0,0,0,0,0,0,0,0,0,0,1,0,1,1,1,1
21,1922,26,intact,Kansas City,MO,F,2370,6.2,54.4,37.1,31.2,Poor,547.88,640.82,1.1696,7.318743918,-9.004795788,8.550887542,6.535984676,5.149690849,-9.004795788,-9.004795788,8.463876167,-9.004795788,0.07,0,0.24,0.032,0.008,0,0,0.22,0,99.43,6.306056285,0.013164557,7.771067086,0.15666181,0,0,0,0,0,0,0,0,0,0,0,0,1,1,1,2,1
21,1922,26,intact,Kansas City,MO,F,2370,6.2,54.4,37.1,31.2,Poor,1461,762.88,0.5222,7.318743918,-9.004795788,8.550887542,6.535984676,5.149690849,-9.004795788,-9.004795788,8.463876167,-9.004795788,0.07,0,0.24,0.032,0.008,0,0,0.22,0,99.43,7.286876412,0.013164557,7.771067086,-0.649704623,0,0,0,0,0,0,0,0,0,0,0,0,1,1,1,2,1
21,1922,26,intact,Kansas City,MO,F,2370,6.2,54.4,37.1,31.2,Poor,2191.5,1403.7,0.6405,7.318743918,-9.004795788,8.550887542,6.535984676,5.149690849,-9.004795788,-9.004795788,8.463876167,-9.004795788,0.07,0,0.24,0.032,0.008,0,0,0.22,0,99.43,7.69234152,0.013164557,7.771067086,-0.445506158,0,0,0,0,0,0,0,0,0,0,0,0,1,1,1,2,1
22,1922,26,intact,Memphis,TN,G,5150,4.9,64.6,47.7,28.4,Good,620.92,549.27,0.8846,7.318743918,-9.004795788,8.550887542,6.535984676,5.149690849,-9.004795788,-9.004795788,8.463876167,-9.004795788,0.07,0,0.24,0.032,0.008,0,0,0.22,0,99.43,6.431202249,0.005514563,8.54694615,-0.122619714,0,0,0,0,0,0,0,0,0,0,0,0,1,1,0,3,3
22,1922,26,intact,Memphis,TN,G,5150,4.9,64.6,47.7,28.4,Good,1351.42,1068.03,0.7903,7.318743918,-9.004795788,8.550887542,6.535984676,5.149690849,-9.004795788,-9.004795788,8.463876167,-9.004795788,0.07,0,0.24,0.032,0.008,0,0,0.22,0,99.43,7.20891117,0.005514563,8.54694615,-0.235342659,0,0,0,0,0,0,0,0,0,0,0,0,1,1,0,3,3
22,1922,26,intact,Memphis,TN,G,5150,4.9,64.6,47.7,28.4,Good,2045.4,1098.55,0.5371,7.318743918,-9.004795788,8.550887542,6.535984676,5.149690849,-9.004795788,-9.004795788,8.463876167,-9.004795788,0.07,0,0.24,0.032,0.008,0,0,0.22,0,99.43,7.623348648,0.005514563,8.54694615,-0.621570982,0,0,0,0,0,0,0,0,0,0,0,0,1,1,0,3,3
22,1922,26,intact,Memphis,TN,G,5150,4.9,64.6,47.7,28.4,Good,2775.9,2288.64,0.8245,7.318743918,-9.004795788,8.550887542,6.535984676,5.149690849,-9.004795788,-9.004795788,8.463876167,-9.004795788,0.07,0,0.24,0.032,0.008,0,0,0.22,0,99.43,7.928730298,0.005514563,8.54694615,-0.192978137,0,0,0,0,0,0,0,0,0,0,0,0,1,1,0,3,3
22,1922,26,intact,Memphis,TN,G,5150,4.9,64.6,47.7,28.4,Good,3506.4,1983.49,0.5657,7.318743918,-9.004795788,8.550887542,6.535984676,5.149690849,-9.004795788,-9.004795788,8.463876167,-9.004795788,0.07,0,0.24,0.032,0.008,0,0,0.22,0,99.43,8.162345149,0.005514563,8.54694615,-0.569691377,0,0,0,0,0,0,0,0,0,0,0,0,1,1,0,3,3
22,1922,26,intact,Memphis,TN,G,5150,4.9,64.6,47.7,28.4,Good,4236.9,2136.06,0.5042,7.318743918,-9.004795788,8.550887542,6.535984676,5.149690849,-9.004795788,-9.004795788,8.463876167,-9.004795788,0.07,0,0.24,0.032,0.008,0,0,0.22,0,99.43,8.351587149,0.005514563,8.54694615,-0.684782264,0,0,0,0,0,0,0,0,0,0,0,0,1,1,0,3,3
23,1922,26,intact,Buttonwillo,CA,F,278,9.4,65,6,24.7,Fair,693.98,2380.18,3.4298,7.318743918,-9.004795788,8.550887542,6.535984676,5.149690849,-9.004795788,-9.004795788,8.463876167,-9.004795788,0.07,0,0.24,0.032,0.008,0,0,0.22,0,99.43,6.542443142,0.088848921,5.631211782,1.23250195,1,0,0,0,0,0,0,0,0,0,0,0,0,1,1,2,2
23,1922,26,intact,Buttonwillo,CA,F,278,9.4,65,6,24.7,Fair,1570.58,2959.97,1.8846,7.318743918,-9.004795788,8.550887542,6.535984676,5.149690849,-9.004795788,-9.004795788,8.463876167,-9.004795788,0.07,0,0.24,0.032,0.008,0,0,0.22,0,99.43,7.359200257,0.088848921,5.631211782,0.633715597,1,0,0,0,0,0,0,0,0,0,0,0,0,1,1,2,2
23,1922,26,intact,Buttonwillo,CA,F,278,9.4,65,6,24.7,Fair,2264.55,5309.64,2.3447,7.318743918,-9.004795788,8.550887542,6.535984676,5.149690849,-9.004795788,-9.004795788,8.463876167,-9.004795788,0.07,0,0.24,0.032,0.008,0,0,0.22,0,99.43,7.725131343,0.088848921,5.631211782,0.852157462,1,0,0,0,0,0,0,0,0,0,0,0,0,1,1,2,2
23,1922,26,intact,Buttonwillo,CA,F,278,9.4,65,6,24.7,Fair,2922,7262.61,2.4855,7.318743918,-9.004795788,8.550887542,6.535984676,5.149690849,-9.004795788,-9.004795788,8.463876167,-9.004795788,0.07,0,0.24,0.032,0.008,0,0,0.22,0,99.43,7.980023592,0.088848921,5.631211782,0.910473847,1,0,0,0,0,0,0,0,0,0,0,0,0,1,1,2,2
23,1922,26,intact,Buttonwillo,CA,F,278,9.4,65,6,24.7,Fair,3725.55,6164.06,1.6545,7.318743918,-9.004795788,8.550887542,6.535984676,5.149690849,-9.004795788,-9.004795788,8.463876167,-9.004795788,0.07,0,0.24,0.032,0.008,0,0,0.22,0,99.43,8.222969771,0.088848921,5.631211782,0.503498848,1,0,0,0,0,0,0,0,0,0,0,0,0,1,1,2,2
23,1922,26,intact,Buttonwillo,CA,F,278,9.4,65,6,24.7,Fair,4419.52,7415.19,1.6778,7.318743918,-9.004795788,8.550887542,6.535984676,5.149690849,-9.004795788,-9.004795788,8.463876167,-9.004795788,0.07,0,0.24,0.032,0.008,0,0,0.22,0,99.43,8.393786372,0.088848921,5.631211782,0.517483411,1,0,0,0,0,0,0,0,0,0,0,0,0,1,1,2,2
24,1922,26,intact,Norwood,MA,G,11400,4.5,50,41,43,Good,474.82,61.03,0.1285,7.318743918,-9.004795788,8.550887542,6.535984676,5.149690849,-9.004795788,-9.004795788,8.463876167,-9.004795788,0.07,0,0.24,0.032,0.008,0,0,0.22,0,99.43,6.162935785,0.00377193,9.34145635,-2.051826375,0,0,0,1,0,0,0,0,0,0,0,0,0,1,1,3,3
24,1922,26,intact,Norwood,MA,G,11400,4.5,50,41,43,Good,1461,91.55,0.0627,7.318743918,-9.004795788,8.550887542,6.535984676,5.149690849,-9.004795788,-9.004795788,8.463876167,-9.004795788,0.07,0,0.24,0.032,0.008,0,0,0.22,0,99.43,7.286876412,0.00377193,9.34145635,-2.769393831,0,0,0,1,0,0,0,0,0,0,0,0,0,1,1,3,3
24,1922,26,intact,Norwood,MA,G,11400,4.5,50,41,43,Good,2228.03,305.15,0.137,7.318743918,-9.004795788,8.550887542,6.535984676,5.149690849,-9.004795788,-9.004795788,8.463876167,-9.004795788,0.07,0,0.24,0.032,0.008,0,0,0.22,0,99.43,7.708873066,0.00377193,9.34145635,-1.987774353,0,0,0,1,0,0,0,0,0,0,0,0,0,1,1,3,3
24,1922,26,intact,Norwood,MA,G,11400,4.5,50,41,43,Good,2885.47,244.12,0.0846,7.318743918,-9.004795788,8.550887542,6.535984676,5.149690849,-9.004795788,-9.004795788,8.463876167,-9.004795788,0.07,0,0.24,0.032,0.008,0,0,0.22,0,99.43,7.967443077,0.00377193,9.34145635,-2.469821012,0,0,0,1,0,0,0,0,0,0,0,0,0,1,1,3,3
24,1922,26,intact,Norwood,MA,G,11400,4.5,50,41,43,Good,4383,366.18,0.0835,7.318743918,-9.004795788,8.550887542,6.535984676,5.149690849,-9.004795788,-9.004795788,8.463876167,-9.004795788,0.07,0,0.24,0.032,0.008,0,0,0.22,0,99.43,8.3854887,0.00377193,9.34145635,-2.482908647,0,0,0,1,0,0,0,0,0,0,0,0,0,1,1,3,3
24,1922,26,intact,Norwood,MA,G,11400,4.5,50,41,43,Good,6282.3,366.18,0.0583,7.318743918,-9.004795788,8.550887542,6.535984676,5.149690849,-9.004795788,-9.004795788,8.463876167,-9.004795788,0.07,0,0.24,0.032,0.008,0,0,0.22,0,99.43,8.745491434,0.00377193,9.34145635,-2.842153186,0,0,0,1,0,0,0,0,0,0,0,0,0,1,1,3,3
25,1922,26,intact,Milwaukee,WI,F,1780,7.2,46.1,30.4,25.8,Fair,365.25,122.06,0.3342,7.318743918,-9.004795788,8.550887542,6.535984676,5.149690849,-9.004795788,-9.004795788,8.463876167,-9.004795788,0.07,0,0.24,0.032,0.008,0,0,0.22,0,99.43,5.900582051,0.014494382,7.484930283,-1.096015663,0,0,0,0,0,0,0,0,0,0,0,1,0,1,1,2,2
25,1922,26,intact,Milwaukee,WI,F,1780,7.2,46.1,30.4,25.8,Fair,1351.42,427.21,0.3161,7.318743918,-9.004795788,8.550887542,6.535984676,5.149690849,-9.004795788,-9.004795788,8.463876167,-9.004795788,0.07,0,0.24,0.032,0.008,0,0,0.22,0,99.43,7.20891117,0.014494382,7.484930283,-1.15169666,0,0,0,0,0,0,0,0,0,0,0,1,0,1,1,2,2
25,1922,26,intact,Milwaukee,WI,F,1780,7.2,46.1,30.4,25.8,Fair,2081.93,457.73,0.2199,7.318743918,-9.004795788,8.550887542,6.535984676,5.149690849,-9.004795788,-9.004795788,8.463876167,-9.004795788,0.07,0,0.24,0.032,0.008,0,0,0.22,0,99.43,7.641050627,0.014494382,7.484930283,-1.514582381,0,0,0,0,0,0,0,0,0,0,0,1,0,1,1,2,2
25,1922,26,intact,Milwaukee,WI,F,1780,7.2,46.1,30.4,25.8,Fair,2775.9,518.76,0.1869,7.318743918,-9.004795788,8.550887542,6.535984676,5.149690849,-9.004795788,-9.004795788,8.463876167,-9.004795788,0.07,0,0.24,0.032,0.008,0,0,0.22,0,99.43,7.928730298,0.014494382,7.484930283,-1.677181565,0,0,0,0,0,0,0,0,0,0,0,1,0,1,1,2,2
25,1922,26,intact,Milwaukee,WI,F,1780,7.2,46.1,30.4,25.8,Fair,4273.43,854.42,0.1999,7.318743918,-9.004795788,8.550887542,6.535984676,5.149690849,-9.004795788,-9.004795788,8.463876167,-9.004795788,0.07,0,0.24,0.032,0.008,0,0,0.22,0,99.43,8.360172062,0.014494382,7.484930283,-1.609938037,0,0,0,0,0,0,0,0,0,0,0,1,0,1,1,2,2
25,1922,26,intact,Milwaukee,WI,F,1780,7.2,46.1,30.4,25.8,Fair,6209.25,823.91,0.1327,7.318743918,-9.004795788,8.550887542,6.535984676,5.149690849,-9.004795788,-9.004795788,8.463876167,-9.004795788,0.07,0,0.24,0.032,0.008,0,0,0.22,0,99.43,8.733795395,0.014494382,7.484930283,-2.019664338,0,0,0,0,0,0,0,0,0,0,0,1,0,1,1,2,2
26,1922,26,intact,Springfield,OH,G,2980,7.3,53,37,46.4,Fair,365.25,274.64,0.7519,7.318743918,-9.004795788,8.550887542,6.535984676,5.149690849,-9.004795788,-9.004795788,8.463876167,-9.004795788,0.07,0,0.24,0.032,0.008,0,0,0.22,0,99.43,5.900582051,0.01557047,8.000014094,-0.285151943,0,0,0,0,0,0,0,0,0,0,1,0,0,1,1,3,2
26,1922,26,intact,Springfield,OH,G,2980,7.3,53,37,46.4,Fair,1278.38,579.79,0.4535,7.318743918,-9.004795788,8.550887542,6.535984676,5.149690849,-9.004795788,-9.004795788,8.463876167,-9.004795788,0.07,0,0.24,0.032,0.008,0,0,0.22,0,99.43,7.15334893,0.01557047,8.000014094,-0.790760009,0,0,0,0,0,0,0,0,0,0,1,0,0,1,1,3,2
26,1922,26,intact,Springfield,OH,G,2980,7.3,53,37,46.4,Fair,2008.88,427.21,0.2127,7.318743918,-9.004795788,8.550887542,6.535984676,5.149690849,-9.004795788,-9.004795788,8.463876167,-9.004795788,0.07,0,0.24,0.032,0.008,0,0,0.22,0,99.43,7.605332632,0.01557047,8.000014094,-1.547872557,0,0,0,0,0,0,0,0,0,0,1,0,0,1,1,3,2
26,1922,26,intact,Springfield,OH,G,2980,7.3,53,37,46.4,Fair,2812.43,518.76,0.1845,7.318743918,-9.004795788,8.550887542,6.535984676,5.149690849,-9.004795788,-9.004795788,8.463876167,-9.004795788,0.07,0,0.24,0.032,0.008,0,0,0.22,0,99.43,7.941804157,0.01557047,8.000014094,-1.690105816,0,0,0,0,0,0,0,0,0,0,1,0,0,1,1,3,2
26,1922,26,intact,Springfield,OH,G,2980,7.3,53,37,46.4,Fair,4200.38,1037.52,0.247,7.318743918,-9.004795788,8.550887542,6.535984676,5.149690849,-9.004795788,-9.004795788,8.463876167,-9.004795788,0.07,0,0.24,0.032,0.008,0,0,0.22,0,99.43,8.342930276,0.01557047,8.000014094,-1.398366942,0,0,0,0,0,0,0,0,0,0,1,0,0,1,1,3,2
26,1922,26,intact,Springfield,OH,G,2980,7.3,53,37,46.4,Fair,6172.72,1312.15,0.2126,7.318743918,-9.004795788,8.550887542,6.535984676,5.149690849,-9.004795788,-9.004795788,8.463876167,-9.004795788,0.07,0,0.24,0.032,0.008,0,0,0.22,0,99.43,8.727894863,0.01557047,8.000014094,-1.548342813,0,0,0,0,0,0,0,0,0,0,1,0,0,1,1,3,2
27,1922,26,intact,Bunkie,LA,P,570,6.6,67,56,42.6,Poor,730.5,152.58,0.2089,7.318743918,-9.004795788,8.550887542,6.535984676,5.149690849,-9.004795788,-9.004795788,8.463876167,-9.004795788,0.07,0,0.24,0.032,0.008,0,0,0.22,0,99.43,6.593729231,0.074736842,6.34738921,-1.56589961,1,0,0,0,0,0,0,0,0,0,0,0,0,1,0,1,1
27,1922,26,intact,Bunkie,LA,P,570,6.6,67,56,42.6,Poor,1461,823.91,0.5639,7.318743918,-9.004795788,8.550887542,6.535984676,5.149690849,-9.004795788,-9.004795788,8.463876167,-9.004795788,0.07,0,0.24,0.032,0.008,0,0,0.22,0,99.43,7.286876412,0.074736842,6.34738921,-0.572878348,1,0,0,0,0,0,0,0,0,0,0,0,0,1,0,1,1
27,1922,26,intact,Bunkie,LA,P,570,6.6,67,56,42.6,Poor,2191.5,976.49,0.4456,7.318743918,-9.004795788,8.550887542,6.535984676,5.149690849,-9.004795788,-9.004795788,8.463876167,-9.004795788,0.07,0,0.24,0.032,0.008,0,0,0.22,0,99.43,7.69234152,0.074736842,6.34738921,-0.80833359,1,0,0,0,0,0,0,0,0,0,0,0,0,1,0,1,1
27,1922,26,intact,Bunkie,LA,P,570,6.6,67,56,42.6,Poor,2922,1342.67,0.4595,7.318743918,-9.004795788,8.550887542,6.535984676,5.149690849,-9.004795788,-9.004795788,8.463876167,-9.004795788,0.07,0,0.24,0.032,0.008,0,0,0.22,0,99.43,7.980023592,0.074736842,6.34738921,-0.777616337,1,0,0,0,0,0,0,0,0,0,0,0,0,1,0,1,1
27,1922,26,intact,Bunkie,LA,P,570,6.6,67,56,42.6,Poor,4383,2471.73,0.5639,7.318743918,-9.004795788,8.550887542,6.535984676,5.149690849,-9.004795788,-9.004795788,8.463876167,-9.004795788,0.07,0,0.24,0.032,0.008,0,0,0.22,0,99.43,8.3854887,0.074736842,6.34738921,-0.572878348,1,0,0,0,0,0,0,0,0,0,0,0,0,1,0,1,1
27,1922,26,intact,Bunkie,LA,P,570,6.6,67,56,42.6,Poor,6428.4,2563.27,0.3987,7.318743918,-9.004795788,8.550887542,6.535984676,5.149690849,-9.004795788,-9.004795788,8.463876167,-9.004795788,0.07,0,0.24,0.032,0.008,0,0,0.22,0,99.43,8.768480953,0.074736842,6.34738921,-0.919546025,1,0,0,0,0,0,0,0,0,0,0,0,0,1,0,1,1
28,1922,26,intact,San Diego,CA,P,408,6.8,61,40.3,24.6,Very Poor,584.4,1068.03,1.8276,7.318743918,-9.004795788,8.550887542,6.535984676,5.149690849,-9.004795788,-9.004795788,8.463876167,-9.004795788,0.07,0,0.24,0.032,0.008,0,0,0.22,0,99.43,6.37058568,0.060294118,6.013715156,0.603003631,0,0,0,1,0,0,0,0,0,0,0,0,0,1,0,1,0
28,1922,26,intact,San Diego,CA,P,408,6.8,61,40.3,24.6,Very Poor,2045.4,3265.12,1.5963,7.318743918,-9.004795788,8.550887542,6.535984676,5.149690849,-9.004795788,-9.004795788,8.463876167,-9.004795788,0.07,0,0.24,0.032,0.008,0,0,0.22,0,99.43,7.623348648,0.060294118,6.013715156,0.467688451,0,0,0,1,0,0,0,0,0,0,0,0,0,1,0,1,0
28,1922,26,intact,San Diego,CA,P,408,6.8,61,40.3,24.6,Very Poor,2812.43,5584.28,1.9856,7.318743918,-9.004795788,8.550887542,6.535984676,5.149690849,-9.004795788,-9.004795788,8.463876167,-9.004795788,0.07,0,0.24,0.032,0.008,0,0,0.22,0,99.43,7.941804157,0.060294118,6.013715156,0.685921135,0,0,0,1,0,0,0,0,0,0,0,0,0,1,0,1,0
28,1922,26,intact,San Diego,CA,P,408,6.8,61,40.3,24.6,Very Poor,3506.4,5401.19,1.5404,7.318743918,-9.004795788,8.550887542,6.535984676,5.149690849,-9.004795788,-9.004795788,8.463876167,-9.004795788,0.07,0,0.24,0.032,0.008,0,0,0.22,0,99.43,8.162345149,0.060294118,6.013715156,0.432042123,0,0,0,1,0,0,0,0,0,0,0,0,0,1,0,1,0
29,1922,26,intact,New Orleans,LA,VP,1270,4.2,69.3,57.4,34.5,Very Poor,730.5,1281.64,1.7545,7.318743918,-9.004795788,8.550887542,6.535984676,5.149690849,-9.004795788,-9.004795788,8.463876167,-9.004795788,0.07,0,0.24,0.032,0.008,0,0,0.22,0,99.43,6.593729231,0.027165354,7.147559271,0.562183916,0,0,0,0,0,1,0,0,0,0,0,0,0,1,0,0,0
29,1922,26,intact,New Orleans,LA,VP,1270,4.2,69.3,57.4,34.5,Very Poor,1497.52,2410.7,1.6098,7.318743918,-9.004795788,8.550887542,6.535984676,5.149690849,-9.004795788,-9.004795788,8.463876167,-9.004795788,0.07,0,0.24,0.032,0.008,0,0,0.22,0,99.43,7.311565685,0.027165354,7.147559271,0.476109948,0,0,0,0,0,1,0,0,0,0,0,0,0,1,0,0,0
29,1922,26,intact,New Orleans,LA,VP,1270,4.2,69.3,57.4,34.5,Very Poor,2191.5,2837.91,1.295,7.318743918,-9.004795788,8.550887542,6.535984676,5.149690849,-9.004795788,-9.004795788,8.463876167,-9.004795788,0.07,0,0.24,0.032,0.008,0,0,0.22,0,99.43,7.69234152,0.027165354,7.147559271,0.258510695,0,0,0,0,0,1,0,0,0,0,0,0,0,1,0,0,0
29,1922,26,intact,New Orleans,LA,VP,1270,4.2,69.3,57.4,34.5,Very Poor,2922,4790.88,1.6396,7.318743918,-9.004795788,8.550887542,6.535984676,5.149690849,-9.004795788,-9.004795788,8.463876167,-9.004795788,0.07,0,0.24,0.032,0.008,0,0,0.22,0,99.43,7.980023592,0.027165354,7.147559271,0.49445231,0,0,0,0,0,1,0,0,0,0,0,0,0,1,0,0,0
29,1922,26,intact,New Orleans,LA,VP,1270,4.2,69.3,57.4,34.5,Very Poor,3652.5,4760.37,1.3033,7.318743918,-9.004795788,8.550887542,6.535984676,5.149690849,-9.004795788,-9.004795788,8.463876167,-9.004795788,0.07,0,0.24,0.032,0.008,0,0,0.22,0,99.43,8.203167144,0.027165354,7.147559271,0.26489951,0,0,0,0,0,1,0,0,0,0,0,0,0,1,0,0,0
29,1922,26,intact,New Orleans,LA,VP,1270,4.2,69.3,57.4,34.5,Very Poor,4383,6133.55,1.3994,7.318743918,-9.004795788,8.550887542,6.535984676,5.149690849,-9.004795788,-9.004795788,8.463876167,-9.004795788,0.07,0,0.24,0.032,0.008,0,0,0.22,0,99.43,8.3854887,0.027165354,7.147559271,0.336043573,0,0,0,0,0,1,0,0,0,0,0,0,0,1,0,0,0
30,1922,26,intact,Davenport,IA,P,1300,7,49.9,32.4,29.4,Poor,401.78,305.15,0.7595,7.318743918,-9.004795788,8.550887542,6.535984676,5.149690849,-9.004795788,-9.004795788,8.463876167,-9.004795788,0.07,0,0.24,0.032,0.008,0,0,0.22,0,99.43,5.995904675,0.022615385,7.170888479,-0.275094957,0,0,0,0,0,0,0,0,0,0,0,0,1,1,1,1,1
30,1922,26,intact,Davenport,IA,P,1300,7,49.9,32.4,29.4,Poor,1314.9,366.18,0.2785,7.318743918,-9.004795788,8.550887542,6.535984676,5.149690849,-9.004795788,-9.004795788,8.463876167,-9.004795788,0.07,0,0.24,0.032,0.008,0,0,0.22,0,99.43,7.181515896,0.022615385,7.170888479,-1.27833722,0,0,0,0,0,0,0,0,0,0,0,0,1,1,1,1,1
30,1922,26,intact,Davenport,IA,P,1300,7,49.9,32.4,29.4,Poor,2081.93,732.36,0.3518,7.318743918,-9.004795788,8.550887542,6.535984676,5.149690849,-9.004795788,-9.004795788,8.463876167,-9.004795788,0.07,0,0.24,0.032,0.008,0,0,0.22,0,99.43,7.641050627,0.022615385,7.170888479,-1.044692447,0,0,0,0,0,0,0,0,0,0,0,0,1,1,1,1,1
30,1922,26,intact,Davenport,IA,P,1300,7,49.9,32.4,29.4,Poor,2995.05,1159.58,0.3872,7.318743918,-9.004795788,8.550887542,6.535984676,5.149690849,-9.004795788,-9.004795788,8.463876167,-9.004795788,0.07,0,0.24,0.032,0.008,0,0,0.22,0,99.43,8.004716205,0.022615385,7.170888479,-0.948813924,0,0,0,0,0,0,0,0,0,0,0,0,1,1,1,1,1
30,1922,26,intact,Davenport,IA,P,1300,7,49.9,32.4,29.4,Poor,4236.9,1586.79,0.3745,7.318743918,-9.004795788,8.550887542,6.535984676,5.149690849,-9.004795788,-9.004795788,8.463876167,-9.004795788,0.07,0,0.24,0.032,0.008,0,0,0.22,0,99.43,8.351587149,0.022615385,7.170888479,-0.982163476,0,0,0,0,0,0,0,0,0,0,0,0,1,1,1,1,1
30,1922,26,intact,Davenport,IA,P,1300,7,49.9,32.4,29.4,Poor,6209.25,1952.97,0.3145,7.318743918,-9.004795788,8.550887542,6.535984676,5.149690849,-9.004795788,-9.004795788,8.463876167,-9.004795788,0.07,0,0.24,0.032,0.008,0,0,0.22,0,99.43,8.733795395,0.022615385,7.170888479,-1.156771203,0,0,0,0,0,0,0,0,0,0,0,0,1,1,1,1,1
31,1922,26,intact,Jaksonville,FL,G,20500,4.7,69.3,47.4,2.8,Good,730.5,335.67,0.4595,7.318743918,-9.004795788,8.550887542,6.535984676,5.149690849,-9.004795788,-9.004795788,8.463876167,-9.004795788,0.07,0,0.24,0.032,0.008,0,0,0.22,0,99.43,6.593729231,0.000136585,9.928228944,-0.777616337,0,0,0,0,0,0,0,1,0,0,0,0,0,1,0,3,3
31,1922,26,intact,Jaksonville,FL,G,20500,4.7,69.3,47.4,2.8,Good,1497.52,701.85,0.4687,7.318743918,-9.004795788,8.550887542,6.535984676,5.149690849,-9.004795788,-9.004795788,8.463876167,-9.004795788,0.07,0,0.24,0.032,0.008,0,0,0.22,0,99.43,7.311565685,0.000136585,9.928228944,-0.757792374,0,0,0,0,0,0,0,1,0,0,0,0,0,1,0,3,3
31,1922,26,intact,Jaksonville,FL,G,20500,4.7,69.3,47.4,2.8,Good,2191.5,701.85,0.3203,7.318743918,-9.004795788,8.550887542,6.535984676,5.149690849,-9.004795788,-9.004795788,8.463876167,-9.004795788,0.07,0,0.24,0.032,0.008,0,0,0.22,0,99.43,7.69234152,0.000136585,9.928228944,-1.138497222,0,0,0,0,0,0,0,1,0,0,0,0,0,1,0,3,3
