Repository: sk7-dev/corrosion_prediction

File: Dataset/modelling2.csv (part 17 of 44)
site_no,year,material_id,specimen_status,city,state,internal_drainage,resistivity,pH,mean_temp,annual_precipitation,moisture,areation,approximate_days,weight_loss_g,corrosion_rate,C_clr,Si_clr,Mn_clr,S_clr,P_clr,Cr_clr,Ni_clr,Cu_clr,Mo_clr,C,Si,Mn,S,P,Cr,Ni,Cu,Mo,Fe,log_days,moisture_res_index,log_resistivity,log_corrosion_rate,texture_Clay,texture_Clay Loam,texture_Loam,texture_Loamy Sand,texture_Marsh,texture_Muck,texture_Peat,texture_Sand,texture_Sandy Clay Loam,texture_Sandy Loam,texture_Silt Loam,texture_Silty Clay,texture_Silty Clay Loam,iron_type_Wrought,climate_zone_Temperate,internal_drainage_code,areation_code
31,1922,26,intact,Jaksonville,FL,G,20500,4.7,69.3,47.4,2.8,Good,2922,793.39,0.2715,7.318743918,-9.004795788,8.550887542,6.535984676,5.149690849,-9.004795788,-9.004795788,8.463876167,-9.004795788,0.07,0,0.24,0.032,0.008,0,0,0.22,0,99.43,7.980023592,0.000136585,9.928228944,-1.30379314,0,0,0,0,0,0,0,1,0,0,0,0,0,1,0,3,3
31,1922,26,intact,Jaksonville,FL,G,20500,4.7,69.3,47.4,2.8,Good,4383,1037.52,0.2367,7.318743918,-9.004795788,8.550887542,6.535984676,5.149690849,-9.004795788,-9.004795788,8.463876167,-9.004795788,0.07,0,0.24,0.032,0.008,0,0,0.22,0,99.43,8.3854887,0.000136585,9.928228944,-1.440961762,0,0,0,0,0,0,0,1,0,0,0,0,0,1,0,3,3
31,1922,26,intact,Jaksonville,FL,G,20500,4.7,69.3,47.4,2.8,Good,6464.93,1403.7,0.2171,7.318743918,-9.004795788,8.550887542,6.535984676,5.149690849,-9.004795788,-9.004795788,8.463876167,-9.004795788,0.07,0,0.24,0.032,0.008,0,0,0.22,0,99.43,8.774147464,0.000136585,9.928228944,-1.527397202,0,0,0,0,0,0,0,1,0,0,0,0,0,1,0,3,3
32,1922,26,intact,Rochester,NY,G,5700,7.3,47.6,32.8,17.8,Good,365.25,91.55,0.2507,7.318743918,-9.004795788,8.550887542,6.535984676,5.149690849,-9.004795788,-9.004795788,8.463876167,-9.004795788,0.07,0,0.24,0.032,0.008,0,0,0.22,0,99.43,5.900582051,0.003122807,8.648396877,-1.383498274,0,0,0,0,0,0,0,0,0,0,1,0,0,1,1,3,3
32,1922,26,intact,Rochester,NY,G,5700,7.3,47.6,32.8,17.8,Good,1351.42,427.21,0.3161,7.318743918,-9.004795788,8.550887542,6.535984676,5.149690849,-9.004795788,-9.004795788,8.463876167,-9.004795788,0.07,0,0.24,0.032,0.008,0,0,0.22,0,99.43,7.20891117,0.003122807,8.648396877,-1.15169666,0,0,0,0,0,0,0,0,0,0,1,0,0,1,1,3,3
32,1922,26,intact,Rochester,NY,G,5700,7.3,47.6,32.8,17.8,Good,2118.45,762.88,0.3601,7.318743918,-9.004795788,8.550887542,6.535984676,5.149690849,-9.004795788,-9.004795788,8.463876167,-9.004795788,0.07,0,0.24,0.032,0.008,0,0,0.22,0,99.43,7.658439968,0.003122807,8.648396877,-1.021373508,0,0,0,0,0,0,0,0,0,0,1,0,0,1,1,3,3
32,1922,26,intact,Rochester,NY,G,5700,7.3,47.6,32.8,17.8,Good,2775.9,823.91,0.2968,7.318743918,-9.004795788,8.550887542,6.535984676,5.149690849,-9.004795788,-9.004795788,8.463876167,-9.004795788,0.07,0,0.24,0.032,0.008,0,0,0.22,0,99.43,7.928730298,0.003122807,8.648396877,-1.214696768,0,0,0,0,0,0,0,0,0,0,1,0,0,1,1,3,3
32,1922,26,intact,Rochester,NY,G,5700,7.3,47.6,32.8,17.8,Good,3506.4,793.39,0.2263,7.318743918,-9.004795788,8.550887542,6.535984676,5.149690849,-9.004795788,-9.004795788,8.463876167,-9.004795788,0.07,0,0.24,0.032,0.008,0,0,0.22,0,99.43,8.162345149,0.003122807,8.648396877,-1.485893726,0,0,0,0,0,0,0,0,0,0,1,0,0,1,1,3,3
32,1922,26,intact,Rochester,NY,G,5700,7.3,47.6,32.8,17.8,Good,4273.43,976.49,0.2285,7.318743918,-9.004795788,8.550887542,6.535984676,5.149690849,-9.004795788,-9.004795788,8.463876167,-9.004795788,0.07,0,0.24,0.032,0.008,0,0,0.22,0,99.43,8.360172062,0.003122807,8.648396877,-1.476219069,0,0,0,0,0,0,0,0,0,0,1,0,0,1,1,3,3
33,1922,26,intact,Milwaukee,WI,VP,800,6.8,46.1,30.4,72.8,Very Poor,365.25,122.06,0.3342,7.318743918,-9.004795788,8.550887542,6.535984676,5.149690849,-9.004795788,-9.004795788,8.463876167,-9.004795788,0.07,0,0.24,0.032,0.008,0,0,0.22,0,99.43,5.900582051,0.091,6.685860947,-1.096015663,0,0,0,0,0,0,1,0,0,0,0,0,0,1,1,0,0
33,1922,26,intact,Milwaukee,WI,VP,800,6.8,46.1,30.4,72.8,Very Poor,1351.42,1159.58,0.858,7.318743918,-9.004795788,8.550887542,6.535984676,5.149690849,-9.004795788,-9.004795788,8.463876167,-9.004795788,0.07,0,0.24,0.032,0.008,0,0,0.22,0,99.43,7.20891117,0.091,6.685860947,-0.153151179,0,0,0,0,0,0,1,0,0,0,0,0,0,1,1,0,0
33,1922,26,intact,Milwaukee,WI,VP,800,6.8,46.1,30.4,72.8,Very Poor,2118.45,915.46,0.4321,7.318743918,-9.004795788,8.550887542,6.535984676,5.149690849,-9.004795788,-9.004795788,8.463876167,-9.004795788,0.07,0,0.24,0.032,0.008,0,0,0.22,0,99.43,7.658439968,0.091,6.685860947,-0.839098236,0,0,0,0,0,0,1,0,0,0,0,0,0,1,1,0,0
33,1922,26,intact,Milwaukee,WI,VP,800,6.8,46.1,30.4,72.8,Very Poor,2775.9,2380.18,0.8574,7.318743918,-9.004795788,8.550887542,6.535984676,5.149690849,-9.004795788,-9.004795788,8.463876167,-9.004795788,0.07,0,0.24,0.032,0.008,0,0,0.22,0,99.43,7.928730298,0.091,6.685860947,-0.153850725,0,0,0,0,0,0,1,0,0,0,0,0,0,1,1,0,0
33,1922,26,intact,Milwaukee,WI,VP,800,6.8,46.1,30.4,72.8,Very Poor,3542.92,3204.09,0.9044,7.318743918,-9.004795788,8.550887542,6.535984676,5.149690849,-9.004795788,-9.004795788,8.463876167,-9.004795788,0.07,0,0.24,0.032,0.008,0,0,0.22,0,99.43,8.172706525,0.091,6.685860947,-0.100483539,0,0,0,0,0,0,1,0,0,0,0,0,0,1,1,0,0
33,1922,26,intact,Milwaukee,WI,VP,800,6.8,46.1,30.4,72.8,Very Poor,4273.43,4272.12,0.9997,7.318743918,-9.004795788,8.550887542,6.535984676,5.149690849,-9.004795788,-9.004795788,8.463876167,-9.004795788,0.07,0,0.24,0.032,0.008,0,0,0.22,0,99.43,8.360172062,0.091,6.685860947,-0.000300045,0,0,0,0,0,0,1,0,0,0,0,0,0,1,1,0,0
34,1922,26,intact,Norristown,PA,F,4900,6.7,54,40,23.4,Poor,511.35,366.18,0.7161,7.318743918,-9.004795788,8.550887542,6.535984676,5.149690849,-9.004795788,-9.004795788,8.463876167,-9.004795788,0.07,0,0.24,0.032,0.008,0,0,0.22,0,99.43,6.237054287,0.00477551,8.497194545,-0.333935457,0,0,0,0,0,0,0,0,0,0,1,0,0,1,1,2,1
34,1922,26,intact,Norristown,PA,F,4900,6.7,54,40,23.4,Poor,1461,549.27,0.376,7.318743918,-9.004795788,8.550887542,6.535984676,5.149690849,-9.004795788,-9.004795788,8.463876167,-9.004795788,0.07,0,0.24,0.032,0.008,0,0,0.22,0,99.43,7.286876412,0.00477551,8.497194545,-0.978166136,0,0,0,0,0,0,0,0,0,0,1,0,0,1,1,2,1
34,1922,26,intact,Norristown,PA,F,4900,6.7,54,40,23.4,Poor,2228.03,884.94,0.3972,7.318743918,-9.004795788,8.550887542,6.535984676,5.149690849,-9.004795788,-9.004795788,8.463876167,-9.004795788,0.07,0,0.24,0.032,0.008,0,0,0.22,0,99.43,7.708873066,0.00477551,8.497194545,-0.923315347,0,0,0,0,0,0,0,0,0,0,1,0,0,1,1,2,1
34,1922,26,intact,Norristown,PA,F,4900,6.7,54,40,23.4,Poor,2922,976.49,0.3342,7.318743918,-9.004795788,8.550887542,6.535984676,5.149690849,-9.004795788,-9.004795788,8.463876167,-9.004795788,0.07,0,0.24,0.032,0.008,0,0,0.22,0,99.43,7.980023592,0.00477551,8.497194545,-1.096015663,0,0,0,0,0,0,0,0,0,0,1,0,0,1,1,2,1
34,1922,26,intact,Norristown,PA,F,4900,6.7,54,40,23.4,Poor,3615.97,1342.67,0.3713,7.318743918,-9.004795788,8.550887542,6.535984676,5.149690849,-9.004795788,-9.004795788,8.463876167,-9.004795788,0.07,0,0.24,0.032,0.008,0,0,0.22,0,99.43,8.193115425,0.00477551,8.497194545,-0.990744918,0,0,0,0,0,0,0,0,0,0,1,0,0,1,1,2,1
34,1922,26,intact,Norristown,PA,F,4900,6.7,54,40,23.4,Poor,4383,1464.73,0.3342,7.318743918,-9.004795788,8.550887542,6.535984676,5.149690849,-9.004795788,-9.004795788,8.463876167,-9.004795788,0.07,0,0.24,0.032,0.008,0,0,0.22,0,99.43,8.3854887,0.00477551,8.497194545,-1.096015663,0,0,0,0,0,0,0,0,0,0,1,0,0,1,1,2,1
35,1922,26,intact,Los Angeles,CA,G,2060,7.3,62.4,15.2,18,Good,693.98,274.64,0.3957,7.318743918,-9.004795788,8.550887542,6.535984676,5.149690849,-9.004795788,-9.004795788,8.463876167,-9.004795788,0.07,0,0.24,0.032,0.008,0,0,0.22,0,99.43,6.542443142,0.008737864,7.630946581,-0.927098931,0,1,0,0,0,0,0,0,0,0,0,0,0,1,1,3,3
35,1922,26,intact,Los Angeles,CA,G,2060,7.3,62.4,15.2,18,Good,1497.52,549.27,0.3668,7.318743918,-9.004795788,8.550887542,6.535984676,5.149690849,-9.004795788,-9.004795788,8.463876167,-9.004795788,0.07,0,0.24,0.032,0.008,0,0,0.22,0,99.43,7.311565685,0.008737864,7.630946581,-1.002938539,0,1,0,0,0,0,0,0,0,0,0,0,0,1,1,3,3
35,1922,26,intact,Los Angeles,CA,G,2060,7.3,62.4,15.2,18,Good,2264.55,427.21,0.1887,7.318743918,-9.004795788,8.550887542,6.535984676,5.149690849,-9.004795788,-9.004795788,8.463876167,-9.004795788,0.07,0,0.24,0.032,0.008,0,0,0.22,0,99.43,7.725131343,0.008737864,7.630946581,-1.667596827,0,1,0,0,0,0,0,0,0,0,0,0,0,1,1,3,3
35,1922,26,intact,Los Angeles,CA,G,2060,7.3,62.4,15.2,18,Good,2922,701.85,0.2402,7.318743918,-9.004795788,8.550887542,6.535984676,5.149690849,-9.004795788,-9.004795788,8.463876167,-9.004795788,0.07,0,0.24,0.032,0.008,0,0,0.22,0,99.43,7.980023592,0.008737864,7.630946581,-1.426283369,0,1,0,0,0,0,0,0,0,0,0,0,0,1,1,3,3
35,1922,26,intact,Los Angeles,CA,G,2060,7.3,62.4,15.2,18,Good,4419.52,579.79,0.1312,7.318743918,-9.004795788,8.550887542,6.535984676,5.149690849,-9.004795788,-9.004795788,8.463876167,-9.004795788,0.07,0,0.24,0.032,0.008,0,0,0.22,0,99.43,8.393786372,0.008737864,7.630946581,-2.031032402,0,1,0,0,0,0,0,0,0,0,0,0,0,1,1,3,3
35,1922,26,intact,Los Angeles,CA,G,2060,7.3,62.4,15.2,18,Good,6391.88,1007,0.1575,7.318743918,-9.004795788,8.550887542,6.535984676,5.149690849,-9.004795788,-9.004795788,8.463876167,-9.004795788,0.07,0,0.24,0.032,0.008,0,0,0.22,0,99.43,8.762783714,0.008737864,7.630946581,-1.848329821,0,1,0,0,0,0,0,0,0,0,0,0,0,1,1,3,3
36,1922,26,intact,Meridian,MS,G,11200,4.5,64,53,13.8,Good,730.5,274.64,0.376,7.318743918,-9.004795788,8.550887542,6.535984676,5.149690849,-9.004795788,-9.004795788,8.463876167,-9.004795788,0.07,0,0.24,0.032,0.008,0,0,0.22,0,99.43,6.593729231,0.001232143,9.323758339,-0.978166136,0,0,0,0,0,0,0,0,0,1,0,0,0,1,0,3,3
36,1922,26,intact,Meridian,MS,G,11200,4.5,64,53,13.8,Good,1497.52,457.73,0.3057,7.318743918,-9.004795788,8.550887542,6.535984676,5.149690849,-9.004795788,-9.004795788,8.463876167,-9.004795788,0.07,0,0.24,0.032,0.008,0,0,0.22,0,99.43,7.311565685,0.001232143,9.323758339,-1.18515105,0,0,0,0,0,0,0,0,0,1,0,0,0,1,0,3,3
36,1922,26,intact,Meridian,MS,G,11200,4.5,64,53,13.8,Good,2191.5,488.24,0.2228,7.318743918,-9.004795788,8.550887542,6.535984676,5.149690849,-9.004795788,-9.004795788,8.463876167,-9.004795788,0.07,0,0.24,0.032,0.008,0,0,0.22,0,99.43,7.69234152,0.001232143,9.323758339,-1.501480771,0,0,0,0,0,0,0,0,0,1,0,0,0,1,0,3,3
36,1922,26,intact,Meridian,MS,G,11200,4.5,64,53,13.8,Good,2922,640.82,0.2193,7.318743918,-9.004795788,8.550887542,6.535984676,5.149690849,-9.004795788,-9.004795788,8.463876167,-9.004795788,0.07,0,0.24,0.032,0.008,0,0,0.22,0,99.43,7.980023592,0.001232143,9.323758339,-1.517314624,0,0,0,0,0,0,0,0,0,1,0,0,0,1,0,3,3
36,1922,26,intact,Meridian,MS,G,11200,4.5,64,53,13.8,Good,4383,762.88,0.1741,7.318743918,-9.004795788,8.550887542,6.535984676,5.149690849,-9.004795788,-9.004795788,8.463876167,-9.004795788,0.07,0,0.24,0.032,0.008,0,0,0.22,0,99.43,8.3854887,0.001232143,9.323758339,-1.748125432,0,0,0,0,0,0,0,0,0,1,0,0,0,1,0,3,3
36,1922,26,intact,Meridian,MS,G,11200,4.5,64,53,13.8,Good,6464.93,945.97,0.1463,7.318743918,-9.004795788,8.550887542,6.535984676,5.149690849,-9.004795788,-9.004795788,8.463876167,-9.004795788,0.07,0,0.24,0.032,0.008,0,0,0.22,0,99.43,8.774147464,0.001232143,9.323758339,-1.922095971,0,0,0,0,0,0,0,0,0,1,0,0,0,1,0,3,3
37,1922,26,intact,Jaksonville,PL,P,11200,3.8,69.3,47.4,7,Fair,730.5,732.36,1.0025,7.318743918,-9.004795788,8.550887542,6.535984676,5.149690849,-9.004795788,-9.004795788,8.463876167,-9.004795788,0.07,0,0.24,0.032,0.008,0,0,0.22,0,99.43,6.593729231,0.000625,9.323758339,0.00249688,0,0,0,0,0,0,0,1,0,0,0,0,0,1,0,1,2
37,1922,26,intact,Jaksonville,PL,P,11200,3.8,69.3,47.4,7,Fair,1497.52,1525.76,1.0189,7.318743918,-9.004795788,8.550887542,6.535984676,5.149690849,-9.004795788,-9.004795788,8.463876167,-9.004795788,0.07,0,0.24,0.032,0.008,0,0,0.22,0,99.43,7.311565685,0.000625,9.323758339,0.018723614,0,0,0,0,0,0,0,1,0,0,0,0,0,1,0,1,2
37,1922,26,intact,Jaksonville,PL,P,11200,3.8,69.3,47.4,7,Fair,2191.5,1159.58,0.5291,7.318743918,-9.004795788,8.550887542,6.535984676,5.149690849,-9.004795788,-9.004795788,8.463876167,-9.004795788,0.07,0,0.24,0.032,0.008,0,0,0.22,0,99.43,7.69234152,0.000625,9.323758339,-0.636577829,0,0,0,0,0,0,0,1,0,0,0,0,0,1,0,1,2
37,1922,26,intact,Jaksonville,PL,P,11200,3.8,69.3,47.4,7,Fair,2922,1983.49,0.6788,7.318743918,-9.004795788,8.550887542,6.535984676,5.149690849,-9.004795788,-9.004795788,8.463876167,-9.004795788,0.07,0,0.24,0.032,0.008,0,0,0.22,0,99.43,7.980023592,0.000625,9.323758339,-0.387428746,0,0,0,0,0,0,0,1,0,0,0,0,0,1,0,1,2
37,1922,26,intact,Jaksonville,PL,P,11200,3.8,69.3,47.4,7,Fair,3689.03,1830.91,0.4963,7.318743918,-9.004795788,8.550887542,6.535984676,5.149690849,-9.004795788,-9.004795788,8.463876167,-9.004795788,0.07,0,0.24,0.032,0.008,0,0,0.22,0,99.43,8.21311883,0.000625,9.323758339,-0.700574696,0,0,0,0,0,0,0,1,0,0,0,0,0,1,0,1,2
37,1922,26,intact,Jaksonville,PL,P,11200,3.8,69.3,47.4,7,Fair,4383,3173.58,0.7241,7.318743918,-9.004795788,8.550887542,6.535984676,5.149690849,-9.004795788,-9.004795788,8.463876167,-9.004795788,0.07,0,0.24,0.032,0.008,0,0,0.22,0,99.43,8.3854887,0.000625,9.323758339,-0.322825775,0,0,0,0,0,0,0,1,0,0,0,0,0,1,0,1,2
38,1922,26,intact,Camden,NJ,G,38600,4.5,54,40,3,Good,511.35,91.55,0.179,7.318743918,-9.004795788,8.550887542,6.535984676,5.149690849,-9.004795788,-9.004795788,8.463876167,-9.004795788,0.07,0,0.24,0.032,0.008,0,0,0.22,0,99.43,6.237054287,7.77E-05,10.56103346,-1.720369473,0,0,0,0,0,0,0,0,0,1,0,0,0,1,1,3,3
38,1922,26,intact,Camden,NJ,G,38600,4.5,54,40,3,Good,1461,152.58,0.1044,7.318743918,-9.004795788,8.550887542,6.535984676,5.149690849,-9.004795788,-9.004795788,8.463876167,-9.004795788,0.07,0,0.24,0.032,0.008,0,0,0.22,0,99.43,7.286876412,7.77E-05,10.56103346,-2.259525604,0,0,0,0,0,0,0,0,0,1,0,0,0,1,1,3,3
38,1922,26,intact,Camden,NJ,G,38600,4.5,54,40,3,Good,2228.03,366.18,0.1644,7.318743918,-9.004795788,8.550887542,6.535984676,5.149690849,-9.004795788,-9.004795788,8.463876167,-9.004795788,0.07,0,0.24,0.032,0.008,0,0,0.22,0,99.43,7.708873066,7.77E-05,10.56103346,-1.805452796,0,0,0,0,0,0,0,0,0,1,0,0,0,1,1,3,3
38,1922,26,intact,Camden,NJ,G,38600,4.5,54,40,3,Good,2922,640.82,0.2193,7.318743918,-9.004795788,8.550887542,6.535984676,5.149690849,-9.004795788,-9.004795788,8.463876167,-9.004795788,0.07,0,0.24,0.032,0.008,0,0,0.22,0,99.43,7.980023592,7.77E-05,10.56103346,-1.517314624,0,0,0,0,0,0,0,0,0,1,0,0,0,1,1,3,3
38,1922,26,intact,Camden,NJ,G,38600,4.5,54,40,3,Good,4383,823.91,0.188,7.318743918,-9.004795788,8.550887542,6.535984676,5.149690849,-9.004795788,-9.004795788,8.463876167,-9.004795788,0.07,0,0.24,0.032,0.008,0,0,0.22,0,99.43,8.3854887,7.77E-05,10.56103346,-1.671313316,0,0,0,0,0,0,0,0,0,1,0,0,0,1,1,3,3
38,1922,26,intact,Camden,NJ,G,38600,4.5,54,40,3,Good,6282.3,762.88,0.1214,7.318743918,-9.004795788,8.550887542,6.535984676,5.149690849,-9.004795788,-9.004795788,8.463876167,-9.004795788,0.07,0,0.24,0.032,0.008,0,0,0.22,0,99.43,8.745491434,7.77E-05,10.56103346,-2.1086644,0,0,0,0,0,0,0,0,0,1,0,0,0,1,1,3,3
39,1922,26,intact,Wilmington,DE,F,7440,5.6,54,40,24.2,Poor,511.35,640.82,1.2532,7.318743918,-9.004795788,8.550887542,6.535984676,5.149690849,-9.004795788,-9.004795788,8.463876167,-9.004795788,0.07,0,0.24,0.032,0.008,0,0,0.22,0,99.43,6.237054287,0.003252688,8.914760527,0.22570028,0,0,0,0,0,0,0,0,0,0,1,0,0,1,1,2,1
39,1922,26,intact,Wilmington,DE,F,7440,5.6,54,40,24.2,Poor,1461,884.94,0.6057,7.318743918,-9.004795788,8.550887542,6.535984676,5.149690849,-9.004795788,-9.004795788,8.463876167,-9.004795788,0.07,0,0.24,0.032,0.008,0,0,0.22,0,99.43,7.286876412,0.003252688,8.914760527,-0.501370465,0,0,0,0,0,0,0,0,0,0,1,0,0,1,1,2,1
39,1922,26,intact,Wilmington,DE,F,7440,5.6,54,40,24.2,Poor,2228.03,976.49,0.4383,7.318743918,-9.004795788,8.550887542,6.535984676,5.149690849,-9.004795788,-9.004795788,8.463876167,-9.004795788,0.07,0,0.24,0.032,0.008,0,0,0.22,0,99.43,7.708873066,0.003252688,8.914760527,-0.824851672,0,0,0,0,0,0,0,0,0,0,1,0,0,1,1,2,1
39,1922,26,intact,Wilmington,DE,F,7440,5.6,54,40,24.2,Poor,2922,1556.27,0.5326,7.318743918,-9.004795788,8.550887542,6.535984676,5.149690849,-9.004795788,-9.004795788,8.463876167,-9.004795788,0.07,0,0.24,0.032,0.008,0,0,0.22,0,99.43,7.980023592,0.003252688,8.914760527,-0.629984606,0,0,0,0,0,0,0,0,0,0,1,0,0,1,1,2,1
39,1922,26,intact,Wilmington,DE,F,7440,5.6,54,40,24.2,Poor,3615.97,1464.73,0.4051,7.318743918,-9.004795788,8.550887542,6.535984676,5.149690849,-9.004795788,-9.004795788,8.463876167,-9.004795788,0.07,0,0.24,0.032,0.008,0,0,0.22,0,99.43,8.193115425,0.003252688,8.914760527,-0.903621329,0,0,0,0,0,0,0,0,0,0,1,0,0,1,1,2,1
39,1922,26,intact,Wilmington,DE,F,7440,5.6,54,40,24.2,Poor,4383,1525.76,0.3481,7.318743918,-9.004795788,8.550887542,6.535984676,5.149690849,-9.004795788,-9.004795788,8.463876167,-9.004795788,0.07,0,0.24,0.032,0.008,0,0,0.22,0,99.43,8.3854887,0.003252688,8.914760527,-1.055265484,0,0,0,0,0,0,0,0,0,0,1,0,0,1,1,2,1
40,1922,26,intact,New Orleans,LA,P,970,6,69.3,57.4,33,Poor,730.5,854.42,1.1696,7.318743918,-9.004795788,8.550887542,6.535984676,5.149690849,-9.004795788,-9.004795788,8.463876167,-9.004795788,0.07,0,0.24,0.032,0.008,0,0,0.22,0,99.43,6.593729231,0.034020619,6.878326468,0.15666181,0,0,0,0,0,0,0,0,0,0,0,1,0,1,0,1,1
40,1922,26,intact,New Orleans,LA,P,970,6,69.3,57.4,33,Poor,1497.52,1281.64,0.8558,7.318743918,-9.004795788,8.550887542,6.535984676,5.149690849,-9.004795788,-9.004795788,8.463876167,-9.004795788,0.07,0,0.24,0.032,0.008,0,0,0.22,0,99.43,7.311565685,0.034020619,6.878326468,-0.155718575,0,0,0,0,0,0,0,0,0,0,0,1,0,1,0,1,1
40,1922,26,intact,New Orleans,LA,P,970,6,69.3,57.4,33,Poor,2191.5,1708.85,0.7798,7.318743918,-9.004795788,8.550887542,6.535984676,5.149690849,-9.004795788,-9.004795788,8.463876167,-9.004795788,0.07,0,0.24,0.032,0.008,0,0,0.22,0,99.43,7.69234152,0.034020619,6.878326468,-0.248717802,0,0,0,0,0,0,0,0,0,0,0,1,0,1,0,1,1
40,1922,26,intact,New Orleans,LA,P,970,6,69.3,57.4,33,Poor,2922,2349.67,0.8041,7.318743918,-9.004795788,8.550887542,6.535984676,5.149690849,-9.004795788,-9.004795788,8.463876167,-9.004795788,0.07,0,0.24,0.032,0.008,0,0,0.22,0,99.43,7.980023592,0.034020619,6.878326468,-0.218031639,0,0,0,0,0,0,0,0,0,0,0,1,0,1,0,1,1
40,1922,26,intact,New Orleans,LA,P,970,6,69.3,57.4,33,Poor,3652.5,2288.64,0.6266,7.318743918,-9.004795788,8.550887542,6.535984676,5.149690849,-9.004795788,-9.004795788,8.463876167,-9.004795788,0.07,0,0.24,0.032,0.008,0,0,0.22,0,99.43,8.203167144,0.034020619,6.878326468,-0.4674469,0,0,0,0,0,0,0,0,0,0,0,1,0,1,0,1,1
40,1922,26,intact,New Orleans,LA,P,970,6,69.3,57.4,33,Poor,4383,2532.76,0.5779,7.318743918,-9.004795788,8.550887542,6.535984676,5.149690849,-9.004795788,-9.004795788,8.463876167,-9.004795788,0.07,0,0.24,0.032,0.008,0,0,0.22,0,99.43,8.3854887,0.034020619,6.878326468,-0.548354436,0,0,0,0,0,0,0,0,0,0,0,1,0,1,0,1,1
41,1922,26,intact,Kansas City,MO,F,1320,5.5,54.4,37.4,33.1,Fair,547.88,122.06,0.2228,7.318743918,-9.004795788,8.550887542,6.535984676,5.149690849,-9.004795788,-9.004795788,8.463876167,-9.004795788,0.07,0,0.24,0.032,0.008,0,0,0.22,0,99.43,6.306056285,0.025075758,7.186144305,-1.501480771,0,0,0,0,0,0,0,0,0,0,0,1,0,1,1,2,2
41,1922,26,intact,Kansas City,MO,F,1320,5.5,54.4,37.4,33.1,Fair,1461,762.88,0.5222,7.318743918,-9.004795788,8.550887542,6.535984676,5.149690849,-9.004795788,-9.004795788,8.463876167,-9.004795788,0.07,0,0.24,0.032,0.008,0,0,0.22,0,99.43,7.286876412,0.025075758,7.186144305,-0.649704623,0,0,0,0,0,0,0,0,0,0,0,1,0,1,1,2,2
41,1922,26,intact,Kansas City,MO,F,1320,5.5,54.4,37.4,33.1,Fair,2191.5,1190.09,0.543,7.318743918,-9.004795788,8.550887542,6.535984676,5.149690849,-9.004795788,-9.004795788,8.463876167,-9.004795788,0.07,0,0.24,0.032,0.008,0,0,0.22,0,99.43,7.69234152,0.025075758,7.186144305,-0.610645959,0,0,0,0,0,0,0,0,0,0,0,1,0,1,1,2,2
41,1922,26,intact,Kansas City,MO,F,1320,5.5,54.4,37.4,33.1,Fair,2885.47,1342.67,0.4653,7.318743918,-9.004795788,8.550887542,6.535984676,5.149690849,-9.004795788,-9.004795788,8.463876167,-9.004795788,0.07,0,0.24,0.032,0.008,0,0,0.22,0,99.43,7.967443077,0.025075758,7.186144305,-0.76507292,0,0,0,0,0,0,0,0,0,0,0,1,0,1,1,2,2
41,1922,26,intact,Kansas City,MO,F,1320,5.5,54.4,37.4,33.1,Fair,4383,1830.91,0.4177,7.318743918,-9.004795788,8.550887542,6.535984676,5.149690849,-9.004795788,-9.004795788,8.463876167,-9.004795788,0.07,0,0.24,0.032,0.008,0,0,0.22,0,99.43,8.3854887,0.025075758,7.186144305,-0.872991807,0,0,0,0,0,0,0,0,0,0,0,1,0,1,1,2,2
41,1922,26,intact,Kansas City,MO,F,1320,5.5,54.4,37.4,33.1,Fair,6355.35,2136.06,0.3361,7.318743918,-9.004795788,8.550887542,6.535984676,5.149690849,-9.004795788,-9.004795788,8.463876167,-9.004795788,0.07,0,0.24,0.032,0.008,0,0,0.22,0,99.43,8.757052257,0.025075758,7.186144305,-1.090346544,0,0,0,0,0,0,0,0,0,0,0,1,0,1,1,2,2
42,1922,26,intact,Meridian,MS,F,13700,4.7,64,53,34.8,Fair,730.5,579.79,0.7937,7.318743918,-9.004795788,8.550887542,6.535984676,5.149690849,-9.004795788,-9.004795788,8.463876167,-9.004795788,0.07,0,0.24,0.032,0.008,0,0,0.22,0,99.43,6.593729231,0.002540146,9.525224102,-0.231049723,1,0,0,0,0,0,0,0,0,0,0,0,0,1,0,2,2
42,1922,26,intact,Meridian,MS,F,13700,4.7,64,53,34.8,Fair,1497.52,1037.52,0.6928,7.318743918,-9.004795788,8.550887542,6.535984676,5.149690849,-9.004795788,-9.004795788,8.463876167,-9.004795788,0.07,0,0.24,0.032,0.008,0,0,0.22,0,99.43,7.311565685,0.002540146,9.525224102,-0.367013922,1,0,0,0,0,0,0,0,0,0,0,0,0,1,0,2,2
42,1922,26,intact,Meridian,MS,F,13700,4.7,64,53,34.8,Fair,2191.5,2014,0.919,7.318743918,-9.004795788,8.550887542,6.535984676,5.149690849,-9.004795788,-9.004795788,8.463876167,-9.004795788,0.07,0,0.24,0.032,0.008,0,0,0.22,0,99.43,7.69234152,0.002540146,9.525224102,-0.084469157,1,0,0,0,0,0,0,0,0,0,0,0,0,1,0,2,2
42,1922,26,intact,Meridian,MS,F,13700,4.7,64,53,34.8,Fair,2922,1708.85,0.5848,7.318743918,-9.004795788,8.550887542,6.535984676,5.149690849,-9.004795788,-9.004795788,8.463876167,-9.004795788,0.07,0,0.24,0.032,0.008,0,0,0.22,0,99.43,7.980023592,0.002540146,9.525224102,-0.536485371,1,0,0,0,0,0,0,0,0,0,0,0,0,1,0,2,2
42,1922,26,intact,Meridian,MS,F,13700,4.7,64,53,34.8,Fair,3689.03,2807.4,0.761,7.318743918,-9.004795788,8.550887542,6.535984676,5.149690849,-9.004795788,-9.004795788,8.463876167,-9.004795788,0.07,0,0.24,0.032,0.008,0,0,0.22,0,99.43,8.21311883,0.002540146,9.525224102,-0.273121921,1,0,0,0,0,0,0,0,0,0,0,0,0,1,0,2,2
42,1922,26,intact,Meridian,MS,F,13700,4.7,64,53,34.8,Fair,4383,4089.03,0.9329,7.318743918,-9.004795788,8.550887542,6.535984676,5.149690849,-9.004795788,-9.004795788,8.463876167,-9.004795788,0.07,0,0.24,0.032,0.008,0,0,0.22,0,99.43,8.3854887,0.002540146,9.525224102,-0.069457265,1,0,0,0,0,0,0,0,0,0,0,0,0,1,0,2,2
43,1922,26,intact,Elizabeth,NJ,VP,60,3.1,52,43,55.4,Very Poor,474.82,732.36,1.5424,7.318743918,-9.004795788,8.550887542,6.535984676,5.149690849,-9.004795788,-9.004795788,8.463876167,-9.004795788,0.07,0,0.24,0.032,0.008,0,0,0.22,0,99.43,6.162935785,0.923333333,4.110873864,0.433339645,0,0,0,0,1,0,0,0,0,0,0,0,0,1,1,0,0
43,1922,26,intact,Elizabeth,NJ,VP,60,3.1,52,43,55.4,Very Poor,1497.52,1952.97,1.3041,7.318743918,-9.004795788,8.550887542,6.535984676,5.149690849,-9.004795788,-9.004795788,8.463876167,-9.004795788,0.07,0,0.24,0.032,0.008,0,0,0.22,0,99.43,7.311565685,0.923333333,4.110873864,0.265513148,0,0,0,0,1,0,0,0,0,0,0,0,0,1,1,0,0
43,1922,26,intact,Elizabeth,NJ,VP,60,3.1,52,43,55.4,Very Poor,2264.55,2532.76,1.1184,7.318743918,-9.004795788,8.550887542,6.535984676,5.149690849,-9.004795788,-9.004795788,8.463876167,-9.004795788,0.07,0,0.24,0.032,0.008,0,0,0.22,0,99.43,7.725131343,0.923333333,4.110873864,0.111899092,0,0,0,0,1,0,0,0,0,0,0,0,0,1,1,0,0
43,1922,26,intact,Elizabeth,NJ,VP,60,3.1,52,43,55.4,Very Poor,2922,4394.18,1.5038,7.318743918,-9.004795788,8.550887542,6.535984676,5.149690849,-9.004795788,-9.004795788,8.463876167,-9.004795788,0.07,0,0.24,0.032,0.008,0,0,0.22,0,99.43,7.980023592,0.923333333,4.110873864,0.407995238,0,0,0,0,1,0,0,0,0,0,0,0,0,1,1,0,0
43,1922,26,intact,Elizabeth,NJ,VP,60,3.1,52,43,55.4,Very Poor,3615.97,3661.82,1.0127,7.318743918,-9.004795788,8.550887542,6.535984676,5.149690849,-9.004795788,-9.004795788,8.463876167,-9.004795788,0.07,0,0.24,0.032,0.008,0,0,0.22,0,99.43,8.193115425,0.923333333,4.110873864,0.012620031,0,0,0,0,1,0,0,0,0,0,0,0,0,1,1,0,0
43,1922,26,intact,Elizabeth,NJ,VP,60,3.1,52,43,55.4,Very Poor,4383,4973.97,1.1348,7.318743918,-9.004795788,8.550887542,6.535984676,5.149690849,-9.004795788,-9.004795788,8.463876167,-9.004795788,0.07,0,0.24,0.032,0.008,0,0,0.22,0,99.43,8.3854887,0.923333333,4.110873864,0.126456424,0,0,0,0,1,0,0,0,0,0,0,0,0,1,1,0,0
44,1922,26,intact,Omaha,NE,G,1000,5.8,50.6,27.8,31.2,Good,401.78,122.06,0.3038,7.318743918,-9.004795788,8.550887542,6.535984676,5.149690849,-9.004795788,-9.004795788,8.463876167,-9.004795788,0.07,0,0.24,0.032,0.008,0,0,0.22,0,99.43,5.995904675,0.0312,6.908754779,-1.191385689,0,0,0,0,0,0,0,0,0,0,0,0,1,1,1,3,3
44,1922,26,intact,Omaha,NE,G,1000,5.8,50.6,27.8,31.2,Good,1314.9,396.7,0.3017,7.318743918,-9.004795788,8.550887542,6.535984676,5.149690849,-9.004795788,-9.004795788,8.463876167,-9.004795788,0.07,0,0.24,0.032,0.008,0,0,0.22,0,99.43,7.181515896,0.0312,6.908754779,-1.198322133,0,0,0,0,0,0,0,0,0,0,0,0,1,1,1,3,3
44,1922,26,intact,Omaha,NE,G,1000,5.8,50.6,27.8,31.2,Good,2081.93,610.3,0.2931,7.318743918,-9.004795788,8.550887542,6.535984676,5.149690849,-9.004795788,-9.004795788,8.463876167,-9.004795788,0.07,0,0.24,0.032,0.008,0,0,0.22,0,99.43,7.641050627,0.0312,6.908754779,-1.227241431,0,0,0,0,0,0,0,0,0,0,0,0,1,1,1,3,3
44,1922,26,intact,Omaha,NE,G,1000,5.8,50.6,27.8,31.2,Good,2775.9,640.82,0.2309,7.318743918,-9.004795788,8.550887542,6.535984676,5.149690849,-9.004795788,-9.004795788,8.463876167,-9.004795788,0.07,0,0.24,0.032,0.008,0,0,0.22,0,99.43,7.928730298,0.0312,6.908754779,-1.465770563,0,0,0,0,0,0,0,0,0,0,0,0,1,1,1,3,3
44,1922,26,intact,Omaha,NE,G,1000,5.8,50.6,27.8,31.2,Good,4236.9,976.49,0.2305,7.318743918,-9.004795788,8.550887542,6.535984676,5.149690849,-9.004795788,-9.004795788,8.463876167,-9.004795788,0.07,0,0.24,0.032,0.008,0,0,0.22,0,99.43,8.351587149,0.0312,6.908754779,-1.467504417,0,0,0,0,0,0,0,0,0,0,0,0,1,1,1,3,3
46,1922,26,intact,Denver,CO,G,1500,7,50,14.4,7.6,Good,547.88,366.18,0.6684,7.318743918,-9.004795788,8.550887542,6.535984676,5.149690849,-9.004795788,-9.004795788,8.463876167,-9.004795788,0.07,0,0.24,0.032,0.008,0,0,0.22,0,99.43,6.306056285,0.005066667,7.313886832,-0.402868482,0,0,0,0,0,0,0,0,0,1,0,0,0,1,1,3,3
46,1922,26,intact,Denver,CO,G,1500,7,50,14.4,7.6,Good,1461,976.49,0.6684,7.318743918,-9.004795788,8.550887542,6.535984676,5.149690849,-9.004795788,-9.004795788,8.463876167,-9.004795788,0.07,0,0.24,0.032,0.008,0,0,0.22,0,99.43,7.286876412,0.005066667,7.313886832,-0.402868482,0,0,0,0,0,0,0,0,0,1,0,0,0,1,1,3,3
46,1922,26,intact,Denver,CO,G,1500,7,50,14.4,7.6,Good,1862.77,976.49,0.5242,7.318743918,-9.004795788,8.550887542,6.535984676,5.149690849,-9.004795788,-9.004795788,8.463876167,-9.004795788,0.07,0,0.24,0.032,0.008,0,0,0.22,0,99.43,7.529819906,0.005066667,7.313886832,-0.645881988,0,0,0,0,0,0,0,0,0,1,0,0,0,1,1,3,3
46,1922,26,intact,Denver,CO,G,1500,7,50,14.4,7.6,Good,2922,2044.52,0.6997,7.318743918,-9.004795788,8.550887542,6.535984676,5.149690849,-9.004795788,-9.004795788,8.463876167,-9.004795788,0.07,0,0.24,0.032,0.008,0,0,0.22,0,99.43,7.980023592,0.005066667,7.313886832,-0.357103607,0,0,0,0,0,0,0,0,0,1,0,0,0,1,1,3,3
46,1922,26,intact,Denver,CO,G,1500,7,50,14.4,7.6,Good,3725.55,1190.09,0.3194,7.318743918,-9.004795788,8.550887542,6.535984676,5.149690849,-9.004795788,-9.004795788,8.463876167,-9.004795788,0.07,0,0.24,0.032,0.008,0,0,0.22,0,99.43,8.222969771,0.005066667,7.313886832,-1.141311043,0,0,0,0,0,0,0,0,0,1,0,0,0,1,1,3,3
46,1922,26,intact,Denver,CO,G,1500,7,50,14.4,7.6,Good,4383,1464.73,0.3342,7.318743918,-9.004795788,8.550887542,6.535984676,5.149690849,-9.004795788,-9.004795788,8.463876167,-9.004795788,0.07,0,0.24,0.032,0.008,0,0,0.22,0,99.43,8.3854887,0.005066667,7.313886832,-1.096015663,0,0,0,0,0,0,0,0,0,1,0,0,0,1,1,3,3
47,1922,26,intact,Salt Lake City,UT,P,1770,7.6,51.6,16.1,25.7,Poor,547.88,122.06,0.2228,7.318743918,-9.004795788,8.550887542,6.535984676,5.149690849,-9.004795788,-9.004795788,8.463876167,-9.004795788,0.07,0,0.24,0.032,0.008,0,0,0.22,0,99.43,6.306056285,0.014519774,7.479299638,-1.501480771,0,0,0,0,0,0,0,0,0,0,0,1,0,1,1,1,1
47,1922,26,intact,Salt Lake City,UT,P,1770,7.6,51.6,16.1,25.7,Poor,1497.52,610.3,0.4075,7.318743918,-9.004795788,8.550887542,6.535984676,5.149690849,-9.004795788,-9.004795788,8.463876167,-9.004795788,0.07,0,0.24,0.032,0.008,0,0,0.22,0,99.43,7.311565685,0.014519774,7.479299638,-0.897714346,0,0,0,0,0,0,0,0,0,0,0,1,0,1,1,1,1
47,1922,26,intact,Salt Lake City,UT,P,1770,7.6,51.6,16.1,25.7,Poor,2228.03,457.73,0.2054,7.318743918,-9.004795788,8.550887542,6.535984676,5.149690849,-9.004795788,-9.004795788,8.463876167,-9.004795788,0.07,0,0.24,0.032,0.008,0,0,0.22,0,99.43,7.708873066,0.014519774,7.479299638,-1.582795981,0,0,0,0,0,0,0,0,0,0,0,1,0,1,1,1,1
47,1922,26,intact,Salt Lake City,UT,P,1770,7.6,51.6,16.1,25.7,Poor,2922,488.24,0.1671,7.318743918,-9.004795788,8.550887542,6.535984676,5.149690849,-9.004795788,-9.004795788,8.463876167,-9.004795788,0.07,0,0.24,0.032,0.008,0,0,0.22,0,99.43,7.980023592,0.014519774,7.479299638,-1.789162843,0,0,0,0,0,0,0,0,0,0,0,1,0,1,1,1,1
47,1922,26,intact,Salt Lake City,UT,P,1770,7.6,51.6,16.1,25.7,Poor,4419.52,945.97,0.214,7.318743918,-9.004795788,8.550887542,6.535984676,5.149690849,-9.004795788,-9.004795788,8.463876167,-9.004795788,0.07,0,0.24,0.032,0.008,0,0,0.22,0,99.43,8.393786372,0.014519774,7.479299638,-1.541779264,0,0,0,0,0,0,0,0,0,0,0,1,0,1,1,1,1
47,1922,26,intact,Salt Lake City,UT,P,1770,7.6,51.6,16.1,25.7,Poor,6355.35,1556.27,0.2449,7.318743918,-9.004795788,8.550887542,6.535984676,5.149690849,-9.004795788,-9.004795788,8.463876167,-9.004795788,0.07,0,0.24,0.032,0.008,0,0,0.22,0,99.43,8.757052257,0.014519774,7.479299638,-1.406905315,0,0,0,0,0,0,0,0,0,0,0,1,0,1,1,1,1
52,1928,13,intact,League City,TX,P,234,8.8,69,47,54.8,Poor,730.5,945.97,1.295,7.185064634,8.689141963,5.798770536,8.101355314,6.491917541,-9.066562497,-9.066562497,-9.066562497,-9.066562497,0.02,0.09,0.005,0.05,0.01,0,0,0,0,99.825,6.593729231,0.234188034,5.459585514,0.258510695,1,0,0,0,0,0,0,0,0,0,0,0,0,1,0,1,1
52,1928,13,intact,League City,TX,P,234,8.8,69,47,54.8,Poor,1972.35,4485.73,2.2743,7.185064634,8.689141963,5.798770536,8.101355314,6.491917541,-9.066562497,-9.066562497,-9.066562497,-9.066562497,0.02,0.09,0.005,0.05,0.01,0,0,0,0,99.825,7.586981004,0.234188034,5.459585514,0.821672313,1,0,0,0,0,0,0,0,0,0,0,0,0,1,0,1,1
52,1928,13,intact,League City,TX,P,234,8.8,69,47,54.8,Poor,2739.38,5797.88,2.1165,7.185064634,8.689141963,5.798770536,8.101355314,6.491917541,-9.066562497,-9.066562497,-9.066562497,-9.066562497,0.02,0.09,0.005,0.05,0.01,0,0,0,0,99.825,7.915486896,0.234188034,5.459585514,0.749763781,1,0,0,0,0,0,0,0,0,0,0,0,0,1,0,1,1
54,1928,13,intact,Cincinnati,OH,P,886,7,53.2,38.6,26.1,Fair,693.98,305.15,0.4397,7.185064634,8.689141963,5.798770536,8.101355314,6.491917541,-9.066562497,-9.066562497,-9.066562497,-9.066562497,0.02,0.09,0.005,0.05,0.01,0,0,0,0,99.825,6.542443142,0.029458239,6.787844982,-0.821662603,1,0,0,0,0,0,0,0,0,0,0,0,0,1,1,1,2
54,1928,13,intact,Cincinnati,OH,P,886,7,53.2,38.6,26.1,Fair,1899.3,457.73,0.241,7.185064634,8.689141963,5.798770536,8.101355314,6.491917541,-9.066562497,-9.066562497,-9.066562497,-9.066562497,0.02,0.09,0.005,0.05,0.01,0,0,0,0,99.825,7.549240676,0.029458239,6.787844982,-1.422958345,1,0,0,0,0,0,0,0,0,0,0,0,0,1,1,1,2
54,1928,13,intact,Cincinnati,OH,P,886,7,53.2,38.6,26.1,Fair,2666.32,1037.52,0.3891,7.185064634,8.689141963,5.798770536,8.101355314,6.491917541,-9.066562497,-9.066562497,-9.066562497,-9.066562497,0.02,0.09,0.005,0.05,0.01,0,0,0,0,99.825,7.888454524,0.029458239,6.787844982,-0.943918899,1,0,0,0,0,0,0,0,0,0,0,0,0,1,1,1,2
101,1928,13,intact,Grand Junction,CO,F,261,7.3,52,8.8,30,Poor,693.98,1190.09,1.7149,7.185064634,8.689141963,5.798770536,8.101355314,6.491917541,-9.066562497,-9.066562497,-9.066562497,-9.066562497,0.02,0.09,0.005,0.05,0.01,0,0,0,0,99.825,6.542443142,0.114942529,5.568344504,0.53935477,0,0,0,0,0,0,0,0,0,0,0,0,1,1,1,2,1
101,1928,13,intact,Grand Junction,CO,F,261,7.3,52,8.8,30,Poor,1497.52,2288.64,1.5283,7.185064634,8.689141963,5.798770536,8.101355314,6.491917541,-9.066562497,-9.066562497,-9.066562497,-9.066562497,0.02,0.09,0.005,0.05,0.01,0,0,0,0,99.825,7.311565685,0.114942529,5.568344504,0.424156007,0,0,0,0,0,0,0,0,0,0,0,0,1,1,1,2,1
101,1928,13,intact,Grand Junction,CO,F,261,7.3,52,8.8,30,Poor,3396.83,3204.09,0.9433,7.185064634,8.689141963,5.798770536,8.101355314,6.491917541,-9.066562497,-9.066562497,-9.066562497,-9.066562497,0.02,0.09,0.005,0.05,0.01,0,0,0,0,99.825,8.130597923,0.114942529,5.568344504,-0.058370913,0,0,0,0,0,0,0,0,0,0,0,0,1,1,1,2,1
102,1928,13,intact,Grand Junction,CO,F,103,7.3,52,8.8,20.4,Poor,693.98,1190.09,1.7149,7.185064634,8.689141963,5.798770536,8.101355314,6.491917541,-9.066562497,-9.066562497,-9.066562497,-9.066562497,0.02,0.09,0.005,0.05,0.01,0,0,0,0,99.825,6.542443142,0.198058252,4.644390899,0.53935477,0,0,0,0,0,0,0,0,0,0,0,0,1,1,1,2,1
102,1928,13,intact,Grand Junction,CO,F,103,7.3,52,8.8,20.4,Poor,1497.52,2868.43,1.9155,7.185064634,8.689141963,5.798770536,8.101355314,6.491917541,-9.066562497,-9.066562497,-9.066562497,-9.066562497,0.02,0.09,0.005,0.05,0.01,0,0,0,0,99.825,7.311565685,0.198058252,4.644390899,0.649978685,0,0,0,0,0,0,0,0,0,0,0,0,1,1,1,2,1
102,1928,13,intact,Grand Junction,CO,F,103,7.3,52,8.8,20.4,Poor,3396.83,5584.28,1.644,7.185064634,8.689141963,5.798770536,8.101355314,6.491917541,-9.066562497,-9.066562497,-9.066562497,-9.066562497,0.02,0.09,0.005,0.05,0.01,0,0,0,0,99.825,8.130597923,0.198058252,4.644390899,0.497132297,0,0,0,0,0,0,0,0,0,0,0,0,1,1,1,2,1
103,1928,13,intact,Grand Junction,CO,F,81,7.3,52,8.8,30.6,Poor,693.98,1129.06,1.6269,7.185064634,8.689141963,5.798770536,8.101355314,6.491917541,-9.066562497,-9.066562497,-9.066562497,-9.066562497,0.02,0.09,0.005,0.05,0.01,0,0,0,0,99.825,6.542443142,0.377777778,4.406719247,0.486676364,0,0,0,0,0,0,0,0,0,0,0,0,1,1,1,2,1
103,1928,13,intact,Grand Junction,CO,F,81,7.3,52,8.8,30.6,Poor,1497.52,3417.7,2.2822,7.185064634,8.689141963,5.798770536,8.101355314,6.491917541,-9.066562497,-9.066562497,-9.066562497,-9.066562497,0.02,0.09,0.005,0.05,0.01,0,0,0,0,99.825,7.311565685,0.377777778,4.406719247,0.82513989,0,0,0,0,0,0,0,0,0,0,0,0,1,1,1,2,1
103,1928,13,intact,Grand Junction,CO,F,81,7.3,52,8.8,30.6,Poor,3396.83,5736.85,1.6889,7.185064634,8.689141963,5.798770536,8.101355314,6.491917541,-9.066562497,-9.066562497,-9.066562497,-9.066562497,0.02,0.09,0.005,0.05,0.01,0,0,0,0,99.825,8.130597923,0.377777778,4.406719247,0.524077429,0,0,0,0,0,0,0,0,0,0,0,0,1,1,1,2,1
104,1928,13,intact,Charlotte,NC,G,8500,4.6,60.2,46.1,34.1,Poor,693.98,884.94,1.2752,7.185064634,8.689141963,5.798770536,8.101355314,6.491917541,-9.066562497,-9.066562497,-9.066562497,-9.066562497,0.02,0.09,0.005,0.05,0.01,0,0,0,0,99.825,6.542443142,0.004011765,9.047939083,0.243103029,1,0,0,0,0,0,0,0,0,0,0,0,0,1,0,3,1
104,1928,13,intact,Charlotte,NC,G,8500,4.6,60.2,46.1,34.1,Poor,1497.52,1464.73,0.9781,7.185064634,8.689141963,5.798770536,8.101355314,6.491917541,-9.066562497,-9.066562497,-9.066562497,-9.066562497,0.02,0.09,0.005,0.05,0.01,0,0,0,0,99.825,7.311565685,0.004011765,9.047939083,-0.022143365,1,0,0,0,0,0,0,0,0,0,0,0,0,1,0,3,1
104,1928,13,intact,Charlotte,NC,G,8500,4.6,60.2,46.1,34.1,Poor,4273.43,2166.58,0.507,7.185064634,8.689141963,5.798770536,8.101355314,6.491917541,-9.066562497,-9.066562497,-9.066562497,-9.066562497,0.02,0.09,0.005,0.05,0.01,0,0,0,0,99.825,8.360172062,0.004011765,9.047939083,-0.679244275,1,0,0,0,0,0,0,0,0,0,0,0,0,1,0,3,1
105,1928,13,intact,Macon,GA,G,28000,4.8,64.2,44.5,34.2,Good,730.5,976.49,1.3367,7.185064634,8.689141963,5.798770536,8.101355314,6.491917541,-9.066562497,-9.066562497,-9.066562497,-9.066562497,0.02,0.09,0.005,0.05,0.01,0,0,0,0,99.825,6.593729231,0.001221429,10.2399955,0.29020389,0,1,0,0,0,0,0,0,0,0,0,0,0,1,0,3,3
105,1928,13,intact,Macon,GA,G,28000,4.8,64.2,44.5,34.2,Good,1461,1098.55,0.7519,7.185064634,8.689141963,5.798770536,8.101355314,6.491917541,-9.066562497,-9.066562497,-9.066562497,-9.066562497,0.02,0.09,0.005,0.05,0.01,0,0,0,0,99.825,7.286876412,0.001221429,10.2399955,-0.285151943,0,1,0,0,0,0,0,0,0,0,0,0,0,1,0,3,3
105,1928,13,intact,Macon,GA,G,28000,4.8,64.2,44.5,34.2,Good,4273.43,1464.73,0.3428,7.185064634,8.689141963,5.798770536,8.101355314,6.491917541,-9.066562497,-9.066562497,-9.066562497,-9.066562497,0.02,0.09,0.005,0.05,0.01,0,0,0,0,99.825,8.360172062,0.001221429,10.2399955,-1.070608092,0,1,0,0,0,0,0,0,0,0,0,0,0,1,0,3,3
106,1928,13,intact,Salisbury,NC,G,25000,4.8,60,46,38.8,Good,693.98,793.39,1.1432,7.185064634,8.689141963,5.798770536,8.101355314,6.491917541,-9.066562497,-9.066562497,-9.066562497,-9.066562497,0.02,0.09,0.005,0.05,0.01,0,0,0,0,99.825,6.542443142,0.001552,10.1266711,0.133831348,0,1,0,0,0,0,0,0,0,0,0,0,0,1,1,3,3
106,1928,13,intact,Salisbury,NC,G,25000,4.8,60,46,38.8,Good,1497.52,1037.52,0.6928,7.185064634,8.689141963,5.798770536,8.101355314,6.491917541,-9.066562497,-9.066562497,-9.066562497,-9.066562497,0.02,0.09,0.005,0.05,0.01,0,0,0,0,99.825,7.311565685,0.001552,10.1266711,-0.367013922,0,1,0,0,0,0,0,0,0,0,0,0,0,1,1,3,3
106,1928,13,intact,Salisbury,NC,G,25000,4.8,60,46,38.8,Good,4273.43,2227.61,0.5213,7.185064634,8.689141963,5.798770536,8.101355314,6.491917541,-9.066562497,-9.066562497,-9.066562497,-9.066562497,0.02,0.09,0.005,0.05,0.01,0,0,0,0,99.825,8.360172062,0.001552,10.1266711,-0.651429587,0,1,0,0,0,0,0,0,0,0,0,0,0,1,1,3,3
107,1928,13,intact,Raleigh,NC,G,54400,4.8,60.1,46.3,29.6,Good,693.98,610.3,0.8794,7.185064634,8.689141963,5.798770536,8.101355314,6.491917541,-9.066562497,-9.066562497,-9.066562497,-9.066562497,0.02,0.09,0.005,0.05,0.01,0,0,0,0,99.825,6.542443142,0.000544118,10.90413782,-0.128515422,0,0,0,0,0,0,0,0,0,1,0,0,0,1,0,3,3
107,1928,13,intact,Raleigh,NC,G,54400,4.8,60.1,46.3,29.6,Good,1497.52,884.94,0.5909,7.185064634,8.689141963,5.798770536,8.101355314,6.491917541,-9.066562497,-9.066562497,-9.066562497,-9.066562497,0.02,0.09,0.005,0.05,0.01,0,0,0,0,99.825,7.311565685,0.000544118,10.90413782,-0.526108481,0,0,0,0,0,0,0,0,0,1,0,0,0,1,0,3,3
107,1928,13,intact,Raleigh,NC,G,54400,4.8,60.1,46.3,29.6,Good,4273.43,1647.82,0.3856,7.185064634,8.689141963,5.798770536,8.101355314,6.491917541,-9.066562497,-9.066562497,-9.066562497,-9.066562497,0.02,0.09,0.005,0.05,0.01,0,0,0,0,99.825,8.360172062,0.000544118,10.90413782,-0.952954716,0,0,0,0,0,0,0,0,0,1,0,0,0,1,0,3,3
108,1928,13,intact,Atlanta,GA,G,44400,4.9,61.2,48.3,34.3,Good,693.98,854.42,1.2312,7.185064634,8.689141963,5.798770536,8.101355314,6.491917541,-9.066562497,-9.066562497,-9.066562497,-9.066562497,0.02,0.09,0.005,0.05,0.01,0,0,0,0,99.825,6.542443142,0.000772523,10.70101727,0.207989304,0,1,0,0,0,0,0,0,0,0,0,0,0,1,0,3,3
108,1928,13,intact,Atlanta,GA,G,44400,4.9,61.2,48.3,34.3,Good,1461,945.97,0.6475,7.185064634,8.689141963,5.798770536,8.101355314,6.491917541,-9.066562497,-9.066562497,-9.066562497,-9.066562497,0.02,0.09,0.005,0.05,0.01,0,0,0,0,99.825,7.286876412,0.000772523,10.70101727,-0.434636485,0,1,0,0,0,0,0,0,0,0,0,0,0,1,0,3,3
108,1928,13,intact,Atlanta,GA,G,44400,4.9,61.2,48.3,34.3,Good,4273.43,1434.21,0.3356,7.185064634,8.689141963,5.798770536,8.101355314,6.491917541,-9.066562497,-9.066562497,-9.066562497,-9.066562497,0.02,0.09,0.005,0.05,0.01,0,0,0,0,99.825,8.360172062,0.000772523,10.70101727,-1.091835304,0,1,0,0,0,0,0,0,0,0,0,0,0,1,0,3,3
109,1928,13,intact,Frenso,CA,P,497,8.4,63,9,18.6,Good,693.98,1434.21,2.0666,7.185064634,8.689141963,5.798770536,8.101355314,6.491917541,-9.066562497,-9.066562497,-9.066562497,-9.066562497,0.02,0.09,0.005,0.05,0.01,0,0,0,0,99.825,6.542443142,0.037424547,6.210600077,0.725904745,0,0,0,0,0,0,0,0,0,1,0,0,0,1,1,1,3
109,1928,13,intact,Frenso,CA,P,497,8.4,63,9,18.6,Good,1461,2410.7,1.65,7.185064634,8.689141963,5.798770536,8.101355314,6.491917541,-9.066562497,-9.066562497,-9.066562497,-9.066562497,0.02,0.09,0.005,0.05,0.01,0,0,0,0,99.825,7.286876412,0.037424547,6.210600077,0.500775288,0,0,0,0,0,0,0,0,0,1,0,0,0,1,1,1,3
109,1928,13,intact,Frenso,CA,P,497,8.4,63,9,18.6,Good,3360.3,3539.76,1.0534,7.185064634,8.689141963,5.798770536,8.101355314,6.491917541,-9.066562497,-9.066562497,-9.066562497,-9.066562497,0.02,0.09,0.005,0.05,0.01,0,0,0,0,99.825,8.119785535,0.037424547,6.210600077,0.052023028,0,0,0,0,0,0,0,0,0,1,0,0,0,1,1,1,3
110,1928,13,intact,Frenso,CA,P,531,10.2,63,9,18.4,Good,693.98,1190.09,1.7149,7.185064634,8.689141963,5.798770536,8.101355314,6.491917541,-9.066562497,-9.066562497,-9.066562497,-9.066562497,0.02,0.09,0.005,0.05,0.01,0,0,0,0,99.825,6.542443142,0.034651601,6.276643489,0.53935477,0,0,0,0,0,0,0,0,0,1,0,0,0,1,1,1,3
