Repository: sk7-dev/corrosion_prediction

File: Dataset/modelling2.csv (part 18 of 44)
site_no,year,material_id,specimen_status,city,state,internal_drainage,resistivity,pH,mean_temp,annual_precipitation,moisture,areation,approximate_days,weight_loss_g,corrosion_rate,C_clr,Si_clr,Mn_clr,S_clr,P_clr,Cr_clr,Ni_clr,Cu_clr,Mo_clr,C,Si,Mn,S,P,Cr,Ni,Cu,Mo,Fe,log_days,moisture_res_index,log_resistivity,log_corrosion_rate,texture_Clay,texture_Clay Loam,texture_Loam,texture_Loamy Sand,texture_Marsh,texture_Muck,texture_Peat,texture_Sand,texture_Sandy Clay Loam,texture_Sandy Loam,texture_Silt Loam,texture_Silty Clay,texture_Silty Clay Loam,iron_type_Wrought,climate_zone_Temperate,internal_drainage_code,areation_code
110,1928,13,intact,Frenso,CA,P,531,10.2,63,9,18.4,Good,1461,2319.15,1.5874,7.185064634,8.689141963,5.798770536,8.101355314,6.491917541,-9.066562497,-9.066562497,-9.066562497,-9.066562497,0.02,0.09,0.005,0.05,0.01,0,0,0,0,99.825,7.286876412,0.034651601,6.276643489,0.462097458,0,0,0,0,0,0,0,0,0,1,0,0,0,1,1,1,3
110,1928,13,intact,Frenso,CA,P,531,10.2,63,9,18.4,Good,3360.3,5675.82,1.6891,7.185064634,8.689141963,5.798770536,8.101355314,6.491917541,-9.066562497,-9.066562497,-9.066562497,-9.066562497,0.02,0.09,0.005,0.05,0.01,0,0,0,0,99.825,8.119785535,0.034651601,6.276643489,0.524195843,0,0,0,0,0,0,0,0,0,1,0,0,0,1,1,1,3
111,1928,13,intact,Kernell,CA,P,51,7.3,63,9,22.1,Good,584.4,1342.67,2.2975,7.185064634,8.689141963,5.798770536,8.101355314,6.491917541,-9.066562497,-9.066562497,-9.066562497,-9.066562497,0.02,0.09,0.005,0.05,0.01,0,0,0,0,99.825,6.37058568,0.433333333,3.951243719,0.831821575,0,0,0,0,0,0,0,0,0,1,0,0,0,1,1,1,3
111,1928,13,intact,Kernell,CA,P,51,7.3,63,9,22.1,Good,1351.42,2654.82,1.9645,7.185064634,8.689141963,5.798770536,8.101355314,6.491917541,-9.066562497,-9.066562497,-9.066562497,-9.066562497,0.02,0.09,0.005,0.05,0.01,0,0,0,0,99.825,7.20891117,0.433333333,3.951243719,0.67523776,0,0,0,0,0,0,0,0,0,1,0,0,0,1,1,1,3
111,1928,13,intact,Kernell,CA,P,51,7.3,63,9,22.1,Good,3250.72,5370.67,1.6521,7.185064634,8.689141963,5.798770536,8.101355314,6.491917541,-9.066562497,-9.066562497,-9.066562497,-9.066562497,0.02,0.09,0.005,0.05,0.01,0,0,0,0,99.825,8.086631789,0.433333333,3.951243719,0.502047206,0,0,0,0,0,0,0,0,0,1,0,0,0,1,1,1,3
112,1928,13,intact,Niland,CA,P,149,7.4,71,2,34.6,Fair,693.98,2166.58,3.122,7.185064634,8.689141963,5.798770536,8.101355314,6.491917541,-9.066562497,-9.066562497,-9.066562497,-9.066562497,0.02,0.09,0.005,0.05,0.01,0,0,0,0,99.825,6.542443142,0.232214765,5.010635294,1.138473822,0,0,0,0,0,0,0,0,0,0,0,1,0,1,1,1,2
112,1928,13,intact,Niland,CA,P,149,7.4,71,2,34.6,Fair,1461,4424.7,3.0285,7.185064634,8.689141963,5.798770536,8.101355314,6.491917541,-9.066562497,-9.066562497,-9.066562497,-9.066562497,0.02,0.09,0.005,0.05,0.01,0,0,0,0,99.825,7.286876412,0.232214765,5.010635294,1.108067447,0,0,0,0,0,0,0,0,0,0,0,1,0,1,1,1,2
112,1928,13,intact,Niland,CA,P,149,7.4,71,2,34.6,Fair,2154.97,6042,2.8038,7.185064634,8.689141963,5.798770536,8.101355314,6.491917541,-9.066562497,-9.066562497,-9.066562497,-9.066562497,0.02,0.09,0.005,0.05,0.01,0,0,0,0,99.825,7.675532081,0.232214765,5.010635294,1.03097564,0,0,0,0,0,0,0,0,0,0,0,1,0,1,1,1,2
113,1928,13,intact,Niland,CA,F,102,7.4,71,2,30.2,Fair,693.98,2502.24,3.6056,7.185064634,8.689141963,5.798770536,8.101355314,6.491917541,-9.066562497,-9.066562497,-9.066562497,-9.066562497,0.02,0.09,0.005,0.05,0.01,0,0,0,0,99.825,6.542443142,0.296078431,4.634728988,1.282488192,0,0,0,0,0,0,0,0,0,0,0,1,0,1,1,2,2
113,1928,13,intact,Niland,CA,F,102,7.4,71,2,30.2,Fair,1461,5797.88,3.9684,7.185064634,8.689141963,5.798770536,8.101355314,6.491917541,-9.066562497,-9.066562497,-9.066562497,-9.066562497,0.02,0.09,0.005,0.05,0.01,0,0,0,0,99.825,7.286876412,0.296078431,4.634728988,1.378362991,0,0,0,0,0,0,0,0,0,0,0,1,0,1,1,2,2
113,1928,13,intact,Niland,CA,F,102,7.4,71,2,30.2,Fair,2154.97,7872.91,3.6534,7.185064634,8.689141963,5.798770536,8.101355314,6.491917541,-9.066562497,-9.066562497,-9.066562497,-9.066562497,0.02,0.09,0.005,0.05,0.01,0,0,0,0,99.825,7.675532081,0.296078431,4.634728988,1.295658241,0,0,0,0,0,0,0,0,0,0,0,1,0,1,1,2,2
114,1928,13,intact,El Vista,TX,VP,320,7.1,69,49,35.8,Poor,328.73,457.73,1.3924,7.185064634,8.689141963,5.798770536,8.101355314,6.491917541,-9.066562497,-9.066562497,-9.066562497,-9.066562497,0.02,0.09,0.005,0.05,0.01,0,0,0,0,99.825,5.795236745,0.111875,5.771441123,0.331028877,1,0,0,0,0,0,0,0,0,0,0,0,0,1,0,0,1
114,1928,13,intact,El Vista,TX,VP,320,7.1,69,49,35.8,Poor,1095.75,1464.73,1.3367,7.185064634,8.689141963,5.798770536,8.101355314,6.491917541,-9.066562497,-9.066562497,-9.066562497,-9.066562497,0.02,0.09,0.005,0.05,0.01,0,0,0,0,99.825,6.999194339,0.111875,5.771441123,0.29020389,1,0,0,0,0,0,0,0,0,0,0,0,0,1,0,0,1
114,1928,13,intact,El Vista,TX,VP,320,7.1,69,49,35.8,Poor,3835.12,4363.67,1.1378,7.185064634,8.689141963,5.798770536,8.101355314,6.491917541,-9.066562497,-9.066562497,-9.066562497,-9.066562497,0.02,0.09,0.005,0.05,0.01,0,0,0,0,99.825,8.251956004,0.111875,5.771441123,0.129096573,1,0,0,0,0,0,0,0,0,0,0,0,0,1,0,0,1
115,1928,13,intact,Vicksburg,MS,G,3450,6.9,65.6,51.9,25.7,Fair,730.5,549.27,0.7519,7.185064634,8.689141963,5.798770536,8.101355314,6.491917541,-9.066562497,-9.066562497,-9.066562497,-9.066562497,0.02,0.09,0.005,0.05,0.01,0,0,0,0,99.825,6.593729231,0.007449275,8.146419323,-0.285151943,0,0,0,0,0,0,0,0,0,0,1,0,0,1,0,3,2
115,1928,13,intact,Vicksburg,MS,G,3450,6.9,65.6,51.9,25.7,Fair,1497.52,732.36,0.489,7.185064634,8.689141963,5.798770536,8.101355314,6.491917541,-9.066562497,-9.066562497,-9.066562497,-9.066562497,0.02,0.09,0.005,0.05,0.01,0,0,0,0,99.825,7.311565685,0.007449275,8.146419323,-0.71539279,0,0,0,0,0,0,0,0,0,0,1,0,0,1,0,3,2
115,1928,13,intact,Vicksburg,MS,G,3450,6.9,65.6,51.9,25.7,Fair,4273.43,1007,0.2356,7.185064634,8.689141963,5.798770536,8.101355314,6.491917541,-9.066562497,-9.066562497,-9.066562497,-9.066562497,0.02,0.09,0.005,0.05,0.01,0,0,0,0,99.825,8.360172062,0.007449275,8.146419323,-1.445619827,0,0,0,0,0,0,0,0,0,0,1,0,0,1,0,3,2
116,1928,13,intact,Los Banos,CA,F,320,9.2,63.4,8.1,39.7,Poor,693.98,1861.43,2.6823,7.185064634,8.689141963,5.798770536,8.101355314,6.491917541,-9.066562497,-9.066562497,-9.066562497,-9.066562497,0.02,0.09,0.005,0.05,0.01,0,0,0,0,99.825,6.542443142,0.1240625,5.771441123,0.986674635,1,0,0,0,0,0,0,0,0,0,0,0,0,1,1,2,1
116,1928,13,intact,Los Banos,CA,F,320,9.2,63.4,8.1,39.7,Poor,1461,3966.97,2.7152,7.185064634,8.689141963,5.798770536,8.101355314,6.491917541,-9.066562497,-9.066562497,-9.066562497,-9.066562497,0.02,0.09,0.005,0.05,0.01,0,0,0,0,99.825,7.286876412,0.1240625,5.771441123,0.998865615,1,0,0,0,0,0,0,0,0,0,0,0,0,1,1,2,1
116,1928,13,intact,Los Banos,CA,F,320,9.2,63.4,8.1,39.7,Poor,3396.83,6591.28,1.9404,7.185064634,8.689141963,5.798770536,8.101355314,6.491917541,-9.066562497,-9.066562497,-9.066562497,-9.066562497,0.02,0.09,0.005,0.05,0.01,0,0,0,0,99.825,8.130597923,0.1240625,5.771441123,0.662894137,1,0,0,0,0,0,0,0,0,0,0,0,0,1,1,2,1
117,1928,13,intact,Tranquillity,CA,P,106,8.5,63,8,51.8,Fair,693.98,2319.15,3.3418,7.185064634,8.689141963,5.798770536,8.101355314,6.491917541,-9.066562497,-9.066562497,-9.066562497,-9.066562497,0.02,0.09,0.005,0.05,0.01,0,0,0,0,99.825,6.542443142,0.488679245,4.672828834,1.206509584,0,1,0,0,0,0,0,0,0,0,0,0,0,1,1,1,2
117,1928,13,intact,Tranquillity,CA,P,106,8.5,63,8,51.8,Fair,1461,2929.46,2.0051,7.185064634,8.689141963,5.798770536,8.101355314,6.491917541,-9.066562497,-9.066562497,-9.066562497,-9.066562497,0.02,0.09,0.005,0.05,0.01,0,0,0,0,99.825,7.286876412,0.488679245,4.672828834,0.695693935,0,1,0,0,0,0,0,0,0,0,0,0,0,1,1,1,2
117,1928,13,intact,Tranquillity,CA,P,106,8.5,63,8,51.8,Fair,3396.83,6408.19,1.8865,7.185064634,8.689141963,5.798770536,8.101355314,6.491917541,-9.066562497,-9.066562497,-9.066562497,-9.066562497,0.02,0.09,0.005,0.05,0.01,0,0,0,0,99.825,8.130597923,0.488679245,4.672828834,0.63472326,0,1,0,0,0,0,0,0,0,0,0,0,0,1,1,1,2
118,1928,13,intact,Niland,CA,F,273,7.3,71,2,6.1,Fair,693.98,1647.82,2.3744,7.185064634,8.689141963,5.798770536,8.101355314,6.491917541,-9.066562497,-9.066562497,-9.066562497,-9.066562497,0.02,0.09,0.005,0.05,0.01,0,0,0,0,99.825,6.542443142,0.022344322,5.613128106,0.864744774,0,0,0,0,0,0,0,1,0,0,0,0,0,1,1,2,2
118,1928,13,intact,Niland,CA,F,273,7.3,71,2,6.1,Fair,1461,3722.85,2.5482,7.185064634,8.689141963,5.798770536,8.101355314,6.491917541,-9.066562497,-9.066562497,-9.066562497,-9.066562497,0.02,0.09,0.005,0.05,0.01,0,0,0,0,99.825,7.286876412,0.022344322,5.613128106,0.935387228,0,0,0,0,0,0,0,1,0,0,0,0,0,1,1,2,2
118,1928,13,intact,Niland,CA,F,273,7.3,71,2,6.1,Fair,2154.97,4882.43,2.2657,7.185064634,8.689141963,5.798770536,8.101355314,6.491917541,-9.066562497,-9.066562497,-9.066562497,-9.066562497,0.02,0.09,0.005,0.05,0.01,0,0,0,0,99.825,7.675532081,0.022344322,5.613128106,0.817883762,0,0,0,0,0,0,0,1,0,0,0,0,0,1,1,2,2
119,1928,13,intact,Macon,GA,G,10800,4.7,64.2,44.5,24.1,Good,730.5,213.61,0.2924,7.185064634,8.689141963,5.798770536,8.101355314,6.491917541,-9.066562497,-9.066562497,-9.066562497,-9.066562497,0.02,0.09,0.005,0.05,0.01,0,0,0,0,99.825,6.593729231,0.002231481,9.287394001,-1.229632551,0,0,0,0,0,0,0,0,0,1,0,0,0,1,0,3,3
119,1928,13,intact,Macon,GA,G,10800,4.7,64.2,44.5,24.1,Good,1461,1190.09,0.8146,7.185064634,8.689141963,5.798770536,8.101355314,6.491917541,-9.066562497,-9.066562497,-9.066562497,-9.066562497,0.02,0.09,0.005,0.05,0.01,0,0,0,0,99.825,7.286876412,0.002231481,9.287394001,-0.205058084,0,0,0,0,0,0,0,0,0,1,0,0,0,1,0,3,3
119,1928,13,intact,Macon,GA,G,10800,4.7,64.2,44.5,24.1,Good,4273.43,2502.24,0.5855,7.185064634,8.689141963,5.798770536,8.101355314,6.491917541,-9.066562497,-9.066562497,-9.066562497,-9.066562497,0.02,0.09,0.005,0.05,0.01,0,0,0,0,99.825,8.360172062,0.002231481,9.287394001,-0.535289096,0,0,0,0,0,0,0,0,0,1,0,0,0,1,0,3,3
120,1928,13,intact,Pensacola,FL,G,34400,5.7,67.7,57.9,4.4,Good,730.5,732.36,1.0025,7.185064634,8.689141963,5.798770536,8.101355314,6.491917541,-9.066562497,-9.066562497,-9.066562497,-9.066562497,0.02,0.09,0.005,0.05,0.01,0,0,0,0,99.825,6.593729231,0.000127907,10.44584091,0.00249688,0,0,0,0,0,0,0,0,1,0,0,0,0,1,0,3,3
120,1928,13,intact,Pensacola,FL,G,34400,5.7,67.7,57.9,4.4,Good,1461,274.64,0.188,7.185064634,8.689141963,5.798770536,8.101355314,6.491917541,-9.066562497,-9.066562497,-9.066562497,-9.066562497,0.02,0.09,0.005,0.05,0.01,0,0,0,0,99.825,7.286876412,0.000127907,10.44584091,-1.671313316,0,0,0,0,0,0,0,0,1,0,0,0,0,1,0,3,3
120,1928,13,intact,Pensacola,FL,G,34400,5.7,67.7,57.9,4.4,Good,4236.9,549.27,0.1296,7.185064634,8.689141963,5.798770536,8.101355314,6.491917541,-9.066562497,-9.066562497,-9.066562497,-9.066562497,0.02,0.09,0.005,0.05,0.01,0,0,0,0,99.825,8.351587149,0.000127907,10.44584091,-2.043302495,0,0,0,0,0,0,0,0,1,0,0,0,0,1,0,3,3
121,1928,13,intact,Tampa,FL,G,16400,4.8,71.8,49.4,3,Good,730.5,335.67,0.4595,7.185064634,8.689141963,5.798770536,8.101355314,6.491917541,-9.066562497,-9.066562497,-9.066562497,-9.066562497,0.02,0.09,0.005,0.05,0.01,0,0,0,0,99.825,6.593729231,0.000182927,9.705097588,-0.777616337,0,0,0,0,0,0,0,0,1,0,0,0,0,1,0,3,3
121,1928,13,intact,Tampa,FL,G,16400,4.8,71.8,49.4,3,Good,1461,305.15,0.2089,7.185064634,8.689141963,5.798770536,8.101355314,6.491917541,-9.066562497,-9.066562497,-9.066562497,-9.066562497,0.02,0.09,0.005,0.05,0.01,0,0,0,0,99.825,7.286876412,0.000182927,9.705097588,-1.56589961,0,0,0,0,0,0,0,0,1,0,0,0,0,1,0,3,3
121,1928,13,intact,Tampa,FL,G,16400,4.8,71.8,49.4,3,Good,4273.43,427.21,0.1,7.185064634,8.689141963,5.798770536,8.101355314,6.491917541,-9.066562497,-9.066562497,-9.066562497,-9.066562497,0.02,0.09,0.005,0.05,0.01,0,0,0,0,99.825,8.360172062,0.000182927,9.705097588,-2.302585093,0,0,0,0,0,0,0,0,1,0,0,0,0,1,0,3,3
122,1928,13,intact,Mendota,CA,F,552,7.4,63,6.4,30,Good,693.98,579.79,0.8355,7.185064634,8.689141963,5.798770536,8.101355314,6.491917541,-9.066562497,-9.066562497,-9.066562497,-9.066562497,0.02,0.09,0.005,0.05,0.01,0,0,0,0,99.825,6.542443142,0.054347826,6.315358002,-0.179724931,0,0,1,0,0,0,0,0,0,0,0,0,0,1,1,2,3
122,1928,13,intact,Mendota,CA,F,552,7.4,63,6.4,30,Good,1461,854.42,0.5848,7.185064634,8.689141963,5.798770536,8.101355314,6.491917541,-9.066562497,-9.066562497,-9.066562497,-9.066562497,0.02,0.09,0.005,0.05,0.01,0,0,0,0,99.825,7.286876412,0.054347826,6.315358002,-0.536485371,0,0,1,0,0,0,0,0,0,0,0,0,0,1,1,2,3
122,1928,13,intact,Mendota,CA,F,552,7.4,63,6.4,30,Good,3396.83,1525.76,0.4492,7.185064634,8.689141963,5.798770536,8.101355314,6.491917541,-9.066562497,-9.066562497,-9.066562497,-9.066562497,0.02,0.09,0.005,0.05,0.01,0,0,0,0,99.825,8.130597923,0.054347826,6.315358002,-0.800287056,0,0,1,0,0,0,0,0,0,0,0,0,0,1,1,2,3
123,1928,13,intact,Shreveport,LA,P,6840,4.1,65.8,43.4,37.6,Poor,730.5,915.46,1.2532,7.185064634,8.689141963,5.798770536,8.101355314,6.491917541,-9.066562497,-9.066562497,-9.066562497,-9.066562497,0.02,0.09,0.005,0.05,0.01,0,0,0,0,99.825,6.593729231,0.005497076,8.830689199,0.22570028,1,0,0,0,0,0,0,0,0,0,0,0,0,1,0,1,1
123,1928,13,intact,Shreveport,LA,P,6840,4.1,65.8,43.4,37.6,Poor,1497.52,1678.33,1.1207,7.185064634,8.689141963,5.798770536,8.101355314,6.491917541,-9.066562497,-9.066562497,-9.066562497,-9.066562497,0.02,0.09,0.005,0.05,0.01,0,0,0,0,99.825,7.311565685,0.005497076,8.830689199,0.11395349,1,0,0,0,0,0,0,0,0,0,0,0,0,1,0,1,1
123,1928,13,intact,Shreveport,LA,P,6840,4.1,65.8,43.4,37.6,Poor,4273.43,3173.58,0.7426,7.185064634,8.689141963,5.798770536,8.101355314,6.491917541,-9.066562497,-9.066562497,-9.066562497,-9.066562497,0.02,0.09,0.005,0.05,0.01,0,0,0,0,99.825,8.360172062,0.005497076,8.830689199,-0.297597737,1,0,0,0,0,0,0,0,0,0,0,0,0,1,0,1,1
124,1928,13,intact,Troup,TX,P,1160,4.4,66,42.7,36,Poor,328.73,732.36,2.2278,7.185064634,8.689141963,5.798770536,8.101355314,6.491917541,-9.066562497,-9.066562497,-9.066562497,-9.066562497,0.02,0.09,0.005,0.05,0.01,0,0,0,0,99.825,5.795236745,0.031034483,7.057036982,0.801014551,0,1,0,0,0,0,0,0,0,0,0,0,0,1,0,1,1
124,1928,13,intact,Troup,TX,P,1160,4.4,66,42.7,36,Poor,986.18,1373.18,1.3924,7.185064634,8.689141963,5.798770536,8.101355314,6.491917541,-9.066562497,-9.066562497,-9.066562497,-9.066562497,0.02,0.09,0.005,0.05,0.01,0,0,0,0,99.825,6.893838894,0.031034483,7.057036982,0.331028877,0,1,0,0,0,0,0,0,0,0,0,0,0,1,0,1,1
124,1928,13,intact,Troup,TX,P,1160,4.4,66,42.7,36,Poor,3835.12,2471.73,0.6445,7.185064634,8.689141963,5.798770536,8.101355314,6.491917541,-9.066562497,-9.066562497,-9.066562497,-9.066562497,0.02,0.09,0.005,0.05,0.01,0,0,0,0,99.825,8.251956004,0.031034483,7.057036982,-0.439280457,0,1,0,0,0,0,0,0,0,0,0,0,0,1,0,1,1
125,1928,13,intact,Shreveport,LA,P,5770,3.9,65.8,43.4,37.2,Good,730.5,1037.52,1.4203,7.185064634,8.689141963,5.798770536,8.101355314,6.491917541,-9.066562497,-9.066562497,-9.066562497,-9.066562497,0.02,0.09,0.005,0.05,0.01,0,0,0,0,99.825,6.593729231,0.00644714,8.660600655,0.350868117,0,0,0,0,0,0,0,0,0,1,0,0,0,1,0,1,3
125,1928,13,intact,Shreveport,LA,P,5770,3.9,65.8,43.4,37.2,Good,1497.52,1495.24,0.9985,7.185064634,8.689141963,5.798770536,8.101355314,6.491917541,-9.066562497,-9.066562497,-9.066562497,-9.066562497,0.02,0.09,0.005,0.05,0.01,0,0,0,0,99.825,7.311565685,0.00644714,8.660600655,-0.001501126,0,0,0,0,0,0,0,0,0,1,0,0,0,1,0,1,3
125,1928,13,intact,Shreveport,LA,P,5770,3.9,65.8,43.4,37.2,Good,4309.95,2746.37,0.6372,7.185064634,8.689141963,5.798770536,8.101355314,6.491917541,-9.066562497,-9.066562497,-9.066562497,-9.066562497,0.02,0.09,0.005,0.05,0.01,0,0,0,0,99.825,8.368681582,0.00644714,8.660600655,-0.450671701,0,0,0,0,0,0,0,0,0,1,0,0,0,1,0,1,3
52,1928,4,intact,League City,TX,P,234,8.8,69,47,54.8,Poor,730.5,1037.52,1.4203,4.514197409,6.529100234,5.014972608,4.609507568,6.791464492,-10.79296825,-10.79296825,4.919662442,-10.79296825,0.02,0.15,0.033,0.022,0.195,0,0,0.03,0,99.55,6.593729231,0.234188034,5.459585514,0.350868117,1,0,0,0,0,0,0,0,0,0,0,0,0,1,0,1,1
52,1928,4,intact,League City,TX,P,234,8.8,69,47,54.8,Poor,1972.35,4455.21,2.2588,4.514197409,6.529100234,5.014972608,4.609507568,6.791464492,-10.79296825,-10.79296825,4.919662442,-10.79296825,0.02,0.15,0.033,0.022,0.195,0,0,0.03,0,99.55,7.586981004,0.234188034,5.459585514,0.814833699,1,0,0,0,0,0,0,0,0,0,0,0,0,1,0,1,1
52,1928,4,intact,League City,TX,P,234,8.8,69,47,54.8,Poor,2739.38,5797.88,2.1165,4.514197409,6.529100234,5.014972608,4.609507568,6.791464492,-10.79296825,-10.79296825,4.919662442,-10.79296825,0.02,0.15,0.033,0.022,0.195,0,0,0.03,0,99.55,7.915486896,0.234188034,5.459585514,0.749763781,1,0,0,0,0,0,0,0,0,0,0,0,0,1,0,1,1
54,1928,4,intact,Cincinnati,OH,P,886,7,53.2,38.6,26.1,Fair,693.98,305.15,0.4397,4.514197409,6.529100234,5.014972608,4.609507568,6.791464492,-10.79296825,-10.79296825,4.919662442,-10.79296825,0.02,0.15,0.033,0.022,0.195,0,0,0.03,0,99.55,6.542443142,0.029458239,6.787844982,-0.821662603,1,0,0,0,0,0,0,0,0,0,0,0,0,1,1,1,2
54,1928,4,intact,Cincinnati,OH,P,886,7,53.2,38.6,26.1,Fair,1899.3,396.7,0.2089,4.514197409,6.529100234,5.014972608,4.609507568,6.791464492,-10.79296825,-10.79296825,4.919662442,-10.79296825,0.02,0.15,0.033,0.022,0.195,0,0,0.03,0,99.55,7.549240676,0.029458239,6.787844982,-1.56589961,1,0,0,0,0,0,0,0,0,0,0,0,0,1,1,1,2
54,1928,4,intact,Cincinnati,OH,P,886,7,53.2,38.6,26.1,Fair,2666.32,762.88,0.2861,4.514197409,6.529100234,5.014972608,4.609507568,6.791464492,-10.79296825,-10.79296825,4.919662442,-10.79296825,0.02,0.15,0.033,0.022,0.195,0,0,0.03,0,99.55,7.888454524,0.029458239,6.787844982,-1.251413879,1,0,0,0,0,0,0,0,0,0,0,0,0,1,1,1,2
101,1928,4,intact,Grand Junction,CO,F,261,7.3,52,8.8,30,Poor,693.98,1586.79,2.2865,4.514197409,6.529100234,5.014972608,4.609507568,6.791464492,-10.79296825,-10.79296825,4.919662442,-10.79296825,0.02,0.15,0.033,0.022,0.195,0,0,0.03,0,99.55,6.542443142,0.114942529,5.568344504,0.827022264,0,0,0,0,0,0,0,0,0,0,0,0,1,1,1,2,1
101,1928,4,intact,Grand Junction,CO,F,261,7.3,52,8.8,30,Poor,1497.52,2685.33,1.7932,4.514197409,6.529100234,5.014972608,4.609507568,6.791464492,-10.79296825,-10.79296825,4.919662442,-10.79296825,0.02,0.15,0.033,0.022,0.195,0,0,0.03,0,99.55,7.311565685,0.114942529,5.568344504,0.584001733,0,0,0,0,0,0,0,0,0,0,0,0,1,1,1,2,1
101,1928,4,intact,Grand Junction,CO,F,261,7.3,52,8.8,30,Poor,3396.83,2868.43,0.8444,4.514197409,6.529100234,5.014972608,4.609507568,6.791464492,-10.79296825,-10.79296825,4.919662442,-10.79296825,0.02,0.15,0.033,0.022,0.195,0,0,0.03,0,99.55,8.130597923,0.114942529,5.568344504,-0.169128963,0,0,0,0,0,0,0,0,0,0,0,0,1,1,1,2,1
102,1928,4,intact,Grand Junction,CO,F,103,7.3,52,8.8,20.4,Poor,693.98,1556.27,2.2425,4.514197409,6.529100234,5.014972608,4.609507568,6.791464492,-10.79296825,-10.79296825,4.919662442,-10.79296825,0.02,0.15,0.033,0.022,0.195,0,0,0.03,0,99.55,6.542443142,0.198058252,4.644390899,0.807591315,0,0,0,0,0,0,0,0,0,0,0,0,1,1,1,2,1
102,1928,4,intact,Grand Junction,CO,F,103,7.3,52,8.8,20.4,Poor,1497.52,3112.55,2.0785,4.514197409,6.529100234,5.014972608,4.609507568,6.791464492,-10.79296825,-10.79296825,4.919662442,-10.79296825,0.02,0.15,0.033,0.022,0.195,0,0,0.03,0,99.55,7.311565685,0.198058252,4.644390899,0.73164648,0,0,0,0,0,0,0,0,0,0,0,0,1,1,1,2,1
102,1928,4,intact,Grand Junction,CO,F,103,7.3,52,8.8,20.4,Poor,3396.83,4912.94,1.4463,4.514197409,6.529100234,5.014972608,4.609507568,6.791464492,-10.79296825,-10.79296825,4.919662442,-10.79296825,0.02,0.15,0.033,0.022,0.195,0,0,0.03,0,99.55,8.130597923,0.198058252,4.644390899,0.369008571,0,0,0,0,0,0,0,0,0,0,0,0,1,1,1,2,1
103,1928,4,intact,Grand Junction,CO,F,81,7.3,52,8.8,30.6,Poor,693.98,1525.76,2.1986,4.514197409,6.529100234,5.014972608,4.609507568,6.791464492,-10.79296825,-10.79296825,4.919662442,-10.79296825,0.02,0.15,0.033,0.022,0.195,0,0,0.03,0,99.55,6.542443142,0.377777778,4.406719247,0.787820794,0,0,0,0,0,0,0,0,0,0,0,0,1,1,1,2,1
103,1928,4,intact,Grand Junction,CO,F,81,7.3,52,8.8,30.6,Poor,1497.52,3173.58,2.1192,4.514197409,6.529100234,5.014972608,4.609507568,6.791464492,-10.79296825,-10.79296825,4.919662442,-10.79296825,0.02,0.15,0.033,0.022,0.195,0,0,0.03,0,99.55,7.311565685,0.377777778,4.406719247,0.751038659,0,0,0,0,0,0,0,0,0,0,0,0,1,1,1,2,1
103,1928,4,intact,Grand Junction,CO,F,81,7.3,52,8.8,30.6,Poor,3396.83,6499.73,1.9135,4.514197409,6.529100234,5.014972608,4.609507568,6.791464492,-10.79296825,-10.79296825,4.919662442,-10.79296825,0.02,0.15,0.033,0.022,0.195,0,0,0.03,0,99.55,8.130597923,0.377777778,4.406719247,0.648934026,0,0,0,0,0,0,0,0,0,0,0,0,1,1,1,2,1
104,1928,4,intact,Charlotte,NC,G,8500,4.6,60.2,46.1,34.1,Poor,693.98,915.46,1.3191,4.514197409,6.529100234,5.014972608,4.609507568,6.791464492,-10.79296825,-10.79296825,4.919662442,-10.79296825,0.02,0.15,0.033,0.022,0.195,0,0,0.03,0,99.55,6.542443142,0.004011765,9.047939083,0.276949686,1,0,0,0,0,0,0,0,0,0,0,0,0,1,0,3,1
104,1928,4,intact,Charlotte,NC,G,8500,4.6,60.2,46.1,34.1,Poor,1497.52,1312.15,0.8762,4.514197409,6.529100234,5.014972608,4.609507568,6.791464492,-10.79296825,-10.79296825,4.919662442,-10.79296825,0.02,0.15,0.033,0.022,0.195,0,0,0.03,0,99.55,7.311565685,0.004011765,9.047939083,-0.132160904,1,0,0,0,0,0,0,0,0,0,0,0,0,1,0,3,1
104,1928,4,intact,Charlotte,NC,G,8500,4.6,60.2,46.1,34.1,Poor,4273.43,2197.09,0.5141,4.514197409,6.529100234,5.014972608,4.609507568,6.791464492,-10.79296825,-10.79296825,4.919662442,-10.79296825,0.02,0.15,0.033,0.022,0.195,0,0,0.03,0,99.55,8.360172062,0.004011765,9.047939083,-0.66533748,1,0,0,0,0,0,0,0,0,0,0,0,0,1,0,3,1
105,1928,4,intact,Macon,GA,G,28000,4.8,64.2,44.5,34.2,Good,730.5,1098.55,1.5038,4.514197409,6.529100234,5.014972608,4.609507568,6.791464492,-10.79296825,-10.79296825,4.919662442,-10.79296825,0.02,0.15,0.033,0.022,0.195,0,0,0.03,0,99.55,6.593729231,0.001221429,10.2399955,0.407995238,0,1,0,0,0,0,0,0,0,0,0,0,0,1,0,3,3
105,1928,4,intact,Macon,GA,G,28000,4.8,64.2,44.5,34.2,Good,1461,1159.58,0.7937,4.514197409,6.529100234,5.014972608,4.609507568,6.791464492,-10.79296825,-10.79296825,4.919662442,-10.79296825,0.02,0.15,0.033,0.022,0.195,0,0,0.03,0,99.55,7.286876412,0.001221429,10.2399955,-0.231049723,0,1,0,0,0,0,0,0,0,0,0,0,0,1,0,3,3
105,1928,4,intact,Macon,GA,G,28000,4.8,64.2,44.5,34.2,Good,4273.43,1129.06,0.2642,4.514197409,6.529100234,5.014972608,4.609507568,6.791464492,-10.79296825,-10.79296825,4.919662442,-10.79296825,0.02,0.15,0.033,0.022,0.195,0,0,0.03,0,99.55,8.360172062,0.001221429,10.2399955,-1.331048887,0,1,0,0,0,0,0,0,0,0,0,0,0,1,0,3,3
106,1928,4,intact,Salisbury,NC,G,25000,4.8,60,46,38.8,Good,693.98,762.88,1.0993,4.514197409,6.529100234,5.014972608,4.609507568,6.791464492,-10.79296825,-10.79296825,4.919662442,-10.79296825,0.02,0.15,0.033,0.022,0.195,0,0,0.03,0,99.55,6.542443142,0.001552,10.1266711,0.094673614,0,1,0,0,0,0,0,0,0,0,0,0,0,1,1,3,3
106,1928,4,intact,Salisbury,NC,G,25000,4.8,60,46,38.8,Good,1497.52,1220.61,0.8151,4.514197409,6.529100234,5.014972608,4.609507568,6.791464492,-10.79296825,-10.79296825,4.919662442,-10.79296825,0.02,0.15,0.033,0.022,0.195,0,0,0.03,0,99.55,7.311565685,0.001552,10.1266711,-0.204444474,0,1,0,0,0,0,0,0,0,0,0,0,0,1,1,3,3
106,1928,4,intact,Salisbury,NC,G,25000,4.8,60,46,38.8,Good,4273.43,2624.3,0.6141,4.514197409,6.529100234,5.014972608,4.609507568,6.791464492,-10.79296825,-10.79296825,4.919662442,-10.79296825,0.02,0.15,0.033,0.022,0.195,0,0,0.03,0,99.55,8.360172062,0.001552,10.1266711,-0.487597498,0,1,0,0,0,0,0,0,0,0,0,0,0,1,1,3,3
107,1928,4,intact,Raleigh,NC,G,54400,4.8,60.1,46.3,29.6,Good,693.98,701.85,1.0113,4.514197409,6.529100234,5.014972608,4.609507568,6.791464492,-10.79296825,-10.79296825,4.919662442,-10.79296825,0.02,0.15,0.033,0.022,0.195,0,0,0.03,0,99.55,6.542443142,0.000544118,10.90413782,0.011236632,0,0,0,0,0,0,0,0,0,1,0,0,0,1,0,3,3
107,1928,4,intact,Raleigh,NC,G,54400,4.8,60.1,46.3,29.6,Good,1497.52,976.49,0.6521,4.514197409,6.529100234,5.014972608,4.609507568,6.791464492,-10.79296825,-10.79296825,4.919662442,-10.79296825,0.02,0.15,0.033,0.022,0.195,0,0,0.03,0,99.55,7.311565685,0.000544118,10.90413782,-0.427557355,0,0,0,0,0,0,0,0,0,1,0,0,0,1,0,3,3
107,1928,4,intact,Raleigh,NC,G,54400,4.8,60.1,46.3,29.6,Good,4273.43,1678.33,0.3927,4.514197409,6.529100234,5.014972608,4.609507568,6.791464492,-10.79296825,-10.79296825,4.919662442,-10.79296825,0.02,0.15,0.033,0.022,0.195,0,0,0.03,0,99.55,8.360172062,0.000544118,10.90413782,-0.934709317,0,0,0,0,0,0,0,0,0,1,0,0,0,1,0,3,3
108,1928,4,intact,Atlanta,GA,G,44400,4.9,61.2,48.3,34.3,Good,693.98,1007,1.4511,4.514197409,6.529100234,5.014972608,4.609507568,6.791464492,-10.79296825,-10.79296825,4.919662442,-10.79296825,0.02,0.15,0.033,0.022,0.195,0,0,0.03,0,99.55,6.542443142,0.000772523,10.70101727,0.37232189,0,1,0,0,0,0,0,0,0,0,0,0,0,1,0,3,3
108,1928,4,intact,Atlanta,GA,G,44400,4.9,61.2,48.3,34.3,Good,1461,1098.55,0.7519,4.514197409,6.529100234,5.014972608,4.609507568,6.791464492,-10.79296825,-10.79296825,4.919662442,-10.79296825,0.02,0.15,0.033,0.022,0.195,0,0,0.03,0,99.55,7.286876412,0.000772523,10.70101727,-0.285151943,0,1,0,0,0,0,0,0,0,0,0,0,0,1,0,3,3
108,1928,4,intact,Atlanta,GA,G,44400,4.9,61.2,48.3,34.3,Good,4273.43,1373.18,0.3213,4.514197409,6.529100234,5.014972608,4.609507568,6.791464492,-10.79296825,-10.79296825,4.919662442,-10.79296825,0.02,0.15,0.033,0.022,0.195,0,0,0.03,0,99.55,8.360172062,0.000772523,10.70101727,-1.135380013,0,1,0,0,0,0,0,0,0,0,0,0,0,1,0,3,3
109,1928,4,intact,Frenso,CA,P,497,8.4,63,9,18.6,Good,693.98,1800.4,2.5943,4.514197409,6.529100234,5.014972608,4.609507568,6.791464492,-10.79296825,-10.79296825,4.919662442,-10.79296825,0.02,0.15,0.033,0.022,0.195,0,0,0.03,0,99.55,6.542443142,0.037424547,6.210600077,0.953316731,0,0,0,0,0,0,0,0,0,1,0,0,0,1,1,1,3
109,1928,4,intact,Frenso,CA,P,497,8.4,63,9,18.6,Good,1461,2319.15,1.5874,4.514197409,6.529100234,5.014972608,4.609507568,6.791464492,-10.79296825,-10.79296825,4.919662442,-10.79296825,0.02,0.15,0.033,0.022,0.195,0,0,0.03,0,99.55,7.286876412,0.037424547,6.210600077,0.462097458,0,0,0,0,0,0,0,0,0,1,0,0,0,1,1,1,3
109,1928,4,intact,Frenso,CA,P,497,8.4,63,9,18.6,Good,3360.3,3600.79,1.0716,4.514197409,6.529100234,5.014972608,4.609507568,6.791464492,-10.79296825,-10.79296825,4.919662442,-10.79296825,0.02,0.15,0.033,0.022,0.195,0,0,0.03,0,99.55,8.119785535,0.037424547,6.210600077,0.069152859,0,0,0,0,0,0,0,0,0,1,0,0,0,1,1,1,3
110,1928,4,intact,Frenso,CA,P,531,10.2,63,9,18.4,Good,693.98,1373.18,1.9787,4.514197409,6.529100234,5.014972608,4.609507568,6.791464492,-10.79296825,-10.79296825,4.919662442,-10.79296825,0.02,0.15,0.033,0.022,0.195,0,0,0.03,0,99.55,6.542443142,0.034651601,6.276643489,0.682440063,0,0,0,0,0,0,0,0,0,1,0,0,0,1,1,1,3
110,1928,4,intact,Frenso,CA,P,531,10.2,63,9,18.4,Good,1461,2166.58,1.4829,4.514197409,6.529100234,5.014972608,4.609507568,6.791464492,-10.79296825,-10.79296825,4.919662442,-10.79296825,0.02,0.15,0.033,0.022,0.195,0,0,0.03,0,99.55,7.286876412,0.034651601,6.276643489,0.39399963,0,0,0,0,0,0,0,0,0,1,0,0,0,1,1,1,3
110,1928,4,intact,Frenso,CA,P,531,10.2,63,9,18.4,Good,3360.3,4821.4,1.4348,4.514197409,6.529100234,5.014972608,4.609507568,6.791464492,-10.79296825,-10.79296825,4.919662442,-10.79296825,0.02,0.15,0.033,0.022,0.195,0,0,0.03,0,99.55,8.119785535,0.034651601,6.276643489,0.361025467,0,0,0,0,0,0,0,0,0,1,0,0,0,1,1,1,3
111,1928,4,intact,Kernell,CA,P,51,7.3,63,9,22.1,Good,584.4,1373.18,2.3497,4.514197409,6.529100234,5.014972608,4.609507568,6.791464492,-10.79296825,-10.79296825,4.919662442,-10.79296825,0.02,0.15,0.033,0.022,0.195,0,0,0.03,0,99.55,6.37058568,0.433333333,3.951243719,0.85428766,0,0,0,0,0,0,0,0,0,1,0,0,0,1,1,1,3
111,1928,4,intact,Kernell,CA,P,51,7.3,63,9,22.1,Good,1351.42,2380.18,1.7612,4.514197409,6.529100234,5.014972608,4.609507568,6.791464492,-10.79296825,-10.79296825,4.919662442,-10.79296825,0.02,0.15,0.033,0.022,0.195,0,0,0.03,0,99.55,7.20891117,0.433333333,3.951243719,0.565995395,0,0,0,0,0,0,0,0,0,1,0,0,0,1,1,1,3
111,1928,4,intact,Kernell,CA,P,51,7.3,63,9,22.1,Good,3250.72,5736.85,1.7648,4.514197409,6.529100234,5.014972608,4.609507568,6.791464492,-10.79296825,-10.79296825,4.919662442,-10.79296825,0.02,0.15,0.033,0.022,0.195,0,0,0.03,0,99.55,8.086631789,0.433333333,3.951243719,0.56803737,0,0,0,0,0,0,0,0,0,1,0,0,0,1,1,1,3
112,1928,4,intact,Niland,CA,P,149,7.4,71,2,34.6,Fair,693.98,2227.61,3.2099,4.514197409,6.529100234,5.014972608,4.609507568,6.791464492,-10.79296825,-10.79296825,4.919662442,-10.79296825,0.02,0.15,0.033,0.022,0.195,0,0,0.03,0,99.55,6.542443142,0.232214765,5.010635294,1.166239784,0,0,0,0,0,0,0,0,0,0,0,1,0,1,1,1,2
112,1928,4,intact,Niland,CA,P,149,7.4,71,2,34.6,Fair,1461,4150.06,2.8406,4.514197409,6.529100234,5.014972608,4.609507568,6.791464492,-10.79296825,-10.79296825,4.919662442,-10.79296825,0.02,0.15,0.033,0.022,0.195,0,0,0.03,0,99.55,7.286876412,0.232214765,5.010635294,1.044015297,0,0,0,0,0,0,0,0,0,0,0,1,0,1,1,1,2
112,1928,4,intact,Niland,CA,P,149,7.4,71,2,34.6,Fair,2154.97,5157.06,2.3931,4.514197409,6.529100234,5.014972608,4.609507568,6.791464492,-10.79296825,-10.79296825,4.919662442,-10.79296825,0.02,0.15,0.033,0.022,0.195,0,0,0.03,0,99.55,7.675532081,0.232214765,5.010635294,0.872589597,0,0,0,0,0,0,0,0,0,0,0,1,0,1,1,1,2
113,1928,4,intact,Niland,CA,F,102,7.4,71,2,30.2,Fair,693.98,2471.73,3.5617,4.514197409,6.529100234,5.014972608,4.609507568,6.791464492,-10.79296825,-10.79296825,4.919662442,-10.79296825,0.02,0.15,0.033,0.022,0.195,0,0,0.03,0,99.55,6.542443142,0.296078431,4.634728988,1.270237959,0,0,0,0,0,0,0,0,0,0,0,1,0,1,1,2,2
113,1928,4,intact,Niland,CA,F,102,7.4,71,2,30.2,Fair,1461,4882.43,3.3418,4.514197409,6.529100234,5.014972608,4.609507568,6.791464492,-10.79296825,-10.79296825,4.919662442,-10.79296825,0.02,0.15,0.033,0.022,0.195,0,0,0.03,0,99.55,7.286876412,0.296078431,4.634728988,1.206509584,0,0,0,0,0,0,0,0,0,0,0,1,0,1,1,2,2
113,1928,4,intact,Niland,CA,F,102,7.4,71,2,30.2,Fair,2154.97,6652.31,3.087,4.514197409,6.529100234,5.014972608,4.609507568,6.791464492,-10.79296825,-10.79296825,4.919662442,-10.79296825,0.02,0.15,0.033,0.022,0.195,0,0,0.03,0,99.55,7.675532081,0.296078431,4.634728988,1.127199746,0,0,0,0,0,0,0,0,0,0,0,1,0,1,1,2,2
114,1928,4,intact,El Vista,TX,VP,320,7.1,69,49,35.8,Poor,328.73,396.7,1.2068,4.514197409,6.529100234,5.014972608,4.609507568,6.791464492,-10.79296825,-10.79296825,4.919662442,-10.79296825,0.02,0.15,0.033,0.022,0.195,0,0,0.03,0,99.55,5.795236745,0.111875,5.771441123,0.187972228,1,0,0,0,0,0,0,0,0,0,0,0,0,1,0,0,1
114,1928,4,intact,El Vista,TX,VP,320,7.1,69,49,35.8,Poor,1095.75,1830.91,1.6709,4.514197409,6.529100234,5.014972608,4.609507568,6.791464492,-10.79296825,-10.79296825,4.919662442,-10.79296825,0.02,0.15,0.033,0.022,0.195,0,0,0.03,0,99.55,6.999194339,0.111875,5.771441123,0.513362403,1,0,0,0,0,0,0,0,0,0,0,0,0,1,0,0,1
114,1928,4,intact,El Vista,TX,VP,320,7.1,69,49,35.8,Poor,3835.12,4455.21,1.1617,4.514197409,6.529100234,5.014972608,4.609507568,6.791464492,-10.79296825,-10.79296825,4.919662442,-10.79296825,0.02,0.15,0.033,0.022,0.195,0,0,0.03,0,99.55,8.251956004,0.111875,5.771441123,0.14988445,1,0,0,0,0,0,0,0,0,0,0,0,0,1,0,0,1
115,1928,4,intact,Vicksburg,MS,G,3450,6.9,65.6,51.9,25.7,Fair,730.5,579.79,0.7937,4.514197409,6.529100234,5.014972608,4.609507568,6.791464492,-10.79296825,-10.79296825,4.919662442,-10.79296825,0.02,0.15,0.033,0.022,0.195,0,0,0.03,0,99.55,6.593729231,0.007449275,8.146419323,-0.231049723,0,0,0,0,0,0,0,0,0,0,1,0,0,1,0,3,2
115,1928,4,intact,Vicksburg,MS,G,3450,6.9,65.6,51.9,25.7,Fair,1497.52,854.42,0.5706,4.514197409,6.529100234,5.014972608,4.609507568,6.791464492,-10.79296825,-10.79296825,4.919662442,-10.79296825,0.02,0.15,0.033,0.022,0.195,0,0,0.03,0,99.55,7.311565685,0.007449275,8.146419323,-0.56106684,0,0,0,0,0,0,0,0,0,0,1,0,0,1,0,3,2
115,1928,4,intact,Vicksburg,MS,G,3450,6.9,65.6,51.9,25.7,Fair,4273.43,1068.03,0.2499,4.514197409,6.529100234,5.014972608,4.609507568,6.791464492,-10.79296825,-10.79296825,4.919662442,-10.79296825,0.02,0.15,0.033,0.022,0.195,0,0,0.03,0,99.55,8.360172062,0.007449275,8.146419323,-1.386694441,0,0,0,0,0,0,0,0,0,0,1,0,0,1,0,3,2
116,1928,4,intact,Los Banos,CA,F,320,9.2,63.4,8.1,39.7,Poor,693.98,2014,2.9021,4.514197409,6.529100234,5.014972608,4.609507568,6.791464492,-10.79296825,-10.79296825,4.919662442,-10.79296825,0.02,0.15,0.033,0.022,0.195,0,0,0.03,0,99.55,6.542443142,0.1240625,5.771441123,1.065434613,1,0,0,0,0,0,0,0,0,0,0,0,0,1,1,2,1
116,1928,4,intact,Los Banos,CA,F,320,9.2,63.4,8.1,39.7,Poor,1461,3600.79,2.4646,4.514197409,6.529100234,5.014972608,4.609507568,6.791464492,-10.79296825,-10.79296825,4.919662442,-10.79296825,0.02,0.15,0.033,0.022,0.195,0,0,0.03,0,99.55,7.286876412,0.1240625,5.771441123,0.902029523,1,0,0,0,0,0,0,0,0,0,0,0,0,1,1,2,1
116,1928,4,intact,Los Banos,CA,F,320,9.2,63.4,8.1,39.7,Poor,3396.83,5828.4,1.7158,4.514197409,6.529100234,5.014972608,4.609507568,6.791464492,-10.79296825,-10.79296825,4.919662442,-10.79296825,0.02,0.15,0.033,0.022,0.195,0,0,0.03,0,99.55,8.130597923,0.1240625,5.771441123,0.539879444,1,0,0,0,0,0,0,0,0,0,0,0,0,1,1,2,1
117,1928,4,intact,Tranquillity,CA,P,106,8.5,63,8,51.8,Fair,693.98,2410.7,3.4737,4.514197409,6.529100234,5.014972608,4.609507568,6.791464492,-10.79296825,-10.79296825,4.919662442,-10.79296825,0.02,0.15,0.033,0.022,0.195,0,0,0.03,0,99.55,6.542443142,0.488679245,4.672828834,1.245220308,0,1,0,0,0,0,0,0,0,0,0,0,0,1,1,1,2
117,1928,4,intact,Tranquillity,CA,P,106,8.5,63,8,51.8,Fair,1461,3021,2.0678,4.514197409,6.529100234,5.014972608,4.609507568,6.791464492,-10.79296825,-10.79296825,4.919662442,-10.79296825,0.02,0.15,0.033,0.022,0.195,0,0,0.03,0,99.55,7.286876412,0.488679245,4.672828834,0.72648524,0,1,0,0,0,0,0,0,0,0,0,0,0,1,1,1,2
117,1928,4,intact,Tranquillity,CA,P,106,8.5,63,8,51.8,Fair,3396.83,6042,1.7787,4.514197409,6.529100234,5.014972608,4.609507568,6.791464492,-10.79296825,-10.79296825,4.919662442,-10.79296825,0.02,0.15,0.033,0.022,0.195,0,0,0.03,0,99.55,8.130597923,0.488679245,4.672828834,0.57588276,0,1,0,0,0,0,0,0,0,0,0,0,0,1,1,1,2
118,1928,4,intact,Niland,CA,F,273,7.3,71,2,6.1,Fair,693.98,1525.76,2.1986,4.514197409,6.529100234,5.014972608,4.609507568,6.791464492,-10.79296825,-10.79296825,4.919662442,-10.79296825,0.02,0.15,0.033,0.022,0.195,0,0,0.03,0,99.55,6.542443142,0.022344322,5.613128106,0.787820794,0,0,0,0,0,0,0,1,0,0,0,0,0,1,1,2,2
118,1928,4,intact,Niland,CA,F,273,7.3,71,2,6.1,Fair,1461,3326.15,2.2766,4.514197409,6.529100234,5.014972608,4.609507568,6.791464492,-10.79296825,-10.79296825,4.919662442,-10.79296825,0.02,0.15,0.033,0.022,0.195,0,0,0.03,0,99.55,7.286876412,0.022344322,5.613128106,0.822683102,0,0,0,0,0,0,0,1,0,0,0,0,0,1,1,2,2
118,1928,4,intact,Niland,CA,F,273,7.3,71,2,6.1,Fair,2154.97,4699.34,2.1807,4.514197409,6.529100234,5.014972608,4.609507568,6.791464492,-10.79296825,-10.79296825,4.919662442,-10.79296825,0.02,0.15,0.033,0.022,0.195,0,0,0.03,0,99.55,7.675532081,0.022344322,5.613128106,0.779645926,0,0,0,0,0,0,0,1,0,0,0,0,0,1,1,2,2
119,1928,4,intact,Macon,GA,G,10800,4.7,64.2,44.5,24.1,Good,730.5,183.09,0.2506,4.514197409,6.529100234,5.014972608,4.609507568,6.791464492,-10.79296825,-10.79296825,4.919662442,-10.79296825,0.02,0.15,0.033,0.022,0.195,0,0,0.03,0,99.55,6.593729231,0.002231481,9.287394001,-1.383897237,0,0,0,0,0,0,0,0,0,1,0,0,0,1,0,3,3
119,1928,4,intact,Macon,GA,G,10800,4.7,64.2,44.5,24.1,Good,1461,1312.15,0.8981,4.514197409,6.529100234,5.014972608,4.609507568,6.791464492,-10.79296825,-10.79296825,4.919662442,-10.79296825,0.02,0.15,0.033,0.022,0.195,0,0,0.03,0,99.55,7.286876412,0.002231481,9.287394001,-0.107473858,0,0,0,0,0,0,0,0,0,1,0,0,0,1,0,3,3
119,1928,4,intact,Macon,GA,G,10800,4.7,64.2,44.5,24.1,Good,4273.43,2654.82,0.6212,4.514197409,6.529100234,5.014972608,4.609507568,6.791464492,-10.79296825,-10.79296825,4.919662442,-10.79296825,0.02,0.15,0.033,0.022,0.195,0,0,0.03,0,99.55,8.360172062,0.002231481,9.287394001,-0.476102188,0,0,0,0,0,0,0,0,0,1,0,0,0,1,0,3,3
120,1928,4,intact,Pensacola,FL,G,34400,5.7,67.7,57.9,4.4,Good,730.5,793.39,1.0861,4.514197409,6.529100234,5.014972608,4.609507568,6.791464492,-10.79296825,-10.79296825,4.919662442,-10.79296825,0.02,0.15,0.033,0.022,0.195,0,0,0.03,0,99.55,6.593729231,0.000127907,10.44584091,0.082593298,0,0,0,0,0,0,0,0,1,0,0,0,0,1,0,3,3
120,1928,4,intact,Pensacola,FL,G,34400,5.7,67.7,57.9,4.4,Good,1461,274.64,0.188,4.514197409,6.529100234,5.014972608,4.609507568,6.791464492,-10.79296825,-10.79296825,4.919662442,-10.79296825,0.02,0.15,0.033,0.022,0.195,0,0,0.03,0,99.55,7.286876412,0.000127907,10.44584091,-1.671313316,0,0,0,0,0,0,0,0,1,0,0,0,0,1,0,3,3
120,1928,4,intact,Pensacola,FL,G,34400,5.7,67.7,57.9,4.4,Good,4236.9,549.27,0.1296,4.514197409,6.529100234,5.014972608,4.609507568,6.791464492,-10.79296825,-10.79296825,4.919662442,-10.79296825,0.02,0.15,0.033,0.022,0.195,0,0,0.03,0,99.55,8.351587149,0.000127907,10.44584091,-2.043302495,0,0,0,0,0,0,0,0,1,0,0,0,0,1,0,3,3
121,1928,4,intact,Tampa,FL,G,16400,4.8,71.8,49.4,3,Good,730.5,274.64,0.376,4.514197409,6.529100234,5.014972608,4.609507568,6.791464492,-10.79296825,-10.79296825,4.919662442,-10.79296825,0.02,0.15,0.033,0.022,0.195,0,0,0.03,0,99.55,6.593729231,0.000182927,9.705097588,-0.978166136,0,0,0,0,0,0,0,0,1,0,0,0,0,1,0,3,3
121,1928,4,intact,Tampa,FL,G,16400,4.8,71.8,49.4,3,Good,1461,274.64,0.188,4.514197409,6.529100234,5.014972608,4.609507568,6.791464492,-10.79296825,-10.79296825,4.919662442,-10.79296825,0.02,0.15,0.033,0.022,0.195,0,0,0.03,0,99.55,7.286876412,0.000182927,9.705097588,-1.671313316,0,0,0,0,0,0,0,0,1,0,0,0,0,1,0,3,3
121,1928,4,intact,Tampa,FL,G,16400,4.8,71.8,49.4,3,Good,4273.43,427.21,0.1,4.514197409,6.529100234,5.014972608,4.609507568,6.791464492,-10.79296825,-10.79296825,4.919662442,-10.79296825,0.02,0.15,0.033,0.022,0.195,0,0,0.03,0,99.55,8.360172062,0.000182927,9.705097588,-2.302585093,0,0,0,0,0,0,0,0,1,0,0,0,0,1,0,3,3
122,1928,4,intact,Mendota,CA,F,552,7.4,63,6.4,30,Good,693.98,671.33,0.9674,4.514197409,6.529100234,5.014972608,4.609507568,6.791464492,-10.79296825,-10.79296825,4.919662442,-10.79296825,0.02,0.15,0.033,0.022,0.195,0,0,0.03,0,99.55,6.542443142,0.054347826,6.315358002,-0.033143219,0,0,1,0,0,0,0,0,0,0,0,0,0,1,1,2,3
122,1928,4,intact,Mendota,CA,F,552,7.4,63,6.4,30,Good,1461,976.49,0.6684,4.514197409,6.529100234,5.014972608,4.609507568,6.791464492,-10.79296825,-10.79296825,4.919662442,-10.79296825,0.02,0.15,0.033,0.022,0.195,0,0,0.03,0,99.55,7.286876412,0.054347826,6.315358002,-0.402868482,0,0,1,0,0,0,0,0,0,0,0,0,0,1,1,2,3
122,1928,4,intact,Mendota,CA,F,552,7.4,63,6.4,30,Good,3396.83,1373.18,0.4043,4.514197409,6.529100234,5.014972608,4.609507568,6.791464492,-10.79296825,-10.79296825,4.919662442,-10.79296825,0.02,0.15,0.033,0.022,0.195,0,0,0.03,0,99.55,8.130597923,0.054347826,6.315358002,-0.905598102,0,0,1,0,0,0,0,0,0,0,0,0,0,1,1,2,3
123,1928,4,intact,Shreveport,LA,P,6840,4.1,65.8,43.4,37.6,Poor,730.5,976.49,1.3367,4.514197409,6.529100234,5.014972608,4.609507568,6.791464492,-10.79296825,-10.79296825,4.919662442,-10.79296825,0.02,0.15,0.033,0.022,0.195,0,0,0.03,0,99.55,6.593729231,0.005497076,8.830689199,0.29020389,1,0,0,0,0,0,0,0,0,0,0,0,0,1,0,1,1
123,1928,4,intact,Shreveport,LA,P,6840,4.1,65.8,43.4,37.6,Poor,1497.52,1952.97,1.3041,4.514197409,6.529100234,5.014972608,4.609507568,6.791464492,-10.79296825,-10.79296825,4.919662442,-10.79296825,0.02,0.15,0.033,0.022,0.195,0,0,0.03,0,99.55,7.311565685,0.005497076,8.830689199,0.265513148,1,0,0,0,0,0,0,0,0,0,0,0,0,1,0,1,1
123,1928,4,intact,Shreveport,LA,P,6840,4.1,65.8,43.4,37.6,Poor,4273.43,3326.15,0.7783,4.514197409,6.529100234,5.014972608,4.609507568,6.791464492,-10.79296825,-10.79296825,4.919662442,-10.79296825,0.02,0.15,0.033,0.022,0.195,0,0,0.03,0,99.55,8.360172062,0.005497076,8.830689199,-0.250643225,1,0,0,0,0,0,0,0,0,0,0,0,0,1,0,1,1
124,1928,4,intact,Troup,TX,P,1160,4.4,66,42.7,36,Poor,328.73,793.39,2.4135,4.514197409,6.529100234,5.014972608,4.609507568,6.791464492,-10.79296825,-10.79296825,4.919662442,-10.79296825,0.02,0.15,0.033,0.022,0.195,0,0,0.03,0,99.55,5.795236745,0.031034483,7.057036982,0.881077976,0,1,0,0,0,0,0,0,0,0,0,0,0,1,0,1,1
124,1928,4,intact,Troup,TX,P,1160,4.4,66,42.7,36,Poor,986.18,1525.76,1.5471,4.514197409,6.529100234,5.014972608,4.609507568,6.791464492,-10.79296825,-10.79296825,4.919662442,-10.79296825,0.02,0.15,0.033,0.022,0.195,0,0,0.03,0,99.55,6.893838894,0.031034483,7.057036982,0.436382211,0,1,0,0,0,0,0,0,0,0,0,0,0,1,0,1,1
124,1928,4,intact,Troup,TX,P,1160,4.4,66,42.7,36,Poor,3835.12,2593.79,0.6763,4.514197409,6.529100234,5.014972608,4.609507568,6.791464492,-10.79296825,-10.79296825,4.919662442,-10.79296825,0.02,0.15,0.033,0.022,0.195,0,0,0.03,0,99.55,8.251956004,0.031034483,7.057036982,-0.391118514,0,1,0,0,0,0,0,0,0,0,0,0,0,1,0,1,1
125,1928,4,intact,Shreveport,LA,P,5770,3.9,65.8,43.4,37.2,Good,730.5,1190.09,1.6291,4.514197409,6.529100234,5.014972608,4.609507568,6.791464492,-10.79296825,-10.79296825,4.919662442,-10.79296825,0.02,0.15,0.033,0.022,0.195,0,0,0.03,0,99.55,6.593729231,0.00644714,8.660600655,0.488027715,0,0,0,0,0,0,0,0,0,1,0,0,0,1,0,1,3
