Repository: sk7-dev/corrosion_prediction

File: Dataset/modelling2.csv (part 19 of 44)
site_no,year,material_id,specimen_status,city,state,internal_drainage,resistivity,pH,mean_temp,annual_precipitation,moisture,areation,approximate_days,weight_loss_g,corrosion_rate,C_clr,Si_clr,Mn_clr,S_clr,P_clr,Cr_clr,Ni_clr,Cu_clr,Mo_clr,C,Si,Mn,S,P,Cr,Ni,Cu,Mo,Fe,log_days,moisture_res_index,log_resistivity,log_corrosion_rate,texture_Clay,texture_Clay Loam,texture_Loam,texture_Loamy Sand,texture_Marsh,texture_Muck,texture_Peat,texture_Sand,texture_Sandy Clay Loam,texture_Sandy Loam,texture_Silt Loam,texture_Silty Clay,texture_Silty Clay Loam,iron_type_Wrought,climate_zone_Temperate,internal_drainage_code,areation_code
125,1928,4,intact,Shreveport,LA,P,5770,3.9,65.8,43.4,37.2,Good,1497.52,1373.18,0.917,4.514197409,6.529100234,5.014972608,4.609507568,6.791464492,-10.79296825,-10.79296825,4.919662442,-10.79296825,0.02,0.15,0.033,0.022,0.195,0,0,0.03,0,99.55,7.311565685,0.00644714,8.660600655,-0.086647807,0,0,0,0,0,0,0,0,0,1,0,0,0,1,0,1,3
125,1928,4,intact,Shreveport,LA,P,5770,3.9,65.8,43.4,37.2,Good,4309.95,2410.7,0.5593,4.514197409,6.529100234,5.014972608,4.609507568,6.791464492,-10.79296825,-10.79296825,4.919662442,-10.79296825,0.02,0.15,0.033,0.022,0.195,0,0,0.03,0,99.55,8.368681582,0.00644714,8.660600655,-0.581069277,0,0,0,0,0,0,0,0,0,1,0,0,0,1,0,1,3
52,1928,19,intact,League City,TX,P,234,8.8,69,47,54.8,Poor,730.5,823.91,1.1279,8.981040463,-7.398420029,10.59047831,8.236600073,9.183981293,-7.398420029,-7.398420029,-7.398420029,-7.398420029,0.08,0,0.4,0.038,0.098,0,0,0,0,99.384,6.593729231,0.234188034,5.459585514,0.120357497,1,0,0,0,0,0,0,0,0,0,0,0,0,1,0,1,1
52,1928,19,intact,League City,TX,P,234,8.8,69,47,54.8,Poor,1972.35,4119.55,2.0887,8.981040463,-7.398420029,10.59047831,8.236600073,9.183981293,-7.398420029,-7.398420029,-7.398420029,-7.398420029,0.08,0,0.4,0.038,0.098,0,0,0,0,99.384,7.586981004,0.234188034,5.459585514,0.736541863,1,0,0,0,0,0,0,0,0,0,0,0,0,1,0,1,1
52,1928,19,intact,League City,TX,P,234,8.8,69,47,54.8,Poor,2739.38,5157.06,1.8826,8.981040463,-7.398420029,10.59047831,8.236600073,9.183981293,-7.398420029,-7.398420029,-7.398420029,-7.398420029,0.08,0,0.4,0.038,0.098,0,0,0,0,99.384,7.915486896,0.234188034,5.459585514,0.6326538,1,0,0,0,0,0,0,0,0,0,0,0,0,1,0,1,1
54,1928,19,intact,Cincinnati,OH,P,886,7,53.2,38.6,26.1,Fair,693.98,213.61,0.3078,8.981040463,-7.398420029,10.59047831,8.236600073,9.183981293,-7.398420029,-7.398420029,-7.398420029,-7.398420029,0.08,0,0.4,0.038,0.098,0,0,0,0,99.384,6.542443142,0.029458239,6.787844982,-1.178305058,1,0,0,0,0,0,0,0,0,0,0,0,0,1,1,1,2
54,1928,19,intact,Cincinnati,OH,P,886,7,53.2,38.6,26.1,Fair,1899.3,366.18,0.1928,8.981040463,-7.398420029,10.59047831,8.236600073,9.183981293,-7.398420029,-7.398420029,-7.398420029,-7.398420029,0.08,0,0.4,0.038,0.098,0,0,0,0,99.384,7.549240676,0.029458239,6.787844982,-1.646101897,1,0,0,0,0,0,0,0,0,0,0,0,0,1,1,1,2
54,1928,19,intact,Cincinnati,OH,P,886,7,53.2,38.6,26.1,Fair,2666.32,1068.03,0.4006,8.981040463,-7.398420029,10.59047831,8.236600073,9.183981293,-7.398420029,-7.398420029,-7.398420029,-7.398420029,0.08,0,0.4,0.038,0.098,0,0,0,0,99.384,7.888454524,0.029458239,6.787844982,-0.914791856,1,0,0,0,0,0,0,0,0,0,0,0,0,1,1,1,2
101,1928,19,intact,Grand Junction,CO,F,261,7.3,52,8.8,30,Poor,693.98,1190.09,1.7149,8.981040463,-7.398420029,10.59047831,8.236600073,9.183981293,-7.398420029,-7.398420029,-7.398420029,-7.398420029,0.08,0,0.4,0.038,0.098,0,0,0,0,99.384,6.542443142,0.114942529,5.568344504,0.53935477,0,0,0,0,0,0,0,0,0,0,0,0,1,1,1,2,1
101,1928,19,intact,Grand Junction,CO,F,261,7.3,52,8.8,30,Poor,1497.52,2197.09,1.4672,8.981040463,-7.398420029,10.59047831,8.236600073,9.183981293,-7.398420029,-7.398420029,-7.398420029,-7.398420029,0.08,0,0.4,0.038,0.098,0,0,0,0,99.384,7.311565685,0.114942529,5.568344504,0.383355823,0,0,0,0,0,0,0,0,0,0,0,0,1,1,1,2,1
101,1928,19,intact,Grand Junction,CO,F,261,7.3,52,8.8,30,Poor,3396.83,2776.88,0.8175,8.981040463,-7.398420029,10.59047831,8.236600073,9.183981293,-7.398420029,-7.398420029,-7.398420029,-7.398420029,0.08,0,0.4,0.038,0.098,0,0,0,0,99.384,8.130597923,0.114942529,5.568344504,-0.201504376,0,0,0,0,0,0,0,0,0,0,0,0,1,1,1,2,1
102,1928,19,intact,Grand Junction,CO,F,103,7.3,52,8.8,20.4,Poor,693.98,1312.15,1.8908,8.981040463,-7.398420029,10.59047831,8.236600073,9.183981293,-7.398420029,-7.398420029,-7.398420029,-7.398420029,0.08,0,0.4,0.038,0.098,0,0,0,0,99.384,6.542443142,0.198058252,4.644390899,0.63700002,0,0,0,0,0,0,0,0,0,0,0,0,1,1,1,2,1
102,1928,19,intact,Grand Junction,CO,F,103,7.3,52,8.8,20.4,Poor,1497.52,2837.91,1.8951,8.981040463,-7.398420029,10.59047831,8.236600073,9.183981293,-7.398420029,-7.398420029,-7.398420029,-7.398420029,0.08,0,0.4,0.038,0.098,0,0,0,0,99.384,7.311565685,0.198058252,4.644390899,0.639271608,0,0,0,0,0,0,0,0,0,0,0,0,1,1,1,2,1
102,1928,19,intact,Grand Junction,CO,F,103,7.3,52,8.8,20.4,Poor,3396.83,5370.67,1.5811,8.981040463,-7.398420029,10.59047831,8.236600073,9.183981293,-7.398420029,-7.398420029,-7.398420029,-7.398420029,0.08,0,0.4,0.038,0.098,0,0,0,0,99.384,8.130597923,0.198058252,4.644390899,0.458120807,0,0,0,0,0,0,0,0,0,0,0,0,1,1,1,2,1
103,1928,19,intact,Grand Junction,CO,F,81,7.3,52,8.8,30.6,Poor,693.98,1098.55,1.583,8.981040463,-7.398420029,10.59047831,8.236600073,9.183981293,-7.398420029,-7.398420029,-7.398420029,-7.398420029,0.08,0,0.4,0.038,0.098,0,0,0,0,99.384,6.542443142,0.377777778,4.406719247,0.459321781,0,0,0,0,0,0,0,0,0,0,0,0,1,1,1,2,1
103,1928,19,intact,Grand Junction,CO,F,81,7.3,52,8.8,30.6,Poor,1497.52,3082.03,2.0581,8.981040463,-7.398420029,10.59047831,8.236600073,9.183981293,-7.398420029,-7.398420029,-7.398420029,-7.398420029,0.08,0,0.4,0.038,0.098,0,0,0,0,99.384,7.311565685,0.377777778,4.406719247,0.721783227,0,0,0,0,0,0,0,0,0,0,0,0,1,1,1,2,1
103,1928,19,intact,Grand Junction,CO,F,81,7.3,52,8.8,30.6,Poor,3396.83,5431.7,1.599,8.981040463,-7.398420029,10.59047831,8.236600073,9.183981293,-7.398420029,-7.398420029,-7.398420029,-7.398420029,0.08,0,0.4,0.038,0.098,0,0,0,0,99.384,8.130597923,0.377777778,4.406719247,0.469378434,0,0,0,0,0,0,0,0,0,0,0,0,1,1,1,2,1
104,1928,19,intact,Charlotte,NC,G,8500,4.6,60.2,46.1,34.1,Poor,693.98,762.88,1.0993,8.981040463,-7.398420029,10.59047831,8.236600073,9.183981293,-7.398420029,-7.398420029,-7.398420029,-7.398420029,0.08,0,0.4,0.038,0.098,0,0,0,0,99.384,6.542443142,0.004011765,9.047939083,0.094673614,1,0,0,0,0,0,0,0,0,0,0,0,0,1,0,3,1
104,1928,19,intact,Charlotte,NC,G,8500,4.6,60.2,46.1,34.1,Poor,1497.52,1129.06,0.754,8.981040463,-7.398420029,10.59047831,8.236600073,9.183981293,-7.398420029,-7.398420029,-7.398420029,-7.398420029,0.08,0,0.4,0.038,0.098,0,0,0,0,99.384,7.311565685,0.004011765,9.047939083,-0.282362911,1,0,0,0,0,0,0,0,0,0,0,0,0,1,0,3,1
104,1928,19,intact,Charlotte,NC,G,8500,4.6,60.2,46.1,34.1,Poor,4273.43,2319.15,0.5427,8.981040463,-7.398420029,10.59047831,8.236600073,9.183981293,-7.398420029,-7.398420029,-7.398420029,-7.398420029,0.08,0,0.4,0.038,0.098,0,0,0,0,99.384,8.360172062,0.004011765,9.047939083,-0.611198598,1,0,0,0,0,0,0,0,0,0,0,0,0,1,0,3,1
105,1928,19,intact,Macon,GA,G,28000,4.8,64.2,44.5,34.2,Good,730.5,1037.52,1.4203,8.981040463,-7.398420029,10.59047831,8.236600073,9.183981293,-7.398420029,-7.398420029,-7.398420029,-7.398420029,0.08,0,0.4,0.038,0.098,0,0,0,0,99.384,6.593729231,0.001221429,10.2399955,0.350868117,0,1,0,0,0,0,0,0,0,0,0,0,0,1,0,3,3
105,1928,19,intact,Macon,GA,G,28000,4.8,64.2,44.5,34.2,Good,1461,1281.64,0.8772,8.981040463,-7.398420029,10.59047831,8.236600073,9.183981293,-7.398420029,-7.398420029,-7.398420029,-7.398420029,0.08,0,0.4,0.038,0.098,0,0,0,0,99.384,7.286876412,0.001221429,10.2399955,-0.131020262,0,1,0,0,0,0,0,0,0,0,0,0,0,1,0,3,3
105,1928,19,intact,Macon,GA,G,28000,4.8,64.2,44.5,34.2,Good,4273.43,274.64,0.0643,8.981040463,-7.398420029,10.59047831,8.236600073,9.183981293,-7.398420029,-7.398420029,-7.398420029,-7.398420029,0.08,0,0.4,0.038,0.098,0,0,0,0,99.384,8.360172062,0.001221429,10.2399955,-2.744195648,0,1,0,0,0,0,0,0,0,0,0,0,0,1,0,3,3
106,1928,19,intact,Salisbury,NC,G,25000,4.8,60,46,38.8,Good,693.98,610.3,0.8794,8.981040463,-7.398420029,10.59047831,8.236600073,9.183981293,-7.398420029,-7.398420029,-7.398420029,-7.398420029,0.08,0,0.4,0.038,0.098,0,0,0,0,99.384,6.542443142,0.001552,10.1266711,-0.128515422,0,1,0,0,0,0,0,0,0,0,0,0,0,1,1,3,3
106,1928,19,intact,Salisbury,NC,G,25000,4.8,60,46,38.8,Good,1497.52,1098.55,0.7336,8.981040463,-7.398420029,10.59047831,8.236600073,9.183981293,-7.398420029,-7.398420029,-7.398420029,-7.398420029,0.08,0,0.4,0.038,0.098,0,0,0,0,99.384,7.311565685,0.001552,10.1266711,-0.309791358,0,1,0,0,0,0,0,0,0,0,0,0,0,1,1,3,3
106,1928,19,intact,Salisbury,NC,G,25000,4.8,60,46,38.8,Good,4273.43,2746.37,0.6427,8.981040463,-7.398420029,10.59047831,8.236600073,9.183981293,-7.398420029,-7.398420029,-7.398420029,-7.398420029,0.08,0,0.4,0.038,0.098,0,0,0,0,99.384,8.360172062,0.001552,10.1266711,-0.442077227,0,1,0,0,0,0,0,0,0,0,0,0,0,1,1,3,3
107,1928,19,intact,Raleigh,NC,G,54400,4.8,60.1,46.3,29.6,Good,693.98,732.36,1.0553,8.981040463,-7.398420029,10.59047831,8.236600073,9.183981293,-7.398420029,-7.398420029,-7.398420029,-7.398420029,0.08,0,0.4,0.038,0.098,0,0,0,0,99.384,6.542443142,0.000544118,10.90413782,0.053825087,0,0,0,0,0,0,0,0,0,1,0,0,0,1,0,3,3
107,1928,19,intact,Raleigh,NC,G,54400,4.8,60.1,46.3,29.6,Good,1497.52,945.97,0.6317,8.981040463,-7.398420029,10.59047831,8.236600073,9.183981293,-7.398420029,-7.398420029,-7.398420029,-7.398420029,0.08,0,0.4,0.038,0.098,0,0,0,0,99.384,7.311565685,0.000544118,10.90413782,-0.459340681,0,0,0,0,0,0,0,0,0,1,0,0,0,1,0,3,3
107,1928,19,intact,Raleigh,NC,G,54400,4.8,60.1,46.3,29.6,Good,4273.43,1708.85,0.3999,8.981040463,-7.398420029,10.59047831,8.236600073,9.183981293,-7.398420029,-7.398420029,-7.398420029,-7.398420029,0.08,0,0.4,0.038,0.098,0,0,0,0,99.384,8.360172062,0.000544118,10.90413782,-0.916540763,0,0,0,0,0,0,0,0,0,1,0,0,0,1,0,3,3
108,1928,19,intact,Atlanta,GA,G,44400,4.9,61.2,48.3,34.3,Good,693.98,1037.52,1.495,8.981040463,-7.398420029,10.59047831,8.236600073,9.183981293,-7.398420029,-7.398420029,-7.398420029,-7.398420029,0.08,0,0.4,0.038,0.098,0,0,0,0,99.384,6.542443142,0.000772523,10.70101727,0.402126207,0,1,0,0,0,0,0,0,0,0,0,0,0,1,0,3,3
108,1928,19,intact,Atlanta,GA,G,44400,4.9,61.2,48.3,34.3,Good,1461,1037.52,0.7101,8.981040463,-7.398420029,10.59047831,8.236600073,9.183981293,-7.398420029,-7.398420029,-7.398420029,-7.398420029,0.08,0,0.4,0.038,0.098,0,0,0,0,99.384,7.286876412,0.000772523,10.70101727,-0.342349474,0,1,0,0,0,0,0,0,0,0,0,0,0,1,0,3,3
108,1928,19,intact,Atlanta,GA,G,44400,4.9,61.2,48.3,34.3,Good,4273.43,1800.4,0.4213,8.981040463,-7.398420029,10.59047831,8.236600073,9.183981293,-7.398420029,-7.398420029,-7.398420029,-7.398420029,0.08,0,0.4,0.038,0.098,0,0,0,0,99.384,8.360172062,0.000772523,10.70101727,-0.86441011,0,1,0,0,0,0,0,0,0,0,0,0,0,1,0,3,3
109,1928,19,intact,Frenso,CA,P,497,8.4,63,9,18.6,Good,693.98,1586.79,2.2865,8.981040463,-7.398420029,10.59047831,8.236600073,9.183981293,-7.398420029,-7.398420029,-7.398420029,-7.398420029,0.08,0,0.4,0.038,0.098,0,0,0,0,99.384,6.542443142,0.037424547,6.210600077,0.827022264,0,0,0,0,0,0,0,0,0,1,0,0,0,1,1,1,3
109,1928,19,intact,Frenso,CA,P,497,8.4,63,9,18.6,Good,1461,1922.46,1.3159,8.981040463,-7.398420029,10.59047831,8.236600073,9.183981293,-7.398420029,-7.398420029,-7.398420029,-7.398420029,0.08,0,0.4,0.038,0.098,0,0,0,0,99.384,7.286876412,0.037424547,6.210600077,0.274520842,0,0,0,0,0,0,0,0,0,1,0,0,0,1,1,1,3
109,1928,19,intact,Frenso,CA,P,497,8.4,63,9,18.6,Good,3360.3,3448.21,1.0262,8.981040463,-7.398420029,10.59047831,8.236600073,9.183981293,-7.398420029,-7.398420029,-7.398420029,-7.398420029,0.08,0,0.4,0.038,0.098,0,0,0,0,99.384,8.119785535,0.037424547,6.210600077,0.02586266,0,0,0,0,0,0,0,0,0,1,0,0,0,1,1,1,3
110,1928,19,intact,Frenso,CA,P,531,10.2,63,9,18.4,Good,693.98,1251.12,1.8028,8.981040463,-7.398420029,10.59047831,8.236600073,9.183981293,-7.398420029,-7.398420029,-7.398420029,-7.398420029,0.08,0,0.4,0.038,0.098,0,0,0,0,99.384,6.542443142,0.034651601,6.276643489,0.589341012,0,0,0,0,0,0,0,0,0,1,0,0,0,1,1,1,3
110,1928,19,intact,Frenso,CA,P,531,10.2,63,9,18.4,Good,1461,2258.12,1.5456,8.981040463,-7.398420029,10.59047831,8.236600073,9.183981293,-7.398420029,-7.398420029,-7.398420029,-7.398420029,0.08,0,0.4,0.038,0.098,0,0,0,0,99.384,7.286876412,0.034651601,6.276643489,0.435412184,0,0,0,0,0,0,0,0,0,1,0,0,0,1,1,1,3
110,1928,19,intact,Frenso,CA,P,531,10.2,63,9,18.4,Good,3360.3,6164.06,1.8344,8.981040463,-7.398420029,10.59047831,8.236600073,9.183981293,-7.398420029,-7.398420029,-7.398420029,-7.398420029,0.08,0,0.4,0.038,0.098,0,0,0,0,99.384,8.119785535,0.034651601,6.276643489,0.606717453,0,0,0,0,0,0,0,0,0,1,0,0,0,1,1,1,3
111,1928,19,intact,Kernell,CA,P,51,7.3,63,9,22.1,Good,584.4,1586.79,2.7152,8.981040463,-7.398420029,10.59047831,8.236600073,9.183981293,-7.398420029,-7.398420029,-7.398420029,-7.398420029,0.08,0,0.4,0.038,0.098,0,0,0,0,99.384,6.37058568,0.433333333,3.951243719,0.998865615,0,0,0,0,0,0,0,0,0,1,0,0,0,1,1,1,3
111,1928,19,intact,Kernell,CA,P,51,7.3,63,9,22.1,Good,1351.42,2654.82,1.9645,8.981040463,-7.398420029,10.59047831,8.236600073,9.183981293,-7.398420029,-7.398420029,-7.398420029,-7.398420029,0.08,0,0.4,0.038,0.098,0,0,0,0,99.384,7.20891117,0.433333333,3.951243719,0.67523776,0,0,0,0,0,0,0,0,0,1,0,0,0,1,1,1,3
111,1928,19,intact,Kernell,CA,P,51,7.3,63,9,22.1,Good,3250.72,5919.94,1.8211,8.981040463,-7.398420029,10.59047831,8.236600073,9.183981293,-7.398420029,-7.398420029,-7.398420029,-7.398420029,0.08,0,0.4,0.038,0.098,0,0,0,0,99.384,8.086631789,0.433333333,3.951243719,0.599440714,0,0,0,0,0,0,0,0,0,1,0,0,0,1,1,1,3
112,1928,19,intact,Niland,CA,P,149,7.4,71,2,34.6,Fair,693.98,2227.61,3.2099,8.981040463,-7.398420029,10.59047831,8.236600073,9.183981293,-7.398420029,-7.398420029,-7.398420029,-7.398420029,0.08,0,0.4,0.038,0.098,0,0,0,0,99.384,6.542443142,0.232214765,5.010635294,1.166239784,0,0,0,0,0,0,0,0,0,0,0,1,0,1,1,1,2
112,1928,19,intact,Niland,CA,P,149,7.4,71,2,34.6,Fair,1461,4272.12,2.9241,8.981040463,-7.398420029,10.59047831,8.236600073,9.183981293,-7.398420029,-7.398420029,-7.398420029,-7.398420029,0.08,0,0.4,0.038,0.098,0,0,0,0,99.384,7.286876412,0.232214765,5.010635294,1.072986741,0,0,0,0,0,0,0,0,0,0,0,1,0,1,1,1,2
112,1928,19,intact,Niland,CA,P,149,7.4,71,2,34.6,Fair,2154.97,5736.85,2.6621,8.981040463,-7.398420029,10.59047831,8.236600073,9.183981293,-7.398420029,-7.398420029,-7.398420029,-7.398420029,0.08,0,0.4,0.038,0.098,0,0,0,0,99.384,7.675532081,0.232214765,5.010635294,0.979115285,0,0,0,0,0,0,0,0,0,0,0,1,0,1,1,1,2
113,1928,19,intact,Niland,CA,F,102,7.4,71,2,30.2,Fair,693.98,2502.24,3.6056,8.981040463,-7.398420029,10.59047831,8.236600073,9.183981293,-7.398420029,-7.398420029,-7.398420029,-7.398420029,0.08,0,0.4,0.038,0.098,0,0,0,0,99.384,6.542443142,0.296078431,4.634728988,1.282488192,0,0,0,0,0,0,0,0,0,0,0,1,0,1,1,2,2
113,1928,19,intact,Niland,CA,F,102,7.4,71,2,30.2,Fair,1461,5645.31,3.864,8.981040463,-7.398420029,10.59047831,8.236600073,9.183981293,-7.398420029,-7.398420029,-7.398420029,-7.398420029,0.08,0,0.4,0.038,0.098,0,0,0,0,99.384,7.286876412,0.296078431,4.634728988,1.351702916,0,0,0,0,0,0,0,0,0,0,0,1,0,1,1,2,2
113,1928,19,intact,Niland,CA,F,102,7.4,71,2,30.2,Fair,2154.97,7201.58,3.3418,8.981040463,-7.398420029,10.59047831,8.236600073,9.183981293,-7.398420029,-7.398420029,-7.398420029,-7.398420029,0.08,0,0.4,0.038,0.098,0,0,0,0,99.384,7.675532081,0.296078431,4.634728988,1.206509584,0,0,0,0,0,0,0,0,0,0,0,1,0,1,1,2,2
114,1928,19,intact,El Vista,TX,VP,320,7.1,69,49,35.8,Poor,328.73,396.7,1.2068,8.981040463,-7.398420029,10.59047831,8.236600073,9.183981293,-7.398420029,-7.398420029,-7.398420029,-7.398420029,0.08,0,0.4,0.038,0.098,0,0,0,0,99.384,5.795236745,0.111875,5.771441123,0.187972228,1,0,0,0,0,0,0,0,0,0,0,0,0,1,0,0,1
114,1928,19,intact,El Vista,TX,VP,320,7.1,69,49,35.8,Poor,1095.75,1525.76,1.3924,8.981040463,-7.398420029,10.59047831,8.236600073,9.183981293,-7.398420029,-7.398420029,-7.398420029,-7.398420029,0.08,0,0.4,0.038,0.098,0,0,0,0,99.384,6.999194339,0.111875,5.771441123,0.331028877,1,0,0,0,0,0,0,0,0,0,0,0,0,1,0,0,1
114,1928,19,intact,El Vista,TX,VP,320,7.1,69,49,35.8,Poor,3835.12,4302.64,1.1219,8.981040463,-7.398420029,10.59047831,8.236600073,9.183981293,-7.398420029,-7.398420029,-7.398420029,-7.398420029,0.08,0,0.4,0.038,0.098,0,0,0,0,99.384,8.251956004,0.111875,5.771441123,0.115023677,1,0,0,0,0,0,0,0,0,0,0,0,0,1,0,0,1
115,1928,19,intact,Vicksburg,MS,G,3450,6.9,65.6,51.9,25.7,Fair,730.5,518.76,0.7101,8.981040463,-7.398420029,10.59047831,8.236600073,9.183981293,-7.398420029,-7.398420029,-7.398420029,-7.398420029,0.08,0,0.4,0.038,0.098,0,0,0,0,99.384,6.593729231,0.007449275,8.146419323,-0.342349474,0,0,0,0,0,0,0,0,0,0,1,0,0,1,0,3,2
115,1928,19,intact,Vicksburg,MS,G,3450,6.9,65.6,51.9,25.7,Fair,1497.52,823.91,0.5502,8.981040463,-7.398420029,10.59047831,8.236600073,9.183981293,-7.398420029,-7.398420029,-7.398420029,-7.398420029,0.08,0,0.4,0.038,0.098,0,0,0,0,99.384,7.311565685,0.007449275,8.146419323,-0.59747343,0,0,0,0,0,0,0,0,0,0,1,0,0,1,0,3,2
115,1928,19,intact,Vicksburg,MS,G,3450,6.9,65.6,51.9,25.7,Fair,4273.43,1190.09,0.2785,8.981040463,-7.398420029,10.59047831,8.236600073,9.183981293,-7.398420029,-7.398420029,-7.398420029,-7.398420029,0.08,0,0.4,0.038,0.098,0,0,0,0,99.384,8.360172062,0.007449275,8.146419323,-1.27833722,0,0,0,0,0,0,0,0,0,0,1,0,0,1,0,3,2
116,1928,19,intact,Los Banos,CA,F,320,9.2,63.4,8.1,39.7,Poor,693.98,1769.88,2.5503,8.981040463,-7.398420029,10.59047831,8.236600073,9.183981293,-7.398420029,-7.398420029,-7.398420029,-7.398420029,0.08,0,0.4,0.038,0.098,0,0,0,0,99.384,6.542443142,0.1240625,5.771441123,0.936210999,1,0,0,0,0,0,0,0,0,0,0,0,0,1,1,2,1
116,1928,19,intact,Los Banos,CA,F,320,9.2,63.4,8.1,39.7,Poor,1461,3509.24,2.4019,8.981040463,-7.398420029,10.59047831,8.236600073,9.183981293,-7.398420029,-7.398420029,-7.398420029,-7.398420029,0.08,0,0.4,0.038,0.098,0,0,0,0,99.384,7.286876412,0.1240625,5.771441123,0.876260091,1,0,0,0,0,0,0,0,0,0,0,0,0,1,1,2,1
116,1928,19,intact,Los Banos,CA,F,320,9.2,63.4,8.1,39.7,Poor,3396.83,5919.94,1.7428,8.981040463,-7.398420029,10.59047831,8.236600073,9.183981293,-7.398420029,-7.398420029,-7.398420029,-7.398420029,0.08,0,0.4,0.038,0.098,0,0,0,0,99.384,8.130597923,0.1240625,5.771441123,0.555493015,1,0,0,0,0,0,0,0,0,0,0,0,0,1,1,2,1
117,1928,19,intact,Tranquillity,CA,P,106,8.5,63,8,51.8,Fair,693.98,2441.21,3.5177,8.981040463,-7.398420029,10.59047831,8.236600073,9.183981293,-7.398420029,-7.398420029,-7.398420029,-7.398420029,0.08,0,0.4,0.038,0.098,0,0,0,0,99.384,6.542443142,0.488679245,4.672828834,1.257807367,0,1,0,0,0,0,0,0,0,0,0,0,0,1,1,1,2
117,1928,19,intact,Tranquillity,CA,P,106,8.5,63,8,51.8,Fair,1461,2868.43,1.9633,8.981040463,-7.398420029,10.59047831,8.236600073,9.183981293,-7.398420029,-7.398420029,-7.398420029,-7.398420029,0.08,0,0.4,0.038,0.098,0,0,0,0,99.384,7.286876412,0.488679245,4.672828834,0.674626731,0,1,0,0,0,0,0,0,0,0,0,0,0,1,1,1,2
117,1928,19,intact,Tranquillity,CA,P,106,8.5,63,8,51.8,Fair,3396.83,6255.61,1.8416,8.981040463,-7.398420029,10.59047831,8.236600073,9.183981293,-7.398420029,-7.398420029,-7.398420029,-7.398420029,0.08,0,0.4,0.038,0.098,0,0,0,0,99.384,8.130597923,0.488679245,4.672828834,0.610634759,0,1,0,0,0,0,0,0,0,0,0,0,0,1,1,1,2
118,1928,19,intact,Niland,CA,F,273,7.3,71,2,6.1,Fair,693.98,1678.33,2.4184,8.981040463,-7.398420029,10.59047831,8.236600073,9.183981293,-7.398420029,-7.398420029,-7.398420029,-7.398420029,0.08,0,0.4,0.038,0.098,0,0,0,0,99.384,6.542443142,0.022344322,5.613128106,0.883106164,0,0,0,0,0,0,0,1,0,0,0,0,0,1,1,2,2
118,1928,19,intact,Niland,CA,F,273,7.3,71,2,6.1,Fair,1461,3997.49,2.7361,8.981040463,-7.398420029,10.59047831,8.236600073,9.183981293,-7.398420029,-7.398420029,-7.398420029,-7.398420029,0.08,0,0.4,0.038,0.098,0,0,0,0,99.384,7.286876412,0.022344322,5.613128106,1.006533549,0,0,0,0,0,0,0,1,0,0,0,0,0,1,1,2,2
118,1928,19,intact,Niland,CA,F,273,7.3,71,2,6.1,Fair,2154.97,4546.76,2.1099,8.981040463,-7.398420029,10.59047831,8.236600073,9.183981293,-7.398420029,-7.398420029,-7.398420029,-7.398420029,0.08,0,0.4,0.038,0.098,0,0,0,0,99.384,7.675532081,0.022344322,5.613128106,0.746640553,0,0,0,0,0,0,0,1,0,0,0,0,0,1,1,2,2
119,1928,19,intact,Macon,GA,G,10800,4.7,64.2,44.5,24.1,Good,730.5,152.58,0.2089,8.981040463,-7.398420029,10.59047831,8.236600073,9.183981293,-7.398420029,-7.398420029,-7.398420029,-7.398420029,0.08,0,0.4,0.038,0.098,0,0,0,0,99.384,6.593729231,0.002231481,9.287394001,-1.56589961,0,0,0,0,0,0,0,0,0,1,0,0,0,1,0,3,3
119,1928,19,intact,Macon,GA,G,10800,4.7,64.2,44.5,24.1,Good,1461,1403.7,0.9608,8.981040463,-7.398420029,10.59047831,8.236600073,9.183981293,-7.398420029,-7.398420029,-7.398420029,-7.398420029,0.08,0,0.4,0.038,0.098,0,0,0,0,99.384,7.286876412,0.002231481,9.287394001,-0.039989008,0,0,0,0,0,0,0,0,0,1,0,0,0,1,0,3,3
119,1928,19,intact,Macon,GA,G,10800,4.7,64.2,44.5,24.1,Good,4273.43,2715.85,0.6355,8.981040463,-7.398420029,10.59047831,8.236600073,9.183981293,-7.398420029,-7.398420029,-7.398420029,-7.398420029,0.08,0,0.4,0.038,0.098,0,0,0,0,99.384,8.360172062,0.002231481,9.287394001,-0.453343188,0,0,0,0,0,0,0,0,0,1,0,0,0,1,0,3,3
120,1928,19,intact,Pensacola,FL,G,34400,5.7,67.7,57.9,4.4,Good,730.5,793.39,1.0861,8.981040463,-7.398420029,10.59047831,8.236600073,9.183981293,-7.398420029,-7.398420029,-7.398420029,-7.398420029,0.08,0,0.4,0.038,0.098,0,0,0,0,99.384,6.593729231,0.000127907,10.44584091,0.082593298,0,0,0,0,0,0,0,0,1,0,0,0,0,1,0,3,3
120,1928,19,intact,Pensacola,FL,G,34400,5.7,67.7,57.9,4.4,Good,1461,244.12,0.1671,8.981040463,-7.398420029,10.59047831,8.236600073,9.183981293,-7.398420029,-7.398420029,-7.398420029,-7.398420029,0.08,0,0.4,0.038,0.098,0,0,0,0,99.384,7.286876412,0.000127907,10.44584091,-1.789162843,0,0,0,0,0,0,0,0,1,0,0,0,0,1,0,3,3
120,1928,19,intact,Pensacola,FL,G,34400,5.7,67.7,57.9,4.4,Good,4236.9,640.82,0.1512,8.981040463,-7.398420029,10.59047831,8.236600073,9.183981293,-7.398420029,-7.398420029,-7.398420029,-7.398420029,0.08,0,0.4,0.038,0.098,0,0,0,0,99.384,8.351587149,0.000127907,10.44584091,-1.889151815,0,0,0,0,0,0,0,0,1,0,0,0,0,1,0,3,3
121,1928,19,intact,Tampa,FL,G,16400,4.8,71.8,49.4,3,Good,730.5,244.12,0.3342,8.981040463,-7.398420029,10.59047831,8.236600073,9.183981293,-7.398420029,-7.398420029,-7.398420029,-7.398420029,0.08,0,0.4,0.038,0.098,0,0,0,0,99.384,6.593729231,0.000182927,9.705097588,-1.096015663,0,0,0,0,0,0,0,0,1,0,0,0,0,1,0,3,3
121,1928,19,intact,Tampa,FL,G,16400,4.8,71.8,49.4,3,Good,1461,213.61,0.1462,8.981040463,-7.398420029,10.59047831,8.236600073,9.183981293,-7.398420029,-7.398420029,-7.398420029,-7.398420029,0.08,0,0.4,0.038,0.098,0,0,0,0,99.384,7.286876412,0.000182927,9.705097588,-1.922779732,0,0,0,0,0,0,0,0,1,0,0,0,0,1,0,3,3
121,1928,19,intact,Tampa,FL,G,16400,4.8,71.8,49.4,3,Good,4273.43,457.73,0.1071,8.981040463,-7.398420029,10.59047831,8.236600073,9.183981293,-7.398420029,-7.398420029,-7.398420029,-7.398420029,0.08,0,0.4,0.038,0.098,0,0,0,0,99.384,8.360172062,0.000182927,9.705097588,-2.233992302,0,0,0,0,0,0,0,0,1,0,0,0,0,1,0,3,3
122,1928,19,intact,Mendota,CA,F,552,7.4,63,6.4,30,Good,693.98,579.79,0.8355,8.981040463,-7.398420029,10.59047831,8.236600073,9.183981293,-7.398420029,-7.398420029,-7.398420029,-7.398420029,0.08,0,0.4,0.038,0.098,0,0,0,0,99.384,6.542443142,0.054347826,6.315358002,-0.179724931,0,0,1,0,0,0,0,0,0,0,0,0,0,1,1,2,3
122,1928,19,intact,Mendota,CA,F,552,7.4,63,6.4,30,Good,1461,1098.55,0.7519,8.981040463,-7.398420029,10.59047831,8.236600073,9.183981293,-7.398420029,-7.398420029,-7.398420029,-7.398420029,0.08,0,0.4,0.038,0.098,0,0,0,0,99.384,7.286876412,0.054347826,6.315358002,-0.285151943,0,0,1,0,0,0,0,0,0,0,0,0,0,1,1,2,3
122,1928,19,intact,Mendota,CA,F,552,7.4,63,6.4,30,Good,3396.83,2166.58,0.6378,8.981040463,-7.398420029,10.59047831,8.236600073,9.183981293,-7.398420029,-7.398420029,-7.398420029,-7.398420029,0.08,0,0.4,0.038,0.098,0,0,0,0,99.384,8.130597923,0.054347826,6.315358002,-0.449730524,0,0,1,0,0,0,0,0,0,0,0,0,0,1,1,2,3
123,1928,19,intact,Shreveport,LA,P,6840,4.1,65.8,43.4,37.6,Poor,730.5,976.49,1.3367,8.981040463,-7.398420029,10.59047831,8.236600073,9.183981293,-7.398420029,-7.398420029,-7.398420029,-7.398420029,0.08,0,0.4,0.038,0.098,0,0,0,0,99.384,6.593729231,0.005497076,8.830689199,0.29020389,1,0,0,0,0,0,0,0,0,0,0,0,0,1,0,1,1
123,1928,19,intact,Shreveport,LA,P,6840,4.1,65.8,43.4,37.6,Poor,1497.52,1647.82,1.1004,8.981040463,-7.398420029,10.59047831,8.236600073,9.183981293,-7.398420029,-7.398420029,-7.398420029,-7.398420029,0.08,0,0.4,0.038,0.098,0,0,0,0,99.384,7.311565685,0.005497076,8.830689199,0.09567375,1,0,0,0,0,0,0,0,0,0,0,0,0,1,0,1,1
123,1928,19,intact,Shreveport,LA,P,6840,4.1,65.8,43.4,37.6,Poor,4273.43,3326.15,0.7783,8.981040463,-7.398420029,10.59047831,8.236600073,9.183981293,-7.398420029,-7.398420029,-7.398420029,-7.398420029,0.08,0,0.4,0.038,0.098,0,0,0,0,99.384,8.360172062,0.005497076,8.830689199,-0.250643225,1,0,0,0,0,0,0,0,0,0,0,0,0,1,0,1,1
124,1928,19,intact,Troup,TX,P,1160,4.4,66,42.7,36,Poor,328.73,823.91,2.5063,8.981040463,-7.398420029,10.59047831,8.236600073,9.183981293,-7.398420029,-7.398420029,-7.398420029,-7.398420029,0.08,0,0.4,0.038,0.098,0,0,0,0,99.384,5.795236745,0.031034483,7.057036982,0.918807562,0,1,0,0,0,0,0,0,0,0,0,0,0,1,0,1,1
124,1928,19,intact,Troup,TX,P,1160,4.4,66,42.7,36,Poor,986.18,1586.79,1.609,8.981040463,-7.398420029,10.59047831,8.236600073,9.183981293,-7.398420029,-7.398420029,-7.398420029,-7.398420029,0.08,0,0.4,0.038,0.098,0,0,0,0,99.384,6.893838894,0.031034483,7.057036982,0.475612868,0,1,0,0,0,0,0,0,0,0,0,0,0,1,0,1,1
124,1928,19,intact,Troup,TX,P,1160,4.4,66,42.7,36,Poor,3835.12,2593.79,0.6763,8.981040463,-7.398420029,10.59047831,8.236600073,9.183981293,-7.398420029,-7.398420029,-7.398420029,-7.398420029,0.08,0,0.4,0.038,0.098,0,0,0,0,99.384,8.251956004,0.031034483,7.057036982,-0.391118514,0,1,0,0,0,0,0,0,0,0,0,0,0,1,0,1,1
125,1928,19,intact,Shreveport,LA,P,5770,3.9,65.8,43.4,37.2,Good,730.5,1098.55,1.5038,8.981040463,-7.398420029,10.59047831,8.236600073,9.183981293,-7.398420029,-7.398420029,-7.398420029,-7.398420029,0.08,0,0.4,0.038,0.098,0,0,0,0,99.384,6.593729231,0.00644714,8.660600655,0.407995238,0,0,0,0,0,0,0,0,0,1,0,0,0,1,0,1,3
125,1928,19,intact,Shreveport,LA,P,5770,3.9,65.8,43.4,37.2,Good,1497.52,1403.7,0.9373,8.981040463,-7.398420029,10.59047831,8.236600073,9.183981293,-7.398420029,-7.398420029,-7.398420029,-7.398420029,0.08,0,0.4,0.038,0.098,0,0,0,0,99.384,7.311565685,0.00644714,8.660600655,-0.064751877,0,0,0,0,0,0,0,0,0,1,0,0,0,1,0,1,3
125,1928,19,intact,Shreveport,LA,P,5770,3.9,65.8,43.4,37.2,Good,4309.95,2593.79,0.6018,8.981040463,-7.398420029,10.59047831,8.236600073,9.183981293,-7.398420029,-7.398420029,-7.398420029,-7.398420029,0.08,0,0.4,0.038,0.098,0,0,0,0,99.384,8.368681582,0.00644714,8.660600655,-0.507830115,0,0,0,0,0,0,0,0,0,1,0,0,0,1,0,1,3
51,1932,7,intact,Spindletop,TX,P,190,6.2,69,49,47.4,Very Poor,730.5,3570.27,4.8874,6.312757016,8.14533831,6.907464033,6.430540029,8.615341927,-9.102860329,-9.102860329,-9.102860329,-9.102860329,0.016,0.1,0.029,0.018,0.16,0,0,0,0,99.677,6.593729231,0.249473684,5.252273428,1.586660465,1,0,0,0,0,0,0,0,0,0,0,0,0,1,0,1,0
51,1932,7,intact,Spindletop,TX,P,190,6.2,69,49,47.4,Very Poor,1972.35,3844.91,1.9494,6.312757016,8.14533831,6.907464033,6.430540029,8.615341927,-9.102860329,-9.102860329,-9.102860329,-9.102860329,0.016,0.1,0.029,0.018,0.16,0,0,0,0,99.677,7.586981004,0.249473684,5.252273428,0.667521633,1,0,0,0,0,0,0,0,0,0,0,0,0,1,0,1,0
51,1932,7,intact,Spindletop,TX,P,190,6.2,69,49,47.4,Very Poor,2739.38,4607.79,1.6821,6.312757016,8.14533831,6.907464033,6.430540029,8.615341927,-9.102860329,-9.102860329,-9.102860329,-9.102860329,0.016,0.1,0.029,0.018,0.16,0,0,0,0,99.677,7.915486896,0.249473684,5.252273428,0.520043013,1,0,0,0,0,0,0,0,0,0,0,0,0,1,0,1,0
51,1932,7,intact,Spindletop,TX,P,190,6.2,69,49,47.4,Very Poor,5223.07,7293.13,1.3963,6.312757016,8.14533831,6.907464033,6.430540029,8.615341927,-9.102860329,-9.102860329,-9.102860329,-9.102860329,0.016,0.1,0.029,0.018,0.16,0,0,0,0,99.677,8.560840631,0.249473684,5.252273428,0.333825881,1,0,0,0,0,0,0,0,0,0,0,0,0,1,0,1,0
51,1937,15,intact,Spindletop,TX,P,190,6.2,69,49,47.4,Very Poor,767.02,3539.76,4.615,2.326135798,-0.47722354,2.196924076,1.662841644,0.621388009,2.721448513,2.35598876,2.780871931,-14.18837519,0.033,0.002,0.029,0.017,0.006,0.049,0.034,0.052,0,99.778,6.642512877,0.249473684,5.252273428,1.529311868,1,0,0,0,0,0,0,0,0,0,0,0,0,1,0,1,0
51,1937,15,intact,Spindletop,TX,P,190,6.2,69,49,47.4,Very Poor,3287.25,5828.4,1.773,2.326135798,-0.47722354,2.196924076,1.662841644,0.621388009,2.721448513,2.35598876,2.780871931,-14.18837519,0.033,0.002,0.029,0.017,0.006,0.049,0.034,0.052,0,99.778,8.097806628,0.249473684,5.252273428,0.572673027,1,0,0,0,0,0,0,0,0,0,0,0,0,1,0,1,0
53,1932,7,intact,Atlanta,GA,G,17790,4.8,61.2,48.3,33.7,Good,730.5,1068.03,1.4621,6.312757016,8.14533831,6.907464033,6.430540029,8.615341927,-9.102860329,-9.102860329,-9.102860329,-9.102860329,0.016,0.1,0.029,0.018,0.16,0,0,0,0,99.677,6.593729231,0.001894323,9.78644799,0.379873758,0,1,0,0,0,0,0,0,0,0,0,0,0,1,0,3,3
53,1932,7,intact,Atlanta,GA,G,17790,4.8,61.2,48.3,33.7,Good,2008.88,793.39,0.3949,6.312757016,8.14533831,6.907464033,6.430540029,8.615341927,-9.102860329,-9.102860329,-9.102860329,-9.102860329,0.016,0.1,0.029,0.018,0.16,0,0,0,0,99.677,7.605332632,0.001894323,9.78644799,-0.929122711,0,1,0,0,0,0,0,0,0,0,0,0,0,1,0,3,3
53,1932,7,intact,Atlanta,GA,G,17790,4.8,61.2,48.3,33.7,Good,2775.9,1007,0.3628,6.312757016,8.14533831,6.907464033,6.430540029,8.615341927,-9.102860329,-9.102860329,-9.102860329,-9.102860329,0.016,0.1,0.029,0.018,0.16,0,0,0,0,99.677,7.928730298,0.001894323,9.78644799,-1.013903561,0,1,0,0,0,0,0,0,0,0,0,0,0,1,0,3,3
53,1932,7,intact,Atlanta,GA,G,17790,4.8,61.2,48.3,33.7,Good,3469.88,1129.06,0.3254,6.312757016,8.14533831,6.907464033,6.430540029,8.615341927,-9.102860329,-9.102860329,-9.102860329,-9.102860329,0.016,0.1,0.029,0.018,0.16,0,0,0,0,99.677,8.15187529,0.001894323,9.78644799,-1.122700084,0,1,0,0,0,0,0,0,0,0,0,0,0,1,0,3,3
53,1932,7,intact,Atlanta,GA,G,17790,4.8,61.2,48.3,33.7,Good,5223.07,1495.24,0.2863,6.312757016,8.14533831,6.907464033,6.430540029,8.615341927,-9.102860329,-9.102860329,-9.102860329,-9.102860329,0.016,0.1,0.029,0.018,0.16,0,0,0,0,99.677,8.560840631,0.001894323,9.78644799,-1.250715067,0,1,0,0,0,0,0,0,0,0,0,0,0,1,0,3,3
53,1937,15,intact,Atlanta,GA,G,17790,4.8,61.2,48.3,33.7,Good,767.02,549.27,0.7161,2.326135798,-0.47722354,2.196924076,1.662841644,0.621388009,2.721448513,2.35598876,2.780871931,-14.18837519,0.033,0.002,0.029,0.017,0.006,0.049,0.034,0.052,0,99.778,6.642512877,0.001894323,9.78644799,-0.333935457,0,1,0,0,0,0,0,0,0,0,0,0,0,1,0,3,3
53,1937,15,intact,Atlanta,GA,G,17790,4.8,61.2,48.3,33.7,Good,1461,976.49,0.6684,2.326135798,-0.47722354,2.196924076,1.662841644,0.621388009,2.721448513,2.35598876,2.780871931,-14.18837519,0.033,0.002,0.029,0.017,0.006,0.049,0.034,0.052,0,99.778,7.286876412,0.001894323,9.78644799,-0.402868482,0,1,0,0,0,0,0,0,0,0,0,0,0,1,0,3,3
53,1937,15,intact,Atlanta,GA,G,17790,4.8,61.2,48.3,33.7,Good,3250.72,1190.09,0.3661,2.326135798,-0.47722354,2.196924076,1.662841644,0.621388009,2.721448513,2.35598876,2.780871931,-14.18837519,0.033,0.002,0.029,0.017,0.006,0.049,0.034,0.052,0,99.778,8.086631789,0.001894323,9.78644799,-1.004848759,0,1,0,0,0,0,0,0,0,0,0,0,0,1,0,3,3
53,1937,15,intact,Atlanta,GA,G,17790,4.8,61.2,48.3,33.7,Good,4090.8,1037.52,0.2536,2.326135798,-0.47722354,2.196924076,1.662841644,0.621388009,2.721448513,2.35598876,2.780871931,-14.18837519,0.033,0.002,0.029,0.017,0.006,0.049,0.034,0.052,0,99.778,8.316495829,0.001894323,9.78644799,-1.371997056,0,1,0,0,0,0,0,0,0,0,0,0,0,1,0,3,3
53,1937,15,intact,Atlanta,GA,G,17790,4.8,61.2,48.3,33.7,Good,4638.68,1220.61,0.2631,2.326135798,-0.47722354,2.196924076,1.662841644,0.621388009,2.721448513,2.35598876,2.780871931,-14.18837519,0.033,0.002,0.029,0.017,0.006,0.049,0.034,0.052,0,99.778,8.442185122,0.001894323,9.78644799,-1.335221091,0,1,0,0,0,0,0,0,0,0,0,0,0,1,0,3,3
55,1932,7,intact,Loch Raven,MD,G,5210,5.8,55.4,42.6,32,Good,693.98,854.42,1.2312,6.312757016,8.14533831,6.907464033,6.430540029,8.615341927,-9.102860329,-9.102860329,-9.102860329,-9.102860329,0.016,0.1,0.029,0.018,0.16,0,0,0,0,99.677,6.542443142,0.006142035,8.558527055,0.207989304,0,0,0,0,0,0,0,0,0,0,0,0,1,1,1,3,3
55,1932,7,intact,Loch Raven,MD,G,5210,5.8,55.4,42.6,32,Good,1899.3,701.85,0.3695,6.312757016,8.14533831,6.907464033,6.430540029,8.615341927,-9.102860329,-9.102860329,-9.102860329,-9.102860329,0.016,0.1,0.029,0.018,0.16,0,0,0,0,99.677,7.549240676,0.006142035,8.558527055,-0.995604539,0,0,0,0,0,0,0,0,0,0,0,0,1,1,1,3,3
55,1932,7,intact,Loch Raven,MD,G,5210,5.8,55.4,42.6,32,Good,2593.28,1068.03,0.4118,6.312757016,8.14533831,6.907464033,6.430540029,8.615341927,-9.102860329,-9.102860329,-9.102860329,-9.102860329,0.016,0.1,0.029,0.018,0.16,0,0,0,0,99.677,7.860678763,0.006142035,8.558527055,-0.887217484,0,0,0,0,0,0,0,0,0,0,0,0,1,1,1,3,3
55,1932,7,intact,Loch Raven,MD,G,5210,5.8,55.4,42.6,32,Good,3323.78,1129.06,0.3397,6.312757016,8.14533831,6.907464033,6.430540029,8.615341927,-9.102860329,-9.102860329,-9.102860329,-9.102860329,0.016,0.1,0.029,0.018,0.16,0,0,0,0,99.677,8.108857968,0.006142035,8.558527055,-1.079692404,0,0,0,0,0,0,0,0,0,0,0,0,1,1,1,3,3
55,1932,7,intact,Loch Raven,MD,G,5210,5.8,55.4,42.6,32,Good,5186.55,1037.52,0.2,6.312757016,8.14533831,6.907464033,6.430540029,8.615341927,-9.102860329,-9.102860329,-9.102860329,-9.102860329,0.016,0.1,0.029,0.018,0.16,0,0,0,0,99.677,8.553824015,0.006142035,8.558527055,-1.609437912,0,0,0,0,0,0,0,0,0,0,0,0,1,1,1,3,3
55,1937,15,intact,Loch Raven,MD,G,5210,5.8,55.4,42.6,32,Good,693.98,610.3,0.8794,2.326135798,-0.47722354,2.196924076,1.662841644,0.621388009,2.721448513,2.35598876,2.780871931,-14.18837519,0.033,0.002,0.029,0.017,0.006,0.049,0.034,0.052,0,99.778,6.542443142,0.006142035,8.558527055,-0.128515422,0,0,0,0,0,0,0,0,0,0,0,0,1,1,1,3,3
55,1937,15,intact,Loch Raven,MD,G,5210,5.8,55.4,42.6,32,Good,1424.47,793.39,0.557,2.326135798,-0.47722354,2.196924076,1.662841644,0.621388009,2.721448513,2.35598876,2.780871931,-14.18837519,0.033,0.002,0.029,0.017,0.006,0.049,0.034,0.052,0,99.778,7.261555094,0.006142035,8.558527055,-0.585190039,0,0,0,0,0,0,0,0,0,0,0,0,1,1,1,3,3
55,1937,15,intact,Loch Raven,MD,G,5210,5.8,55.4,42.6,32,Good,3287.25,1159.58,0.3528,2.326135798,-0.47722354,2.196924076,1.662841644,0.621388009,2.721448513,2.35598876,2.780871931,-14.18837519,0.033,0.002,0.029,0.017,0.006,0.049,0.034,0.052,0,99.778,8.097806628,0.006142035,8.558527055,-1.041853955,0,0,0,0,0,0,0,0,0,0,0,0,1,1,1,3,3
55,1937,15,intact,Loch Raven,MD,G,5210,5.8,55.4,42.6,32,Good,4017.75,1007,0.2506,2.326135798,-0.47722354,2.196924076,1.662841644,0.621388009,2.721448513,2.35598876,2.780871931,-14.18837519,0.033,0.002,0.029,0.017,0.006,0.049,0.034,0.052,0,99.778,8.298477323,0.006142035,8.558527055,-1.383897237,0,0,0,0,0,0,0,0,0,0,0,0,1,1,1,3,3
55,1937,15,intact,Loch Raven,MD,G,5210,5.8,55.4,42.6,32,Good,4602.15,1220.61,0.2652,2.326135798,-0.47722354,2.196924076,1.662841644,0.621388009,2.721448513,2.35598876,2.780871931,-14.18837519,0.033,0.002,0.029,0.017,0.006,0.049,0.034,0.052,0,99.778,8.434278865,0.006142035,8.558527055,-1.327271021,0,0,0,0,0,0,0,0,0,0,0,0,1,1,1,3,3
56,1932,7,intact,El Vista,TX,VP,406,7.1,69,49,28.7,Very Poor,730.5,1068.03,1.4621,6.312757016,8.14533831,6.907464033,6.430540029,8.615341927,-9.102860329,-9.102860329,-9.102860329,-9.102860329,0.016,0.1,0.029,0.018,0.16,0,0,0,0,99.677,6.593729231,0.070689655,6.008813185,0.379873758,1,0,0,0,0,0,0,0,0,0,0,0,0,1,0,0,0
56,1932,7,intact,El Vista,TX,VP,406,7.1,69,49,28.7,Very Poor,1972.35,3295.64,1.6709,6.312757016,8.14533831,6.907464033,6.430540029,8.615341927,-9.102860329,-9.102860329,-9.102860329,-9.102860329,0.016,0.1,0.029,0.018,0.16,0,0,0,0,99.677,7.586981004,0.070689655,6.008813185,0.513362403,1,0,0,0,0,0,0,0,0,0,0,0,0,1,0,0,0
56,1932,7,intact,El Vista,TX,VP,406,7.1,69,49,28.7,Very Poor,2739.38,5248.61,1.916,6.312757016,8.14533831,6.907464033,6.430540029,8.615341927,-9.102860329,-9.102860329,-9.102860329,-9.102860329,0.016,0.1,0.029,0.018,0.16,0,0,0,0,99.677,7.915486896,0.070689655,6.008813185,0.65023968,1,0,0,0,0,0,0,0,0,0,0,0,0,1,0,0,0
56,1932,7,intact,El Vista,TX,VP,406,7.1,69,49,28.7,Very Poor,3433.35,6957.46,2.0264,6.312757016,8.14533831,6.907464033,6.430540029,8.615341927,-9.102860329,-9.102860329,-9.102860329,-9.102860329,0.016,0.1,0.029,0.018,0.16,0,0,0,0,99.677,8.14129174,0.070689655,6.008813185,0.70626082,1,0,0,0,0,0,0,0,0,0,0,0,0,1,0,0,0
56,1932,7,intact,El Vista,TX,VP,406,7.1,69,49,28.7,Very Poor,5259.6,8117.04,1.5433,6.312757016,8.14533831,6.907464033,6.430540029,8.615341927,-9.102860329,-9.102860329,-9.102860329,-9.102860329,0.016,0.1,0.029,0.018,0.16,0,0,0,0,99.677,8.567810257,0.070689655,6.008813185,0.433922981,1,0,0,0,0,0,0,0,0,0,0,0,0,1,0,0,0
56,1937,15,intact,El Vista,TX,VP,406,7.1,69,49,28.7,Very Poor,767.02,4394.18,5.7289,2.326135798,-0.47722354,2.196924076,1.662841644,0.621388009,2.721448513,2.35598876,2.780871931,-14.18837519,0.033,0.002,0.029,0.017,0.006,0.049,0.034,0.052,0,99.778,6.642512877,0.070689655,6.008813185,1.74552354,1,0,0,0,0,0,0,0,0,0,0,0,0,1,0,0,0
56,1937,15,intact,El Vista,TX,VP,406,7.1,69,49,28.7,Very Poor,1461,5584.28,3.8222,2.326135798,-0.47722354,2.196924076,1.662841644,0.621388009,2.721448513,2.35598876,2.780871931,-14.18837519,0.033,0.002,0.029,0.017,0.006,0.049,0.034,0.052,0,99.778,7.286876412,0.070689655,6.008813185,1.340826173,1,0,0,0,0,0,0,0,0,0,0,0,0,1,0,0,0
56,1937,15,intact,El Vista,TX,VP,406,7.1,69,49,28.7,Very Poor,3250.72,8544.25,2.6284,2.326135798,-0.47722354,2.196924076,1.662841644,0.621388009,2.721448513,2.35598876,2.780871931,-14.18837519,0.033,0.002,0.029,0.017,0.006,0.049,0.034,0.052,0,99.778,8.086631789,0.070689655,6.008813185,0.966375296,1,0,0,0,0,0,0,0,0,0,0,0,0,1,0,0,0
56,1937,15,intact,El Vista,TX,VP,406,7.1,69,49,28.7,Very Poor,4054.28,14677.8,3.6203,2.326135798,-0.47722354,2.196924076,1.662841644,0.621388009,2.721448513,2.35598876,2.780871931,-14.18837519,0.033,0.002,0.029,0.017,0.006,0.049,0.034,0.052,0,99.778,8.307528392,0.070689655,6.008813185,1.286556895,1,0,0,0,0,0,0,0,0,0,0,0,0,1,0,0,0
58,1932,7,intact,New Orleans,LA,VP,712,4.8,69.3,57.4,57.8,Poor,730.5,1068.03,1.4621,6.312757016,8.14533831,6.907464033,6.430540029,8.615341927,-9.102860329,-9.102860329,-9.102860329,-9.102860329,0.016,0.1,0.029,0.018,0.16,0,0,0,0,99.677,6.593729231,0.081179775,6.56948142,0.379873758,0,0,0,0,0,1,0,0,0,0,0,0,0,1,0,0,1
58,1932,7,intact,New Orleans,LA,VP,712,4.8,69.3,57.4,57.8,Poor,2008.88,2990.49,1.4886,6.312757016,8.14533831,6.907464033,6.430540029,8.615341927,-9.102860329,-9.102860329,-9.102860329,-9.102860329,0.016,0.1,0.029,0.018,0.16,0,0,0,0,99.677,7.605332632,0.081179775,6.56948142,0.397836081,0,0,0,0,0,1,0,0,0,0,0,0,0,1,0,0,1
58,1932,7,intact,New Orleans,LA,VP,712,4.8,69.3,57.4,57.8,Poor,2775.9,3631.31,1.3082,6.312757016,8.14533831,6.907464033,6.430540029,8.615341927,-9.102860329,-9.102860329,-9.102860329,-9.102860329,0.016,0.1,0.029,0.018,0.16,0,0,0,0,99.677,7.928730298,0.081179775,6.56948142,0.268652147,0,0,0,0,0,1,0,0,0,0,0,0,0,1,0,0,1
58,1932,7,intact,New Orleans,LA,VP,712,4.8,69.3,57.4,57.8,Poor,3469.88,3844.91,1.1081,6.312757016,8.14533831,6.907464033,6.430540029,8.615341927,-9.102860329,-9.102860329,-9.102860329,-9.102860329,0.016,0.1,0.029,0.018,0.16,0,0,0,0,99.677,8.15187529,0.081179775,6.56948142,0.102646837,0,0,0,0,0,1,0,0,0,0,0,0,0,1,0,0,1
58,1932,7,intact,New Orleans,LA,VP,712,4.8,69.3,57.4,57.8,Poor,5259.6,5980.97,1.1372,6.312757016,8.14533831,6.907464033,6.430540029,8.615341927,-9.102860329,-9.102860329,-9.102860329,-9.102860329,0.016,0.1,0.029,0.018,0.16,0,0,0,0,99.677,8.567810257,0.081179775,6.56948142,0.128569101,0,0,0,0,0,1,0,0,0,0,0,0,0,1,0,0,1
58,1937,15,intact,New Orleans,LA,VP,712,4.8,69.3,57.4,57.8,Poor,767.02,1739.36,2.2677,2.326135798,-0.47722354,2.196924076,1.662841644,0.621388009,2.721448513,2.35598876,2.780871931,-14.18837519,0.033,0.002,0.029,0.017,0.006,0.049,0.034,0.052,0,99.778,6.642512877,0.081179775,6.56948142,0.818766102,0,0,0,0,0,1,0,0,0,0,0,0,0,1,0,0,1
58,1937,15,intact,New Orleans,LA,VP,712,4.8,69.3,57.4,57.8,Poor,1461,3021,2.0678,2.326135798,-0.47722354,2.196924076,1.662841644,0.621388009,2.721448513,2.35598876,2.780871931,-14.18837519,0.033,0.002,0.029,0.017,0.006,0.049,0.034,0.052,0,99.778,7.286876412,0.081179775,6.56948142,0.72648524,0,0,0,0,0,1,0,0,0,0,0,0,0,1,0,0,1
58,1937,15,intact,New Orleans,LA,VP,712,4.8,69.3,57.4,57.8,Poor,3250.72,5157.06,1.5864,2.326135798,-0.47722354,2.196924076,1.662841644,0.621388009,2.721448513,2.35598876,2.780871931,-14.18837519,0.033,0.002,0.029,0.017,0.006,0.049,0.034,0.052,0,99.778,8.086631789,0.081179775,6.56948142,0.461467298,0,0,0,0,0,1,0,0,0,0,0,0,0,1,0,0,1
