Repository: sk7-dev/corrosion_prediction

File: Dataset/modelling2.csv (part 22 of 44)
site_no,year,material_id,specimen_status,city,state,internal_drainage,resistivity,pH,mean_temp,annual_precipitation,moisture,areation,approximate_days,weight_loss_g,corrosion_rate,C_clr,Si_clr,Mn_clr,S_clr,P_clr,Cr_clr,Ni_clr,Cu_clr,Mo_clr,C,Si,Mn,S,P,Cr,Ni,Cu,Mo,Fe,log_days,moisture_res_index,log_resistivity,log_corrosion_rate,texture_Clay,texture_Clay Loam,texture_Loam,texture_Loamy Sand,texture_Marsh,texture_Muck,texture_Peat,texture_Sand,texture_Sandy Clay Loam,texture_Sandy Loam,texture_Silt Loam,texture_Silty Clay,texture_Silty Clay Loam,iron_type_Wrought,climate_zone_Temperate,internal_drainage_code,areation_code
60,1937,25,intact,Plymouth,OH,P,218,2.6,49,37,43.4,Poor,3323.78,5370.67,1.6158,9.263895008,-7.431275709,10.5056081,8.490705185,8.896170252,-7.431275709,-7.431275709,-7.431275709,-7.431275709,0.13,0,0.45,0.06,0.09,0,0,0,0,99.27,8.108857968,0.199082569,5.38907173,0.47983019,0,0,0,0,0,0,1,0,0,0,0,0,0,1,1,1,1
60,1937,25,intact,Plymouth,OH,P,218,2.6,49,37,43.4,Poor,4054.28,5980.97,1.4752,9.263895008,-7.431275709,10.5056081,8.490705185,8.896170252,-7.431275709,-7.431275709,-7.431275709,-7.431275709,0.13,0,0.45,0.06,0.09,0,0,0,0,99.27,8.307528392,0.199082569,5.38907173,0.388793574,0,0,0,0,0,0,1,0,0,0,0,0,0,1,1,1,1
60,1937,25,intact,Plymouth,OH,P,218,2.6,49,37,43.4,Poor,4638.68,6408.19,1.3815,9.263895008,-7.431275709,10.5056081,8.490705185,8.896170252,-7.431275709,-7.431275709,-7.431275709,-7.431275709,0.13,0,0.45,0.06,0.09,0,0,0,0,99.27,8.442185122,0.199082569,5.38907173,0.323169865,0,0,0,0,0,0,1,0,0,0,0,0,0,1,1,1,1
61,1937,25,intact,New Orleans,LA,P,943,6.8,69.3,57.4,30.8,Poor,767.02,671.33,0.8752,9.263895008,-7.431275709,10.5056081,8.490705185,8.896170252,-7.431275709,-7.431275709,-7.431275709,-7.431275709,0.13,0,0.45,0.06,0.09,0,0,0,0,99.27,6.642512877,0.032661718,6.850126166,-0.133302847,1,0,0,0,0,0,0,0,0,0,0,0,0,1,0,1,1
61,1937,25,intact,New Orleans,LA,P,943,6.8,69.3,57.4,30.8,Poor,1461,1525.76,1.0443,9.263895008,-7.431275709,10.5056081,8.490705185,8.896170252,-7.431275709,-7.431275709,-7.431275709,-7.431275709,0.13,0,0.45,0.06,0.09,0,0,0,0,99.27,7.286876412,0.032661718,6.850126166,0.043346805,1,0,0,0,0,0,0,0,0,0,0,0,0,1,0,1,1
61,1937,25,intact,New Orleans,LA,P,943,6.8,69.3,57.4,30.8,Poor,3250.72,1281.64,0.3943,9.263895008,-7.431275709,10.5056081,8.490705185,8.896170252,-7.431275709,-7.431275709,-7.431275709,-7.431275709,0.13,0,0.45,0.06,0.09,0,0,0,0,99.27,8.086631789,0.032661718,6.850126166,-0.930643238,1,0,0,0,0,0,0,0,0,0,0,0,0,1,0,1,1
61,1937,25,intact,New Orleans,LA,P,943,6.8,69.3,57.4,30.8,Poor,4090.8,2105.55,0.5147,9.263895008,-7.431275709,10.5056081,8.490705185,8.896170252,-7.431275709,-7.431275709,-7.431275709,-7.431275709,0.13,0,0.45,0.06,0.09,0,0,0,0,99.27,8.316495829,0.032661718,6.850126166,-0.664171072,1,0,0,0,0,0,0,0,0,0,0,0,0,1,0,1,1
61,1937,25,intact,New Orleans,LA,P,943,6.8,69.3,57.4,30.8,Poor,4638.68,2288.64,0.4934,9.263895008,-7.431275709,10.5056081,8.490705185,8.896170252,-7.431275709,-7.431275709,-7.431275709,-7.431275709,0.13,0,0.45,0.06,0.09,0,0,0,0,99.27,8.442185122,0.032661718,6.850126166,-0.706435075,1,0,0,0,0,0,0,0,0,0,0,0,0,1,0,1,1
62,1937,25,intact,Meridian,MS,F,6920,4.5,64,53,34.6,Good,767.02,976.49,1.2731,9.263895008,-7.431275709,10.5056081,8.490705185,8.896170252,-7.431275709,-7.431275709,-7.431275709,-7.431275709,0.13,0,0.45,0.06,0.09,0,0,0,0,99.27,6.642512877,0.005,8.842315547,0.241454871,1,0,0,0,0,0,0,0,0,0,0,0,0,1,0,2,3
62,1937,25,intact,Meridian,MS,F,6920,4.5,64,53,34.6,Good,1461,1312.15,0.8981,9.263895008,-7.431275709,10.5056081,8.490705185,8.896170252,-7.431275709,-7.431275709,-7.431275709,-7.431275709,0.13,0,0.45,0.06,0.09,0,0,0,0,99.27,7.286876412,0.005,8.842315547,-0.107473858,1,0,0,0,0,0,0,0,0,0,0,0,0,1,0,2,3
62,1937,25,intact,Meridian,MS,F,6920,4.5,64,53,34.6,Good,3250.72,1617.3,0.4975,9.263895008,-7.431275709,10.5056081,8.490705185,8.896170252,-7.431275709,-7.431275709,-7.431275709,-7.431275709,0.13,0,0.45,0.06,0.09,0,0,0,0,99.27,8.086631789,0.005,8.842315547,-0.698159722,1,0,0,0,0,0,0,0,0,0,0,0,0,1,0,2,3
62,1937,25,intact,Meridian,MS,F,6920,4.5,64,53,34.6,Good,4090.8,1830.91,0.4476,9.263895008,-7.431275709,10.5056081,8.490705185,8.896170252,-7.431275709,-7.431275709,-7.431275709,-7.431275709,0.13,0,0.45,0.06,0.09,0,0,0,0,99.27,8.316495829,0.005,8.842315547,-0.803855303,1,0,0,0,0,0,0,0,0,0,0,0,0,1,0,2,3
62,1937,25,intact,Meridian,MS,F,6920,4.5,64,53,34.6,Good,4638.68,2075.03,0.4473,9.263895008,-7.431275709,10.5056081,8.490705185,8.896170252,-7.431275709,-7.431275709,-7.431275709,-7.431275709,0.13,0,0.45,0.06,0.09,0,0,0,0,99.27,8.442185122,0.005,8.842315547,-0.804525769,1,0,0,0,0,0,0,0,0,0,0,0,0,1,0,2,3
63,1937,25,intact,Charleston,SC,VP,84,6.9,66,45.2,46.7,Very Poor,767.02,823.91,1.0742,9.263895008,-7.431275709,10.5056081,8.490705185,8.896170252,-7.431275709,-7.431275709,-7.431275709,-7.431275709,0.13,0,0.45,0.06,0.09,0,0,0,0,99.27,6.642512877,0.555952381,4.442651256,0.071576198,0,0,0,0,1,0,0,0,0,0,0,0,0,1,0,0,0
63,1937,25,intact,Charleston,SC,VP,84,6.9,66,45.2,46.7,Very Poor,1461,2807.4,1.9216,9.263895008,-7.431275709,10.5056081,8.490705185,8.896170252,-7.431275709,-7.431275709,-7.431275709,-7.431275709,0.13,0,0.45,0.06,0.09,0,0,0,0,99.27,7.286876412,0.555952381,4.442651256,0.653158172,0,0,0,0,1,0,0,0,0,0,0,0,0,1,0,0,0
63,1937,25,intact,Charleston,SC,VP,84,6.9,66,45.2,46.7,Very Poor,3250.72,3265.12,1.0044,9.263895008,-7.431275709,10.5056081,8.490705185,8.896170252,-7.431275709,-7.431275709,-7.431275709,-7.431275709,0.13,0,0.45,0.06,0.09,0,0,0,0,99.27,8.086631789,0.555952381,4.442651256,0.004390348,0,0,0,0,1,0,0,0,0,0,0,0,0,1,0,0,0
63,1937,25,intact,Charleston,SC,VP,84,6.9,66,45.2,46.7,Very Poor,4090.8,3722.85,0.9101,9.263895008,-7.431275709,10.5056081,8.490705185,8.896170252,-7.431275709,-7.431275709,-7.431275709,-7.431275709,0.13,0,0.45,0.06,0.09,0,0,0,0,99.27,8.316495829,0.555952381,4.442651256,-0.094200795,0,0,0,0,1,0,0,0,0,0,0,0,0,1,0,0,0
63,1937,25,intact,Charleston,SC,VP,84,6.9,66,45.2,46.7,Very Poor,4602.15,5645.31,1.2267,9.263895008,-7.431275709,10.5056081,8.490705185,8.896170252,-7.431275709,-7.431275709,-7.431275709,-7.431275709,0.13,0,0.45,0.06,0.09,0,0,0,0,99.27,8.434278865,0.555952381,4.442651256,0.204327637,0,0,0,0,1,0,0,0,0,0,0,0,0,1,0,0,0
64,1937,25,intact,Cholanie,CA,F,62,7.5,58,16,41.1,Fair,767.02,2654.82,3.4612,9.263895008,-7.431275709,10.5056081,8.490705185,8.896170252,-7.431275709,-7.431275709,-7.431275709,-7.431275709,0.13,0,0.45,0.06,0.09,0,0,0,0,99.27,6.642512877,0.662903226,4.143134726,1.24161535,0,0,0,0,0,0,0,0,0,0,0,0,1,1,1,2,2
64,1937,25,intact,Cholanie,CA,F,62,7.5,58,16,41.1,Fair,1461,1830.91,1.2532,9.263895008,-7.431275709,10.5056081,8.490705185,8.896170252,-7.431275709,-7.431275709,-7.431275709,-7.431275709,0.13,0,0.45,0.06,0.09,0,0,0,0,99.27,7.286876412,0.662903226,4.143134726,0.22570028,0,0,0,0,0,0,0,0,0,0,0,0,1,1,1,2,2
64,1937,25,intact,Cholanie,CA,F,62,7.5,58,16,41.1,Fair,3287.25,1434.21,0.4363,9.263895008,-7.431275709,10.5056081,8.490705185,8.896170252,-7.431275709,-7.431275709,-7.431275709,-7.431275709,0.13,0,0.45,0.06,0.09,0,0,0,0,99.27,8.097806628,0.662903226,4.143134726,-0.829425199,0,0,0,0,0,0,0,0,0,0,0,0,1,1,1,2,2
64,1937,25,intact,Cholanie,CA,F,62,7.5,58,16,41.1,Fair,4090.8,3783.88,0.925,9.263895008,-7.431275709,10.5056081,8.490705185,8.896170252,-7.431275709,-7.431275709,-7.431275709,-7.431275709,0.13,0,0.45,0.06,0.09,0,0,0,0,99.27,8.316495829,0.662903226,4.143134726,-0.077961541,0,0,0,0,0,0,0,0,0,0,0,0,1,1,1,2,2
64,1937,25,intact,Cholanie,CA,F,62,7.5,58,16,41.1,Fair,4675.2,5248.61,1.1226,9.263895008,-7.431275709,10.5056081,8.490705185,8.896170252,-7.431275709,-7.431275709,-7.431275709,-7.431275709,0.13,0,0.45,0.06,0.09,0,0,0,0,99.27,8.450027222,0.662903226,4.143134726,0.115647424,0,0,0,0,0,0,0,0,0,0,0,0,1,1,1,2,2
65,1937,25,intact,Wilmington,CA,G,148,8,62.4,15.2,26.4,Good,767.02,1312.15,1.7107,9.263895008,-7.431275709,10.5056081,8.490705185,8.896170252,-7.431275709,-7.431275709,-7.431275709,-7.431275709,0.13,0,0.45,0.06,0.09,0,0,0,0,99.27,6.642512877,0.178378378,5.003946306,0.536902643,0,0,0,0,0,0,0,0,0,0,1,0,0,1,1,3,3
65,1937,25,intact,Wilmington,CA,G,148,8,62.4,15.2,26.4,Good,1461,1403.7,0.9608,9.263895008,-7.431275709,10.5056081,8.490705185,8.896170252,-7.431275709,-7.431275709,-7.431275709,-7.431275709,0.13,0,0.45,0.06,0.09,0,0,0,0,99.27,7.286876412,0.178378378,5.003946306,-0.039989008,0,0,0,0,0,0,0,0,0,0,1,0,0,1,1,3,3
65,1937,25,intact,Wilmington,CA,G,148,8,62.4,15.2,26.4,Good,3287.25,2136.06,0.6498,9.263895008,-7.431275709,10.5056081,8.490705185,8.896170252,-7.431275709,-7.431275709,-7.431275709,-7.431275709,0.13,0,0.45,0.06,0.09,0,0,0,0,99.27,8.097806628,0.178378378,5.003946306,-0.431090656,0,0,0,0,0,0,0,0,0,0,1,0,0,1,1,3,3
65,1937,25,intact,Wilmington,CA,G,148,8,62.4,15.2,26.4,Good,4090.8,1891.94,0.4625,9.263895008,-7.431275709,10.5056081,8.490705185,8.896170252,-7.431275709,-7.431275709,-7.431275709,-7.431275709,0.13,0,0.45,0.06,0.09,0,0,0,0,99.27,8.316495829,0.178378378,5.003946306,-0.771108722,0,0,0,0,0,0,0,0,0,0,1,0,0,1,1,3,3
65,1937,25,intact,Wilmington,CA,G,148,8,62.4,15.2,26.4,Good,4638.68,2197.09,0.4736,9.263895008,-7.431275709,10.5056081,8.490705185,8.896170252,-7.431275709,-7.431275709,-7.431275709,-7.431275709,0.13,0,0.45,0.06,0.09,0,0,0,0,99.27,8.442185122,0.178378378,5.003946306,-0.747392195,0,0,0,0,0,0,0,0,0,0,1,0,0,1,1,3,3
66,1937,25,intact,Phoenix,AZ,F,232,8,69.7,7.8,16.5,Fair,767.02,2807.4,3.6601,9.263895008,-7.431275709,10.5056081,8.490705185,8.896170252,-7.431275709,-7.431275709,-7.431275709,-7.431275709,0.13,0,0.45,0.06,0.09,0,0,0,0,99.27,6.642512877,0.07112069,5.451038454,1.297490469,0,0,0,0,0,0,0,0,0,1,0,0,0,1,1,2,2
66,1937,25,intact,Phoenix,AZ,F,232,8,69.7,7.8,16.5,Fair,1461,3753.37,2.569,9.263895008,-7.431275709,10.5056081,8.490705185,8.896170252,-7.431275709,-7.431275709,-7.431275709,-7.431275709,0.13,0,0.45,0.06,0.09,0,0,0,0,99.27,7.286876412,0.07112069,5.451038454,0.943516718,0,0,0,0,0,0,0,0,0,1,0,0,0,1,1,2,2
66,1937,25,intact,Phoenix,AZ,F,232,8,69.7,7.8,16.5,Fair,3287.25,2471.73,0.7519,9.263895008,-7.431275709,10.5056081,8.490705185,8.896170252,-7.431275709,-7.431275709,-7.431275709,-7.431275709,0.13,0,0.45,0.06,0.09,0,0,0,0,99.27,8.097806628,0.07112069,5.451038454,-0.285151943,0,0,0,0,0,0,0,0,0,1,0,0,0,1,1,2,2
66,1937,25,intact,Phoenix,AZ,F,232,8,69.7,7.8,16.5,Fair,4090.8,4973.97,1.2159,9.263895008,-7.431275709,10.5056081,8.490705185,8.896170252,-7.431275709,-7.431275709,-7.431275709,-7.431275709,0.13,0,0.45,0.06,0.09,0,0,0,0,99.27,8.316495829,0.07112069,5.451038454,0.195484543,0,0,0,0,0,0,0,0,0,1,0,0,0,1,1,2,2
66,1937,25,intact,Phoenix,AZ,F,232,8,69.7,7.8,16.5,Fair,4638.68,6194.58,1.3354,9.263895008,-7.431275709,10.5056081,8.490705185,8.896170252,-7.431275709,-7.431275709,-7.431275709,-7.431275709,0.13,0,0.45,0.06,0.09,0,0,0,0,99.27,8.442185122,0.07112069,5.451038454,0.289230872,0,0,0,0,0,0,0,0,0,1,0,0,0,1,1,2,2
67,1937,25,intact,Milwaukee,WI,VP,455,7.6,46.1,30.1,11.1,Very Poor,767.02,12206.07,15.9136,9.263895008,-7.431275709,10.5056081,8.490705185,8.896170252,-7.431275709,-7.431275709,-7.431275709,-7.431275709,0.13,0,0.45,0.06,0.09,0,0,0,0,99.27,6.642512877,0.024395604,6.12249281,2.76717409,0,0,0,0,0,0,0,0,0,0,0,0,0,1,1,0,0
67,1937,25,intact,Milwaukee,WI,VP,455,7.6,46.1,30.1,11.1,Very Poor,1461,11290.61,7.728,9.263895008,-7.431275709,10.5056081,8.490705185,8.896170252,-7.431275709,-7.431275709,-7.431275709,-7.431275709,0.13,0,0.45,0.06,0.09,0,0,0,0,99.27,7.286876412,0.024395604,6.12249281,2.044850097,0,0,0,0,0,0,0,0,0,0,0,0,0,1,1,0,0
67,1937,25,intact,Milwaukee,WI,VP,455,7.6,46.1,30.1,11.1,Very Poor,3287.25,9673.31,2.9427,9.263895008,-7.431275709,10.5056081,8.490705185,8.896170252,-7.431275709,-7.431275709,-7.431275709,-7.431275709,0.13,0,0.45,0.06,0.09,0,0,0,0,99.27,8.097806628,0.024395604,6.12249281,1.079327527,0,0,0,0,0,0,0,0,0,0,0,0,0,1,1,0,0
70,1937,25,intact,Buttonwillo,CA,F,278,9.4,65,6,24.7,Fair,767.02,1495.24,1.9494,9.263895008,-7.431275709,10.5056081,8.490705185,8.896170252,-7.431275709,-7.431275709,-7.431275709,-7.431275709,0.13,0,0.45,0.06,0.09,0,0,0,0,99.27,6.642512877,0.088848921,5.631211782,0.667521633,0,1,0,0,0,0,0,0,0,0,0,0,0,1,1,2,2
70,1937,25,intact,Buttonwillo,CA,F,278,9.4,65,6,24.7,Fair,1461,2959.97,2.026,9.263895008,-7.431275709,10.5056081,8.490705185,8.896170252,-7.431275709,-7.431275709,-7.431275709,-7.431275709,0.13,0,0.45,0.06,0.09,0,0,0,0,99.27,7.286876412,0.088848921,5.631211782,0.706063406,0,1,0,0,0,0,0,0,0,0,0,0,0,1,1,2,2
70,1937,25,intact,Buttonwillo,CA,F,278,9.4,65,6,24.7,Fair,3287.25,4089.03,1.2439,9.263895008,-7.431275709,10.5056081,8.490705185,8.896170252,-7.431275709,-7.431275709,-7.431275709,-7.431275709,0.13,0,0.45,0.06,0.09,0,0,0,0,99.27,8.097806628,0.088848921,5.631211782,0.218251605,0,1,0,0,0,0,0,0,0,0,0,0,0,1,1,2,2
70,1937,25,intact,Buttonwillo,CA,F,278,9.4,65,6,24.7,Fair,4090.8,7476.22,1.8276,9.263895008,-7.431275709,10.5056081,8.490705185,8.896170252,-7.431275709,-7.431275709,-7.431275709,-7.431275709,0.13,0,0.45,0.06,0.09,0,0,0,0,99.27,8.316495829,0.088848921,5.631211782,0.603003631,0,1,0,0,0,0,0,0,0,0,0,0,0,1,1,2,2
70,1937,25,intact,Buttonwillo,CA,F,278,9.4,65,6,24.7,Fair,4675.2,6499.73,1.3903,9.263895008,-7.431275709,10.5056081,8.490705185,8.896170252,-7.431275709,-7.431275709,-7.431275709,-7.431275709,0.13,0,0.45,0.06,0.09,0,0,0,0,99.27,8.450027222,0.088848921,5.631211782,0.329519551,0,1,0,0,0,0,0,0,0,0,0,0,0,1,1,2,2
53,1937,35,intact,Atlanta,GA,G,17790,4.8,61.2,48.3,33.7,Good,767.02,183.09,0.2387,2.611423483,3.304570403,4.449702529,1.453971832,0.665516464,-11.85472278,5.94362749,5.280633365,-11.85472278,0.07,0.14,0.44,0.022,0.01,0,1.96,1.01,0,96.348,6.642512877,0.001894323,9.78644799,-1.432547746,0,1,0,0,0,0,0,0,0,0,0,0,0,1,0,3,3
53,1937,35,intact,Atlanta,GA,G,17790,4.8,61.2,48.3,33.7,Good,1461,335.67,0.2298,2.611423483,3.304570403,4.449702529,1.453971832,0.665516464,-11.85472278,5.94362749,5.280633365,-11.85472278,0.07,0.14,0.44,0.022,0.01,0,1.96,1.01,0,96.348,7.286876412,0.001894323,9.78644799,-1.470545914,0,1,0,0,0,0,0,0,0,0,0,0,0,1,0,3,3
53,1937,35,intact,Atlanta,GA,G,17790,4.8,61.2,48.3,33.7,Good,3287.25,854.42,0.2599,2.611423483,3.304570403,4.449702529,1.453971832,0.665516464,-11.85472278,5.94362749,5.280633365,-11.85472278,0.07,0.14,0.44,0.022,0.01,0,1.96,1.01,0,96.348,8.097806628,0.001894323,9.78644799,-1.347458337,0,1,0,0,0,0,0,0,0,0,0,0,0,1,0,3,3
53,1937,35,intact,Atlanta,GA,G,17790,4.8,61.2,48.3,33.7,Good,4054.28,732.36,0.1806,2.611423483,3.304570403,4.449702529,1.453971832,0.665516464,-11.85472278,5.94362749,5.280633365,-11.85472278,0.07,0.14,0.44,0.022,0.01,0,1.96,1.01,0,96.348,8.307528392,0.001894323,9.78644799,-1.711470638,0,1,0,0,0,0,0,0,0,0,0,0,0,1,0,3,3
53,1937,35,intact,Atlanta,GA,G,17790,4.8,61.2,48.3,33.7,Good,4638.68,976.49,0.2105,2.611423483,3.304570403,4.449702529,1.453971832,0.665516464,-11.85472278,5.94362749,5.280633365,-11.85472278,0.07,0.14,0.44,0.022,0.01,0,1.96,1.01,0,96.348,8.442185122,0.001894323,9.78644799,-1.558269626,0,1,0,0,0,0,0,0,0,0,0,0,0,1,0,3,3
55,1937,35,intact,Loch Raven,MD,G,5210,5.8,55.4,42.6,32,Good,767.02,244.12,0.3183,2.611423483,3.304570403,4.449702529,1.453971832,0.665516464,-11.85472278,5.94362749,5.280633365,-11.85472278,0.07,0.14,0.44,0.022,0.01,0,1.96,1.01,0,96.348,6.642512877,0.006142035,8.558527055,-1.144760945,0,0,0,0,0,0,0,0,0,0,0,0,1,1,1,3,3
55,1937,35,intact,Loch Raven,MD,G,5210,5.8,55.4,42.6,32,Good,1461,366.18,0.2506,2.611423483,3.304570403,4.449702529,1.453971832,0.665516464,-11.85472278,5.94362749,5.280633365,-11.85472278,0.07,0.14,0.44,0.022,0.01,0,1.96,1.01,0,96.348,7.286876412,0.006142035,8.558527055,-1.383897237,0,0,0,0,0,0,0,0,0,0,0,0,1,1,1,3,3
55,1937,35,intact,Loch Raven,MD,G,5210,5.8,55.4,42.6,32,Good,3287.25,793.39,0.2414,2.611423483,3.304570403,4.449702529,1.453971832,0.665516464,-11.85472278,5.94362749,5.280633365,-11.85472278,0.07,0.14,0.44,0.022,0.01,0,1.96,1.01,0,96.348,8.097806628,0.006142035,8.558527055,-1.42129997,0,0,0,0,0,0,0,0,0,0,0,0,1,1,1,3,3
55,1937,35,intact,Loch Raven,MD,G,5210,5.8,55.4,42.6,32,Good,4054.28,732.36,0.1806,2.611423483,3.304570403,4.449702529,1.453971832,0.665516464,-11.85472278,5.94362749,5.280633365,-11.85472278,0.07,0.14,0.44,0.022,0.01,0,1.96,1.01,0,96.348,8.307528392,0.006142035,8.558527055,-1.711470638,0,0,0,0,0,0,0,0,0,0,0,0,1,1,1,3,3
55,1937,35,intact,Loch Raven,MD,G,5210,5.8,55.4,42.6,32,Good,4638.68,945.97,0.2039,2.611423483,3.304570403,4.449702529,1.453971832,0.665516464,-11.85472278,5.94362749,5.280633365,-11.85472278,0.07,0.14,0.44,0.022,0.01,0,1.96,1.01,0,96.348,8.442185122,0.006142035,8.558527055,-1.590125601,0,0,0,0,0,0,0,0,0,0,0,0,1,1,1,3,3
62,1937,35,intact,Meridian,MS,F,6920,4.5,64,53,34.6,Good,767.02,640.82,0.8355,2.611423483,3.304570403,4.449702529,1.453971832,0.665516464,-11.85472278,5.94362749,5.280633365,-11.85472278,0.07,0.14,0.44,0.022,0.01,0,1.96,1.01,0,96.348,6.642512877,0.005,8.842315547,-0.179724931,1,0,0,0,0,0,0,0,0,0,0,0,0,1,0,2,3
62,1937,35,intact,Meridian,MS,F,6920,4.5,64,53,34.6,Good,1461,884.94,0.6057,2.611423483,3.304570403,4.449702529,1.453971832,0.665516464,-11.85472278,5.94362749,5.280633365,-11.85472278,0.07,0.14,0.44,0.022,0.01,0,1.96,1.01,0,96.348,7.286876412,0.005,8.842315547,-0.501370465,1,0,0,0,0,0,0,0,0,0,0,0,0,1,0,2,3
62,1937,35,intact,Meridian,MS,F,6920,4.5,64,53,34.6,Good,3287.25,884.94,0.2692,2.611423483,3.304570403,4.449702529,1.453971832,0.665516464,-11.85472278,5.94362749,5.280633365,-11.85472278,0.07,0.14,0.44,0.022,0.01,0,1.96,1.01,0,96.348,8.097806628,0.005,8.842315547,-1.312300681,1,0,0,0,0,0,0,0,0,0,0,0,0,1,0,2,3
62,1937,35,intact,Meridian,MS,F,6920,4.5,64,53,34.6,Good,4054.28,1556.27,0.3839,2.611423483,3.304570403,4.449702529,1.453971832,0.665516464,-11.85472278,5.94362749,5.280633365,-11.85472278,0.07,0.14,0.44,0.022,0.01,0,1.96,1.01,0,96.348,8.307528392,0.005,8.842315547,-0.957373177,1,0,0,0,0,0,0,0,0,0,0,0,0,1,0,2,3
62,1937,35,intact,Meridian,MS,F,6920,4.5,64,53,34.6,Good,4638.68,2502.24,0.5394,2.611423483,3.304570403,4.449702529,1.453971832,0.665516464,-11.85472278,5.94362749,5.280633365,-11.85472278,0.07,0.14,0.44,0.022,0.01,0,1.96,1.01,0,96.348,8.442185122,0.005,8.842315547,-0.617297868,1,0,0,0,0,0,0,0,0,0,0,0,0,1,0,2,3
65,1937,35,intact,Wilmington,CA,G,148,8,62.4,15.2,26.4,Good,767.02,1495.24,1.9494,2.611423483,3.304570403,4.449702529,1.453971832,0.665516464,-11.85472278,5.94362749,5.280633365,-11.85472278,0.07,0.14,0.44,0.022,0.01,0,1.96,1.01,0,96.348,6.642512877,0.178378378,5.003946306,0.667521633,0,0,0,0,0,0,0,0,0,0,1,0,0,1,1,3,3
65,1937,35,intact,Wilmington,CA,G,148,8,62.4,15.2,26.4,Good,1461,1525.76,1.0443,2.611423483,3.304570403,4.449702529,1.453971832,0.665516464,-11.85472278,5.94362749,5.280633365,-11.85472278,0.07,0.14,0.44,0.022,0.01,0,1.96,1.01,0,96.348,7.286876412,0.178378378,5.003946306,0.043346805,0,0,0,0,0,0,0,0,0,0,1,0,0,1,1,3,3
65,1937,35,intact,Wilmington,CA,G,148,8,62.4,15.2,26.4,Good,3287.25,2319.15,0.7055,2.611423483,3.304570403,4.449702529,1.453971832,0.665516464,-11.85472278,5.94362749,5.280633365,-11.85472278,0.07,0.14,0.44,0.022,0.01,0,1.96,1.01,0,96.348,8.097806628,0.178378378,5.003946306,-0.348848508,0,0,0,0,0,0,0,0,0,0,1,0,0,1,1,3,3
65,1937,35,intact,Wilmington,CA,G,148,8,62.4,15.2,26.4,Good,4054.28,1647.82,0.4064,2.611423483,3.304570403,4.449702529,1.453971832,0.665516464,-11.85472278,5.94362749,5.280633365,-11.85472278,0.07,0.14,0.44,0.022,0.01,0,1.96,1.01,0,96.348,8.307528392,0.178378378,5.003946306,-0.900417383,0,0,0,0,0,0,0,0,0,0,1,0,0,1,1,3,3
65,1937,35,intact,Wilmington,CA,G,148,8,62.4,15.2,26.4,Good,4638.68,3295.64,0.7105,2.611423483,3.304570403,4.449702529,1.453971832,0.665516464,-11.85472278,5.94362749,5.280633365,-11.85472278,0.07,0.14,0.44,0.022,0.01,0,1.96,1.01,0,96.348,8.442185122,0.178378378,5.003946306,-0.341786331,0,0,0,0,0,0,0,0,0,0,1,0,0,1,1,3,3
64,1937,35,intact,Cholanie,CA,F,62,7.5,58,16,41.1,Fair,767.02,2014,2.6257,2.611423483,3.304570403,4.449702529,1.453971832,0.665516464,-11.85472278,5.94362749,5.280633365,-11.85472278,0.07,0.14,0.44,0.022,0.01,0,1.96,1.01,0,96.348,6.642512877,0.662903226,4.143134726,0.965347527,0,0,0,0,0,0,0,0,0,0,0,0,1,1,1,2,2
64,1937,35,intact,Cholanie,CA,F,62,7.5,58,16,41.1,Fair,1461,1495.24,1.0234,2.611423483,3.304570403,4.449702529,1.453971832,0.665516464,-11.85472278,5.94362749,5.280633365,-11.85472278,0.07,0.14,0.44,0.022,0.01,0,1.96,1.01,0,96.348,7.286876412,0.662903226,4.143134726,0.023130417,0,0,0,0,0,0,0,0,0,0,0,0,1,1,1,2,2
64,1937,35,intact,Cholanie,CA,F,62,7.5,58,16,41.1,Fair,3287.25,2166.58,0.6591,2.611423483,3.304570403,4.449702529,1.453971832,0.665516464,-11.85472278,5.94362749,5.280633365,-11.85472278,0.07,0.14,0.44,0.022,0.01,0,1.96,1.01,0,96.348,8.097806628,0.662903226,4.143134726,-0.416880011,0,0,0,0,0,0,0,0,0,0,0,0,1,1,1,2,2
64,1937,35,intact,Cholanie,CA,F,62,7.5,58,16,41.1,Fair,4054.28,6469.22,1.5957,2.611423483,3.304570403,4.449702529,1.453971832,0.665516464,-11.85472278,5.94362749,5.280633365,-11.85472278,0.07,0.14,0.44,0.022,0.01,0,1.96,1.01,0,96.348,8.307528392,0.662903226,4.143134726,0.467312511,0,0,0,0,0,0,0,0,0,0,0,0,1,1,1,2,2
64,1937,35,intact,Cholanie,CA,F,62,7.5,58,16,41.1,Fair,4638.68,4394.18,0.9473,2.611423483,3.304570403,4.449702529,1.453971832,0.665516464,-11.85472278,5.94362749,5.280633365,-11.85472278,0.07,0.14,0.44,0.022,0.01,0,1.96,1.01,0,96.348,8.442185122,0.662903226,4.143134726,-0.054139446,0,0,0,0,0,0,0,0,0,0,0,0,1,1,1,2,2
66,1937,35,intact,Phoenix,AZ,F,232,8,69.7,7.8,16.5,Fair,767.02,2715.85,3.5408,2.611423483,3.304570403,4.449702529,1.453971832,0.665516464,-11.85472278,5.94362749,5.280633365,-11.85472278,0.07,0.14,0.44,0.022,0.01,0,1.96,1.01,0,96.348,6.642512877,0.07112069,5.451038454,1.26435269,0,0,0,0,0,0,0,0,0,1,0,0,0,1,1,2,2
66,1937,35,intact,Phoenix,AZ,F,232,8,69.7,7.8,16.5,Fair,1461,3478.73,2.3811,2.611423483,3.304570403,4.449702529,1.453971832,0.665516464,-11.85472278,5.94362749,5.280633365,-11.85472278,0.07,0.14,0.44,0.022,0.01,0,1.96,1.01,0,96.348,7.286876412,0.07112069,5.451038454,0.867562566,0,0,0,0,0,0,0,0,0,1,0,0,0,1,1,2,2
66,1937,35,intact,Phoenix,AZ,F,232,8,69.7,7.8,16.5,Fair,3287.25,945.97,0.2878,2.611423483,3.304570403,4.449702529,1.453971832,0.665516464,-11.85472278,5.94362749,5.280633365,-11.85472278,0.07,0.14,0.44,0.022,0.01,0,1.96,1.01,0,96.348,8.097806628,0.07112069,5.451038454,-1.245489485,0,0,0,0,0,0,0,0,0,1,0,0,0,1,1,2,2
66,1937,35,intact,Phoenix,AZ,F,232,8,69.7,7.8,16.5,Fair,4054.28,5309.64,1.3096,2.611423483,3.304570403,4.449702529,1.453971832,0.665516464,-11.85472278,5.94362749,5.280633365,-11.85472278,0.07,0.14,0.44,0.022,0.01,0,1.96,1.01,0,96.348,8.307528392,0.07112069,5.451038454,0.269721747,0,0,0,0,0,0,0,0,0,1,0,0,0,1,1,2,2
66,1937,35,intact,Phoenix,AZ,F,232,8,69.7,7.8,16.5,Fair,4638.68,6042,1.3025,2.611423483,3.304570403,4.449702529,1.453971832,0.665516464,-11.85472278,5.94362749,5.280633365,-11.85472278,0.07,0.14,0.44,0.022,0.01,0,1.96,1.01,0,96.348,8.442185122,0.07112069,5.451038454,0.264285495,0,0,0,0,0,0,0,0,0,1,0,0,0,1,1,2,2
70,1937,35,intact,Buttonwillo,CA,F,278,9.4,65,6,24.7,Fair,767.02,1190.09,1.5516,2.611423483,3.304570403,4.449702529,1.453971832,0.665516464,-11.85472278,5.94362749,5.280633365,-11.85472278,0.07,0.14,0.44,0.022,0.01,0,1.96,1.01,0,96.348,6.642512877,0.088848921,5.631211782,0.439286657,0,1,0,0,0,0,0,0,0,0,0,0,0,1,1,2,2
70,1937,35,intact,Buttonwillo,CA,F,278,9.4,65,6,24.7,Fair,1461,2380.18,1.6291,2.611423483,3.304570403,4.449702529,1.453971832,0.665516464,-11.85472278,5.94362749,5.280633365,-11.85472278,0.07,0.14,0.44,0.022,0.01,0,1.96,1.01,0,96.348,7.286876412,0.088848921,5.631211782,0.488027715,0,1,0,0,0,0,0,0,0,0,0,0,0,1,1,2,2
70,1937,35,intact,Buttonwillo,CA,F,278,9.4,65,6,24.7,Fair,3287.25,5614.79,1.7081,2.611423483,3.304570403,4.449702529,1.453971832,0.665516464,-11.85472278,5.94362749,5.280633365,-11.85472278,0.07,0.14,0.44,0.022,0.01,0,1.96,1.01,0,96.348,8.097806628,0.088848921,5.631211782,0.535381642,0,1,0,0,0,0,0,0,0,0,0,0,0,1,1,2,2
70,1937,35,intact,Buttonwillo,CA,F,278,9.4,65,6,24.7,Fair,4054.28,8178.07,2.0171,2.611423483,3.304570403,4.449702529,1.453971832,0.665516464,-11.85472278,5.94362749,5.280633365,-11.85472278,0.07,0.14,0.44,0.022,0.01,0,1.96,1.01,0,96.348,8.307528392,0.088848921,5.631211782,0.701660836,0,1,0,0,0,0,0,0,0,0,0,0,0,1,1,2,2
70,1937,35,intact,Buttonwillo,CA,F,278,9.4,65,6,24.7,Fair,4638.68,9032.49,1.9472,2.611423483,3.304570403,4.449702529,1.453971832,0.665516464,-11.85472278,5.94362749,5.280633365,-11.85472278,0.07,0.14,0.44,0.022,0.01,0,1.96,1.01,0,96.348,8.442185122,0.088848921,5.631211782,0.666392443,0,1,0,0,0,0,0,0,0,0,0,0,0,1,1,2,2
58,1937,35,intact,New Orleans,LA,VP,712,4.8,69.3,57.4,57.8,Poor,767.02,1891.94,2.4666,2.611423483,3.304570403,4.449702529,1.453971832,0.665516464,-11.85472278,5.94362749,5.280633365,-11.85472278,0.07,0.14,0.44,0.022,0.01,0,1.96,1.01,0,96.348,6.642512877,0.081179775,6.56948142,0.902840684,0,0,0,0,0,1,0,0,0,0,0,0,0,1,0,0,1
58,1937,35,intact,New Orleans,LA,VP,712,4.8,69.3,57.4,57.8,Poor,1461,3356.67,2.2975,2.611423483,3.304570403,4.449702529,1.453971832,0.665516464,-11.85472278,5.94362749,5.280633365,-11.85472278,0.07,0.14,0.44,0.022,0.01,0,1.96,1.01,0,96.348,7.286876412,0.081179775,6.56948142,0.831821575,0,0,0,0,0,1,0,0,0,0,0,0,0,1,0,0,1
58,1937,35,intact,New Orleans,LA,VP,712,4.8,69.3,57.4,57.8,Poor,3287.25,5401.19,1.6431,2.611423483,3.304570403,4.449702529,1.453971832,0.665516464,-11.85472278,5.94362749,5.280633365,-11.85472278,0.07,0.14,0.44,0.022,0.01,0,1.96,1.01,0,96.348,8.097806628,0.081179775,6.56948142,0.496584701,0,0,0,0,0,1,0,0,0,0,0,0,0,1,0,0,1
58,1937,35,intact,New Orleans,LA,VP,712,4.8,69.3,57.4,57.8,Poor,4054.28,5736.85,1.415,2.611423483,3.304570403,4.449702529,1.453971832,0.665516464,-11.85472278,5.94362749,5.280633365,-11.85472278,0.07,0.14,0.44,0.022,0.01,0,1.96,1.01,0,96.348,8.307528392,0.081179775,6.56948142,0.347129531,0,0,0,0,0,1,0,0,0,0,0,0,0,1,0,0,1
58,1937,35,intact,New Orleans,LA,VP,712,4.8,69.3,57.4,57.8,Poor,4638.68,6347.16,1.3683,2.611423483,3.304570403,4.449702529,1.453971832,0.665516464,-11.85472278,5.94362749,5.280633365,-11.85472278,0.07,0.14,0.44,0.022,0.01,0,1.96,1.01,0,96.348,8.442185122,0.081179775,6.56948142,0.313569093,0,0,0,0,0,1,0,0,0,0,0,0,0,1,0,0,1
60,1937,35,intact,Plymouth,OH,P,218,2.6,49,37,43.4,Poor,767.02,1952.97,2.5462,2.611423483,3.304570403,4.449702529,1.453971832,0.665516464,-11.85472278,5.94362749,5.280633365,-11.85472278,0.07,0.14,0.44,0.022,0.01,0,1.96,1.01,0,96.348,6.642512877,0.199082569,5.38907173,0.934602052,0,0,0,0,0,0,1,0,0,0,0,0,0,1,1,1,1
60,1937,35,intact,Plymouth,OH,P,218,2.6,49,37,43.4,Poor,1461,2929.46,2.0051,2.611423483,3.304570403,4.449702529,1.453971832,0.665516464,-11.85472278,5.94362749,5.280633365,-11.85472278,0.07,0.14,0.44,0.022,0.01,0,1.96,1.01,0,96.348,7.286876412,0.199082569,5.38907173,0.695693935,0,0,0,0,0,0,1,0,0,0,0,0,0,1,1,1,1
60,1937,35,intact,Plymouth,OH,P,218,2.6,49,37,43.4,Poor,3287.25,7354.16,2.2372,2.611423483,3.304570403,4.449702529,1.453971832,0.665516464,-11.85472278,5.94362749,5.280633365,-11.85472278,0.07,0.14,0.44,0.022,0.01,0,1.96,1.01,0,96.348,8.097806628,0.199082569,5.38907173,0.805225084,0,0,0,0,0,0,1,0,0,0,0,0,0,1,1,1,1
60,1937,35,intact,Plymouth,OH,P,218,2.6,49,37,43.4,Poor,4054.28,5187.58,1.2795,2.611423483,3.304570403,4.449702529,1.453971832,0.665516464,-11.85472278,5.94362749,5.280633365,-11.85472278,0.07,0.14,0.44,0.022,0.01,0,1.96,1.01,0,96.348,8.307528392,0.199082569,5.38907173,0.246469377,0,0,0,0,0,0,1,0,0,0,0,0,0,1,1,1,1
60,1937,35,intact,Plymouth,OH,P,218,2.6,49,37,43.4,Poor,4638.68,6408.19,1.3815,2.611423483,3.304570403,4.449702529,1.453971832,0.665516464,-11.85472278,5.94362749,5.280633365,-11.85472278,0.07,0.14,0.44,0.022,0.01,0,1.96,1.01,0,96.348,8.442185122,0.199082569,5.38907173,0.323169865,0,0,0,0,0,0,1,0,0,0,0,0,0,1,1,1,1
61,1937,35,intact,New Orleans,LA,P,943,6.8,69.3,57.4,30.8,Poor,767.02,610.3,0.7957,2.611423483,3.304570403,4.449702529,1.453971832,0.665516464,-11.85472278,5.94362749,5.280633365,-11.85472278,0.07,0.14,0.44,0.022,0.01,0,1.96,1.01,0,96.348,6.642512877,0.032661718,6.850126166,-0.228533049,1,0,0,0,0,0,0,0,0,0,0,0,0,1,0,1,1
61,1937,35,intact,New Orleans,LA,P,943,6.8,69.3,57.4,30.8,Poor,1461,1190.09,0.8146,2.611423483,3.304570403,4.449702529,1.453971832,0.665516464,-11.85472278,5.94362749,5.280633365,-11.85472278,0.07,0.14,0.44,0.022,0.01,0,1.96,1.01,0,96.348,7.286876412,0.032661718,6.850126166,-0.205058084,1,0,0,0,0,0,0,0,0,0,0,0,0,1,0,1,1
61,1937,35,intact,New Orleans,LA,P,943,6.8,69.3,57.4,30.8,Poor,3287.25,976.49,0.2971,2.611423483,3.304570403,4.449702529,1.453971832,0.665516464,-11.85472278,5.94362749,5.280633365,-11.85472278,0.07,0.14,0.44,0.022,0.01,0,1.96,1.01,0,96.348,8.097806628,0.032661718,6.850126166,-1.213686497,1,0,0,0,0,0,0,0,0,0,0,0,0,1,0,1,1
61,1937,35,intact,New Orleans,LA,P,943,6.8,69.3,57.4,30.8,Poor,4054.28,2075.03,0.5118,2.611423483,3.304570403,4.449702529,1.453971832,0.665516464,-11.85472278,5.94362749,5.280633365,-11.85472278,0.07,0.14,0.44,0.022,0.01,0,1.96,1.01,0,96.348,8.307528392,0.032661718,6.850126166,-0.669821355,1,0,0,0,0,0,0,0,0,0,0,0,0,1,0,1,1
61,1937,35,intact,New Orleans,LA,P,943,6.8,69.3,57.4,30.8,Poor,4638.68,2319.15,0.5,2.611423483,3.304570403,4.449702529,1.453971832,0.665516464,-11.85472278,5.94362749,5.280633365,-11.85472278,0.07,0.14,0.44,0.022,0.01,0,1.96,1.01,0,96.348,8.442185122,0.032661718,6.850126166,-0.693147181,1,0,0,0,0,0,0,0,0,0,0,0,0,1,0,1,1
51,1937,35,intact,Spindletop,TX,P,190,6.2,69,49,47.4,Very Poor,767.02,2258.12,2.944,2.611423483,3.304570403,4.449702529,1.453971832,0.665516464,-11.85472278,5.94362749,5.280633365,-11.85472278,0.07,0.14,0.44,0.022,0.01,0,1.96,1.01,0,96.348,6.642512877,0.249473684,5.252273428,1.079769201,1,0,0,0,0,0,0,0,0,0,0,0,0,1,0,1,0
51,1937,35,intact,Spindletop,TX,P,190,6.2,69,49,47.4,Very Poor,3287.25,6164.06,1.8751,2.611423483,3.304570403,4.449702529,1.453971832,0.665516464,-11.85472278,5.94362749,5.280633365,-11.85472278,0.07,0.14,0.44,0.022,0.01,0,1.96,1.01,0,96.348,8.097806628,0.249473684,5.252273428,0.628661991,1,0,0,0,0,0,0,0,0,0,0,0,0,1,0,1,0
56,1937,35,intact,El Vista,TX,VP,406,7.1,69,49,28.7,Very Poor,767.02,3966.97,5.1719,2.611423483,3.304570403,4.449702529,1.453971832,0.665516464,-11.85472278,5.94362749,5.280633365,-11.85472278,0.07,0.14,0.44,0.022,0.01,0,1.96,1.01,0,96.348,6.642512877,0.070689655,6.008813185,1.643240126,1,0,0,0,0,0,0,0,0,0,0,0,0,1,0,0,0
56,1937,35,intact,El Vista,TX,VP,406,7.1,69,49,28.7,Very Poor,1461,5950.46,4.0729,2.611423483,3.304570403,4.449702529,1.453971832,0.665516464,-11.85472278,5.94362749,5.280633365,-11.85472278,0.07,0.14,0.44,0.022,0.01,0,1.96,1.01,0,96.348,7.286876412,0.070689655,6.008813185,1.404355276,1,0,0,0,0,0,0,0,0,0,0,0,0,1,0,0,0
56,1937,35,intact,El Vista,TX,VP,406,7.1,69,49,28.7,Very Poor,3287.25,9520.73,2.8963,2.611423483,3.304570403,4.449702529,1.453971832,0.665516464,-11.85472278,5.94362749,5.280633365,-11.85472278,0.07,0.14,0.44,0.022,0.01,0,1.96,1.01,0,96.348,8.097806628,0.070689655,6.008813185,1.06343406,1,0,0,0,0,0,0,0,0,0,0,0,0,1,0,0,0
56,1937,35,intact,El Vista,TX,VP,406,7.1,69,49,28.7,Very Poor,4054.28,14006.46,3.4547,2.611423483,3.304570403,4.449702529,1.453971832,0.665516464,-11.85472278,5.94362749,5.280633365,-11.85472278,0.07,0.14,0.44,0.022,0.01,0,1.96,1.01,0,96.348,8.307528392,0.070689655,6.008813185,1.239735623,1,0,0,0,0,0,0,0,0,0,0,0,0,1,0,0,0
59,1937,35,intact,Kalamazoo,MI,VP,1660,5.6,49,31,43.6,Very Poor,767.02,427.21,0.557,2.611423483,3.304570403,4.449702529,1.453971832,0.665516464,-11.85472278,5.94362749,5.280633365,-11.85472278,0.07,0.14,0.44,0.022,0.01,0,1.96,1.01,0,96.348,6.642512877,0.02626506,7.41517511,-0.585190039,0,0,0,0,0,1,0,0,0,0,0,0,0,1,1,0,0
59,1937,35,intact,Kalamazoo,MI,VP,1660,5.6,49,31,43.6,Very Poor,1461,732.36,0.5013,2.611423483,3.304570403,4.449702529,1.453971832,0.665516464,-11.85472278,5.94362749,5.280633365,-11.85472278,0.07,0.14,0.44,0.022,0.01,0,1.96,1.01,0,96.348,7.286876412,0.02626506,7.41517511,-0.690550555,0,0,0,0,0,1,0,0,0,0,0,0,0,1,1,0,0
59,1937,35,intact,Kalamazoo,MI,VP,1660,5.6,49,31,43.6,Very Poor,3287.25,2197.09,0.6684,2.611423483,3.304570403,4.449702529,1.453971832,0.665516464,-11.85472278,5.94362749,5.280633365,-11.85472278,0.07,0.14,0.44,0.022,0.01,0,1.96,1.01,0,96.348,8.097806628,0.02626506,7.41517511,-0.402868482,0,0,0,0,0,1,0,0,0,0,0,0,0,1,1,0,0
59,1937,35,intact,Kalamazoo,MI,VP,1660,5.6,49,31,43.6,Very Poor,4054.28,2380.18,0.5871,2.611423483,3.304570403,4.449702529,1.453971832,0.665516464,-11.85472278,5.94362749,5.280633365,-11.85472278,0.07,0.14,0.44,0.022,0.01,0,1.96,1.01,0,96.348,8.307528392,0.02626506,7.41517511,-0.532560116,0,0,0,0,0,1,0,0,0,0,0,0,0,1,1,0,0
59,1937,35,intact,Kalamazoo,MI,VP,1660,5.6,49,31,43.6,Very Poor,4638.68,2868.43,0.6184,2.611423483,3.304570403,4.449702529,1.453971832,0.665516464,-11.85472278,5.94362749,5.280633365,-11.85472278,0.07,0.14,0.44,0.022,0.01,0,1.96,1.01,0,96.348,8.442185122,0.02626506,7.41517511,-0.480619782,0,0,0,0,0,1,0,0,0,0,0,0,0,1,1,0,0
63,1937,35,intact,Charleston,SC,VP,84,6.9,66,45.2,46.7,Very Poor,767.02,701.85,0.915,2.611423483,3.304570403,4.449702529,1.453971832,0.665516464,-11.85472278,5.94362749,5.280633365,-11.85472278,0.07,0.14,0.44,0.022,0.01,0,1.96,1.01,0,96.348,6.642512877,0.555952381,4.442651256,-0.088831214,0,0,0,0,1,0,0,0,0,0,0,0,0,1,0,0,0
63,1937,35,intact,Charleston,SC,VP,84,6.9,66,45.2,46.7,Very Poor,1461,1037.52,0.7101,2.611423483,3.304570403,4.449702529,1.453971832,0.665516464,-11.85472278,5.94362749,5.280633365,-11.85472278,0.07,0.14,0.44,0.022,0.01,0,1.96,1.01,0,96.348,7.286876412,0.555952381,4.442651256,-0.342349474,0,0,0,0,1,0,0,0,0,0,0,0,0,1,0,0,0
63,1937,35,intact,Charleston,SC,VP,84,6.9,66,45.2,46.7,Very Poor,3287.25,2715.85,0.8262,2.611423483,3.304570403,4.449702529,1.453971832,0.665516464,-11.85472278,5.94362749,5.280633365,-11.85472278,0.07,0.14,0.44,0.022,0.01,0,1.96,1.01,0,96.348,8.097806628,0.555952381,4.442651256,-0.190918404,0,0,0,0,1,0,0,0,0,0,0,0,0,1,0,0,0
63,1937,35,intact,Charleston,SC,VP,84,6.9,66,45.2,46.7,Very Poor,4054.28,2227.61,0.5494,2.611423483,3.304570403,4.449702529,1.453971832,0.665516464,-11.85472278,5.94362749,5.280633365,-11.85472278,0.07,0.14,0.44,0.022,0.01,0,1.96,1.01,0,96.348,8.307528392,0.555952381,4.442651256,-0.598928505,0,0,0,0,1,0,0,0,0,0,0,0,0,1,0,0,0
63,1937,35,intact,Charleston,SC,VP,84,6.9,66,45.2,46.7,Very Poor,4638.68,3570.27,0.7697,2.611423483,3.304570403,4.449702529,1.453971832,0.665516464,-11.85472278,5.94362749,5.280633365,-11.85472278,0.07,0.14,0.44,0.022,0.01,0,1.96,1.01,0,96.348,8.442185122,0.555952381,4.442651256,-0.26175445,0,0,0,0,1,0,0,0,0,0,0,0,0,1,0,0,0
67,1937,35,intact,Milwaukee,WI,VP,455,7.6,46.1,30.1,11.1,Very Poor,767.02,7018.49,9.1503,2.611423483,3.304570403,4.449702529,1.453971832,0.665516464,-11.85472278,5.94362749,5.280633365,-11.85472278,0.07,0.14,0.44,0.022,0.01,0,1.96,1.01,0,96.348,6.642512877,0.024395604,6.12249281,2.213786666,0,0,0,0,0,0,0,0,0,0,0,0,0,1,1,0,0
67,1937,35,intact,Milwaukee,WI,VP,455,7.6,46.1,30.1,11.1,Very Poor,1461,13518.22,9.2527,2.611423483,3.304570403,4.449702529,1.453971832,0.665516464,-11.85472278,5.94362749,5.280633365,-11.85472278,0.07,0.14,0.44,0.022,0.01,0,1.96,1.01,0,96.348,7.286876412,0.024395604,6.12249281,2.224915401,0,0,0,0,0,0,0,0,0,0,0,0,0,1,1,0,0
67,1937,35,intact,Milwaukee,WI,VP,455,7.6,46.1,30.1,11.1,Very Poor,4054.28,9734.34,2.401,2.611423483,3.304570403,4.449702529,1.453971832,0.665516464,-11.85472278,5.94362749,5.280633365,-11.85472278,0.07,0.14,0.44,0.022,0.01,0,1.96,1.01,0,96.348,8.307528392,0.024395604,6.12249281,0.875885317,0,0,0,0,0,0,0,0,0,0,0,0,0,1,1,0,0
67,1937,35,intact,Milwaukee,WI,VP,455,7.6,46.1,30.1,11.1,Very Poor,4638.68,11900.92,2.5656,2.611423483,3.304570403,4.449702529,1.453971832,0.665516464,-11.85472278,5.94362749,5.280633365,-11.85472278,0.07,0.14,0.44,0.022,0.01,0,1.96,1.01,0,96.348,8.442185122,0.024395604,6.12249281,0.942192369,0,0,0,0,0,0,0,0,0,0,0,0,0,1,1,0,0
53,1937,41,intact,Atlanta,GA,G,17790,4.8,61.2,48.3,33.7,Good,730.5,457.73,0.6266,0.761872835,3.177786258,1.742701844,-0.665242286,1.264666132,3.371942266,1.83801201,2.503507595,-13.99524665,0.075,0.84,0.2,0.018,0.124,1.02,0.22,0.428,0,97.075,6.593729231,0.001894323,9.78644799,-0.4674469,0,1,0,0,0,0,0,0,0,0,0,0,0,1,0,3,3
53,1937,41,intact,Atlanta,GA,G,17790,4.8,61.2,48.3,33.7,Good,1461,732.36,0.5013,0.761872835,3.177786258,1.742701844,-0.665242286,1.264666132,3.371942266,1.83801201,2.503507595,-13.99524665,0.075,0.84,0.2,0.018,0.124,1.02,0.22,0.428,0,97.075,7.286876412,0.001894323,9.78644799,-0.690550555,0,1,0,0,0,0,0,0,0,0,0,0,0,1,0,3,3
53,1937,41,intact,Atlanta,GA,G,17790,4.8,61.2,48.3,33.7,Good,3287.25,1007,0.3063,0.761872835,3.177786258,1.742701844,-0.665242286,1.264666132,3.371942266,1.83801201,2.503507595,-13.99524665,0.075,0.84,0.2,0.018,0.124,1.02,0.22,0.428,0,97.075,8.097806628,0.001894323,9.78644799,-1.183190265,0,1,0,0,0,0,0,0,0,0,0,0,0,1,0,3,3
53,1937,41,intact,Atlanta,GA,G,17790,4.8,61.2,48.3,33.7,Good,4054.28,884.94,0.2183,0.761872835,3.177786258,1.742701844,-0.665242286,1.264666132,3.371942266,1.83801201,2.503507595,-13.99524665,0.075,0.84,0.2,0.018,0.124,1.02,0.22,0.428,0,97.075,8.307528392,0.001894323,9.78644799,-1.521885015,0,1,0,0,0,0,0,0,0,0,0,0,0,1,0,3,3
53,1937,41,intact,Atlanta,GA,G,17790,4.8,61.2,48.3,33.7,Good,4638.68,1098.55,0.2368,0.761872835,3.177786258,1.742701844,-0.665242286,1.264666132,3.371942266,1.83801201,2.503507595,-13.99524665,0.075,0.84,0.2,0.018,0.124,1.02,0.22,0.428,0,97.075,8.442185122,0.001894323,9.78644799,-1.440539376,0,1,0,0,0,0,0,0,0,0,0,0,0,1,0,3,3
55,1937,41,intact,Loch Raven,MD,G,5210,5.8,55.4,42.6,32,Good,730.5,396.7,0.5431,0.761872835,3.177786258,1.742701844,-0.665242286,1.264666132,3.371942266,1.83801201,2.503507595,-13.99524665,0.075,0.84,0.2,0.018,0.124,1.02,0.22,0.428,0,97.075,6.593729231,0.006142035,8.558527055,-0.610461814,0,0,0,0,0,0,0,0,0,0,0,0,1,1,1,3,3
55,1937,41,intact,Loch Raven,MD,G,5210,5.8,55.4,42.6,32,Good,1461,701.85,0.4804,0.761872835,3.177786258,1.742701844,-0.665242286,1.264666132,3.371942266,1.83801201,2.503507595,-13.99524665,0.075,0.84,0.2,0.018,0.124,1.02,0.22,0.428,0,97.075,7.286876412,0.006142035,8.558527055,-0.733136189,0,0,0,0,0,0,0,0,0,0,0,0,1,1,1,3,3
55,1937,41,intact,Loch Raven,MD,G,5210,5.8,55.4,42.6,32,Good,3287.25,915.46,0.2785,0.761872835,3.177786258,1.742701844,-0.665242286,1.264666132,3.371942266,1.83801201,2.503507595,-13.99524665,0.075,0.84,0.2,0.018,0.124,1.02,0.22,0.428,0,97.075,8.097806628,0.006142035,8.558527055,-1.27833722,0,0,0,0,0,0,0,0,0,0,0,0,1,1,1,3,3
55,1937,41,intact,Loch Raven,MD,G,5210,5.8,55.4,42.6,32,Good,4054.28,823.91,0.2032,0.761872835,3.177786258,1.742701844,-0.665242286,1.264666132,3.371942266,1.83801201,2.503507595,-13.99524665,0.075,0.84,0.2,0.018,0.124,1.02,0.22,0.428,0,97.075,8.307528392,0.006142035,8.558527055,-1.593564563,0,0,0,0,0,0,0,0,0,0,0,0,1,1,1,3,3
55,1937,41,intact,Loch Raven,MD,G,5210,5.8,55.4,42.6,32,Good,4638.68,1007,0.2171,0.761872835,3.177786258,1.742701844,-0.665242286,1.264666132,3.371942266,1.83801201,2.503507595,-13.99524665,0.075,0.84,0.2,0.018,0.124,1.02,0.22,0.428,0,97.075,8.442185122,0.006142035,8.558527055,-1.527397202,0,0,0,0,0,0,0,0,0,0,0,0,1,1,1,3,3
62,1937,41,intact,Meridian,MS,F,6920,4.5,64,53,34.6,Good,730.5,579.79,0.7937,0.761872835,3.177786258,1.742701844,-0.665242286,1.264666132,3.371942266,1.83801201,2.503507595,-13.99524665,0.075,0.84,0.2,0.018,0.124,1.02,0.22,0.428,0,97.075,6.593729231,0.005,8.842315547,-0.231049723,1,0,0,0,0,0,0,0,0,0,0,0,0,1,0,2,3
62,1937,41,intact,Meridian,MS,F,6920,4.5,64,53,34.6,Good,1461,915.46,0.6266,0.761872835,3.177786258,1.742701844,-0.665242286,1.264666132,3.371942266,1.83801201,2.503507595,-13.99524665,0.075,0.84,0.2,0.018,0.124,1.02,0.22,0.428,0,97.075,7.286876412,0.005,8.842315547,-0.4674469,1,0,0,0,0,0,0,0,0,0,0,0,0,1,0,2,3
62,1937,41,intact,Meridian,MS,F,6920,4.5,64,53,34.6,Good,3287.25,1159.58,0.3528,0.761872835,3.177786258,1.742701844,-0.665242286,1.264666132,3.371942266,1.83801201,2.503507595,-13.99524665,0.075,0.84,0.2,0.018,0.124,1.02,0.22,0.428,0,97.075,8.097806628,0.005,8.842315547,-1.041853955,1,0,0,0,0,0,0,0,0,0,0,0,0,1,0,2,3
62,1937,41,intact,Meridian,MS,F,6920,4.5,64,53,34.6,Good,4054.28,1434.21,0.3538,0.761872835,3.177786258,1.742701844,-0.665242286,1.264666132,3.371942266,1.83801201,2.503507595,-13.99524665,0.075,0.84,0.2,0.018,0.124,1.02,0.22,0.428,0,97.075,8.307528392,0.005,8.842315547,-1.039023497,1,0,0,0,0,0,0,0,0,0,0,0,0,1,0,2,3
62,1937,41,intact,Meridian,MS,F,6920,4.5,64,53,34.6,Good,4638.68,1678.33,0.3618,0.761872835,3.177786258,1.742701844,-0.665242286,1.264666132,3.371942266,1.83801201,2.503507595,-13.99524665,0.075,0.84,0.2,0.018,0.124,1.02,0.22,0.428,0,97.075,8.442185122,0.005,8.842315547,-1.016663706,1,0,0,0,0,0,0,0,0,0,0,0,0,1,0,2,3
