Repository: sk7-dev/corrosion_prediction

File: Dataset/modelling2.csv (part 23 of 44)
site_no,year,material_id,specimen_status,city,state,internal_drainage,resistivity,pH,mean_temp,annual_precipitation,moisture,areation,approximate_days,weight_loss_g,corrosion_rate,C_clr,Si_clr,Mn_clr,S_clr,P_clr,Cr_clr,Ni_clr,Cu_clr,Mo_clr,C,Si,Mn,S,P,Cr,Ni,Cu,Mo,Fe,log_days,moisture_res_index,log_resistivity,log_corrosion_rate,texture_Clay,texture_Clay Loam,texture_Loam,texture_Loamy Sand,texture_Marsh,texture_Muck,texture_Peat,texture_Sand,texture_Sandy Clay Loam,texture_Sandy Loam,texture_Silt Loam,texture_Silty Clay,texture_Silty Clay Loam,iron_type_Wrought,climate_zone_Temperate,internal_drainage_code,areation_code
65,1937,41,intact,Wilmington,CA,G,148,8,62.4,15.2,26.4,Good,730.5,1342.67,1.838,0.761872835,3.177786258,1.742701844,-0.665242286,1.264666132,3.371942266,1.83801201,2.503507595,-13.99524665,0.075,0.84,0.2,0.018,0.124,1.02,0.22,0.428,0,97.075,6.593729231,0.178378378,5.003946306,0.608678024,0,0,0,0,0,0,0,0,0,0,1,0,0,1,1,3,3
65,1937,41,intact,Wilmington,CA,G,148,8,62.4,15.2,26.4,Good,1461,1647.82,1.1279,0.761872835,3.177786258,1.742701844,-0.665242286,1.264666132,3.371942266,1.83801201,2.503507595,-13.99524665,0.075,0.84,0.2,0.018,0.124,1.02,0.22,0.428,0,97.075,7.286876412,0.178378378,5.003946306,0.120357497,0,0,0,0,0,0,0,0,0,0,1,0,0,1,1,3,3
65,1937,41,intact,Wilmington,CA,G,148,8,62.4,15.2,26.4,Good,3287.25,3356.67,1.0211,0.761872835,3.177786258,1.742701844,-0.665242286,1.264666132,3.371942266,1.83801201,2.503507595,-13.99524665,0.075,0.84,0.2,0.018,0.124,1.02,0.22,0.428,0,97.075,8.097806628,0.178378378,5.003946306,0.020880478,0,0,0,0,0,0,0,0,0,0,1,0,0,1,1,3,3
65,1937,41,intact,Wilmington,CA,G,148,8,62.4,15.2,26.4,Good,4054.28,3021,0.7451,0.761872835,3.177786258,1.742701844,-0.665242286,1.264666132,3.371942266,1.83801201,2.503507595,-13.99524665,0.075,0.84,0.2,0.018,0.124,1.02,0.22,0.428,0,97.075,8.307528392,0.178378378,5.003946306,-0.294236841,0,0,0,0,0,0,0,0,0,0,1,0,0,1,1,3,3
65,1937,41,intact,Wilmington,CA,G,148,8,62.4,15.2,26.4,Good,4638.68,3478.73,0.7499,0.761872835,3.177786258,1.742701844,-0.665242286,1.264666132,3.371942266,1.83801201,2.503507595,-13.99524665,0.075,0.84,0.2,0.018,0.124,1.02,0.22,0.428,0,97.075,8.442185122,0.178378378,5.003946306,-0.287815415,0,0,0,0,0,0,0,0,0,0,1,0,0,1,1,3,3
64,1937,41,intact,Cholanie,CA,F,62,7.5,58,16,41.1,Fair,730.5,1495.24,2.0469,0.761872835,3.177786258,1.742701844,-0.665242286,1.264666132,3.371942266,1.83801201,2.503507595,-13.99524665,0.075,0.84,0.2,0.018,0.124,1.02,0.22,0.428,0,97.075,6.593729231,0.662903226,4.143134726,0.716326454,0,0,0,0,0,0,0,0,0,0,0,0,1,1,1,2,2
64,1937,41,intact,Cholanie,CA,F,62,7.5,58,16,41.1,Fair,1461,1556.27,1.0652,0.761872835,3.177786258,1.742701844,-0.665242286,1.264666132,3.371942266,1.83801201,2.503507595,-13.99524665,0.075,0.84,0.2,0.018,0.124,1.02,0.22,0.428,0,97.075,7.286876412,0.662903226,4.143134726,0.063162575,0,0,0,0,0,0,0,0,0,0,0,0,1,1,1,2,2
64,1937,41,intact,Cholanie,CA,F,62,7.5,58,16,41.1,Fair,3287.25,1739.36,0.5291,0.761872835,3.177786258,1.742701844,-0.665242286,1.264666132,3.371942266,1.83801201,2.503507595,-13.99524665,0.075,0.84,0.2,0.018,0.124,1.02,0.22,0.428,0,97.075,8.097806628,0.662903226,4.143134726,-0.636577829,0,0,0,0,0,0,0,0,0,0,0,0,1,1,1,2,2
64,1937,41,intact,Cholanie,CA,F,62,7.5,58,16,41.1,Fair,4054.28,3234.61,0.7978,0.761872835,3.177786258,1.742701844,-0.665242286,1.264666132,3.371942266,1.83801201,2.503507595,-13.99524665,0.075,0.84,0.2,0.018,0.124,1.02,0.22,0.428,0,97.075,8.307528392,0.662903226,4.143134726,-0.22589734,0,0,0,0,0,0,0,0,0,0,0,0,1,1,1,2,2
64,1937,41,intact,Cholanie,CA,F,62,7.5,58,16,41.1,Fair,4638.68,2319.15,0.5,0.761872835,3.177786258,1.742701844,-0.665242286,1.264666132,3.371942266,1.83801201,2.503507595,-13.99524665,0.075,0.84,0.2,0.018,0.124,1.02,0.22,0.428,0,97.075,8.442185122,0.662903226,4.143134726,-0.693147181,0,0,0,0,0,0,0,0,0,0,0,0,1,1,1,2,2
66,1937,41,intact,Phoenix,AZ,F,232,8,69.7,7.8,16.5,Fair,730.5,2105.55,2.8823,0.761872835,3.177786258,1.742701844,-0.665242286,1.264666132,3.371942266,1.83801201,2.503507595,-13.99524665,0.075,0.84,0.2,0.018,0.124,1.02,0.22,0.428,0,97.075,6.593729231,0.07112069,5.451038454,1.058588587,0,0,0,0,0,0,0,0,0,1,0,0,0,1,1,2,2
66,1937,41,intact,Phoenix,AZ,F,232,8,69.7,7.8,16.5,Fair,1461,4150.06,2.8406,0.761872835,3.177786258,1.742701844,-0.665242286,1.264666132,3.371942266,1.83801201,2.503507595,-13.99524665,0.075,0.84,0.2,0.018,0.124,1.02,0.22,0.428,0,97.075,7.286876412,0.07112069,5.451038454,1.044015297,0,0,0,0,0,0,0,0,0,1,0,0,0,1,1,2,2
66,1937,41,intact,Phoenix,AZ,F,232,8,69.7,7.8,16.5,Fair,3287.25,1190.09,0.362,0.761872835,3.177786258,1.742701844,-0.665242286,1.264666132,3.371942266,1.83801201,2.503507595,-13.99524665,0.075,0.84,0.2,0.018,0.124,1.02,0.22,0.428,0,97.075,8.097806628,0.07112069,5.451038454,-1.016111067,0,0,0,0,0,0,0,0,0,1,0,0,0,1,1,2,2
66,1937,41,intact,Phoenix,AZ,F,232,8,69.7,7.8,16.5,Fair,4054.28,3753.37,0.9258,0.761872835,3.177786258,1.742701844,-0.665242286,1.264666132,3.371942266,1.83801201,2.503507595,-13.99524665,0.075,0.84,0.2,0.018,0.124,1.02,0.22,0.428,0,97.075,8.307528392,0.07112069,5.451038454,-0.07709705,0,0,0,0,0,0,0,0,0,1,0,0,0,1,1,2,2
66,1937,41,intact,Phoenix,AZ,F,232,8,69.7,7.8,16.5,Fair,4638.68,5370.67,1.1578,0.761872835,3.177786258,1.742701844,-0.665242286,1.264666132,3.371942266,1.83801201,2.503507595,-13.99524665,0.075,0.84,0.2,0.018,0.124,1.02,0.22,0.428,0,97.075,8.442185122,0.07112069,5.451038454,0.146521653,0,0,0,0,0,0,0,0,0,1,0,0,0,1,1,2,2
70,1937,41,intact,Buttonwillo,CA,F,278,9.4,65,6,24.7,Fair,730.5,1647.82,2.2557,0.761872835,3.177786258,1.742701844,-0.665242286,1.264666132,3.371942266,1.83801201,2.503507595,-13.99524665,0.075,0.84,0.2,0.018,0.124,1.02,0.22,0.428,0,97.075,6.593729231,0.088848921,5.631211782,0.813460346,0,1,0,0,0,0,0,0,0,0,0,0,0,1,1,2,2
70,1937,41,intact,Buttonwillo,CA,F,278,9.4,65,6,24.7,Fair,1461,2990.49,2.0469,0.761872835,3.177786258,1.742701844,-0.665242286,1.264666132,3.371942266,1.83801201,2.503507595,-13.99524665,0.075,0.84,0.2,0.018,0.124,1.02,0.22,0.428,0,97.075,7.286876412,0.088848921,5.631211782,0.716326454,0,1,0,0,0,0,0,0,0,0,0,0,0,1,1,2,2
70,1937,41,intact,Buttonwillo,CA,F,278,9.4,65,6,24.7,Fair,3287.25,4821.4,1.4667,0.761872835,3.177786258,1.742701844,-0.665242286,1.264666132,3.371942266,1.83801201,2.503507595,-13.99524665,0.075,0.84,0.2,0.018,0.124,1.02,0.22,0.428,0,97.075,8.097806628,0.088848921,5.631211782,0.383014979,0,1,0,0,0,0,0,0,0,0,0,0,0,1,1,2,2
70,1937,41,intact,Buttonwillo,CA,F,278,9.4,65,6,24.7,Fair,4054.28,8574.76,2.115,0.761872835,3.177786258,1.742701844,-0.665242286,1.264666132,3.371942266,1.83801201,2.503507595,-13.99524665,0.075,0.84,0.2,0.018,0.124,1.02,0.22,0.428,0,97.075,8.307528392,0.088848921,5.631211782,0.749054812,0,1,0,0,0,0,0,0,0,0,0,0,0,1,1,2,2
58,1937,41,intact,New Orleans,LA,VP,712,4.8,69.3,57.4,57.8,Poor,730.5,1342.67,1.838,0.761872835,3.177786258,1.742701844,-0.665242286,1.264666132,3.371942266,1.83801201,2.503507595,-13.99524665,0.075,0.84,0.2,0.018,0.124,1.02,0.22,0.428,0,97.075,6.593729231,0.081179775,6.56948142,0.608678024,0,0,0,0,0,1,0,0,0,0,0,0,0,1,0,0,1
58,1937,41,intact,New Orleans,LA,VP,712,4.8,69.3,57.4,57.8,Poor,1461,2746.37,1.8798,0.761872835,3.177786258,1.742701844,-0.665242286,1.264666132,3.371942266,1.83801201,2.503507595,-13.99524665,0.075,0.84,0.2,0.018,0.124,1.02,0.22,0.428,0,97.075,7.286876412,0.081179775,6.56948142,0.631165388,0,0,0,0,0,1,0,0,0,0,0,0,0,1,0,0,1
58,1937,41,intact,New Orleans,LA,VP,712,4.8,69.3,57.4,57.8,Poor,3287.25,5096.03,1.5502,0.761872835,3.177786258,1.742701844,-0.665242286,1.264666132,3.371942266,1.83801201,2.503507595,-13.99524665,0.075,0.84,0.2,0.018,0.124,1.02,0.22,0.428,0,97.075,8.097806628,0.081179775,6.56948142,0.438383955,0,0,0,0,0,1,0,0,0,0,0,0,0,1,0,0,1
58,1937,41,intact,New Orleans,LA,VP,712,4.8,69.3,57.4,57.8,Poor,4054.28,5492.73,1.3548,0.761872835,3.177786258,1.742701844,-0.665242286,1.264666132,3.371942266,1.83801201,2.503507595,-13.99524665,0.075,0.84,0.2,0.018,0.124,1.02,0.22,0.428,0,97.075,8.307528392,0.081179775,6.56948142,0.303653842,0,0,0,0,0,1,0,0,0,0,0,0,0,1,0,0,1
58,1937,41,intact,New Orleans,LA,VP,712,4.8,69.3,57.4,57.8,Poor,4638.68,5706.34,1.2302,0.761872835,3.177786258,1.742701844,-0.665242286,1.264666132,3.371942266,1.83801201,2.503507595,-13.99524665,0.075,0.84,0.2,0.018,0.124,1.02,0.22,0.428,0,97.075,8.442185122,0.081179775,6.56948142,0.207176758,0,0,0,0,0,1,0,0,0,0,0,0,0,1,0,0,1
60,1937,41,intact,Plymouth,OH,P,218,2.6,49,37,43.4,Poor,730.5,1769.88,2.4228,0.761872835,3.177786258,1.742701844,-0.665242286,1.264666132,3.371942266,1.83801201,2.503507595,-13.99524665,0.075,0.84,0.2,0.018,0.124,1.02,0.22,0.428,0,97.075,6.593729231,0.199082569,5.38907173,0.884923896,0,0,0,0,0,0,1,0,0,0,0,0,0,1,1,1,1
60,1937,41,intact,Plymouth,OH,P,218,2.6,49,37,43.4,Poor,1461,3112.55,2.1304,0.761872835,3.177786258,1.742701844,-0.665242286,1.264666132,3.371942266,1.83801201,2.503507595,-13.99524665,0.075,0.84,0.2,0.018,0.124,1.02,0.22,0.428,0,97.075,7.286876412,0.199082569,5.38907173,0.756309756,0,0,0,0,0,0,1,0,0,0,0,0,0,1,1,1,1
60,1937,41,intact,Plymouth,OH,P,218,2.6,49,37,43.4,Poor,3287.25,7598.28,2.3114,0.761872835,3.177786258,1.742701844,-0.665242286,1.264666132,3.371942266,1.83801201,2.503507595,-13.99524665,0.075,0.84,0.2,0.018,0.124,1.02,0.22,0.428,0,97.075,8.097806628,0.199082569,5.38907173,0.837853402,0,0,0,0,0,0,1,0,0,0,0,0,0,1,1,1,1
60,1937,41,intact,Plymouth,OH,P,218,2.6,49,37,43.4,Poor,4054.28,5645.31,1.3924,0.761872835,3.177786258,1.742701844,-0.665242286,1.264666132,3.371942266,1.83801201,2.503507595,-13.99524665,0.075,0.84,0.2,0.018,0.124,1.02,0.22,0.428,0,97.075,8.307528392,0.199082569,5.38907173,0.331028877,0,0,0,0,0,0,1,0,0,0,0,0,0,1,1,1,1
60,1937,41,intact,Plymouth,OH,P,218,2.6,49,37,43.4,Poor,4638.68,5492.73,1.1841,0.761872835,3.177786258,1.742701844,-0.665242286,1.264666132,3.371942266,1.83801201,2.503507595,-13.99524665,0.075,0.84,0.2,0.018,0.124,1.02,0.22,0.428,0,97.075,8.442185122,0.199082569,5.38907173,0.168982992,0,0,0,0,0,0,1,0,0,0,0,0,0,1,1,1,1
61,1937,41,intact,New Orleans,LA,P,943,6.8,69.3,57.4,30.8,Poor,730.5,732.36,1.0025,0.761872835,3.177786258,1.742701844,-0.665242286,1.264666132,3.371942266,1.83801201,2.503507595,-13.99524665,0.075,0.84,0.2,0.018,0.124,1.02,0.22,0.428,0,97.075,6.593729231,0.032661718,6.850126166,0.00249688,1,0,0,0,0,0,0,0,0,0,0,0,0,1,0,1,1
61,1937,41,intact,New Orleans,LA,P,943,6.8,69.3,57.4,30.8,Poor,1461,1403.7,0.9608,0.761872835,3.177786258,1.742701844,-0.665242286,1.264666132,3.371942266,1.83801201,2.503507595,-13.99524665,0.075,0.84,0.2,0.018,0.124,1.02,0.22,0.428,0,97.075,7.286876412,0.032661718,6.850126166,-0.039989008,1,0,0,0,0,0,0,0,0,0,0,0,0,1,0,1,1
61,1937,41,intact,New Orleans,LA,P,943,6.8,69.3,57.4,30.8,Poor,3287.25,1098.55,0.3342,0.761872835,3.177786258,1.742701844,-0.665242286,1.264666132,3.371942266,1.83801201,2.503507595,-13.99524665,0.075,0.84,0.2,0.018,0.124,1.02,0.22,0.428,0,97.075,8.097806628,0.032661718,6.850126166,-1.096015663,1,0,0,0,0,0,0,0,0,0,0,0,0,1,0,1,1
61,1937,41,intact,New Orleans,LA,P,943,6.8,69.3,57.4,30.8,Poor,4054.28,2166.58,0.5344,0.761872835,3.177786258,1.742701844,-0.665242286,1.264666132,3.371942266,1.83801201,2.503507595,-13.99524665,0.075,0.84,0.2,0.018,0.124,1.02,0.22,0.428,0,97.075,8.307528392,0.032661718,6.850126166,-0.626610657,1,0,0,0,0,0,0,0,0,0,0,0,0,1,0,1,1
61,1937,41,intact,New Orleans,LA,P,943,6.8,69.3,57.4,30.8,Poor,4638.68,2166.58,0.4671,0.761872835,3.177786258,1.742701844,-0.665242286,1.264666132,3.371942266,1.83801201,2.503507595,-13.99524665,0.075,0.84,0.2,0.018,0.124,1.02,0.22,0.428,0,97.075,8.442185122,0.032661718,6.850126166,-0.761211911,1,0,0,0,0,0,0,0,0,0,0,0,0,1,0,1,1
51,1937,41,intact,Spindletop,TX,P,190,6.2,69,49,47.4,Very Poor,730.5,2807.4,3.8431,0.761872835,3.177786258,1.742701844,-0.665242286,1.264666132,3.371942266,1.83801201,2.503507595,-13.99524665,0.075,0.84,0.2,0.018,0.124,1.02,0.22,0.428,0,97.075,6.593729231,0.249473684,5.252273428,1.346279333,1,0,0,0,0,0,0,0,0,0,0,0,0,1,0,1,0
51,1937,41,intact,Spindletop,TX,P,190,6.2,69,49,47.4,Very Poor,3287.25,5980.97,1.8194,0.761872835,3.177786258,1.742701844,-0.665242286,1.264666132,3.371942266,1.83801201,2.503507595,-13.99524665,0.075,0.84,0.2,0.018,0.124,1.02,0.22,0.428,0,97.075,8.097806628,0.249473684,5.252273428,0.598506776,1,0,0,0,0,0,0,0,0,0,0,0,0,1,0,1,0
56,1937,41,intact,El Vista,TX,VP,406,7.1,69,49,28.7,Very Poor,730.5,3814.4,5.2216,0.761872835,3.177786258,1.742701844,-0.665242286,1.264666132,3.371942266,1.83801201,2.503507595,-13.99524665,0.075,0.84,0.2,0.018,0.124,1.02,0.22,0.428,0,97.075,6.593729231,0.070689655,6.008813185,1.652803868,1,0,0,0,0,0,0,0,0,0,0,0,0,1,0,0,0
56,1937,41,intact,El Vista,TX,VP,406,7.1,69,49,28.7,Very Poor,1461,6347.16,4.3444,0.761872835,3.177786258,1.742701844,-0.665242286,1.264666132,3.371942266,1.83801201,2.503507595,-13.99524665,0.075,0.84,0.2,0.018,0.124,1.02,0.22,0.428,0,97.075,7.286876412,0.070689655,6.008813185,1.468887659,1,0,0,0,0,0,0,0,0,0,0,0,0,1,0,0,0
56,1937,41,intact,El Vista,TX,VP,406,7.1,69,49,28.7,Very Poor,3287.25,8574.76,2.6085,0.761872835,3.177786258,1.742701844,-0.665242286,1.264666132,3.371942266,1.83801201,2.503507595,-13.99524665,0.075,0.84,0.2,0.018,0.124,1.02,0.22,0.428,0,97.075,8.097806628,0.070689655,6.008813185,0.958775343,1,0,0,0,0,0,0,0,0,0,0,0,0,1,0,0,0
56,1937,41,intact,El Vista,TX,VP,406,7.1,69,49,28.7,Very Poor,4054.28,13426.67,3.3117,0.761872835,3.177786258,1.742701844,-0.665242286,1.264666132,3.371942266,1.83801201,2.503507595,-13.99524665,0.075,0.84,0.2,0.018,0.124,1.02,0.22,0.428,0,97.075,8.307528392,0.070689655,6.008813185,1.197461653,1,0,0,0,0,0,0,0,0,0,0,0,0,1,0,0,0
59,1937,41,intact,Kalamazoo,MI,VP,1660,5.6,49,31,43.6,Very Poor,730.5,335.67,0.4595,0.761872835,3.177786258,1.742701844,-0.665242286,1.264666132,3.371942266,1.83801201,2.503507595,-13.99524665,0.075,0.84,0.2,0.018,0.124,1.02,0.22,0.428,0,97.075,6.593729231,0.02626506,7.41517511,-0.777616337,0,0,0,0,0,1,0,0,0,0,0,0,0,1,1,0,0
59,1937,41,intact,Kalamazoo,MI,VP,1660,5.6,49,31,43.6,Very Poor,1461,762.88,0.5222,0.761872835,3.177786258,1.742701844,-0.665242286,1.264666132,3.371942266,1.83801201,2.503507595,-13.99524665,0.075,0.84,0.2,0.018,0.124,1.02,0.22,0.428,0,97.075,7.286876412,0.02626506,7.41517511,-0.649704623,0,0,0,0,0,1,0,0,0,0,0,0,0,1,1,0,0
59,1937,41,intact,Kalamazoo,MI,VP,1660,5.6,49,31,43.6,Very Poor,3287.25,2380.18,0.7241,0.761872835,3.177786258,1.742701844,-0.665242286,1.264666132,3.371942266,1.83801201,2.503507595,-13.99524665,0.075,0.84,0.2,0.018,0.124,1.02,0.22,0.428,0,97.075,8.097806628,0.02626506,7.41517511,-0.322825775,0,0,0,0,0,1,0,0,0,0,0,0,0,1,1,0,0
59,1937,41,intact,Kalamazoo,MI,VP,1660,5.6,49,31,43.6,Very Poor,4054.28,2288.64,0.5645,0.761872835,3.177786258,1.742701844,-0.665242286,1.264666132,3.371942266,1.83801201,2.503507595,-13.99524665,0.075,0.84,0.2,0.018,0.124,1.02,0.22,0.428,0,97.075,8.307528392,0.02626506,7.41517511,-0.571814895,0,0,0,0,0,1,0,0,0,0,0,0,0,1,1,0,0
59,1937,41,intact,Kalamazoo,MI,VP,1660,5.6,49,31,43.6,Very Poor,4638.68,2593.79,0.5592,0.761872835,3.177786258,1.742701844,-0.665242286,1.264666132,3.371942266,1.83801201,2.503507595,-13.99524665,0.075,0.84,0.2,0.018,0.124,1.02,0.22,0.428,0,97.075,8.442185122,0.02626506,7.41517511,-0.581248088,0,0,0,0,0,1,0,0,0,0,0,0,0,1,1,0,0
63,1937,41,intact,Charleston,SC,VP,84,6.9,66,45.2,46.7,Very Poor,730.5,732.36,1.0025,0.761872835,3.177786258,1.742701844,-0.665242286,1.264666132,3.371942266,1.83801201,2.503507595,-13.99524665,0.075,0.84,0.2,0.018,0.124,1.02,0.22,0.428,0,97.075,6.593729231,0.555952381,4.442651256,0.00249688,0,0,0,0,1,0,0,0,0,0,0,0,0,1,0,0,0
63,1937,41,intact,Charleston,SC,VP,84,6.9,66,45.2,46.7,Very Poor,1461,1251.12,0.8563,0.761872835,3.177786258,1.742701844,-0.665242286,1.264666132,3.371942266,1.83801201,2.503507595,-13.99524665,0.075,0.84,0.2,0.018,0.124,1.02,0.22,0.428,0,97.075,7.286876412,0.555952381,4.442651256,-0.155134497,0,0,0,0,1,0,0,0,0,0,0,0,0,1,0,0,0
63,1937,41,intact,Charleston,SC,VP,84,6.9,66,45.2,46.7,Very Poor,3287.25,1769.88,0.5384,0.761872835,3.177786258,1.742701844,-0.665242286,1.264666132,3.371942266,1.83801201,2.503507595,-13.99524665,0.075,0.84,0.2,0.018,0.124,1.02,0.22,0.428,0,97.075,8.097806628,0.555952381,4.442651256,-0.619153501,0,0,0,0,1,0,0,0,0,0,0,0,0,1,0,0,0
63,1937,41,intact,Charleston,SC,VP,84,6.9,66,45.2,46.7,Very Poor,4054.28,2410.7,0.5946,0.761872835,3.177786258,1.742701844,-0.665242286,1.264666132,3.371942266,1.83801201,2.503507595,-13.99524665,0.075,0.84,0.2,0.018,0.124,1.02,0.22,0.428,0,97.075,8.307528392,0.555952381,4.442651256,-0.519866368,0,0,0,0,1,0,0,0,0,0,0,0,0,1,0,0,0
63,1937,41,intact,Charleston,SC,VP,84,6.9,66,45.2,46.7,Very Poor,4638.68,2380.18,0.5131,0.761872835,3.177786258,1.742701844,-0.665242286,1.264666132,3.371942266,1.83801201,2.503507595,-13.99524665,0.075,0.84,0.2,0.018,0.124,1.02,0.22,0.428,0,97.075,8.442185122,0.555952381,4.442651256,-0.667284521,0,0,0,0,1,0,0,0,0,0,0,0,0,1,0,0,0
67,1937,41,intact,Milwaukee,WI,VP,455,7.6,46.1,30.1,11.1,Very Poor,730.5,5401.19,7.3938,0.761872835,3.177786258,1.742701844,-0.665242286,1.264666132,3.371942266,1.83801201,2.503507595,-13.99524665,0.075,0.84,0.2,0.018,0.124,1.02,0.22,0.428,0,97.075,6.593729231,0.024395604,6.12249281,2.000641811,0,0,0,0,0,0,0,0,0,0,0,0,0,1,1,0,0
67,1937,41,intact,Milwaukee,WI,VP,455,7.6,46.1,30.1,11.1,Very Poor,1461,4241.61,2.9032,0.761872835,3.177786258,1.742701844,-0.665242286,1.264666132,3.371942266,1.83801201,2.503507595,-13.99524665,0.075,0.84,0.2,0.018,0.124,1.02,0.22,0.428,0,97.075,7.286876412,0.024395604,6.12249281,1.065813577,0,0,0,0,0,0,0,0,0,0,0,0,0,1,1,0,0
67,1937,41,intact,Milwaukee,WI,VP,455,7.6,46.1,30.1,11.1,Very Poor,3287.25,8025.49,2.4414,0.761872835,3.177786258,1.742701844,-0.665242286,1.264666132,3.371942266,1.83801201,2.503507595,-13.99524665,0.075,0.84,0.2,0.018,0.124,1.02,0.22,0.428,0,97.075,8.097806628,0.024395604,6.12249281,0.892571645,0,0,0,0,0,0,0,0,0,0,0,0,0,1,1,0,0
67,1937,41,intact,Milwaukee,WI,VP,455,7.6,46.1,30.1,11.1,Very Poor,4054.28,7689.82,1.8967,0.761872835,3.177786258,1.742701844,-0.665242286,1.264666132,3.371942266,1.83801201,2.503507595,-13.99524665,0.075,0.84,0.2,0.018,0.124,1.02,0.22,0.428,0,97.075,8.307528392,0.024395604,6.12249281,0.640115534,0,0,0,0,0,0,0,0,0,0,0,0,0,1,1,0,0
53,1932,37,intact,Atlanta,GA,G,17790,4.8,61.2,48.3,33.7,Good,730.5,671.33,0.919,6.062204653,6.367586226,6.467669664,-8.983818556,-8.983818556,-8.983818556,8.932535385,8.105278297,-8.983818556,0.14,0.19,0.21,0,0,0,2.47,1.08,0,95.91,6.593729231,0.001894323,9.78644799,-0.084469157,0,1,0,0,0,0,0,0,0,0,0,0,0,1,0,3,3
53,1932,37,intact,Atlanta,GA,G,17790,4.8,61.2,48.3,33.7,Good,1972.35,671.33,0.3404,6.062204653,6.367586226,6.467669664,-8.983818556,-8.983818556,-8.983818556,8.932535385,8.105278297,-8.983818556,0.14,0.19,0.21,0,0,0,2.47,1.08,0,95.91,7.586981004,0.001894323,9.78644799,-1.077633882,0,1,0,0,0,0,0,0,0,0,0,0,0,1,0,3,3
53,1932,37,intact,Atlanta,GA,G,17790,4.8,61.2,48.3,33.7,Good,2702.85,793.39,0.2935,6.062204653,6.367586226,6.467669664,-8.983818556,-8.983818556,-8.983818556,8.932535385,8.105278297,-8.983818556,0.14,0.19,0.21,0,0,0,2.47,1.08,0,95.91,7.902062051,0.001894323,9.78644799,-1.22587764,0,1,0,0,0,0,0,0,0,0,0,0,0,1,0,3,3
53,1932,37,intact,Atlanta,GA,G,17790,4.8,61.2,48.3,33.7,Good,3396.83,762.88,0.2246,6.062204653,6.367586226,6.467669664,-8.983818556,-8.983818556,-8.983818556,8.932535385,8.105278297,-8.983818556,0.14,0.19,0.21,0,0,0,2.47,1.08,0,95.91,8.130597923,0.001894323,9.78644799,-1.493434237,0,1,0,0,0,0,0,0,0,0,0,0,0,1,0,3,3
53,1932,37,intact,Atlanta,GA,G,17790,4.8,61.2,48.3,33.7,Good,5223.07,1037.52,0.1986,6.062204653,6.367586226,6.467669664,-8.983818556,-8.983818556,-8.983818556,8.932535385,8.105278297,-8.983818556,0.14,0.19,0.21,0,0,0,2.47,1.08,0,95.91,8.560840631,0.001894323,9.78644799,-1.616462527,0,1,0,0,0,0,0,0,0,0,0,0,0,1,0,3,3
53,1937,45,intact,Atlanta,GA,G,17790,4.8,61.2,48.3,33.7,Good,767.02,274.64,0.3581,1.452653494,3.17263264,3.022350459,-1.281702767,-0.183098498,5.630032516,1.60865763,-0.811703649,-12.60982182,0.077,0.43,0.37,0.005,0.015,5.02,0.09,0.008,0,93.985,6.642512877,0.001894323,9.78644799,-1.026943002,0,1,0,0,0,0,0,0,0,0,0,0,0,1,0,3,3
53,1937,45,intact,Atlanta,GA,G,17790,4.8,61.2,48.3,33.7,Good,1461,396.7,0.2715,1.452653494,3.17263264,3.022350459,-1.281702767,-0.183098498,5.630032516,1.60865763,-0.811703649,-12.60982182,0.077,0.43,0.37,0.005,0.015,5.02,0.09,0.008,0,93.985,7.286876412,0.001894323,9.78644799,-1.30379314,0,1,0,0,0,0,0,0,0,0,0,0,0,1,0,3,3
53,1937,45,intact,Atlanta,GA,G,17790,4.8,61.2,48.3,33.7,Good,3287.25,610.3,0.1857,1.452653494,3.17263264,3.022350459,-1.281702767,-0.183098498,5.630032516,1.60865763,-0.811703649,-12.60982182,0.077,0.43,0.37,0.005,0.015,5.02,0.09,0.008,0,93.985,8.097806628,0.001894323,9.78644799,-1.683622811,0,1,0,0,0,0,0,0,0,0,0,0,0,1,0,3,3
53,1937,45,intact,Atlanta,GA,G,17790,4.8,61.2,48.3,33.7,Good,4054.28,640.82,0.1581,1.452653494,3.17263264,3.022350459,-1.281702767,-0.183098498,5.630032516,1.60865763,-0.811703649,-12.60982182,0.077,0.43,0.37,0.005,0.015,5.02,0.09,0.008,0,93.985,8.307528392,0.001894323,9.78644799,-1.844527535,0,1,0,0,0,0,0,0,0,0,0,0,0,1,0,3,3
53,1937,45,intact,Atlanta,GA,G,17790,4.8,61.2,48.3,33.7,Good,4638.68,854.42,0.1842,1.452653494,3.17263264,3.022350459,-1.281702767,-0.183098498,5.630032516,1.60865763,-0.811703649,-12.60982182,0.077,0.43,0.37,0.005,0.015,5.02,0.09,0.008,0,93.985,8.442185122,0.001894323,9.78644799,-1.691733155,0,1,0,0,0,0,0,0,0,0,0,0,0,1,0,3,3
55,1932,37,intact,Loch Raven,MD,G,5210,5.8,55.4,42.6,32,Good,730.5,518.76,0.7101,6.062204653,6.367586226,6.467669664,-8.983818556,-8.983818556,-8.983818556,8.932535385,8.105278297,-8.983818556,0.14,0.19,0.21,0,0,0,2.47,1.08,0,95.91,6.593729231,0.006142035,8.558527055,-0.342349474,0,0,0,0,0,0,0,0,0,0,0,0,1,1,1,3,3
55,1932,37,intact,Loch Raven,MD,G,5210,5.8,55.4,42.6,32,Good,1972.35,427.21,0.2166,6.062204653,6.367586226,6.467669664,-8.983818556,-8.983818556,-8.983818556,8.932535385,8.105278297,-8.983818556,0.14,0.19,0.21,0,0,0,2.47,1.08,0,95.91,7.586981004,0.006142035,8.558527055,-1.529702944,0,0,0,0,0,0,0,0,0,0,0,0,1,1,1,3,3
55,1932,37,intact,Loch Raven,MD,G,5210,5.8,55.4,42.6,32,Good,2702.85,671.33,0.2484,6.062204653,6.367586226,6.467669664,-8.983818556,-8.983818556,-8.983818556,8.932535385,8.105278297,-8.983818556,0.14,0.19,0.21,0,0,0,2.47,1.08,0,95.91,7.902062051,0.006142035,8.558527055,-1.392714929,0,0,0,0,0,0,0,0,0,0,0,0,1,1,1,3,3
55,1932,37,intact,Loch Raven,MD,G,5210,5.8,55.4,42.6,32,Good,3396.83,610.3,0.1797,6.062204653,6.367586226,6.467669664,-8.983818556,-8.983818556,-8.983818556,8.932535385,8.105278297,-8.983818556,0.14,0.19,0.21,0,0,0,2.47,1.08,0,95.91,8.130597923,0.006142035,8.558527055,-1.716466485,0,0,0,0,0,0,0,0,0,0,0,0,1,1,1,3,3
55,1932,37,intact,Loch Raven,MD,G,5210,5.8,55.4,42.6,32,Good,5223.07,732.36,0.1402,6.062204653,6.367586226,6.467669664,-8.983818556,-8.983818556,-8.983818556,8.932535385,8.105278297,-8.983818556,0.14,0.19,0.21,0,0,0,2.47,1.08,0,95.91,8.560840631,0.006142035,8.558527055,-1.964685304,0,0,0,0,0,0,0,0,0,0,0,0,1,1,1,3,3
55,1937,45,intact,Loch Raven,MD,G,5210,5.8,55.4,42.6,32,Good,767.02,213.61,0.2785,1.452653494,3.17263264,3.022350459,-1.281702767,-0.183098498,5.630032516,1.60865763,-0.811703649,-12.60982182,0.077,0.43,0.37,0.005,0.015,5.02,0.09,0.008,0,93.985,6.642512877,0.006142035,8.558527055,-1.27833722,0,0,0,0,0,0,0,0,0,0,0,0,1,1,1,3,3
55,1937,45,intact,Loch Raven,MD,G,5210,5.8,55.4,42.6,32,Good,1461,335.67,0.2298,1.452653494,3.17263264,3.022350459,-1.281702767,-0.183098498,5.630032516,1.60865763,-0.811703649,-12.60982182,0.077,0.43,0.37,0.005,0.015,5.02,0.09,0.008,0,93.985,7.286876412,0.006142035,8.558527055,-1.470545914,0,0,0,0,0,0,0,0,0,0,0,0,1,1,1,3,3
55,1937,45,intact,Loch Raven,MD,G,5210,5.8,55.4,42.6,32,Good,3287.25,518.76,0.1578,1.452653494,3.17263264,3.022350459,-1.281702767,-0.183098498,5.630032516,1.60865763,-0.811703649,-12.60982182,0.077,0.43,0.37,0.005,0.015,5.02,0.09,0.008,0,93.985,8.097806628,0.006142035,8.558527055,-1.846426871,0,0,0,0,0,0,0,0,0,0,0,0,1,1,1,3,3
55,1937,45,intact,Loch Raven,MD,G,5210,5.8,55.4,42.6,32,Good,4054.28,518.76,0.128,1.452653494,3.17263264,3.022350459,-1.281702767,-0.183098498,5.630032516,1.60865763,-0.811703649,-12.60982182,0.077,0.43,0.37,0.005,0.015,5.02,0.09,0.008,0,93.985,8.307528392,0.006142035,8.558527055,-2.055725015,0,0,0,0,0,0,0,0,0,0,0,0,1,1,1,3,3
55,1937,45,intact,Loch Raven,MD,G,5210,5.8,55.4,42.6,32,Good,4638.68,488.24,0.1053,1.452653494,3.17263264,3.022350459,-1.281702767,-0.183098498,5.630032516,1.60865763,-0.811703649,-12.60982182,0.077,0.43,0.37,0.005,0.015,5.02,0.09,0.008,0,93.985,8.442185122,0.006142035,8.558527055,-2.25094186,0,0,0,0,0,0,0,0,0,0,0,0,1,1,1,3,3
62,1932,37,intact,Meridian,MS,F,6920,4.5,64,53,34.6,Good,730.5,823.91,1.1279,6.062204653,6.367586226,6.467669664,-8.983818556,-8.983818556,-8.983818556,8.932535385,8.105278297,-8.983818556,0.14,0.19,0.21,0,0,0,2.47,1.08,0,95.91,6.593729231,0.005,8.842315547,0.120357497,1,0,0,0,0,0,0,0,0,0,0,0,0,1,0,2,3
62,1932,37,intact,Meridian,MS,F,6920,4.5,64,53,34.6,Good,1972.35,701.85,0.3558,6.062204653,6.367586226,6.467669664,-8.983818556,-8.983818556,-8.983818556,8.932535385,8.105278297,-8.983818556,0.14,0.19,0.21,0,0,0,2.47,1.08,0,95.91,7.586981004,0.005,8.842315547,-1.033386504,1,0,0,0,0,0,0,0,0,0,0,0,0,1,0,2,3
62,1932,37,intact,Meridian,MS,F,6920,4.5,64,53,34.6,Good,2702.85,1129.06,0.4177,6.062204653,6.367586226,6.467669664,-8.983818556,-8.983818556,-8.983818556,8.932535385,8.105278297,-8.983818556,0.14,0.19,0.21,0,0,0,2.47,1.08,0,95.91,7.902062051,0.005,8.842315547,-0.872991807,1,0,0,0,0,0,0,0,0,0,0,0,0,1,0,2,3
62,1932,37,intact,Meridian,MS,F,6920,4.5,64,53,34.6,Good,3396.83,1647.82,0.4851,6.062204653,6.367586226,6.467669664,-8.983818556,-8.983818556,-8.983818556,8.932535385,8.105278297,-8.983818556,0.14,0.19,0.21,0,0,0,2.47,1.08,0,95.91,8.130597923,0.005,8.842315547,-0.723400224,1,0,0,0,0,0,0,0,0,0,0,0,0,1,0,2,3
62,1932,37,intact,Meridian,MS,F,6920,4.5,64,53,34.6,Good,5223.07,1098.55,0.2103,6.062204653,6.367586226,6.467669664,-8.983818556,-8.983818556,-8.983818556,8.932535385,8.105278297,-8.983818556,0.14,0.19,0.21,0,0,0,2.47,1.08,0,95.91,8.560840631,0.005,8.842315547,-1.559220196,1,0,0,0,0,0,0,0,0,0,0,0,0,1,0,2,3
62,1937,45,intact,Meridian,MS,F,6920,4.5,64,53,34.6,Good,767.02,213.61,0.2785,1.452653494,3.17263264,3.022350459,-1.281702767,-0.183098498,5.630032516,1.60865763,-0.811703649,-12.60982182,0.077,0.43,0.37,0.005,0.015,5.02,0.09,0.008,0,93.985,6.642512877,0.005,8.842315547,-1.27833722,1,0,0,0,0,0,0,0,0,0,0,0,0,1,0,2,3
62,1937,45,intact,Meridian,MS,F,6920,4.5,64,53,34.6,Good,1461,366.18,0.2506,1.452653494,3.17263264,3.022350459,-1.281702767,-0.183098498,5.630032516,1.60865763,-0.811703649,-12.60982182,0.077,0.43,0.37,0.005,0.015,5.02,0.09,0.008,0,93.985,7.286876412,0.005,8.842315547,-1.383897237,1,0,0,0,0,0,0,0,0,0,0,0,0,1,0,2,3
62,1937,45,intact,Meridian,MS,F,6920,4.5,64,53,34.6,Good,3287.25,549.27,0.1671,1.452653494,3.17263264,3.022350459,-1.281702767,-0.183098498,5.630032516,1.60865763,-0.811703649,-12.60982182,0.077,0.43,0.37,0.005,0.015,5.02,0.09,0.008,0,93.985,8.097806628,0.005,8.842315547,-1.789162843,1,0,0,0,0,0,0,0,0,0,0,0,0,1,0,2,3
62,1937,45,intact,Meridian,MS,F,6920,4.5,64,53,34.6,Good,4054.28,671.33,0.1656,1.452653494,3.17263264,3.022350459,-1.281702767,-0.183098498,5.630032516,1.60865763,-0.811703649,-12.60982182,0.077,0.43,0.37,0.005,0.015,5.02,0.09,0.008,0,93.985,8.307528392,0.005,8.842315547,-1.798180037,1,0,0,0,0,0,0,0,0,0,0,0,0,1,0,2,3
62,1937,45,intact,Meridian,MS,F,6920,4.5,64,53,34.6,Good,4638.68,762.88,0.1645,1.452653494,3.17263264,3.022350459,-1.281702767,-0.183098498,5.630032516,1.60865763,-0.811703649,-12.60982182,0.077,0.43,0.37,0.005,0.015,5.02,0.09,0.008,0,93.985,8.442185122,0.005,8.842315547,-1.804844709,1,0,0,0,0,0,0,0,0,0,0,0,0,1,0,2,3
65,1932,37,intact,Wilmington,CA,G,148,8,62.4,15.2,26.4,Good,730.5,1525.76,2.0887,6.062204653,6.367586226,6.467669664,-8.983818556,-8.983818556,-8.983818556,8.932535385,8.105278297,-8.983818556,0.14,0.19,0.21,0,0,0,2.47,1.08,0,95.91,6.593729231,0.178378378,5.003946306,0.736541863,0,0,0,0,0,0,0,0,0,0,1,0,0,1,1,3,3
65,1932,37,intact,Wilmington,CA,G,148,8,62.4,15.2,26.4,Good,1972.35,1281.64,0.6498,6.062204653,6.367586226,6.467669664,-8.983818556,-8.983818556,-8.983818556,8.932535385,8.105278297,-8.983818556,0.14,0.19,0.21,0,0,0,2.47,1.08,0,95.91,7.586981004,0.178378378,5.003946306,-0.431090656,0,0,0,0,0,0,0,0,0,0,1,0,0,1,1,3,3
65,1932,37,intact,Wilmington,CA,G,148,8,62.4,15.2,26.4,Good,2702.85,1861.43,0.6887,6.062204653,6.367586226,6.467669664,-8.983818556,-8.983818556,-8.983818556,8.932535385,8.105278297,-8.983818556,0.14,0.19,0.21,0,0,0,2.47,1.08,0,95.91,7.902062051,0.178378378,5.003946306,-0.372949516,0,0,0,0,0,0,0,0,0,0,1,0,0,1,1,3,3
65,1932,37,intact,Wilmington,CA,G,148,8,62.4,15.2,26.4,Good,3396.83,1830.91,0.539,6.062204653,6.367586226,6.467669664,-8.983818556,-8.983818556,-8.983818556,8.932535385,8.105278297,-8.983818556,0.14,0.19,0.21,0,0,0,2.47,1.08,0,95.91,8.130597923,0.178378378,5.003946306,-0.618039708,0,0,0,0,0,0,0,0,0,0,1,0,0,1,1,3,3
65,1932,37,intact,Wilmington,CA,G,148,8,62.4,15.2,26.4,Good,5223.07,2105.55,0.4031,6.062204653,6.367586226,6.467669664,-8.983818556,-8.983818556,-8.983818556,8.932535385,8.105278297,-8.983818556,0.14,0.19,0.21,0,0,0,2.47,1.08,0,95.91,8.560840631,0.178378378,5.003946306,-0.908570609,0,0,0,0,0,0,0,0,0,0,1,0,0,1,1,3,3
65,1937,45,intact,Wilmington,CA,G,148,8,62.4,15.2,26.4,Good,767.02,701.85,0.915,1.452653494,3.17263264,3.022350459,-1.281702767,-0.183098498,5.630032516,1.60865763,-0.811703649,-12.60982182,0.077,0.43,0.37,0.005,0.015,5.02,0.09,0.008,0,93.985,6.642512877,0.178378378,5.003946306,-0.088831214,0,0,0,0,0,0,0,0,0,0,1,0,0,1,1,3,3
65,1937,45,intact,Wilmington,CA,G,148,8,62.4,15.2,26.4,Good,1461,671.33,0.4595,1.452653494,3.17263264,3.022350459,-1.281702767,-0.183098498,5.630032516,1.60865763,-0.811703649,-12.60982182,0.077,0.43,0.37,0.005,0.015,5.02,0.09,0.008,0,93.985,7.286876412,0.178378378,5.003946306,-0.777616337,0,0,0,0,0,0,0,0,0,0,1,0,0,1,1,3,3
65,1937,45,intact,Wilmington,CA,G,148,8,62.4,15.2,26.4,Good,3287.25,1098.55,0.3342,1.452653494,3.17263264,3.022350459,-1.281702767,-0.183098498,5.630032516,1.60865763,-0.811703649,-12.60982182,0.077,0.43,0.37,0.005,0.015,5.02,0.09,0.008,0,93.985,8.097806628,0.178378378,5.003946306,-1.096015663,0,0,0,0,0,0,0,0,0,0,1,0,0,1,1,3,3
65,1937,45,intact,Wilmington,CA,G,148,8,62.4,15.2,26.4,Good,4054.28,854.42,0.2107,1.452653494,3.17263264,3.022350459,-1.281702767,-0.183098498,5.630032516,1.60865763,-0.811703649,-12.60982182,0.077,0.43,0.37,0.005,0.015,5.02,0.09,0.008,0,93.985,8.307528392,0.178378378,5.003946306,-1.557319958,0,0,0,0,0,0,0,0,0,0,1,0,0,1,1,3,3
65,1937,45,intact,Wilmington,CA,G,148,8,62.4,15.2,26.4,Good,4638.68,1068.03,0.2302,1.452653494,3.17263264,3.022350459,-1.281702767,-0.183098498,5.630032516,1.60865763,-0.811703649,-12.60982182,0.077,0.43,0.37,0.005,0.015,5.02,0.09,0.008,0,93.985,8.442185122,0.178378378,5.003946306,-1.468806783,0,0,0,0,0,0,0,0,0,0,1,0,0,1,1,3,3
64,1932,37,intact,Cholanie,CA,F,62,7.5,58,16,41.1,Fair,730.5,1983.49,2.7152,6.062204653,6.367586226,6.467669664,-8.983818556,-8.983818556,-8.983818556,8.932535385,8.105278297,-8.983818556,0.14,0.19,0.21,0,0,0,2.47,1.08,0,95.91,6.593729231,0.662903226,4.143134726,0.998865615,0,0,0,0,0,0,0,0,0,0,0,0,1,1,1,2,2
64,1932,37,intact,Cholanie,CA,F,62,7.5,58,16,41.1,Fair,1972.35,7201.58,3.6513,6.062204653,6.367586226,6.467669664,-8.983818556,-8.983818556,-8.983818556,8.932535385,8.105278297,-8.983818556,0.14,0.19,0.21,0,0,0,2.47,1.08,0,95.91,7.586981004,0.662903226,4.143134726,1.295083269,0,0,0,0,0,0,0,0,0,0,0,0,1,1,1,2,2
64,1932,37,intact,Cholanie,CA,F,62,7.5,58,16,41.1,Fair,2702.85,11473.7,4.245,6.062204653,6.367586226,6.467669664,-8.983818556,-8.983818556,-8.983818556,8.932535385,8.105278297,-8.983818556,0.14,0.19,0.21,0,0,0,2.47,1.08,0,95.91,7.902062051,0.662903226,4.143134726,1.44574182,0,0,0,0,0,0,0,0,0,0,0,0,1,1,1,2,2
64,1932,37,intact,Cholanie,CA,F,62,7.5,58,16,41.1,Fair,3396.83,7567.76,2.2279,6.062204653,6.367586226,6.467669664,-8.983818556,-8.983818556,-8.983818556,8.932535385,8.105278297,-8.983818556,0.14,0.19,0.21,0,0,0,2.47,1.08,0,95.91,8.130597923,0.662903226,4.143134726,0.801059438,0,0,0,0,0,0,0,0,0,0,0,0,1,1,1,2,2
64,1932,37,intact,Cholanie,CA,F,62,7.5,58,16,41.1,Fair,5223.07,7781.37,1.4898,6.062204653,6.367586226,6.467669664,-8.983818556,-8.983818556,-8.983818556,8.932535385,8.105278297,-8.983818556,0.14,0.19,0.21,0,0,0,2.47,1.08,0,95.91,8.560840631,0.662903226,4.143134726,0.398641883,0,0,0,0,0,0,0,0,0,0,0,0,1,1,1,2,2
64,1937,45,intact,Cholanie,CA,F,62,7.5,58,16,41.1,Fair,767.02,1373.18,1.7903,1.452653494,3.17263264,3.022350459,-1.281702767,-0.183098498,5.630032516,1.60865763,-0.811703649,-12.60982182,0.077,0.43,0.37,0.005,0.015,5.02,0.09,0.008,0,93.985,6.642512877,0.662903226,4.143134726,0.582383204,0,0,0,0,0,0,0,0,0,0,0,0,1,1,1,2,2
64,1937,45,intact,Cholanie,CA,F,62,7.5,58,16,41.1,Fair,1461,1342.67,0.919,1.452653494,3.17263264,3.022350459,-1.281702767,-0.183098498,5.630032516,1.60865763,-0.811703649,-12.60982182,0.077,0.43,0.37,0.005,0.015,5.02,0.09,0.008,0,93.985,7.286876412,0.662903226,4.143134726,-0.084469157,0,0,0,0,0,0,0,0,0,0,0,0,1,1,1,2,2
64,1937,45,intact,Cholanie,CA,F,62,7.5,58,16,41.1,Fair,3287.25,1342.67,0.4084,1.452653494,3.17263264,3.022350459,-1.281702767,-0.183098498,5.630032516,1.60865763,-0.811703649,-12.60982182,0.077,0.43,0.37,0.005,0.015,5.02,0.09,0.008,0,93.985,8.097806628,0.662903226,4.143134726,-0.895508193,0,0,0,0,0,0,0,0,0,0,0,0,1,1,1,2,2
64,1937,45,intact,Cholanie,CA,F,62,7.5,58,16,41.1,Fair,4054.28,3051.52,0.7527,1.452653494,3.17263264,3.022350459,-1.281702767,-0.183098498,5.630032516,1.60865763,-0.811703649,-12.60982182,0.077,0.43,0.37,0.005,0.015,5.02,0.09,0.008,0,93.985,8.307528392,0.662903226,4.143134726,-0.284088537,0,0,0,0,0,0,0,0,0,0,0,0,1,1,1,2,2
64,1937,45,intact,Cholanie,CA,F,62,7.5,58,16,41.1,Fair,4638.68,2197.09,0.4736,1.452653494,3.17263264,3.022350459,-1.281702767,-0.183098498,5.630032516,1.60865763,-0.811703649,-12.60982182,0.077,0.43,0.37,0.005,0.015,5.02,0.09,0.008,0,93.985,8.442185122,0.662903226,4.143134726,-0.747392195,0,0,0,0,0,0,0,0,0,0,0,0,1,1,1,2,2
66,1932,37,intact,Phoenix,AZ,F,232,8,69.7,7.8,16.5,Fair,730.5,1556.27,2.1304,6.062204653,6.367586226,6.467669664,-8.983818556,-8.983818556,-8.983818556,8.932535385,8.105278297,-8.983818556,0.14,0.19,0.21,0,0,0,2.47,1.08,0,95.91,6.593729231,0.07112069,5.451038454,0.756309756,0,0,0,0,0,0,0,0,0,1,0,0,0,1,1,2,2
66,1932,37,intact,Phoenix,AZ,F,232,8,69.7,7.8,16.5,Fair,1972.35,2563.27,1.2996,6.062204653,6.367586226,6.467669664,-8.983818556,-8.983818556,-8.983818556,8.932535385,8.105278297,-8.983818556,0.14,0.19,0.21,0,0,0,2.47,1.08,0,95.91,7.586981004,0.07112069,5.451038454,0.262056525,0,0,0,0,0,0,0,0,0,1,0,0,0,1,1,2,2
66,1932,37,intact,Phoenix,AZ,F,232,8,69.7,7.8,16.5,Fair,2702.85,2807.4,1.0387,6.062204653,6.367586226,6.467669664,-8.983818556,-8.983818556,-8.983818556,8.932535385,8.105278297,-8.983818556,0.14,0.19,0.21,0,0,0,2.47,1.08,0,95.91,7.902062051,0.07112069,5.451038454,0.037969931,0,0,0,0,0,0,0,0,0,1,0,0,0,1,1,2,2
66,1932,37,intact,Phoenix,AZ,F,232,8,69.7,7.8,16.5,Fair,3396.83,2288.64,0.6738,6.062204653,6.367586226,6.467669664,-8.983818556,-8.983818556,-8.983818556,8.932535385,8.105278297,-8.983818556,0.14,0.19,0.21,0,0,0,2.47,1.08,0,95.91,8.130597923,0.07112069,5.451038454,-0.394821948,0,0,0,0,0,0,0,0,0,1,0,0,0,1,1,2,2
66,1932,37,intact,Phoenix,AZ,F,232,8,69.7,7.8,16.5,Fair,5223.07,4455.21,0.853,6.062204653,6.367586226,6.467669664,-8.983818556,-8.983818556,-8.983818556,8.932535385,8.105278297,-8.983818556,0.14,0.19,0.21,0,0,0,2.47,1.08,0,95.91,8.560840631,0.07112069,5.451038454,-0.158995731,0,0,0,0,0,0,0,0,0,1,0,0,0,1,1,2,2
66,1937,45,intact,Phoenix,AZ,F,232,8,69.7,7.8,16.5,Fair,767.02,1769.88,2.3075,1.452653494,3.17263264,3.022350459,-1.281702767,-0.183098498,5.630032516,1.60865763,-0.811703649,-12.60982182,0.077,0.43,0.37,0.005,0.015,5.02,0.09,0.008,0,93.985,6.642512877,0.07112069,5.451038454,0.836164687,0,0,0,0,0,0,0,0,0,1,0,0,0,1,1,2,2
66,1937,45,intact,Phoenix,AZ,F,232,8,69.7,7.8,16.5,Fair,1461,3692.34,2.5273,1.452653494,3.17263264,3.022350459,-1.281702767,-0.183098498,5.630032516,1.60865763,-0.811703649,-12.60982182,0.077,0.43,0.37,0.005,0.015,5.02,0.09,0.008,0,93.985,7.286876412,0.07112069,5.451038454,0.927151539,0,0,0,0,0,0,0,0,0,1,0,0,0,1,1,2,2
66,1937,45,intact,Phoenix,AZ,F,232,8,69.7,7.8,16.5,Fair,3287.25,1068.03,0.3249,1.452653494,3.17263264,3.022350459,-1.281702767,-0.183098498,5.630032516,1.60865763,-0.811703649,-12.60982182,0.077,0.43,0.37,0.005,0.015,5.02,0.09,0.008,0,93.985,8.097806628,0.07112069,5.451038454,-1.124237836,0,0,0,0,0,0,0,0,0,1,0,0,0,1,1,2,2
66,1937,45,intact,Phoenix,AZ,F,232,8,69.7,7.8,16.5,Fair,4054.28,4119.55,1.0161,1.452653494,3.17263264,3.022350459,-1.281702767,-0.183098498,5.630032516,1.60865763,-0.811703649,-12.60982182,0.077,0.43,0.37,0.005,0.015,5.02,0.09,0.008,0,93.985,8.307528392,0.07112069,5.451038454,0.01597177,0,0,0,0,0,0,0,0,0,1,0,0,0,1,1,2,2
66,1937,45,intact,Phoenix,AZ,F,232,8,69.7,7.8,16.5,Fair,4638.68,4485.73,0.967,1.452653494,3.17263264,3.022350459,-1.281702767,-0.183098498,5.630032516,1.60865763,-0.811703649,-12.60982182,0.077,0.43,0.37,0.005,0.015,5.02,0.09,0.008,0,93.985,8.442185122,0.07112069,5.451038454,-0.033556784,0,0,0,0,0,0,0,0,0,1,0,0,0,1,1,2,2
70,1937,45,intact,Buttonwillo,CA,F,278,9.4,65,6,24.7,Fair,767.02,1495.24,1.9494,1.452653494,3.17263264,3.022350459,-1.281702767,-0.183098498,5.630032516,1.60865763,-0.811703649,-12.60982182,0.077,0.43,0.37,0.005,0.015,5.02,0.09,0.008,0,93.985,6.642512877,0.088848921,5.631211782,0.667521633,0,1,0,0,0,0,0,0,0,0,0,0,0,1,1,2,2
70,1937,45,intact,Buttonwillo,CA,F,278,9.4,65,6,24.7,Fair,1461,3051.52,2.0887,1.452653494,3.17263264,3.022350459,-1.281702767,-0.183098498,5.630032516,1.60865763,-0.811703649,-12.60982182,0.077,0.43,0.37,0.005,0.015,5.02,0.09,0.008,0,93.985,7.286876412,0.088848921,5.631211782,0.736541863,0,1,0,0,0,0,0,0,0,0,0,0,0,1,1,2,2
70,1937,45,intact,Buttonwillo,CA,F,278,9.4,65,6,24.7,Fair,3287.25,5828.4,1.773,1.452653494,3.17263264,3.022350459,-1.281702767,-0.183098498,5.630032516,1.60865763,-0.811703649,-12.60982182,0.077,0.43,0.37,0.005,0.015,5.02,0.09,0.008,0,93.985,8.097806628,0.088848921,5.631211782,0.572673027,0,1,0,0,0,0,0,0,0,0,0,0,0,1,1,2,2
70,1937,45,intact,Buttonwillo,CA,F,278,9.4,65,6,24.7,Fair,4054.28,9001.98,2.2204,1.452653494,3.17263264,3.022350459,-1.281702767,-0.183098498,5.630032516,1.60865763,-0.811703649,-12.60982182,0.077,0.43,0.37,0.005,0.015,5.02,0.09,0.008,0,93.985,8.307528392,0.088848921,5.631211782,0.79768736,0,1,0,0,0,0,0,0,0,0,0,0,0,1,1,2,2
70,1937,45,intact,Buttonwillo,CA,F,278,9.4,65,6,24.7,Fair,4638.68,6957.46,1.4999,1.452653494,3.17263264,3.022350459,-1.281702767,-0.183098498,5.630032516,1.60865763,-0.811703649,-12.60982182,0.077,0.43,0.37,0.005,0.015,5.02,0.09,0.008,0,93.985,8.442185122,0.088848921,5.631211782,0.405398439,0,1,0,0,0,0,0,0,0,0,0,0,0,1,1,2,2
58,1932,37,intact,New Orleans,LA,VP,712,4.8,69.3,57.4,57.8,Poor,730.5,1068.03,1.4621,6.062204653,6.367586226,6.467669664,-8.983818556,-8.983818556,-8.983818556,8.932535385,8.105278297,-8.983818556,0.14,0.19,0.21,0,0,0,2.47,1.08,0,95.91,6.593729231,0.081179775,6.56948142,0.379873758,0,0,0,0,0,1,0,0,0,0,0,0,0,1,0,0,1
58,1932,37,intact,New Orleans,LA,VP,712,4.8,69.3,57.4,57.8,Poor,1972.35,2349.67,1.1913,6.062204653,6.367586226,6.467669664,-8.983818556,-8.983818556,-8.983818556,8.932535385,8.105278297,-8.983818556,0.14,0.19,0.21,0,0,0,2.47,1.08,0,95.91,7.586981004,0.081179775,6.56948142,0.175045148,0,0,0,0,0,1,0,0,0,0,0,0,0,1,0,0,1
58,1932,37,intact,New Orleans,LA,VP,712,4.8,69.3,57.4,57.8,Poor,2702.85,2959.97,1.0951,6.062204653,6.367586226,6.467669664,-8.983818556,-8.983818556,-8.983818556,8.932535385,8.105278297,-8.983818556,0.14,0.19,0.21,0,0,0,2.47,1.08,0,95.91,7.902062051,0.081179775,6.56948142,0.090845683,0,0,0,0,0,1,0,0,0,0,0,0,0,1,0,0,1
58,1932,37,intact,New Orleans,LA,VP,712,4.8,69.3,57.4,57.8,Poor,3396.83,2014,0.5929,6.062204653,6.367586226,6.467669664,-8.983818556,-8.983818556,-8.983818556,8.932535385,8.105278297,-8.983818556,0.14,0.19,0.21,0,0,0,2.47,1.08,0,95.91,8.130597923,0.081179775,6.56948142,-0.522729528,0,0,0,0,0,1,0,0,0,0,0,0,0,1,0,0,1
58,1932,37,intact,New Orleans,LA,VP,712,4.8,69.3,57.4,57.8,Poor,5223.07,3997.49,0.7654,6.062204653,6.367586226,6.467669664,-8.983818556,-8.983818556,-8.983818556,8.932535385,8.105278297,-8.983818556,0.14,0.19,0.21,0,0,0,2.47,1.08,0,95.91,8.560840631,0.081179775,6.56948142,-0.267356706,0,0,0,0,0,1,0,0,0,0,0,0,0,1,0,0,1
