Repository: sk7-dev/corrosion_prediction

File: Dataset/modelling2.csv (part 24 of 44)
site_no,year,material_id,specimen_status,city,state,internal_drainage,resistivity,pH,mean_temp,annual_precipitation,moisture,areation,approximate_days,weight_loss_g,corrosion_rate,C_clr,Si_clr,Mn_clr,S_clr,P_clr,Cr_clr,Ni_clr,Cu_clr,Mo_clr,C,Si,Mn,S,P,Cr,Ni,Cu,Mo,Fe,log_days,moisture_res_index,log_resistivity,log_corrosion_rate,texture_Clay,texture_Clay Loam,texture_Loam,texture_Loamy Sand,texture_Marsh,texture_Muck,texture_Peat,texture_Sand,texture_Sandy Clay Loam,texture_Sandy Loam,texture_Silt Loam,texture_Silty Clay,texture_Silty Clay Loam,iron_type_Wrought,climate_zone_Temperate,internal_drainage_code,areation_code
58,1937,45,intact,New Orleans,LA,VP,712,4.8,69.3,57.4,57.8,Poor,767.02,1251.12,1.6311,1.452653494,3.17263264,3.022350459,-1.281702767,-0.183098498,5.630032516,1.60865763,-0.811703649,-12.60982182,0.077,0.43,0.37,0.005,0.015,5.02,0.09,0.008,0,93.985,6.642512877,0.081179775,6.56948142,0.489254634,0,0,0,0,0,1,0,0,0,0,0,0,0,1,0,0,1
58,1937,45,intact,New Orleans,LA,VP,712,4.8,69.3,57.4,57.8,Poor,1461,1800.4,1.2323,1.452653494,3.17263264,3.022350459,-1.281702767,-0.183098498,5.630032516,1.60865763,-0.811703649,-12.60982182,0.077,0.43,0.37,0.005,0.015,5.02,0.09,0.008,0,93.985,7.286876412,0.081179775,6.56948142,0.208882342,0,0,0,0,0,1,0,0,0,0,0,0,0,1,0,0,1
58,1937,45,intact,New Orleans,LA,VP,712,4.8,69.3,57.4,57.8,Poor,3287.25,2288.64,0.6962,1.452653494,3.17263264,3.022350459,-1.281702767,-0.183098498,5.630032516,1.60865763,-0.811703649,-12.60982182,0.077,0.43,0.37,0.005,0.015,5.02,0.09,0.008,0,93.985,8.097806628,0.081179775,6.56948142,-0.362118304,0,0,0,0,0,1,0,0,0,0,0,0,0,1,0,0,1
58,1937,45,intact,New Orleans,LA,VP,712,4.8,69.3,57.4,57.8,Poor,4054.28,2197.09,0.5419,1.452653494,3.17263264,3.022350459,-1.281702767,-0.183098498,5.630032516,1.60865763,-0.811703649,-12.60982182,0.077,0.43,0.37,0.005,0.015,5.02,0.09,0.008,0,93.985,8.307528392,0.081179775,6.56948142,-0.612673796,0,0,0,0,0,1,0,0,0,0,0,0,0,1,0,0,1
58,1937,45,intact,New Orleans,LA,VP,712,4.8,69.3,57.4,57.8,Poor,4638.68,2380.18,0.5131,1.452653494,3.17263264,3.022350459,-1.281702767,-0.183098498,5.630032516,1.60865763,-0.811703649,-12.60982182,0.077,0.43,0.37,0.005,0.015,5.02,0.09,0.008,0,93.985,8.442185122,0.081179775,6.56948142,-0.667284521,0,0,0,0,0,1,0,0,0,0,0,0,0,1,0,0,1
60,1932,37,intact,Plymouth,OH,P,218,2.6,49,37,43.4,Poor,730.5,1495.24,2.0469,6.062204653,6.367586226,6.467669664,-8.983818556,-8.983818556,-8.983818556,8.932535385,8.105278297,-8.983818556,0.14,0.19,0.21,0,0,0,2.47,1.08,0,95.91,6.593729231,0.199082569,5.38907173,0.716326454,0,0,0,0,0,0,1,0,0,0,0,0,0,1,1,1,1
60,1932,37,intact,Plymouth,OH,P,218,2.6,49,37,43.4,Poor,1972.35,2380.18,1.2068,6.062204653,6.367586226,6.467669664,-8.983818556,-8.983818556,-8.983818556,8.932535385,8.105278297,-8.983818556,0.14,0.19,0.21,0,0,0,2.47,1.08,0,95.91,7.586981004,0.199082569,5.38907173,0.187972228,0,0,0,0,0,0,1,0,0,0,0,0,0,1,1,1,1
60,1932,37,intact,Plymouth,OH,P,218,2.6,49,37,43.4,Poor,2702.85,1159.58,0.429,6.062204653,6.367586226,6.467669664,-8.983818556,-8.983818556,-8.983818556,8.932535385,8.105278297,-8.983818556,0.14,0.19,0.21,0,0,0,2.47,1.08,0,95.91,7.902062051,0.199082569,5.38907173,-0.84629836,0,0,0,0,0,0,1,0,0,0,0,0,0,1,1,1,1
60,1932,37,intact,Plymouth,OH,P,218,2.6,49,37,43.4,Poor,3396.83,3143.06,0.9253,6.062204653,6.367586226,6.467669664,-8.983818556,-8.983818556,-8.983818556,8.932535385,8.105278297,-8.983818556,0.14,0.19,0.21,0,0,0,2.47,1.08,0,95.91,8.130597923,0.199082569,5.38907173,-0.07763727,0,0,0,0,0,0,1,0,0,0,0,0,0,1,1,1,1
60,1932,37,intact,Plymouth,OH,P,218,2.6,49,37,43.4,Poor,5223.07,5309.64,1.0166,6.062204653,6.367586226,6.467669664,-8.983818556,-8.983818556,-8.983818556,8.932535385,8.105278297,-8.983818556,0.14,0.19,0.21,0,0,0,2.47,1.08,0,95.91,8.560840631,0.199082569,5.38907173,0.016463726,0,0,0,0,0,0,1,0,0,0,0,0,0,1,1,1,1
60,1937,45,intact,Plymouth,OH,P,218,2.6,49,37,43.4,Poor,767.02,1373.18,1.7903,1.452653494,3.17263264,3.022350459,-1.281702767,-0.183098498,5.630032516,1.60865763,-0.811703649,-12.60982182,0.077,0.43,0.37,0.005,0.015,5.02,0.09,0.008,0,93.985,6.642512877,0.199082569,5.38907173,0.582383204,0,0,0,0,0,0,1,0,0,0,0,0,0,1,1,1,1
60,1937,45,intact,Plymouth,OH,P,218,2.6,49,37,43.4,Poor,1461,2014,1.3785,1.452653494,3.17263264,3.022350459,-1.281702767,-0.183098498,5.630032516,1.60865763,-0.811703649,-12.60982182,0.077,0.43,0.37,0.005,0.015,5.02,0.09,0.008,0,93.985,7.286876412,0.199082569,5.38907173,0.320995951,0,0,0,0,0,0,1,0,0,0,0,0,0,1,1,1,1
60,1937,45,intact,Plymouth,OH,P,218,2.6,49,37,43.4,Poor,3287.25,4516.25,1.3739,1.452653494,3.17263264,3.022350459,-1.281702767,-0.183098498,5.630032516,1.60865763,-0.811703649,-12.60982182,0.077,0.43,0.37,0.005,0.015,5.02,0.09,0.008,0,93.985,8.097806628,0.199082569,5.38907173,0.317653411,0,0,0,0,0,0,1,0,0,0,0,0,0,1,1,1,1
60,1937,45,intact,Plymouth,OH,P,218,2.6,49,37,43.4,Poor,4054.28,4455.21,1.0989,1.452653494,3.17263264,3.022350459,-1.281702767,-0.183098498,5.630032516,1.60865763,-0.811703649,-12.60982182,0.077,0.43,0.37,0.005,0.015,5.02,0.09,0.008,0,93.985,8.307528392,0.199082569,5.38907173,0.094309679,0,0,0,0,0,0,1,0,0,0,0,0,0,1,1,1,1
60,1937,45,intact,Plymouth,OH,P,218,2.6,49,37,43.4,Poor,4638.68,5248.61,1.1315,1.452653494,3.17263264,3.022350459,-1.281702767,-0.183098498,5.630032516,1.60865763,-0.811703649,-12.60982182,0.077,0.43,0.37,0.005,0.015,5.02,0.09,0.008,0,93.985,8.442185122,0.199082569,5.38907173,0.123544186,0,0,0,0,0,0,1,0,0,0,0,0,0,1,1,1,1
61,1932,37,intact,New Orleans,LA,P,943,6.8,69.3,57.4,30.8,Poor,730.5,366.18,0.5013,6.062204653,6.367586226,6.467669664,-8.983818556,-8.983818556,-8.983818556,8.932535385,8.105278297,-8.983818556,0.14,0.19,0.21,0,0,0,2.47,1.08,0,95.91,6.593729231,0.032661718,6.850126166,-0.690550555,1,0,0,0,0,0,0,0,0,0,0,0,0,1,0,1,1
61,1932,37,intact,New Orleans,LA,P,943,6.8,69.3,57.4,30.8,Poor,1972.35,793.39,0.4023,6.062204653,6.367586226,6.467669664,-8.983818556,-8.983818556,-8.983818556,8.932535385,8.105278297,-8.983818556,0.14,0.19,0.21,0,0,0,2.47,1.08,0,95.91,7.586981004,0.032661718,6.850126166,-0.9105572,1,0,0,0,0,0,0,0,0,0,0,0,0,1,0,1,1
61,1932,37,intact,New Orleans,LA,P,943,6.8,69.3,57.4,30.8,Poor,2702.85,1159.58,0.429,6.062204653,6.367586226,6.467669664,-8.983818556,-8.983818556,-8.983818556,8.932535385,8.105278297,-8.983818556,0.14,0.19,0.21,0,0,0,2.47,1.08,0,95.91,7.902062051,0.032661718,6.850126166,-0.84629836,1,0,0,0,0,0,0,0,0,0,0,0,0,1,0,1,1
61,1932,37,intact,New Orleans,LA,P,943,6.8,69.3,57.4,30.8,Poor,3396.83,1037.52,0.3054,6.062204653,6.367586226,6.467669664,-8.983818556,-8.983818556,-8.983818556,8.932535385,8.105278297,-8.983818556,0.14,0.19,0.21,0,0,0,2.47,1.08,0,95.91,8.130597923,0.032661718,6.850126166,-1.186132886,1,0,0,0,0,0,0,0,0,0,0,0,0,1,0,1,1
61,1932,37,intact,New Orleans,LA,P,943,6.8,69.3,57.4,30.8,Poor,5223.07,1891.94,0.3622,6.062204653,6.367586226,6.467669664,-8.983818556,-8.983818556,-8.983818556,8.932535385,8.105278297,-8.983818556,0.14,0.19,0.21,0,0,0,2.47,1.08,0,95.91,8.560840631,0.032661718,6.850126166,-1.015558734,1,0,0,0,0,0,0,0,0,0,0,0,0,1,0,1,1
61,1937,45,intact,New Orleans,LA,P,943,6.8,69.3,57.4,30.8,Poor,767.02,183.09,0.2387,1.452653494,3.17263264,3.022350459,-1.281702767,-0.183098498,5.630032516,1.60865763,-0.811703649,-12.60982182,0.077,0.43,0.37,0.005,0.015,5.02,0.09,0.008,0,93.985,6.642512877,0.032661718,6.850126166,-1.432547746,1,0,0,0,0,0,0,0,0,0,0,0,0,1,0,1,1
61,1937,45,intact,New Orleans,LA,P,943,6.8,69.3,57.4,30.8,Poor,1461,488.24,0.3342,1.452653494,3.17263264,3.022350459,-1.281702767,-0.183098498,5.630032516,1.60865763,-0.811703649,-12.60982182,0.077,0.43,0.37,0.005,0.015,5.02,0.09,0.008,0,93.985,7.286876412,0.032661718,6.850126166,-1.096015663,1,0,0,0,0,0,0,0,0,0,0,0,0,1,0,1,1
61,1937,45,intact,New Orleans,LA,P,943,6.8,69.3,57.4,30.8,Poor,3287.25,335.67,0.1021,1.452653494,3.17263264,3.022350459,-1.281702767,-0.183098498,5.630032516,1.60865763,-0.811703649,-12.60982182,0.077,0.43,0.37,0.005,0.015,5.02,0.09,0.008,0,93.985,8.097806628,0.032661718,6.850126166,-2.281802554,1,0,0,0,0,0,0,0,0,0,0,0,0,1,0,1,1
61,1937,45,intact,New Orleans,LA,P,943,6.8,69.3,57.4,30.8,Poor,4054.28,671.33,0.1656,1.452653494,3.17263264,3.022350459,-1.281702767,-0.183098498,5.630032516,1.60865763,-0.811703649,-12.60982182,0.077,0.43,0.37,0.005,0.015,5.02,0.09,0.008,0,93.985,8.307528392,0.032661718,6.850126166,-1.798180037,1,0,0,0,0,0,0,0,0,0,0,0,0,1,0,1,1
61,1937,45,intact,New Orleans,LA,P,943,6.8,69.3,57.4,30.8,Poor,4638.68,579.79,0.125,1.452653494,3.17263264,3.022350459,-1.281702767,-0.183098498,5.630032516,1.60865763,-0.811703649,-12.60982182,0.077,0.43,0.37,0.005,0.015,5.02,0.09,0.008,0,93.985,8.442185122,0.032661718,6.850126166,-2.079441542,1,0,0,0,0,0,0,0,0,0,0,0,0,1,0,1,1
51,1932,37,intact,Spindletop,TX,P,190,6.2,69,49,47.4,Very Poor,730.5,1434.21,1.9633,6.062204653,6.367586226,6.467669664,-8.983818556,-8.983818556,-8.983818556,8.932535385,8.105278297,-8.983818556,0.14,0.19,0.21,0,0,0,2.47,1.08,0,95.91,6.593729231,0.249473684,5.252273428,0.674626731,1,0,0,0,0,0,0,0,0,0,0,0,0,1,0,1,0
51,1932,37,intact,Spindletop,TX,P,190,6.2,69,49,47.4,Very Poor,1972.35,2532.76,1.2841,6.062204653,6.367586226,6.467669664,-8.983818556,-8.983818556,-8.983818556,8.932535385,8.105278297,-8.983818556,0.14,0.19,0.21,0,0,0,2.47,1.08,0,95.91,7.586981004,0.249473684,5.252273428,0.250058084,1,0,0,0,0,0,0,0,0,0,0,0,0,1,0,1,0
51,1932,37,intact,Spindletop,TX,P,190,6.2,69,49,47.4,Very Poor,2702.85,2929.46,1.0838,6.062204653,6.367586226,6.467669664,-8.983818556,-8.983818556,-8.983818556,8.932535385,8.105278297,-8.983818556,0.14,0.19,0.21,0,0,0,2.47,1.08,0,95.91,7.902062051,0.249473684,5.252273428,0.080473384,1,0,0,0,0,0,0,0,0,0,0,0,0,1,0,1,0
51,1932,37,intact,Spindletop,TX,P,190,6.2,69,49,47.4,Very Poor,5223.07,4851.91,0.9289,6.062204653,6.367586226,6.467669664,-8.983818556,-8.983818556,-8.983818556,8.932535385,8.105278297,-8.983818556,0.14,0.19,0.21,0,0,0,2.47,1.08,0,95.91,8.560840631,0.249473684,5.252273428,-0.073754189,1,0,0,0,0,0,0,0,0,0,0,0,0,1,0,1,0
51,1937,45,intact,Spindletop,TX,P,190,6.2,69,49,47.4,Very Poor,767.02,2014,2.6257,1.452653494,3.17263264,3.022350459,-1.281702767,-0.183098498,5.630032516,1.60865763,-0.811703649,-12.60982182,0.077,0.43,0.37,0.005,0.015,5.02,0.09,0.008,0,93.985,6.642512877,0.249473684,5.252273428,0.965347527,1,0,0,0,0,0,0,0,0,0,0,0,0,1,0,1,0
51,1937,45,intact,Spindletop,TX,P,190,6.2,69,49,47.4,Very Poor,3287.25,5370.67,1.6338,1.452653494,3.17263264,3.022350459,-1.281702767,-0.183098498,5.630032516,1.60865763,-0.811703649,-12.60982182,0.077,0.43,0.37,0.005,0.015,5.02,0.09,0.008,0,93.985,8.097806628,0.249473684,5.252273428,0.49090859,1,0,0,0,0,0,0,0,0,0,0,0,0,1,0,1,0
56,1932,37,intact,El Vista,TX,VP,406,7.1,69,49,28.7,Very Poor,730.5,1007,1.3785,6.062204653,6.367586226,6.467669664,-8.983818556,-8.983818556,-8.983818556,8.932535385,8.105278297,-8.983818556,0.14,0.19,0.21,0,0,0,2.47,1.08,0,95.91,6.593729231,0.070689655,6.008813185,0.320995951,1,0,0,0,0,0,0,0,0,0,0,0,0,1,0,0,0
56,1932,37,intact,El Vista,TX,VP,406,7.1,69,49,28.7,Very Poor,1972.35,1556.27,0.789,6.062204653,6.367586226,6.467669664,-8.983818556,-8.983818556,-8.983818556,8.932535385,8.105278297,-8.983818556,0.14,0.19,0.21,0,0,0,2.47,1.08,0,95.91,7.586981004,0.070689655,6.008813185,-0.236988958,1,0,0,0,0,0,0,0,0,0,0,0,0,1,0,0,0
56,1932,37,intact,El Vista,TX,VP,406,7.1,69,49,28.7,Very Poor,2702.85,2959.97,1.0951,6.062204653,6.367586226,6.467669664,-8.983818556,-8.983818556,-8.983818556,8.932535385,8.105278297,-8.983818556,0.14,0.19,0.21,0,0,0,2.47,1.08,0,95.91,7.902062051,0.070689655,6.008813185,0.090845683,1,0,0,0,0,0,0,0,0,0,0,0,0,1,0,0,0
56,1932,37,intact,El Vista,TX,VP,406,7.1,69,49,28.7,Very Poor,3396.83,5096.03,1.5002,6.062204653,6.367586226,6.467669664,-8.983818556,-8.983818556,-8.983818556,8.932535385,8.105278297,-8.983818556,0.14,0.19,0.21,0,0,0,2.47,1.08,0,95.91,8.130597923,0.070689655,6.008813185,0.405598433,1,0,0,0,0,0,0,0,0,0,0,0,0,1,0,0,0
56,1932,37,intact,El Vista,TX,VP,406,7.1,69,49,28.7,Very Poor,5223.07,4424.7,0.8471,6.062204653,6.367586226,6.467669664,-8.983818556,-8.983818556,-8.983818556,8.932535385,8.105278297,-8.983818556,0.14,0.19,0.21,0,0,0,2.47,1.08,0,95.91,8.560840631,0.070689655,6.008813185,-0.165936528,1,0,0,0,0,0,0,0,0,0,0,0,0,1,0,0,0
56,1937,45,intact,El Vista,TX,VP,406,7.1,69,49,28.7,Very Poor,767.02,2868.43,3.7397,1.452653494,3.17263264,3.022350459,-1.281702767,-0.183098498,5.630032516,1.60865763,-0.811703649,-12.60982182,0.077,0.43,0.37,0.005,0.015,5.02,0.09,0.008,0,93.985,6.642512877,0.070689655,6.008813185,1.319005394,1,0,0,0,0,0,0,0,0,0,0,0,0,1,0,0,0
56,1937,45,intact,El Vista,TX,VP,406,7.1,69,49,28.7,Very Poor,1461,5462.22,3.7387,1.452653494,3.17263264,3.022350459,-1.281702767,-0.183098498,5.630032516,1.60865763,-0.811703649,-12.60982182,0.077,0.43,0.37,0.005,0.015,5.02,0.09,0.008,0,93.985,7.286876412,0.070689655,6.008813185,1.318737957,1,0,0,0,0,0,0,0,0,0,0,0,0,1,0,0,0
56,1937,45,intact,El Vista,TX,VP,406,7.1,69,49,28.7,Very Poor,3287.25,8788.37,2.6735,1.452653494,3.17263264,3.022350459,-1.281702767,-0.183098498,5.630032516,1.60865763,-0.811703649,-12.60982182,0.077,0.43,0.37,0.005,0.015,5.02,0.09,0.008,0,93.985,8.097806628,0.070689655,6.008813185,0.983388475,1,0,0,0,0,0,0,0,0,0,0,0,0,1,0,0,0
56,1937,45,intact,El Vista,TX,VP,406,7.1,69,49,28.7,Very Poor,4054.28,13152.04,3.244,1.452653494,3.17263264,3.022350459,-1.281702767,-0.183098498,5.630032516,1.60865763,-0.811703649,-12.60982182,0.077,0.43,0.37,0.005,0.015,5.02,0.09,0.008,0,93.985,8.307528392,0.070689655,6.008813185,1.176807136,1,0,0,0,0,0,0,0,0,0,0,0,0,1,0,0,0
59,1932,37,intact,Kalamazoo,MI,VP,1660,5.6,49,31,43.6,Very Poor,1972.35,518.76,0.263,6.062204653,6.367586226,6.467669664,-8.983818556,-8.983818556,-8.983818556,8.932535385,8.105278297,-8.983818556,0.14,0.19,0.21,0,0,0,2.47,1.08,0,95.91,7.586981004,0.02626506,7.41517511,-1.335601247,0,0,0,0,0,1,0,0,0,0,0,0,0,1,1,0,0
59,1932,37,intact,Kalamazoo,MI,VP,1660,5.6,49,31,43.6,Very Poor,2702.85,884.94,0.3274,6.062204653,6.367586226,6.467669664,-8.983818556,-8.983818556,-8.983818556,8.932535385,8.105278297,-8.983818556,0.14,0.19,0.21,0,0,0,2.47,1.08,0,95.91,7.902062051,0.02626506,7.41517511,-1.116572614,0,0,0,0,0,1,0,0,0,0,0,0,0,1,1,0,0
59,1932,37,intact,Kalamazoo,MI,VP,1660,5.6,49,31,43.6,Very Poor,3396.83,793.39,0.2336,6.062204653,6.367586226,6.467669664,-8.983818556,-8.983818556,-8.983818556,8.932535385,8.105278297,-8.983818556,0.14,0.19,0.21,0,0,0,2.47,1.08,0,95.91,8.130597923,0.02626506,7.41517511,-1.454145028,0,0,0,0,0,1,0,0,0,0,0,0,0,1,1,0,0
59,1932,37,intact,Kalamazoo,MI,VP,1660,5.6,49,31,43.6,Very Poor,5223.07,1129.06,0.2162,6.062204653,6.367586226,6.467669664,-8.983818556,-8.983818556,-8.983818556,8.932535385,8.105278297,-8.983818556,0.14,0.19,0.21,0,0,0,2.47,1.08,0,95.91,8.560840631,0.02626506,7.41517511,-1.531551374,0,0,0,0,0,1,0,0,0,0,0,0,0,1,1,0,0
59,1937,45,intact,Kalamazoo,MI,VP,1660,5.6,49,31,43.6,Very Poor,767.02,122.06,0.1591,1.452653494,3.17263264,3.022350459,-1.281702767,-0.183098498,5.630032516,1.60865763,-0.811703649,-12.60982182,0.077,0.43,0.37,0.005,0.015,5.02,0.09,0.008,0,93.985,6.642512877,0.02626506,7.41517511,-1.838222344,0,0,0,0,0,1,0,0,0,0,0,0,0,1,1,0,0
59,1937,45,intact,Kalamazoo,MI,VP,1660,5.6,49,31,43.6,Very Poor,1461,274.64,0.188,1.452653494,3.17263264,3.022350459,-1.281702767,-0.183098498,5.630032516,1.60865763,-0.811703649,-12.60982182,0.077,0.43,0.37,0.005,0.015,5.02,0.09,0.008,0,93.985,7.286876412,0.02626506,7.41517511,-1.671313316,0,0,0,0,0,1,0,0,0,0,0,0,0,1,1,0,0
59,1937,45,intact,Kalamazoo,MI,VP,1660,5.6,49,31,43.6,Very Poor,3287.25,915.46,0.2785,1.452653494,3.17263264,3.022350459,-1.281702767,-0.183098498,5.630032516,1.60865763,-0.811703649,-12.60982182,0.077,0.43,0.37,0.005,0.015,5.02,0.09,0.008,0,93.985,8.097806628,0.02626506,7.41517511,-1.27833722,0,0,0,0,0,1,0,0,0,0,0,0,0,1,1,0,0
59,1937,45,intact,Kalamazoo,MI,VP,1660,5.6,49,31,43.6,Very Poor,4054.28,1464.73,0.3613,1.452653494,3.17263264,3.022350459,-1.281702767,-0.183098498,5.630032516,1.60865763,-0.811703649,-12.60982182,0.077,0.43,0.37,0.005,0.015,5.02,0.09,0.008,0,93.985,8.307528392,0.02626506,7.41517511,-1.018046641,0,0,0,0,0,1,0,0,0,0,0,0,0,1,1,0,0
59,1937,45,intact,Kalamazoo,MI,VP,1660,5.6,49,31,43.6,Very Poor,4638.68,945.97,0.2039,1.452653494,3.17263264,3.022350459,-1.281702767,-0.183098498,5.630032516,1.60865763,-0.811703649,-12.60982182,0.077,0.43,0.37,0.005,0.015,5.02,0.09,0.008,0,93.985,8.442185122,0.02626506,7.41517511,-1.590125601,0,0,0,0,0,1,0,0,0,0,0,0,0,1,1,0,0
63,1932,37,intact,Charleston,SC,VP,84,6.9,66,45.2,46.7,Very Poor,730.5,488.24,0.6684,6.062204653,6.367586226,6.467669664,-8.983818556,-8.983818556,-8.983818556,8.932535385,8.105278297,-8.983818556,0.14,0.19,0.21,0,0,0,2.47,1.08,0,95.91,6.593729231,0.555952381,4.442651256,-0.402868482,0,0,0,0,1,0,0,0,0,0,0,0,0,1,0,0,0
63,1932,37,intact,Charleston,SC,VP,84,6.9,66,45.2,46.7,Very Poor,1972.35,701.85,0.3558,6.062204653,6.367586226,6.467669664,-8.983818556,-8.983818556,-8.983818556,8.932535385,8.105278297,-8.983818556,0.14,0.19,0.21,0,0,0,2.47,1.08,0,95.91,7.586981004,0.555952381,4.442651256,-1.033386504,0,0,0,0,1,0,0,0,0,0,0,0,0,1,0,0,0
63,1932,37,intact,Charleston,SC,VP,84,6.9,66,45.2,46.7,Very Poor,2702.85,1251.12,0.4629,6.062204653,6.367586226,6.467669664,-8.983818556,-8.983818556,-8.983818556,8.932535385,8.105278297,-8.983818556,0.14,0.19,0.21,0,0,0,2.47,1.08,0,95.91,7.902062051,0.555952381,4.442651256,-0.770244231,0,0,0,0,1,0,0,0,0,0,0,0,0,1,0,0,0
63,1932,37,intact,Charleston,SC,VP,84,6.9,66,45.2,46.7,Very Poor,3396.83,2319.15,0.6827,6.062204653,6.367586226,6.467669664,-8.983818556,-8.983818556,-8.983818556,8.932535385,8.105278297,-8.983818556,0.14,0.19,0.21,0,0,0,2.47,1.08,0,95.91,8.130597923,0.555952381,4.442651256,-0.381699755,0,0,0,0,1,0,0,0,0,0,0,0,0,1,0,0,0
63,1932,37,intact,Charleston,SC,VP,84,6.9,66,45.2,46.7,Very Poor,5223.07,3173.58,0.6076,6.062204653,6.367586226,6.467669664,-8.983818556,-8.983818556,-8.983818556,8.932535385,8.105278297,-8.983818556,0.14,0.19,0.21,0,0,0,2.47,1.08,0,95.91,8.560840631,0.555952381,4.442651256,-0.498238508,0,0,0,0,1,0,0,0,0,0,0,0,0,1,0,0,0
63,1937,45,intact,Charleston,SC,VP,84,6.9,66,45.2,46.7,Very Poor,767.02,549.27,0.7161,1.452653494,3.17263264,3.022350459,-1.281702767,-0.183098498,5.630032516,1.60865763,-0.811703649,-12.60982182,0.077,0.43,0.37,0.005,0.015,5.02,0.09,0.008,0,93.985,6.642512877,0.555952381,4.442651256,-0.333935457,0,0,0,0,1,0,0,0,0,0,0,0,0,1,0,0,0
63,1937,45,intact,Charleston,SC,VP,84,6.9,66,45.2,46.7,Very Poor,1461,1159.58,0.7937,1.452653494,3.17263264,3.022350459,-1.281702767,-0.183098498,5.630032516,1.60865763,-0.811703649,-12.60982182,0.077,0.43,0.37,0.005,0.015,5.02,0.09,0.008,0,93.985,7.286876412,0.555952381,4.442651256,-0.231049723,0,0,0,0,1,0,0,0,0,0,0,0,0,1,0,0,0
63,1937,45,intact,Charleston,SC,VP,84,6.9,66,45.2,46.7,Very Poor,3287.25,1708.85,0.5198,1.452653494,3.17263264,3.022350459,-1.281702767,-0.183098498,5.630032516,1.60865763,-0.811703649,-12.60982182,0.077,0.43,0.37,0.005,0.015,5.02,0.09,0.008,0,93.985,8.097806628,0.555952381,4.442651256,-0.654311157,0,0,0,0,1,0,0,0,0,0,0,0,0,1,0,0,0
63,1937,45,intact,Charleston,SC,VP,84,6.9,66,45.2,46.7,Very Poor,4054.28,1830.91,0.4516,1.452653494,3.17263264,3.022350459,-1.281702767,-0.183098498,5.630032516,1.60865763,-0.811703649,-12.60982182,0.077,0.43,0.37,0.005,0.015,5.02,0.09,0.008,0,93.985,8.307528392,0.555952381,4.442651256,-0.794958447,0,0,0,0,1,0,0,0,0,0,0,0,0,1,0,0,0
63,1937,45,intact,Charleston,SC,VP,84,6.9,66,45.2,46.7,Very Poor,4638.68,2807.4,0.6052,1.452653494,3.17263264,3.022350459,-1.281702767,-0.183098498,5.630032516,1.60865763,-0.811703649,-12.60982182,0.077,0.43,0.37,0.005,0.015,5.02,0.09,0.008,0,93.985,8.442185122,0.555952381,4.442651256,-0.502196297,0,0,0,0,1,0,0,0,0,0,0,0,0,1,0,0,0
67,1932,37,intact,Milwaukee,WI,VP,455,7.6,46.1,30.1,11.1,Very Poor,730.5,5004.49,6.8508,6.062204653,6.367586226,6.467669664,-8.983818556,-8.983818556,-8.983818556,8.932535385,8.105278297,-8.983818556,0.14,0.19,0.21,0,0,0,2.47,1.08,0,95.91,6.593729231,0.024395604,6.12249281,1.924365434,0,0,0,0,0,0,0,0,0,0,0,0,0,1,1,0,0
67,1932,37,intact,Milwaukee,WI,VP,455,7.6,46.1,30.1,11.1,Very Poor,1972.35,7171.06,3.6358,6.062204653,6.367586226,6.467669664,-8.983818556,-8.983818556,-8.983818556,8.932535385,8.105278297,-8.983818556,0.14,0.19,0.21,0,0,0,2.47,1.08,0,95.91,7.586981004,0.024395604,6.12249281,1.290829169,0,0,0,0,0,0,0,0,0,0,0,0,0,1,1,0,0
67,1932,37,intact,Milwaukee,WI,VP,455,7.6,46.1,30.1,11.1,Very Poor,2702.85,8391.67,3.1047,6.062204653,6.367586226,6.467669664,-8.983818556,-8.983818556,-8.983818556,8.932535385,8.105278297,-8.983818556,0.14,0.19,0.21,0,0,0,2.47,1.08,0,95.91,7.902062051,0.024395604,6.12249281,1.132917092,0,0,0,0,0,0,0,0,0,0,0,0,0,1,1,0,0
67,1937,45,intact,Milwaukee,WI,VP,455,7.6,46.1,30.1,11.1,Very Poor,767.02,5218.09,6.8031,1.452653494,3.17263264,3.022350459,-1.281702767,-0.183098498,5.630032516,1.60865763,-0.811703649,-12.60982182,0.077,0.43,0.37,0.005,0.015,5.02,0.09,0.008,0,93.985,6.642512877,0.024395604,6.12249281,1.917378391,0,0,0,0,0,0,0,0,0,0,0,0,0,1,1,0,0
67,1937,45,intact,Milwaukee,WI,VP,455,7.6,46.1,30.1,11.1,Very Poor,1461,5523.25,3.7805,1.452653494,3.17263264,3.022350459,-1.281702767,-0.183098498,5.630032516,1.60865763,-0.811703649,-12.60982182,0.077,0.43,0.37,0.005,0.015,5.02,0.09,0.008,0,93.985,7.286876412,0.024395604,6.12249281,1.329856276,0,0,0,0,0,0,0,0,0,0,0,0,0,1,1,0,0
67,1937,45,intact,Milwaukee,WI,VP,455,7.6,46.1,30.1,11.1,Very Poor,3287.25,3722.85,1.1325,1.452653494,3.17263264,3.022350459,-1.281702767,-0.183098498,5.630032516,1.60865763,-0.811703649,-12.60982182,0.077,0.43,0.37,0.005,0.015,5.02,0.09,0.008,0,93.985,8.097806628,0.024395604,6.12249281,0.124427578,0,0,0,0,0,0,0,0,0,0,0,0,0,1,1,0,0
67,1937,45,intact,Milwaukee,WI,VP,455,7.6,46.1,30.1,11.1,Very Poor,4054.28,2410.7,0.5946,1.452653494,3.17263264,3.022350459,-1.281702767,-0.183098498,5.630032516,1.60865763,-0.811703649,-12.60982182,0.077,0.43,0.37,0.005,0.015,5.02,0.09,0.008,0,93.985,8.307528392,0.024395604,6.12249281,-0.519866368,0,0,0,0,0,0,0,0,0,0,0,0,0,1,1,0,0
67,1937,45,intact,Milwaukee,WI,VP,455,7.6,46.1,30.1,11.1,Very Poor,4638.68,3143.06,0.6776,1.452653494,3.17263264,3.022350459,-1.281702767,-0.183098498,5.630032516,1.60865763,-0.811703649,-12.60982182,0.077,0.43,0.37,0.005,0.015,5.02,0.09,0.008,0,93.985,8.442185122,0.024395604,6.12249281,-0.389198136,0,0,0,0,0,0,0,0,0,0,0,0,0,1,1,0,0
53,1937,46,intact,Atlanta,GA,G,17790,4.8,61.2,48.3,33.7,Good,767.02,274.64,0.3581,-0.253124444,1.458966947,1.211130825,-2.76542073,-1.992236314,3.891724003,-0.057380013,-3.170880758,1.677220484,0.074,0.41,0.32,0.006,0.013,4.67,0.09,0.004,0.51,93.903,6.642512877,0.001894323,9.78644799,-1.026943002,0,1,0,0,0,0,0,0,0,0,0,0,0,1,0,3,3
53,1937,46,intact,Atlanta,GA,G,17790,4.8,61.2,48.3,33.7,Good,1461,488.24,0.3342,-0.253124444,1.458966947,1.211130825,-2.76542073,-1.992236314,3.891724003,-0.057380013,-3.170880758,1.677220484,0.074,0.41,0.32,0.006,0.013,4.67,0.09,0.004,0.51,93.903,7.286876412,0.001894323,9.78644799,-1.096015663,0,1,0,0,0,0,0,0,0,0,0,0,0,1,0,3,3
53,1937,46,intact,Atlanta,GA,G,17790,4.8,61.2,48.3,33.7,Good,3287.25,610.3,0.1857,-0.253124444,1.458966947,1.211130825,-2.76542073,-1.992236314,3.891724003,-0.057380013,-3.170880758,1.677220484,0.074,0.41,0.32,0.006,0.013,4.67,0.09,0.004,0.51,93.903,8.097806628,0.001894323,9.78644799,-1.683622811,0,1,0,0,0,0,0,0,0,0,0,0,0,1,0,3,3
53,1937,46,intact,Atlanta,GA,G,17790,4.8,61.2,48.3,33.7,Good,4054.28,701.85,0.1731,-0.253124444,1.458966947,1.211130825,-2.76542073,-1.992236314,3.891724003,-0.057380013,-3.170880758,1.677220484,0.074,0.41,0.32,0.006,0.013,4.67,0.09,0.004,0.51,93.903,8.307528392,0.001894323,9.78644799,-1.753885817,0,1,0,0,0,0,0,0,0,0,0,0,0,1,0,3,3
53,1937,46,intact,Atlanta,GA,G,17790,4.8,61.2,48.3,33.7,Good,4638.68,884.94,0.1908,-0.253124444,1.458966947,1.211130825,-2.76542073,-1.992236314,3.891724003,-0.057380013,-3.170880758,1.677220484,0.074,0.41,0.32,0.006,0.013,4.67,0.09,0.004,0.51,93.903,8.442185122,0.001894323,9.78644799,-1.65652952,0,1,0,0,0,0,0,0,0,0,0,0,0,1,0,3,3
55,1937,46,intact,Loch Raven,MD,G,5210,5.8,55.4,42.6,32,Good,767.02,183.09,0.2387,-0.253124444,1.458966947,1.211130825,-2.76542073,-1.992236314,3.891724003,-0.057380013,-3.170880758,1.677220484,0.074,0.41,0.32,0.006,0.013,4.67,0.09,0.004,0.51,93.903,6.642512877,0.006142035,8.558527055,-1.432547746,0,0,0,0,0,0,0,0,0,0,0,0,1,1,1,3,3
55,1937,46,intact,Loch Raven,MD,G,5210,5.8,55.4,42.6,32,Good,1461,366.18,0.2506,-0.253124444,1.458966947,1.211130825,-2.76542073,-1.992236314,3.891724003,-0.057380013,-3.170880758,1.677220484,0.074,0.41,0.32,0.006,0.013,4.67,0.09,0.004,0.51,93.903,7.286876412,0.006142035,8.558527055,-1.383897237,0,0,0,0,0,0,0,0,0,0,0,0,1,1,1,3,3
55,1937,46,intact,Loch Raven,MD,G,5210,5.8,55.4,42.6,32,Good,3287.25,518.76,0.1578,-0.253124444,1.458966947,1.211130825,-2.76542073,-1.992236314,3.891724003,-0.057380013,-3.170880758,1.677220484,0.074,0.41,0.32,0.006,0.013,4.67,0.09,0.004,0.51,93.903,8.097806628,0.006142035,8.558527055,-1.846426871,0,0,0,0,0,0,0,0,0,0,0,0,1,1,1,3,3
55,1937,46,intact,Loch Raven,MD,G,5210,5.8,55.4,42.6,32,Good,4054.28,488.24,0.1204,-0.253124444,1.458966947,1.211130825,-2.76542073,-1.992236314,3.891724003,-0.057380013,-3.170880758,1.677220484,0.074,0.41,0.32,0.006,0.013,4.67,0.09,0.004,0.51,93.903,8.307528392,0.006142035,8.558527055,-2.116935746,0,0,0,0,0,0,0,0,0,0,0,0,1,1,1,3,3
55,1937,46,intact,Loch Raven,MD,G,5210,5.8,55.4,42.6,32,Good,4638.68,518.76,0.1118,-0.253124444,1.458966947,1.211130825,-2.76542073,-1.992236314,3.891724003,-0.057380013,-3.170880758,1.677220484,0.074,0.41,0.32,0.006,0.013,4.67,0.09,0.004,0.51,93.903,8.442185122,0.006142035,8.558527055,-2.191043718,0,0,0,0,0,0,0,0,0,0,0,0,1,1,1,3,3
62,1937,46,intact,Meridian,MS,F,6920,4.5,64,53,34.6,Good,767.02,213.61,0.2785,-0.253124444,1.458966947,1.211130825,-2.76542073,-1.992236314,3.891724003,-0.057380013,-3.170880758,1.677220484,0.074,0.41,0.32,0.006,0.013,4.67,0.09,0.004,0.51,93.903,6.642512877,0.005,8.842315547,-1.27833722,1,0,0,0,0,0,0,0,0,0,0,0,0,1,0,2,3
62,1937,46,intact,Meridian,MS,F,6920,4.5,64,53,34.6,Good,1461,335.67,0.2298,-0.253124444,1.458966947,1.211130825,-2.76542073,-1.992236314,3.891724003,-0.057380013,-3.170880758,1.677220484,0.074,0.41,0.32,0.006,0.013,4.67,0.09,0.004,0.51,93.903,7.286876412,0.005,8.842315547,-1.470545914,1,0,0,0,0,0,0,0,0,0,0,0,0,1,0,2,3
62,1937,46,intact,Meridian,MS,F,6920,4.5,64,53,34.6,Good,3287.25,610.3,0.1857,-0.253124444,1.458966947,1.211130825,-2.76542073,-1.992236314,3.891724003,-0.057380013,-3.170880758,1.677220484,0.074,0.41,0.32,0.006,0.013,4.67,0.09,0.004,0.51,93.903,8.097806628,0.005,8.842315547,-1.683622811,1,0,0,0,0,0,0,0,0,0,0,0,0,1,0,2,3
62,1937,46,intact,Meridian,MS,F,6920,4.5,64,53,34.6,Good,4054.28,701.85,0.1731,-0.253124444,1.458966947,1.211130825,-2.76542073,-1.992236314,3.891724003,-0.057380013,-3.170880758,1.677220484,0.074,0.41,0.32,0.006,0.013,4.67,0.09,0.004,0.51,93.903,8.307528392,0.005,8.842315547,-1.753885817,1,0,0,0,0,0,0,0,0,0,0,0,0,1,0,2,3
62,1937,46,intact,Meridian,MS,F,6920,4.5,64,53,34.6,Good,4638.68,732.36,0.1579,-0.253124444,1.458966947,1.211130825,-2.76542073,-1.992236314,3.891724003,-0.057380013,-3.170880758,1.677220484,0.074,0.41,0.32,0.006,0.013,4.67,0.09,0.004,0.51,93.903,8.442185122,0.005,8.842315547,-1.845793358,1,0,0,0,0,0,0,0,0,0,0,0,0,1,0,2,3
65,1937,46,intact,Wilmington,CA,G,148,8,62.4,15.2,26.4,Good,767.02,762.88,0.9946,-0.253124444,1.458966947,1.211130825,-2.76542073,-1.992236314,3.891724003,-0.057380013,-3.170880758,1.677220484,0.074,0.41,0.32,0.006,0.013,4.67,0.09,0.004,0.51,93.903,6.642512877,0.178378378,5.003946306,-0.005414633,0,0,0,0,0,0,0,0,0,0,1,0,0,1,1,3,3
65,1937,46,intact,Wilmington,CA,G,148,8,62.4,15.2,26.4,Good,1461,640.82,0.4386,-0.253124444,1.458966947,1.211130825,-2.76542073,-1.992236314,3.891724003,-0.057380013,-3.170880758,1.677220484,0.074,0.41,0.32,0.006,0.013,4.67,0.09,0.004,0.51,93.903,7.286876412,0.178378378,5.003946306,-0.824167443,0,0,0,0,0,0,0,0,0,0,1,0,0,1,1,3,3
65,1937,46,intact,Wilmington,CA,G,148,8,62.4,15.2,26.4,Good,3287.25,1007,0.3063,-0.253124444,1.458966947,1.211130825,-2.76542073,-1.992236314,3.891724003,-0.057380013,-3.170880758,1.677220484,0.074,0.41,0.32,0.006,0.013,4.67,0.09,0.004,0.51,93.903,8.097806628,0.178378378,5.003946306,-1.183190265,0,0,0,0,0,0,0,0,0,0,1,0,0,1,1,3,3
65,1937,46,intact,Wilmington,CA,G,148,8,62.4,15.2,26.4,Good,4054.28,640.82,0.1581,-0.253124444,1.458966947,1.211130825,-2.76542073,-1.992236314,3.891724003,-0.057380013,-3.170880758,1.677220484,0.074,0.41,0.32,0.006,0.013,4.67,0.09,0.004,0.51,93.903,8.307528392,0.178378378,5.003946306,-1.844527535,0,0,0,0,0,0,0,0,0,0,1,0,0,1,1,3,3
65,1937,46,intact,Wilmington,CA,G,148,8,62.4,15.2,26.4,Good,4638.68,1159.58,0.25,-0.253124444,1.458966947,1.211130825,-2.76542073,-1.992236314,3.891724003,-0.057380013,-3.170880758,1.677220484,0.074,0.41,0.32,0.006,0.013,4.67,0.09,0.004,0.51,93.903,8.442185122,0.178378378,5.003946306,-1.386294361,0,0,0,0,0,0,0,0,0,0,1,0,0,1,1,3,3
64,1937,46,intact,Cholanie,CA,F,62,7.5,58,16,41.1,Fair,767.02,1281.64,1.6709,-0.253124444,1.458966947,1.211130825,-2.76542073,-1.992236314,3.891724003,-0.057380013,-3.170880758,1.677220484,0.074,0.41,0.32,0.006,0.013,4.67,0.09,0.004,0.51,93.903,6.642512877,0.662903226,4.143134726,0.513362403,0,0,0,0,0,0,0,0,0,0,0,0,1,1,1,2,2
64,1937,46,intact,Cholanie,CA,F,62,7.5,58,16,41.1,Fair,1461,1586.79,1.0861,-0.253124444,1.458966947,1.211130825,-2.76542073,-1.992236314,3.891724003,-0.057380013,-3.170880758,1.677220484,0.074,0.41,0.32,0.006,0.013,4.67,0.09,0.004,0.51,93.903,7.286876412,0.662903226,4.143134726,0.082593298,0,0,0,0,0,0,0,0,0,0,0,0,1,1,1,2,2
64,1937,46,intact,Cholanie,CA,F,62,7.5,58,16,41.1,Fair,3287.25,1281.64,0.3899,-0.253124444,1.458966947,1.211130825,-2.76542073,-1.992236314,3.891724003,-0.057380013,-3.170880758,1.677220484,0.074,0.41,0.32,0.006,0.013,4.67,0.09,0.004,0.51,93.903,8.097806628,0.662903226,4.143134726,-0.941864983,0,0,0,0,0,0,0,0,0,0,0,0,1,1,1,2,2
64,1937,46,intact,Cholanie,CA,F,62,7.5,58,16,41.1,Fair,4054.28,3112.55,0.7677,-0.253124444,1.458966947,1.211130825,-2.76542073,-1.992236314,3.891724003,-0.057380013,-3.170880758,1.677220484,0.074,0.41,0.32,0.006,0.013,4.67,0.09,0.004,0.51,93.903,8.307528392,0.662903226,4.143134726,-0.264356247,0,0,0,0,0,0,0,0,0,0,0,0,1,1,1,2,2
64,1937,46,intact,Cholanie,CA,F,62,7.5,58,16,41.1,Fair,4638.68,1952.97,0.421,-0.253124444,1.458966947,1.211130825,-2.76542073,-1.992236314,3.891724003,-0.057380013,-3.170880758,1.677220484,0.074,0.41,0.32,0.006,0.013,4.67,0.09,0.004,0.51,93.903,8.442185122,0.662903226,4.143134726,-0.865122445,0,0,0,0,0,0,0,0,0,0,0,0,1,1,1,2,2
66,1937,46,intact,Phoenix,AZ,F,232,8,69.7,7.8,16.5,Fair,767.02,2410.7,3.1429,-0.253124444,1.458966947,1.211130825,-2.76542073,-1.992236314,3.891724003,-0.057380013,-3.170880758,1.677220484,0.074,0.41,0.32,0.006,0.013,4.67,0.09,0.004,0.51,93.903,6.642512877,0.07112069,5.451038454,1.145145941,0,0,0,0,0,0,0,0,0,1,0,0,0,1,1,2,2
66,1937,46,intact,Phoenix,AZ,F,232,8,69.7,7.8,16.5,Fair,1461,3661.82,2.5064,-0.253124444,1.458966947,1.211130825,-2.76542073,-1.992236314,3.891724003,-0.057380013,-3.170880758,1.677220484,0.074,0.41,0.32,0.006,0.013,4.67,0.09,0.004,0.51,93.903,7.286876412,0.07112069,5.451038454,0.918847461,0,0,0,0,0,0,0,0,0,1,0,0,0,1,1,2,2
66,1937,46,intact,Phoenix,AZ,F,232,8,69.7,7.8,16.5,Fair,3287.25,1586.79,0.4827,-0.253124444,1.458966947,1.211130825,-2.76542073,-1.992236314,3.891724003,-0.057380013,-3.170880758,1.677220484,0.074,0.41,0.32,0.006,0.013,4.67,0.09,0.004,0.51,93.903,8.097806628,0.07112069,5.451038454,-0.728359936,0,0,0,0,0,0,0,0,0,1,0,0,0,1,1,2,2
66,1937,46,intact,Phoenix,AZ,F,232,8,69.7,7.8,16.5,Fair,4054.28,4241.61,1.0462,-0.253124444,1.458966947,1.211130825,-2.76542073,-1.992236314,3.891724003,-0.057380013,-3.170880758,1.677220484,0.074,0.41,0.32,0.006,0.013,4.67,0.09,0.004,0.51,93.903,8.307528392,0.07112069,5.451038454,0.045164552,0,0,0,0,0,0,0,0,0,1,0,0,0,1,1,2,2
66,1937,46,intact,Phoenix,AZ,F,232,8,69.7,7.8,16.5,Fair,4638.68,4455.21,0.9604,-0.253124444,1.458966947,1.211130825,-2.76542073,-1.992236314,3.891724003,-0.057380013,-3.170880758,1.677220484,0.074,0.41,0.32,0.006,0.013,4.67,0.09,0.004,0.51,93.903,8.442185122,0.07112069,5.451038454,-0.040405415,0,0,0,0,0,0,0,0,0,1,0,0,0,1,1,2,2
70,1937,46,intact,Buttonwillo,CA,F,278,9.4,65,6,24.7,Fair,767.02,1586.79,2.0688,-0.253124444,1.458966947,1.211130825,-2.76542073,-1.992236314,3.891724003,-0.057380013,-3.170880758,1.677220484,0.074,0.41,0.32,0.006,0.013,4.67,0.09,0.004,0.51,93.903,6.642512877,0.088848921,5.631211782,0.726968729,0,1,0,0,0,0,0,0,0,0,0,0,0,1,1,2,2
70,1937,46,intact,Buttonwillo,CA,F,278,9.4,65,6,24.7,Fair,1461,3021,2.0678,-0.253124444,1.458966947,1.211130825,-2.76542073,-1.992236314,3.891724003,-0.057380013,-3.170880758,1.677220484,0.074,0.41,0.32,0.006,0.013,4.67,0.09,0.004,0.51,93.903,7.286876412,0.088848921,5.631211782,0.72648524,0,1,0,0,0,0,0,0,0,0,0,0,0,1,1,2,2
70,1937,46,intact,Buttonwillo,CA,F,278,9.4,65,6,24.7,Fair,3287.25,5950.46,1.8102,-0.253124444,1.458966947,1.211130825,-2.76542073,-1.992236314,3.891724003,-0.057380013,-3.170880758,1.677220484,0.074,0.41,0.32,0.006,0.013,4.67,0.09,0.004,0.51,93.903,8.097806628,0.088848921,5.631211782,0.593437336,0,1,0,0,0,0,0,0,0,0,0,0,0,1,1,2,2
70,1937,46,intact,Buttonwillo,CA,F,278,9.4,65,6,24.7,Fair,4054.28,7933.94,1.9569,-0.253124444,1.458966947,1.211130825,-2.76542073,-1.992236314,3.891724003,-0.057380013,-3.170880758,1.677220484,0.074,0.41,0.32,0.006,0.013,4.67,0.09,0.004,0.51,93.903,8.307528392,0.088848921,5.631211782,0.671361588,0,1,0,0,0,0,0,0,0,0,0,0,0,1,1,2,2
70,1937,46,intact,Buttonwillo,CA,F,278,9.4,65,6,24.7,Fair,4638.68,5523.25,1.1907,-0.253124444,1.458966947,1.211130825,-2.76542073,-1.992236314,3.891724003,-0.057380013,-3.170880758,1.677220484,0.074,0.41,0.32,0.006,0.013,4.67,0.09,0.004,0.51,93.903,8.442185122,0.088848921,5.631211782,0.174541369,0,1,0,0,0,0,0,0,0,0,0,0,0,1,1,2,2
58,1937,46,intact,New Orleans,LA,VP,712,4.8,69.3,57.4,57.8,Poor,767.02,1190.09,1.5516,-0.253124444,1.458966947,1.211130825,-2.76542073,-1.992236314,3.891724003,-0.057380013,-3.170880758,1.677220484,0.074,0.41,0.32,0.006,0.013,4.67,0.09,0.004,0.51,93.903,6.642512877,0.081179775,6.56948142,0.439286657,0,0,0,0,0,1,0,0,0,0,0,0,0,1,0,0,1
58,1937,46,intact,New Orleans,LA,VP,712,4.8,69.3,57.4,57.8,Poor,1461,2197.09,1.5038,-0.253124444,1.458966947,1.211130825,-2.76542073,-1.992236314,3.891724003,-0.057380013,-3.170880758,1.677220484,0.074,0.41,0.32,0.006,0.013,4.67,0.09,0.004,0.51,93.903,7.286876412,0.081179775,6.56948142,0.407995238,0,0,0,0,0,1,0,0,0,0,0,0,0,1,0,0,1
58,1937,46,intact,New Orleans,LA,VP,712,4.8,69.3,57.4,57.8,Poor,3287.25,1952.97,0.5941,-0.253124444,1.458966947,1.211130825,-2.76542073,-1.992236314,3.891724003,-0.057380013,-3.170880758,1.677220484,0.074,0.41,0.32,0.006,0.013,4.67,0.09,0.004,0.51,93.903,8.097806628,0.081179775,6.56948142,-0.520707624,0,0,0,0,0,1,0,0,0,0,0,0,0,1,0,0,1
58,1937,46,intact,New Orleans,LA,VP,712,4.8,69.3,57.4,57.8,Poor,4054.28,2471.73,0.6097,-0.253124444,1.458966947,1.211130825,-2.76542073,-1.992236314,3.891724003,-0.057380013,-3.170880758,1.677220484,0.074,0.41,0.32,0.006,0.013,4.67,0.09,0.004,0.51,93.903,8.307528392,0.081179775,6.56948142,-0.494788246,0,0,0,0,0,1,0,0,0,0,0,0,0,1,0,0,1
58,1937,46,intact,New Orleans,LA,VP,712,4.8,69.3,57.4,57.8,Poor,4638.68,2898.94,0.6249,-0.253124444,1.458966947,1.211130825,-2.76542073,-1.992236314,3.891724003,-0.057380013,-3.170880758,1.677220484,0.074,0.41,0.32,0.006,0.013,4.67,0.09,0.004,0.51,93.903,8.442185122,0.081179775,6.56948142,-0.470163642,0,0,0,0,0,1,0,0,0,0,0,0,0,1,0,0,1
60,1937,46,intact,Plymouth,OH,P,218,2.6,49,37,43.4,Poor,767.02,1251.12,1.6311,-0.253124444,1.458966947,1.211130825,-2.76542073,-1.992236314,3.891724003,-0.057380013,-3.170880758,1.677220484,0.074,0.41,0.32,0.006,0.013,4.67,0.09,0.004,0.51,93.903,6.642512877,0.199082569,5.38907173,0.489254634,0,0,0,0,0,0,1,0,0,0,0,0,0,1,1,1,1
60,1937,46,intact,Plymouth,OH,P,218,2.6,49,37,43.4,Poor,1461,1891.94,1.295,-0.253124444,1.458966947,1.211130825,-2.76542073,-1.992236314,3.891724003,-0.057380013,-3.170880758,1.677220484,0.074,0.41,0.32,0.006,0.013,4.67,0.09,0.004,0.51,93.903,7.286876412,0.199082569,5.38907173,0.258510695,0,0,0,0,0,0,1,0,0,0,0,0,0,1,1,1,1
60,1937,46,intact,Plymouth,OH,P,218,2.6,49,37,43.4,Poor,3287.25,4028,1.2253,-0.253124444,1.458966947,1.211130825,-2.76542073,-1.992236314,3.891724003,-0.057380013,-3.170880758,1.677220484,0.074,0.41,0.32,0.006,0.013,4.67,0.09,0.004,0.51,93.903,8.097806628,0.199082569,5.38907173,0.203185712,0,0,0,0,0,0,1,0,0,0,0,0,0,1,1,1,1
60,1937,46,intact,Plymouth,OH,P,218,2.6,49,37,43.4,Poor,4054.28,4546.76,1.1215,-0.253124444,1.458966947,1.211130825,-2.76542073,-1.992236314,3.891724003,-0.057380013,-3.170880758,1.677220484,0.074,0.41,0.32,0.006,0.013,4.67,0.09,0.004,0.51,93.903,8.307528392,0.199082569,5.38907173,0.114667075,0,0,0,0,0,0,1,0,0,0,0,0,0,1,1,1,1
60,1937,46,intact,Plymouth,OH,P,218,2.6,49,37,43.4,Poor,4638.68,4577.28,0.9868,-0.253124444,1.458966947,1.211130825,-2.76542073,-1.992236314,3.891724003,-0.057380013,-3.170880758,1.677220484,0.074,0.41,0.32,0.006,0.013,4.67,0.09,0.004,0.51,93.903,8.442185122,0.199082569,5.38907173,-0.013287894,0,0,0,0,0,0,1,0,0,0,0,0,0,1,1,1,1
61,1937,46,intact,New Orleans,LA,P,943,6.8,69.3,57.4,30.8,Poor,767.02,274.64,0.3581,-0.253124444,1.458966947,1.211130825,-2.76542073,-1.992236314,3.891724003,-0.057380013,-3.170880758,1.677220484,0.074,0.41,0.32,0.006,0.013,4.67,0.09,0.004,0.51,93.903,6.642512877,0.032661718,6.850126166,-1.026943002,1,0,0,0,0,0,0,0,0,0,0,0,0,1,0,1,1
61,1937,46,intact,New Orleans,LA,P,943,6.8,69.3,57.4,30.8,Poor,1461,549.27,0.376,-0.253124444,1.458966947,1.211130825,-2.76542073,-1.992236314,3.891724003,-0.057380013,-3.170880758,1.677220484,0.074,0.41,0.32,0.006,0.013,4.67,0.09,0.004,0.51,93.903,7.286876412,0.032661718,6.850126166,-0.978166136,1,0,0,0,0,0,0,0,0,0,0,0,0,1,0,1,1
61,1937,46,intact,New Orleans,LA,P,943,6.8,69.3,57.4,30.8,Poor,3287.25,427.21,0.13,-0.253124444,1.458966947,1.211130825,-2.76542073,-1.992236314,3.891724003,-0.057380013,-3.170880758,1.677220484,0.074,0.41,0.32,0.006,0.013,4.67,0.09,0.004,0.51,93.903,8.097806628,0.032661718,6.850126166,-2.040220829,1,0,0,0,0,0,0,0,0,0,0,0,0,1,0,1,1
61,1937,46,intact,New Orleans,LA,P,943,6.8,69.3,57.4,30.8,Poor,4054.28,732.36,0.1806,-0.253124444,1.458966947,1.211130825,-2.76542073,-1.992236314,3.891724003,-0.057380013,-3.170880758,1.677220484,0.074,0.41,0.32,0.006,0.013,4.67,0.09,0.004,0.51,93.903,8.307528392,0.032661718,6.850126166,-1.711470638,1,0,0,0,0,0,0,0,0,0,0,0,0,1,0,1,1
61,1937,46,intact,New Orleans,LA,P,943,6.8,69.3,57.4,30.8,Poor,4638.68,793.39,0.171,-0.253124444,1.458966947,1.211130825,-2.76542073,-1.992236314,3.891724003,-0.057380013,-3.170880758,1.677220484,0.074,0.41,0.32,0.006,0.013,4.67,0.09,0.004,0.51,93.903,8.442185122,0.032661718,6.850126166,-1.766091722,1,0,0,0,0,0,0,0,0,0,0,0,0,1,0,1,1
51,1937,46,intact,Spindletop,TX,P,190,6.2,69,49,47.4,Very Poor,767.02,2166.58,2.8247,-0.253124444,1.458966947,1.211130825,-2.76542073,-1.992236314,3.891724003,-0.057380013,-3.170880758,1.677220484,0.074,0.41,0.32,0.006,0.013,4.67,0.09,0.004,0.51,93.903,6.642512877,0.249473684,5.252273428,1.038402164,1,0,0,0,0,0,0,0,0,0,0,0,0,1,0,1,0
51,1937,46,intact,Spindletop,TX,P,190,6.2,69,49,47.4,Very Poor,3287.25,4943.46,1.5038,-0.253124444,1.458966947,1.211130825,-2.76542073,-1.992236314,3.891724003,-0.057380013,-3.170880758,1.677220484,0.074,0.41,0.32,0.006,0.013,4.67,0.09,0.004,0.51,93.903,8.097806628,0.249473684,5.252273428,0.407995238,1,0,0,0,0,0,0,0,0,0,0,0,0,1,0,1,0
56,1937,46,intact,El Vista,TX,VP,406,7.1,69,49,28.7,Very Poor,767.02,2929.46,3.8193,-0.253124444,1.458966947,1.211130825,-2.76542073,-1.992236314,3.891724003,-0.057380013,-3.170880758,1.677220484,0.074,0.41,0.32,0.006,0.013,4.67,0.09,0.004,0.51,93.903,6.642512877,0.070689655,6.008813185,1.34006716,1,0,0,0,0,0,0,0,0,0,0,0,0,1,0,0,0
56,1937,46,intact,El Vista,TX,VP,406,7.1,69,49,28.7,Very Poor,1461,4973.97,3.4045,-0.253124444,1.458966947,1.211130825,-2.76542073,-1.992236314,3.891724003,-0.057380013,-3.170880758,1.677220484,0.074,0.41,0.32,0.006,0.013,4.67,0.09,0.004,0.51,93.903,7.286876412,0.070689655,6.008813185,1.225098086,1,0,0,0,0,0,0,0,0,0,0,0,0,1,0,0,0
56,1937,46,intact,El Vista,TX,VP,406,7.1,69,49,28.7,Very Poor,3287.25,8605.28,2.6178,-0.253124444,1.458966947,1.211130825,-2.76542073,-1.992236314,3.891724003,-0.057380013,-3.170880758,1.677220484,0.074,0.41,0.32,0.006,0.013,4.67,0.09,0.004,0.51,93.903,8.097806628,0.070689655,6.008813185,0.96233427,1,0,0,0,0,0,0,0,0,0,0,0,0,1,0,0,0
