Repository: sk7-dev/corrosion_prediction

File: Dataset/modelling2.csv (part 25 of 44)
site_no,year,material_id,specimen_status,city,state,internal_drainage,resistivity,pH,mean_temp,annual_precipitation,moisture,areation,approximate_days,weight_loss_g,corrosion_rate,C_clr,Si_clr,Mn_clr,S_clr,P_clr,Cr_clr,Ni_clr,Cu_clr,Mo_clr,C,Si,Mn,S,P,Cr,Ni,Cu,Mo,Fe,log_days,moisture_res_index,log_resistivity,log_corrosion_rate,texture_Clay,texture_Clay Loam,texture_Loam,texture_Loamy Sand,texture_Marsh,texture_Muck,texture_Peat,texture_Sand,texture_Sandy Clay Loam,texture_Sandy Loam,texture_Silt Loam,texture_Silty Clay,texture_Silty Clay Loam,iron_type_Wrought,climate_zone_Temperate,internal_drainage_code,areation_code
56,1937,46,intact,El Vista,TX,VP,406,7.1,69,49,28.7,Very Poor,4054.28,11229.58,2.7698,-0.253124444,1.458966947,1.211130825,-2.76542073,-1.992236314,3.891724003,-0.057380013,-3.170880758,1.677220484,0.074,0.41,0.32,0.006,0.013,4.67,0.09,0.004,0.51,93.903,8.307528392,0.070689655,6.008813185,1.018775115,1,0,0,0,0,0,0,0,0,0,0,0,0,1,0,0,0
59,1937,46,intact,Kalamazoo,MI,VP,1660,5.6,49,31,43.6,Very Poor,767.02,122.06,0.1591,-0.253124444,1.458966947,1.211130825,-2.76542073,-1.992236314,3.891724003,-0.057380013,-3.170880758,1.677220484,0.074,0.41,0.32,0.006,0.013,4.67,0.09,0.004,0.51,93.903,6.642512877,0.02626506,7.41517511,-1.838222344,0,0,0,0,0,1,0,0,0,0,0,0,0,1,1,0,0
59,1937,46,intact,Kalamazoo,MI,VP,1660,5.6,49,31,43.6,Very Poor,1461,244.12,0.1671,-0.253124444,1.458966947,1.211130825,-2.76542073,-1.992236314,3.891724003,-0.057380013,-3.170880758,1.677220484,0.074,0.41,0.32,0.006,0.013,4.67,0.09,0.004,0.51,93.903,7.286876412,0.02626506,7.41517511,-1.789162843,0,0,0,0,0,1,0,0,0,0,0,0,0,1,1,0,0
59,1937,46,intact,Kalamazoo,MI,VP,1660,5.6,49,31,43.6,Very Poor,3287.25,762.88,0.2321,-0.253124444,1.458966947,1.211130825,-2.76542073,-1.992236314,3.891724003,-0.057380013,-3.170880758,1.677220484,0.074,0.41,0.32,0.006,0.013,4.67,0.09,0.004,0.51,93.903,8.097806628,0.02626506,7.41517511,-1.460586966,0,0,0,0,0,1,0,0,0,0,0,0,0,1,1,0,0
59,1937,46,intact,Kalamazoo,MI,VP,1660,5.6,49,31,43.6,Very Poor,4054.28,1495.24,0.3688,-0.253124444,1.458966947,1.211130825,-2.76542073,-1.992236314,3.891724003,-0.057380013,-3.170880758,1.677220484,0.074,0.41,0.32,0.006,0.013,4.67,0.09,0.004,0.51,93.903,8.307528392,0.02626506,7.41517511,-0.997500787,0,0,0,0,0,1,0,0,0,0,0,0,0,1,1,0,0
59,1937,46,intact,Kalamazoo,MI,VP,1660,5.6,49,31,43.6,Very Poor,4638.68,1037.52,0.2237,-0.253124444,1.458966947,1.211130825,-2.76542073,-1.992236314,3.891724003,-0.057380013,-3.170880758,1.677220484,0.074,0.41,0.32,0.006,0.013,4.67,0.09,0.004,0.51,93.903,8.442185122,0.02626506,7.41517511,-1.49744941,0,0,0,0,0,1,0,0,0,0,0,0,0,1,1,0,0
63,1937,46,intact,Charleston,SC,VP,84,6.9,66,45.2,46.7,Very Poor,767.02,518.76,0.6763,-0.253124444,1.458966947,1.211130825,-2.76542073,-1.992236314,3.891724003,-0.057380013,-3.170880758,1.677220484,0.074,0.41,0.32,0.006,0.013,4.67,0.09,0.004,0.51,93.903,6.642512877,0.555952381,4.442651256,-0.391118514,0,0,0,0,1,0,0,0,0,0,0,0,0,1,0,0,0
63,1937,46,intact,Charleston,SC,VP,84,6.9,66,45.2,46.7,Very Poor,1461,1586.79,1.0861,-0.253124444,1.458966947,1.211130825,-2.76542073,-1.992236314,3.891724003,-0.057380013,-3.170880758,1.677220484,0.074,0.41,0.32,0.006,0.013,4.67,0.09,0.004,0.51,93.903,7.286876412,0.555952381,4.442651256,0.082593298,0,0,0,0,1,0,0,0,0,0,0,0,0,1,0,0,0
63,1937,46,intact,Charleston,SC,VP,84,6.9,66,45.2,46.7,Very Poor,3287.25,1617.3,0.492,-0.253124444,1.458966947,1.211130825,-2.76542073,-1.992236314,3.891724003,-0.057380013,-3.170880758,1.677220484,0.074,0.41,0.32,0.006,0.013,4.67,0.09,0.004,0.51,93.903,8.097806628,0.555952381,4.442651256,-0.709276562,0,0,0,0,1,0,0,0,0,0,0,0,0,1,0,0,0
63,1937,46,intact,Charleston,SC,VP,84,6.9,66,45.2,46.7,Very Poor,4054.28,1647.82,0.4064,-0.253124444,1.458966947,1.211130825,-2.76542073,-1.992236314,3.891724003,-0.057380013,-3.170880758,1.677220484,0.074,0.41,0.32,0.006,0.013,4.67,0.09,0.004,0.51,93.903,8.307528392,0.555952381,4.442651256,-0.900417383,0,0,0,0,1,0,0,0,0,0,0,0,0,1,0,0,0
63,1937,46,intact,Charleston,SC,VP,84,6.9,66,45.2,46.7,Very Poor,4638.68,2746.37,0.5921,-0.253124444,1.458966947,1.211130825,-2.76542073,-1.992236314,3.891724003,-0.057380013,-3.170880758,1.677220484,0.074,0.41,0.32,0.006,0.013,4.67,0.09,0.004,0.51,93.903,8.442185122,0.555952381,4.442651256,-0.524079739,0,0,0,0,1,0,0,0,0,0,0,0,0,1,0,0,0
67,1937,46,intact,Milwaukee,WI,VP,455,7.6,46.1,30.1,11.1,Very Poor,767.02,3722.85,4.8537,-0.253124444,1.458966947,1.211130825,-2.76542073,-1.992236314,3.891724003,-0.057380013,-3.170880758,1.677220484,0.074,0.41,0.32,0.006,0.013,4.67,0.09,0.004,0.51,93.903,6.642512877,0.024395604,6.12249281,1.579741301,0,0,0,0,0,0,0,0,0,0,0,0,0,1,1,0,0
67,1937,46,intact,Milwaukee,WI,VP,455,7.6,46.1,30.1,11.1,Very Poor,1461,3570.27,2.4437,-0.253124444,1.458966947,1.211130825,-2.76542073,-1.992236314,3.891724003,-0.057380013,-3.170880758,1.677220484,0.074,0.41,0.32,0.006,0.013,4.67,0.09,0.004,0.51,93.903,7.286876412,0.024395604,6.12249281,0.893513284,0,0,0,0,0,0,0,0,0,0,0,0,0,1,1,0,0
67,1937,46,intact,Milwaukee,WI,VP,455,7.6,46.1,30.1,11.1,Very Poor,3287.25,3417.7,1.0397,-0.253124444,1.458966947,1.211130825,-2.76542073,-1.992236314,3.891724003,-0.057380013,-3.170880758,1.677220484,0.074,0.41,0.32,0.006,0.013,4.67,0.09,0.004,0.51,93.903,8.097806628,0.024395604,6.12249281,0.03893221,0,0,0,0,0,0,0,0,0,0,0,0,0,1,1,0,0
67,1937,46,intact,Milwaukee,WI,VP,455,7.6,46.1,30.1,11.1,Very Poor,4054.28,1739.36,0.429,-0.253124444,1.458966947,1.211130825,-2.76542073,-1.992236314,3.891724003,-0.057380013,-3.170880758,1.677220484,0.074,0.41,0.32,0.006,0.013,4.67,0.09,0.004,0.51,93.903,8.307528392,0.024395604,6.12249281,-0.84629836,0,0,0,0,0,0,0,0,0,0,0,0,0,1,1,0,0
67,1937,46,intact,Milwaukee,WI,VP,455,7.6,46.1,30.1,11.1,Very Poor,4638.68,2532.76,0.546,-0.253124444,1.458966947,1.211130825,-2.76542073,-1.992236314,3.891724003,-0.057380013,-3.170880758,1.677220484,0.074,0.41,0.32,0.006,0.013,4.67,0.09,0.004,0.51,93.903,8.442185122,0.024395604,6.12249281,-0.605136303,0,0,0,0,0,0,0,0,0,0,0,0,0,1,1,0,0
53,1932,32,intact,Atlanta,GA,G,17790,4.8,61.2,48.3,33.7,Good,730.5,854.42,1.1696,2.810182921,3.033326416,4.889624217,2.417140468,1.89389261,-12.2756186,-12.2756186,5.375132019,4.131938555,0.04,0.05,0.32,0.027,0.016,0,0,0.52,0.15,98.877,6.593729231,0.001894323,9.78644799,0.15666181,0,1,0,0,0,0,0,0,0,0,0,0,0,1,0,3,3
53,1932,32,intact,Atlanta,GA,G,17790,4.8,61.2,48.3,33.7,Good,1972.35,854.42,0.4332,2.810182921,3.033326416,4.889624217,2.417140468,1.89389261,-12.2756186,-12.2756186,5.375132019,4.131938555,0.04,0.05,0.32,0.027,0.016,0,0,0.52,0.15,98.877,7.586981004,0.001894323,9.78644799,-0.836555764,0,1,0,0,0,0,0,0,0,0,0,0,0,1,0,3,3
53,1932,32,intact,Atlanta,GA,G,17790,4.8,61.2,48.3,33.7,Good,2702.85,1190.09,0.4403,2.810182921,3.033326416,4.889624217,2.417140468,1.89389261,-12.2756186,-12.2756186,5.375132019,4.131938555,0.04,0.05,0.32,0.027,0.016,0,0,0.52,0.15,98.877,7.902062051,0.001894323,9.78644799,-0.820298966,0,1,0,0,0,0,0,0,0,0,0,0,0,1,0,3,3
53,1932,32,intact,Atlanta,GA,G,17790,4.8,61.2,48.3,33.7,Good,3396.83,1220.61,0.3593,2.810182921,3.033326416,4.889624217,2.417140468,1.89389261,-12.2756186,-12.2756186,5.375132019,4.131938555,0.04,0.05,0.32,0.027,0.016,0,0,0.52,0.15,98.877,8.130597923,0.001894323,9.78644799,-1.023597585,0,1,0,0,0,0,0,0,0,0,0,0,0,1,0,3,3
53,1932,32,intact,Atlanta,GA,G,17790,4.8,61.2,48.3,33.7,Good,5223.07,1281.64,0.2454,2.810182921,3.033326416,4.889624217,2.417140468,1.89389261,-12.2756186,-12.2756186,5.375132019,4.131938555,0.04,0.05,0.32,0.027,0.016,0,0,0.52,0.15,98.877,8.560840631,0.001894323,9.78644799,-1.404865747,0,1,0,0,0,0,0,0,0,0,0,0,0,1,0,3,3
53,1941,33,intact,Atlanta,GA,G,17790,4.8,61.2,48.3,33.7,Good,1826.25,1129.06,0.6182,3.295889472,1.321809796,4.78754418,2.931246454,1.791812837,-12.04390141,-12.04390141,5.865103027,4.094397048,0.036,0.005,0.16,0.025,0.008,0,0,0.47,0.08,99.216,7.510019963,0.001894323,9.78644799,-0.480943249,0,1,0,0,0,0,0,0,0,0,0,0,0,1,0,3,3
53,1941,33,intact,Atlanta,GA,G,17790,4.8,61.2,48.3,33.7,Good,2629.8,976.49,0.3713,3.295889472,1.321809796,4.78754418,2.931246454,1.791812837,-12.04390141,-12.04390141,5.865103027,4.094397048,0.036,0.005,0.16,0.025,0.008,0,0,0.47,0.08,99.216,7.874663077,0.001894323,9.78644799,-0.990744918,0,1,0,0,0,0,0,0,0,0,0,0,0,1,0,3,3
53,1941,33,intact,Atlanta,GA,G,17790,4.8,61.2,48.3,33.7,Good,3177.67,1098.55,0.3457,3.295889472,1.321809796,4.78754418,2.931246454,1.791812837,-12.04390141,-12.04390141,5.865103027,4.094397048,0.036,0.005,0.16,0.025,0.008,0,0,0.47,0.08,99.216,8.063903503,0.001894323,9.78644799,-1.062183932,0,1,0,0,0,0,0,0,0,0,0,0,0,1,0,3,3
53,1941,33,intact,Atlanta,GA,G,17790,4.8,61.2,48.3,33.7,Good,4017.75,1159.58,0.2886,3.295889472,1.321809796,4.78754418,2.931246454,1.791812837,-12.04390141,-12.04390141,5.865103027,4.094397048,0.036,0.005,0.16,0.025,0.008,0,0,0.47,0.08,99.216,8.298477323,0.001894323,9.78644799,-1.242713633,0,1,0,0,0,0,0,0,0,0,0,0,0,1,0,3,3
53,1937,47,intact,Atlanta,GA,G,17790,4.8,61.2,48.3,33.7,Good,767.02,244.12,0.3183,-0.743403489,1.128397665,1.153715468,-2.198686751,-1.793223369,3.820943506,0.298049603,-2.891828751,1.226036117,0.06,0.39,0.4,0.014,0.021,5.76,0.17,0.007,0.43,92.748,6.642512877,0.001894323,9.78644799,-1.144760945,0,1,0,0,0,0,0,0,0,0,0,0,0,1,0,3,3
53,1937,47,intact,Atlanta,GA,G,17790,4.8,61.2,48.3,33.7,Good,1461,427.21,0.2924,-0.743403489,1.128397665,1.153715468,-2.198686751,-1.793223369,3.820943506,0.298049603,-2.891828751,1.226036117,0.06,0.39,0.4,0.014,0.021,5.76,0.17,0.007,0.43,92.748,7.286876412,0.001894323,9.78644799,-1.229632551,0,1,0,0,0,0,0,0,0,0,0,0,0,1,0,3,3
53,1937,47,intact,Atlanta,GA,G,17790,4.8,61.2,48.3,33.7,Good,3287.25,579.79,0.1764,-0.743403489,1.128397665,1.153715468,-2.198686751,-1.793223369,3.820943506,0.298049603,-2.891828751,1.226036117,0.06,0.39,0.4,0.014,0.021,5.76,0.17,0.007,0.43,92.748,8.097806628,0.001894323,9.78644799,-1.735001135,0,1,0,0,0,0,0,0,0,0,0,0,0,1,0,3,3
53,1937,47,intact,Atlanta,GA,G,17790,4.8,61.2,48.3,33.7,Good,4054.28,610.3,0.1505,-0.743403489,1.128397665,1.153715468,-2.198686751,-1.793223369,3.820943506,0.298049603,-2.891828751,1.226036117,0.06,0.39,0.4,0.014,0.021,5.76,0.17,0.007,0.43,92.748,8.307528392,0.001894323,9.78644799,-1.893792195,0,1,0,0,0,0,0,0,0,0,0,0,0,1,0,3,3
53,1937,47,intact,Atlanta,GA,G,17790,4.8,61.2,48.3,33.7,Good,4638.68,823.91,0.1776,-0.743403489,1.128397665,1.153715468,-2.198686751,-1.793223369,3.820943506,0.298049603,-2.891828751,1.226036117,0.06,0.39,0.4,0.014,0.021,5.76,0.17,0.007,0.43,92.748,8.442185122,0.001894323,9.78644799,-1.728221448,0,1,0,0,0,0,0,0,0,0,0,0,0,1,0,3,3
55,1932,32,intact,Loch Raven,MD,G,5210,5.8,55.4,42.6,32,Good,730.5,610.3,0.8355,2.810182921,3.033326416,4.889624217,2.417140468,1.89389261,-12.2756186,-12.2756186,5.375132019,4.131938555,0.04,0.05,0.32,0.027,0.016,0,0,0.52,0.15,98.877,6.593729231,0.006142035,8.558527055,-0.179724931,0,0,0,0,0,0,0,0,0,0,0,0,1,1,1,3,3
55,1932,32,intact,Loch Raven,MD,G,5210,5.8,55.4,42.6,32,Good,1972.35,549.27,0.2785,2.810182921,3.033326416,4.889624217,2.417140468,1.89389261,-12.2756186,-12.2756186,5.375132019,4.131938555,0.04,0.05,0.32,0.027,0.016,0,0,0.52,0.15,98.877,7.586981004,0.006142035,8.558527055,-1.27833722,0,0,0,0,0,0,0,0,0,0,0,0,1,1,1,3,3
55,1932,32,intact,Loch Raven,MD,G,5210,5.8,55.4,42.6,32,Good,2702.85,1037.52,0.3839,2.810182921,3.033326416,4.889624217,2.417140468,1.89389261,-12.2756186,-12.2756186,5.375132019,4.131938555,0.04,0.05,0.32,0.027,0.016,0,0,0.52,0.15,98.877,7.902062051,0.006142035,8.558527055,-0.957373177,0,0,0,0,0,0,0,0,0,0,0,0,1,1,1,3,3
55,1932,32,intact,Loch Raven,MD,G,5210,5.8,55.4,42.6,32,Good,3396.83,976.49,0.2875,2.810182921,3.033326416,4.889624217,2.417140468,1.89389261,-12.2756186,-12.2756186,5.375132019,4.131938555,0.04,0.05,0.32,0.027,0.016,0,0,0.52,0.15,98.877,8.130597923,0.006142035,8.558527055,-1.246532419,0,0,0,0,0,0,0,0,0,0,0,0,1,1,1,3,3
55,1932,32,intact,Loch Raven,MD,G,5210,5.8,55.4,42.6,32,Good,5223.07,976.49,0.187,2.810182921,3.033326416,4.889624217,2.417140468,1.89389261,-12.2756186,-12.2756186,5.375132019,4.131938555,0.04,0.05,0.32,0.027,0.016,0,0,0.52,0.15,98.877,8.560840631,0.006142035,8.558527055,-1.676646662,0,0,0,0,0,0,0,0,0,0,0,0,1,1,1,3,3
55,1941,33,intact,Loch Raven,MD,G,5210,5.8,55.4,42.6,32,Good,1826.25,610.3,0.3342,3.295889472,1.321809796,4.78754418,2.931246454,1.791812837,-12.04390141,-12.04390141,5.865103027,4.094397048,0.036,0.005,0.16,0.025,0.008,0,0,0.47,0.08,99.216,7.510019963,0.006142035,8.558527055,-1.096015663,0,0,0,0,0,0,0,0,0,0,0,0,1,1,1,3,3
55,1941,33,intact,Loch Raven,MD,G,5210,5.8,55.4,42.6,32,Good,2629.8,701.85,0.2669,3.295889472,1.321809796,4.78754418,2.931246454,1.791812837,-12.04390141,-12.04390141,5.865103027,4.094397048,0.036,0.005,0.16,0.025,0.008,0,0,0.47,0.08,99.216,7.874663077,0.006142035,8.558527055,-1.320881223,0,0,0,0,0,0,0,0,0,0,0,0,1,1,1,3,3
55,1941,33,intact,Loch Raven,MD,G,5210,5.8,55.4,42.6,32,Good,3177.67,854.42,0.2689,3.295889472,1.321809796,4.78754418,2.931246454,1.791812837,-12.04390141,-12.04390141,5.865103027,4.094397048,0.036,0.005,0.16,0.025,0.008,0,0,0.47,0.08,99.216,8.063903503,0.006142035,8.558527055,-1.313415716,0,0,0,0,0,0,0,0,0,0,0,0,1,1,1,3,3
55,1941,33,intact,Loch Raven,MD,G,5210,5.8,55.4,42.6,32,Good,4017.75,945.97,0.2354,3.295889472,1.321809796,4.78754418,2.931246454,1.791812837,-12.04390141,-12.04390141,5.865103027,4.094397048,0.036,0.005,0.16,0.025,0.008,0,0,0.47,0.08,99.216,8.298477323,0.006142035,8.558527055,-1.446469084,0,0,0,0,0,0,0,0,0,0,0,0,1,1,1,3,3
55,1937,47,intact,Loch Raven,MD,G,5210,5.8,55.4,42.6,32,Good,767.02,213.61,0.2785,-0.743403489,1.128397665,1.153715468,-2.198686751,-1.793223369,3.820943506,0.298049603,-2.891828751,1.226036117,0.06,0.39,0.4,0.014,0.021,5.76,0.17,0.007,0.43,92.748,6.642512877,0.006142035,8.558527055,-1.27833722,0,0,0,0,0,0,0,0,0,0,0,0,1,1,1,3,3
55,1937,47,intact,Loch Raven,MD,G,5210,5.8,55.4,42.6,32,Good,1461,335.67,0.2298,-0.743403489,1.128397665,1.153715468,-2.198686751,-1.793223369,3.820943506,0.298049603,-2.891828751,1.226036117,0.06,0.39,0.4,0.014,0.021,5.76,0.17,0.007,0.43,92.748,7.286876412,0.006142035,8.558527055,-1.470545914,0,0,0,0,0,0,0,0,0,0,0,0,1,1,1,3,3
55,1937,47,intact,Loch Raven,MD,G,5210,5.8,55.4,42.6,32,Good,3287.25,610.3,0.1857,-0.743403489,1.128397665,1.153715468,-2.198686751,-1.793223369,3.820943506,0.298049603,-2.891828751,1.226036117,0.06,0.39,0.4,0.014,0.021,5.76,0.17,0.007,0.43,92.748,8.097806628,0.006142035,8.558527055,-1.683622811,0,0,0,0,0,0,0,0,0,0,0,0,1,1,1,3,3
55,1937,47,intact,Loch Raven,MD,G,5210,5.8,55.4,42.6,32,Good,4054.28,549.27,0.1355,-0.743403489,1.128397665,1.153715468,-2.198686751,-1.793223369,3.820943506,0.298049603,-2.891828751,1.226036117,0.06,0.39,0.4,0.014,0.021,5.76,0.17,0.007,0.43,92.748,8.307528392,0.006142035,8.558527055,-1.998783639,0,0,0,0,0,0,0,0,0,0,0,0,1,1,1,3,3
55,1937,47,intact,Loch Raven,MD,G,5210,5.8,55.4,42.6,32,Good,4638.68,549.27,0.1184,-0.743403489,1.128397665,1.153715468,-2.198686751,-1.793223369,3.820943506,0.298049603,-2.891828751,1.226036117,0.06,0.39,0.4,0.014,0.021,5.76,0.17,0.007,0.43,92.748,8.442185122,0.006142035,8.558527055,-2.133686557,0,0,0,0,0,0,0,0,0,0,0,0,1,1,1,3,3
62,1932,32,intact,Meridian,MS,F,6920,4.5,64,53,34.6,Good,730.5,1129.06,1.5456,2.810182921,3.033326416,4.889624217,2.417140468,1.89389261,-12.2756186,-12.2756186,5.375132019,4.131938555,0.04,0.05,0.32,0.027,0.016,0,0,0.52,0.15,98.877,6.593729231,0.005,8.842315547,0.435412184,1,0,0,0,0,0,0,0,0,0,0,0,0,1,0,2,3
62,1932,32,intact,Meridian,MS,F,6920,4.5,64,53,34.6,Good,1972.35,1251.12,0.6343,2.810182921,3.033326416,4.889624217,2.417140468,1.89389261,-12.2756186,-12.2756186,5.375132019,4.131938555,0.04,0.05,0.32,0.027,0.016,0,0,0.52,0.15,98.877,7.586981004,0.005,8.842315547,-0.45523325,1,0,0,0,0,0,0,0,0,0,0,0,0,1,0,2,3
62,1932,32,intact,Meridian,MS,F,6920,4.5,64,53,34.6,Good,2702.85,1525.76,0.5645,2.810182921,3.033326416,4.889624217,2.417140468,1.89389261,-12.2756186,-12.2756186,5.375132019,4.131938555,0.04,0.05,0.32,0.027,0.016,0,0,0.52,0.15,98.877,7.902062051,0.005,8.842315547,-0.571814895,1,0,0,0,0,0,0,0,0,0,0,0,0,1,0,2,3
62,1932,32,intact,Meridian,MS,F,6920,4.5,64,53,34.6,Good,3396.83,2136.06,0.6288,2.810182921,3.033326416,4.889624217,2.417140468,1.89389261,-12.2756186,-12.2756186,5.375132019,4.131938555,0.04,0.05,0.32,0.027,0.016,0,0,0.52,0.15,98.877,8.130597923,0.005,8.842315547,-0.463942038,1,0,0,0,0,0,0,0,0,0,0,0,0,1,0,2,3
62,1932,32,intact,Meridian,MS,F,6920,4.5,64,53,34.6,Good,5223.07,1800.4,0.3447,2.810182921,3.033326416,4.889624217,2.417140468,1.89389261,-12.2756186,-12.2756186,5.375132019,4.131938555,0.04,0.05,0.32,0.027,0.016,0,0,0.52,0.15,98.877,8.560840631,0.005,8.842315547,-1.065080805,1,0,0,0,0,0,0,0,0,0,0,0,0,1,0,2,3
62,1941,33,intact,Meridian,MS,F,6920,4.5,64,53,34.6,Good,1826.25,1037.52,0.5681,3.295889472,1.321809796,4.78754418,2.931246454,1.791812837,-12.04390141,-12.04390141,5.865103027,4.094397048,0.036,0.005,0.16,0.025,0.008,0,0,0.47,0.08,99.216,7.510019963,0.005,8.842315547,-0.565457819,1,0,0,0,0,0,0,0,0,0,0,0,0,1,0,2,3
62,1941,33,intact,Meridian,MS,F,6920,4.5,64,53,34.6,Good,2629.8,1037.52,0.3945,3.295889472,1.321809796,4.78754418,2.931246454,1.791812837,-12.04390141,-12.04390141,5.865103027,4.094397048,0.036,0.005,0.16,0.025,0.008,0,0,0.47,0.08,99.216,7.874663077,0.005,8.842315547,-0.930136139,1,0,0,0,0,0,0,0,0,0,0,0,0,1,0,2,3
62,1941,33,intact,Meridian,MS,F,6920,4.5,64,53,34.6,Good,3177.67,1403.7,0.4417,3.295889472,1.321809796,4.78754418,2.931246454,1.791812837,-12.04390141,-12.04390141,5.865103027,4.094397048,0.036,0.005,0.16,0.025,0.008,0,0,0.47,0.08,99.216,8.063903503,0.005,8.842315547,-0.81712436,1,0,0,0,0,0,0,0,0,0,0,0,0,1,0,2,3
62,1941,33,intact,Meridian,MS,F,6920,4.5,64,53,34.6,Good,4017.75,1647.82,0.4101,3.295889472,1.321809796,4.78754418,2.931246454,1.791812837,-12.04390141,-12.04390141,5.865103027,4.094397048,0.036,0.005,0.16,0.025,0.008,0,0,0.47,0.08,99.216,8.298477323,0.005,8.842315547,-0.891354247,1,0,0,0,0,0,0,0,0,0,0,0,0,1,0,2,3
62,1937,47,intact,Meridian,MS,F,6920,4.5,64,53,34.6,Good,767.02,213.61,0.2785,-0.743403489,1.128397665,1.153715468,-2.198686751,-1.793223369,3.820943506,0.298049603,-2.891828751,1.226036117,0.06,0.39,0.4,0.014,0.021,5.76,0.17,0.007,0.43,92.748,6.642512877,0.005,8.842315547,-1.27833722,1,0,0,0,0,0,0,0,0,0,0,0,0,1,0,2,3
62,1937,47,intact,Meridian,MS,F,6920,4.5,64,53,34.6,Good,1461,396.7,0.2715,-0.743403489,1.128397665,1.153715468,-2.198686751,-1.793223369,3.820943506,0.298049603,-2.891828751,1.226036117,0.06,0.39,0.4,0.014,0.021,5.76,0.17,0.007,0.43,92.748,7.286876412,0.005,8.842315547,-1.30379314,1,0,0,0,0,0,0,0,0,0,0,0,0,1,0,2,3
62,1937,47,intact,Meridian,MS,F,6920,4.5,64,53,34.6,Good,3287.25,579.79,0.1764,-0.743403489,1.128397665,1.153715468,-2.198686751,-1.793223369,3.820943506,0.298049603,-2.891828751,1.226036117,0.06,0.39,0.4,0.014,0.021,5.76,0.17,0.007,0.43,92.748,8.097806628,0.005,8.842315547,-1.735001135,1,0,0,0,0,0,0,0,0,0,0,0,0,1,0,2,3
62,1937,47,intact,Meridian,MS,F,6920,4.5,64,53,34.6,Good,4054.28,732.36,0.1806,-0.743403489,1.128397665,1.153715468,-2.198686751,-1.793223369,3.820943506,0.298049603,-2.891828751,1.226036117,0.06,0.39,0.4,0.014,0.021,5.76,0.17,0.007,0.43,92.748,8.307528392,0.005,8.842315547,-1.711470638,1,0,0,0,0,0,0,0,0,0,0,0,0,1,0,2,3
62,1937,47,intact,Meridian,MS,F,6920,4.5,64,53,34.6,Good,4638.68,640.82,0.1381,-0.743403489,1.128397665,1.153715468,-2.198686751,-1.793223369,3.820943506,0.298049603,-2.891828751,1.226036117,0.06,0.39,0.4,0.014,0.021,5.76,0.17,0.007,0.43,92.748,8.442185122,0.005,8.842315547,-1.979777219,1,0,0,0,0,0,0,0,0,0,0,0,0,1,0,2,3
65,1932,32,intact,Wilmington,CA,G,148,8,62.4,15.2,26.4,Good,730.5,2288.64,3.133,2.810182921,3.033326416,4.889624217,2.417140468,1.89389261,-12.2756186,-12.2756186,5.375132019,4.131938555,0.04,0.05,0.32,0.027,0.016,0,0,0.52,0.15,98.877,6.593729231,0.178378378,5.003946306,1.141991012,0,0,0,0,0,0,0,0,0,0,1,0,0,1,1,3,3
65,1932,32,intact,Wilmington,CA,G,148,8,62.4,15.2,26.4,Good,1972.35,3417.7,1.7328,2.810182921,3.033326416,4.889624217,2.417140468,1.89389261,-12.2756186,-12.2756186,5.375132019,4.131938555,0.04,0.05,0.32,0.027,0.016,0,0,0.52,0.15,98.877,7.586981004,0.178378378,5.003946306,0.549738597,0,0,0,0,0,0,0,0,0,0,1,0,0,1,1,3,3
65,1932,32,intact,Wilmington,CA,G,148,8,62.4,15.2,26.4,Good,2702.85,4485.73,1.6596,2.810182921,3.033326416,4.889624217,2.417140468,1.89389261,-12.2756186,-12.2756186,5.375132019,4.131938555,0.04,0.05,0.32,0.027,0.016,0,0,0.52,0.15,98.877,7.902062051,0.178378378,5.003946306,0.506576609,0,0,0,0,0,0,0,0,0,0,1,0,0,1,1,3,3
65,1932,32,intact,Wilmington,CA,G,148,8,62.4,15.2,26.4,Good,3396.83,4577.28,1.3475,2.810182921,3.033326416,4.889624217,2.417140468,1.89389261,-12.2756186,-12.2756186,5.375132019,4.131938555,0.04,0.05,0.32,0.027,0.016,0,0,0.52,0.15,98.877,8.130597923,0.178378378,5.003946306,0.298251024,0,0,0,0,0,0,0,0,0,0,1,0,0,1,1,3,3
65,1932,32,intact,Wilmington,CA,G,148,8,62.4,15.2,26.4,Good,5223.07,4546.76,0.8705,2.810182921,3.033326416,4.889624217,2.417140468,1.89389261,-12.2756186,-12.2756186,5.375132019,4.131938555,0.04,0.05,0.32,0.027,0.016,0,0,0.52,0.15,98.877,8.560840631,0.178378378,5.003946306,-0.13868752,0,0,0,0,0,0,0,0,0,0,1,0,0,1,1,3,3
65,1941,33,intact,Wilmington,CA,G,148,8,62.4,15.2,26.4,Good,1826.25,1739.36,0.9524,3.295889472,1.321809796,4.78754418,2.931246454,1.791812837,-12.04390141,-12.04390141,5.865103027,4.094397048,0.036,0.005,0.16,0.025,0.008,0,0,0.47,0.08,99.216,7.510019963,0.178378378,5.003946306,-0.048770164,0,0,0,0,0,0,0,0,0,0,1,0,0,1,1,3,3
65,1941,33,intact,Wilmington,CA,G,148,8,62.4,15.2,26.4,Good,2629.8,1159.58,0.4409,3.295889472,1.321809796,4.78754418,2.931246454,1.791812837,-12.04390141,-12.04390141,5.865103027,4.094397048,0.036,0.005,0.16,0.025,0.008,0,0,0.47,0.08,99.216,7.874663077,0.178378378,5.003946306,-0.818937187,0,0,0,0,0,0,0,0,0,0,1,0,0,1,1,3,3
65,1941,33,intact,Wilmington,CA,G,148,8,62.4,15.2,26.4,Good,3177.67,1281.64,0.4033,3.295889472,1.321809796,4.78754418,2.931246454,1.791812837,-12.04390141,-12.04390141,5.865103027,4.094397048,0.036,0.005,0.16,0.025,0.008,0,0,0.47,0.08,99.216,8.063903503,0.178378378,5.003946306,-0.908074577,0,0,0,0,0,0,0,0,0,0,1,0,0,1,1,3,3
65,1941,33,intact,Wilmington,CA,G,148,8,62.4,15.2,26.4,Good,4017.75,2563.27,0.638,3.295889472,1.321809796,4.78754418,2.931246454,1.791812837,-12.04390141,-12.04390141,5.865103027,4.094397048,0.036,0.005,0.16,0.025,0.008,0,0,0.47,0.08,99.216,8.298477323,0.178378378,5.003946306,-0.449416996,0,0,0,0,0,0,0,0,0,0,1,0,0,1,1,3,3
65,1937,47,intact,Wilmington,CA,G,148,8,62.4,15.2,26.4,Good,767.02,762.88,0.9946,-0.743403489,1.128397665,1.153715468,-2.198686751,-1.793223369,3.820943506,0.298049603,-2.891828751,1.226036117,0.06,0.39,0.4,0.014,0.021,5.76,0.17,0.007,0.43,92.748,6.642512877,0.178378378,5.003946306,-0.005414633,0,0,0,0,0,0,0,0,0,0,1,0,0,1,1,3,3
65,1937,47,intact,Wilmington,CA,G,148,8,62.4,15.2,26.4,Good,1461,671.33,0.4595,-0.743403489,1.128397665,1.153715468,-2.198686751,-1.793223369,3.820943506,0.298049603,-2.891828751,1.226036117,0.06,0.39,0.4,0.014,0.021,5.76,0.17,0.007,0.43,92.748,7.286876412,0.178378378,5.003946306,-0.777616337,0,0,0,0,0,0,0,0,0,0,1,0,0,1,1,3,3
65,1937,47,intact,Wilmington,CA,G,148,8,62.4,15.2,26.4,Good,3287.25,1129.06,0.3435,-0.743403489,1.128397665,1.153715468,-2.198686751,-1.793223369,3.820943506,0.298049603,-2.891828751,1.226036117,0.06,0.39,0.4,0.014,0.021,5.76,0.17,0.007,0.43,92.748,8.097806628,0.178378378,5.003946306,-1.068568167,0,0,0,0,0,0,0,0,0,0,1,0,0,1,1,3,3
65,1937,47,intact,Wilmington,CA,G,148,8,62.4,15.2,26.4,Good,4054.28,640.82,0.1581,-0.743403489,1.128397665,1.153715468,-2.198686751,-1.793223369,3.820943506,0.298049603,-2.891828751,1.226036117,0.06,0.39,0.4,0.014,0.021,5.76,0.17,0.007,0.43,92.748,8.307528392,0.178378378,5.003946306,-1.844527535,0,0,0,0,0,0,0,0,0,0,1,0,0,1,1,3,3
65,1937,47,intact,Wilmington,CA,G,148,8,62.4,15.2,26.4,Good,4638.68,1098.55,0.2368,-0.743403489,1.128397665,1.153715468,-2.198686751,-1.793223369,3.820943506,0.298049603,-2.891828751,1.226036117,0.06,0.39,0.4,0.014,0.021,5.76,0.17,0.007,0.43,92.748,8.442185122,0.178378378,5.003946306,-1.440539376,0,0,0,0,0,0,0,0,0,0,1,0,0,1,1,3,3
64,1932,32,intact,Cholanie,CA,F,62,7.5,58,16,41.1,Fair,730.5,4912.94,6.7254,2.810182921,3.033326416,4.889624217,2.417140468,1.89389261,-12.2756186,-12.2756186,5.375132019,4.131938555,0.04,0.05,0.32,0.027,0.016,0,0,0.52,0.15,98.877,6.593729231,0.662903226,4.143134726,1.905891403,0,0,0,0,0,0,0,0,0,0,0,0,1,1,1,2,2
64,1932,32,intact,Cholanie,CA,F,62,7.5,58,16,41.1,Fair,1972.35,7140.55,3.6203,2.810182921,3.033326416,4.889624217,2.417140468,1.89389261,-12.2756186,-12.2756186,5.375132019,4.131938555,0.04,0.05,0.32,0.027,0.016,0,0,0.52,0.15,98.877,7.586981004,0.662903226,4.143134726,1.286556895,0,0,0,0,0,0,0,0,0,0,0,0,1,1,1,2,2
64,1932,32,intact,Cholanie,CA,F,62,7.5,58,16,41.1,Fair,2702.85,10558.25,3.9063,2.810182921,3.033326416,4.889624217,2.417140468,1.89389261,-12.2756186,-12.2756186,5.375132019,4.131938555,0.04,0.05,0.32,0.027,0.016,0,0,0.52,0.15,98.877,7.902062051,0.662903226,4.143134726,1.362590634,0,0,0,0,0,0,0,0,0,0,0,0,1,1,1,2,2
64,1932,32,intact,Cholanie,CA,F,62,7.5,58,16,41.1,Fair,5223.07,9612.28,1.8404,2.810182921,3.033326416,4.889624217,2.417140468,1.89389261,-12.2756186,-12.2756186,5.375132019,4.131938555,0.04,0.05,0.32,0.027,0.016,0,0,0.52,0.15,98.877,8.560840631,0.662903226,4.143134726,0.609982939,0,0,0,0,0,0,0,0,0,0,0,0,1,1,1,2,2
64,1941,33,intact,Cholanie,CA,F,62,7.5,58,16,41.1,Fair,1826.25,6225.09,3.4087,3.295889472,1.321809796,4.78754418,2.931246454,1.791812837,-12.04390141,-12.04390141,5.865103027,4.094397048,0.036,0.005,0.16,0.025,0.008,0,0,0.47,0.08,99.216,7.510019963,0.662903226,4.143134726,1.226330987,0,0,0,0,0,0,0,0,0,0,0,0,1,1,1,2,2
64,1941,33,intact,Cholanie,CA,F,62,7.5,58,16,41.1,Fair,2629.8,5248.61,1.9958,3.295889472,1.321809796,4.78754418,2.931246454,1.791812837,-12.04390141,-12.04390141,5.865103027,4.094397048,0.036,0.005,0.16,0.025,0.008,0,0,0.47,0.08,99.216,7.874663077,0.662903226,4.143134726,0.691044972,0,0,0,0,0,0,0,0,0,0,0,0,1,1,1,2,2
64,1941,33,intact,Cholanie,CA,F,62,7.5,58,16,41.1,Fair,3177.67,6957.46,2.1895,3.295889472,1.321809796,4.78754418,2.931246454,1.791812837,-12.04390141,-12.04390141,5.865103027,4.094397048,0.036,0.005,0.16,0.025,0.008,0,0,0.47,0.08,99.216,8.063903503,0.662903226,4.143134726,0.783673207,0,0,0,0,0,0,0,0,0,0,0,0,1,1,1,2,2
64,1941,33,intact,Cholanie,CA,F,62,7.5,58,16,41.1,Fair,4017.75,8696.82,2.1646,3.295889472,1.321809796,4.78754418,2.931246454,1.791812837,-12.04390141,-12.04390141,5.865103027,4.094397048,0.036,0.005,0.16,0.025,0.008,0,0,0.47,0.08,99.216,8.298477323,0.662903226,4.143134726,0.772235587,0,0,0,0,0,0,0,0,0,0,0,0,1,1,1,2,2
64,1937,47,intact,Cholanie,CA,F,62,7.5,58,16,41.1,Fair,767.02,1800.4,2.3473,-0.743403489,1.128397665,1.153715468,-2.198686751,-1.793223369,3.820943506,0.298049603,-2.891828751,1.226036117,0.06,0.39,0.4,0.014,0.021,5.76,0.17,0.007,0.43,92.748,6.642512877,0.662903226,4.143134726,0.853265731,0,0,0,0,0,0,0,0,0,0,0,0,1,1,1,2,2
64,1937,47,intact,Cholanie,CA,F,62,7.5,58,16,41.1,Fair,1461,1525.76,1.0443,-0.743403489,1.128397665,1.153715468,-2.198686751,-1.793223369,3.820943506,0.298049603,-2.891828751,1.226036117,0.06,0.39,0.4,0.014,0.021,5.76,0.17,0.007,0.43,92.748,7.286876412,0.662903226,4.143134726,0.043346805,0,0,0,0,0,0,0,0,0,0,0,0,1,1,1,2,2
64,1937,47,intact,Cholanie,CA,F,62,7.5,58,16,41.1,Fair,3287.25,1220.61,0.3713,-0.743403489,1.128397665,1.153715468,-2.198686751,-1.793223369,3.820943506,0.298049603,-2.891828751,1.226036117,0.06,0.39,0.4,0.014,0.021,5.76,0.17,0.007,0.43,92.748,8.097806628,0.662903226,4.143134726,-0.990744918,0,0,0,0,0,0,0,0,0,0,0,0,1,1,1,2,2
64,1937,47,intact,Cholanie,CA,F,62,7.5,58,16,41.1,Fair,4054.28,2746.37,0.6774,-0.743403489,1.128397665,1.153715468,-2.198686751,-1.793223369,3.820943506,0.298049603,-2.891828751,1.226036117,0.06,0.39,0.4,0.014,0.021,5.76,0.17,0.007,0.43,92.748,8.307528392,0.662903226,4.143134726,-0.389493339,0,0,0,0,0,0,0,0,0,0,0,0,1,1,1,2,2
64,1937,47,intact,Cholanie,CA,F,62,7.5,58,16,41.1,Fair,4638.68,2593.79,0.5592,-0.743403489,1.128397665,1.153715468,-2.198686751,-1.793223369,3.820943506,0.298049603,-2.891828751,1.226036117,0.06,0.39,0.4,0.014,0.021,5.76,0.17,0.007,0.43,92.748,8.442185122,0.662903226,4.143134726,-0.581248088,0,0,0,0,0,0,0,0,0,0,0,0,1,1,1,2,2
66,1932,32,intact,Phoenix,AZ,F,232,8,69.7,7.8,16.5,Fair,730.5,2685.33,3.676,2.810182921,3.033326416,4.889624217,2.417140468,1.89389261,-12.2756186,-12.2756186,5.375132019,4.131938555,0.04,0.05,0.32,0.027,0.016,0,0,0.52,0.15,98.877,6.593729231,0.07112069,5.451038454,1.301825204,0,0,0,0,0,0,0,0,0,1,0,0,0,1,1,2,2
66,1932,32,intact,Phoenix,AZ,F,232,8,69.7,7.8,16.5,Fair,1972.35,4394.18,2.2279,2.810182921,3.033326416,4.889624217,2.417140468,1.89389261,-12.2756186,-12.2756186,5.375132019,4.131938555,0.04,0.05,0.32,0.027,0.016,0,0,0.52,0.15,98.877,7.586981004,0.07112069,5.451038454,0.801059438,0,0,0,0,0,0,0,0,0,1,0,0,0,1,1,2,2
66,1932,32,intact,Phoenix,AZ,F,232,8,69.7,7.8,16.5,Fair,2702.85,4363.67,1.6145,2.810182921,3.033326416,4.889624217,2.417140468,1.89389261,-12.2756186,-12.2756186,5.375132019,4.131938555,0.04,0.05,0.32,0.027,0.016,0,0,0.52,0.15,98.877,7.902062051,0.07112069,5.451038454,0.479025311,0,0,0,0,0,0,0,0,0,1,0,0,0,1,1,2,2
66,1932,32,intact,Phoenix,AZ,F,232,8,69.7,7.8,16.5,Fair,3396.83,4455.21,1.3116,2.810182921,3.033326416,4.889624217,2.417140468,1.89389261,-12.2756186,-12.2756186,5.375132019,4.131938555,0.04,0.05,0.32,0.027,0.016,0,0,0.52,0.15,98.877,8.130597923,0.07112069,5.451038454,0.271247766,0,0,0,0,0,0,0,0,0,1,0,0,0,1,1,2,2
66,1941,33,intact,Phoenix,AZ,F,232,8,69.7,7.8,16.5,Fair,1826.25,5340.15,2.9241,3.295889472,1.321809796,4.78754418,2.931246454,1.791812837,-12.04390141,-12.04390141,5.865103027,4.094397048,0.036,0.005,0.16,0.025,0.008,0,0,0.47,0.08,99.216,7.510019963,0.07112069,5.451038454,1.072986741,0,0,0,0,0,0,0,0,0,1,0,0,0,1,1,2,2
66,1941,33,intact,Phoenix,AZ,F,232,8,69.7,7.8,16.5,Fair,2629.8,6499.73,2.4716,3.295889472,1.321809796,4.78754418,2.931246454,1.791812837,-12.04390141,-12.04390141,5.865103027,4.094397048,0.036,0.005,0.16,0.025,0.008,0,0,0.47,0.08,99.216,7.874663077,0.07112069,5.451038454,0.904865714,0,0,0,0,0,0,0,0,0,1,0,0,0,1,1,2,2
66,1941,33,intact,Phoenix,AZ,F,232,8,69.7,7.8,16.5,Fair,3177.67,3966.97,1.2484,3.295889472,1.321809796,4.78754418,2.931246454,1.791812837,-12.04390141,-12.04390141,5.865103027,4.094397048,0.036,0.005,0.16,0.025,0.008,0,0,0.47,0.08,99.216,8.063903503,0.07112069,5.451038454,0.221862731,0,0,0,0,0,0,0,0,0,1,0,0,0,1,1,2,2
66,1941,33,intact,Phoenix,AZ,F,232,8,69.7,7.8,16.5,Fair,4017.75,6835.4,1.7013,3.295889472,1.321809796,4.78754418,2.931246454,1.791812837,-12.04390141,-12.04390141,5.865103027,4.094397048,0.036,0.005,0.16,0.025,0.008,0,0,0.47,0.08,99.216,8.298477323,0.07112069,5.451038454,0.531392665,0,0,0,0,0,0,0,0,0,1,0,0,0,1,1,2,2
66,1937,47,intact,Phoenix,AZ,F,232,8,69.7,7.8,16.5,Fair,767.02,2563.27,3.3419,-0.743403489,1.128397665,1.153715468,-2.198686751,-1.793223369,3.820943506,0.298049603,-2.891828751,1.226036117,0.06,0.39,0.4,0.014,0.021,5.76,0.17,0.007,0.43,92.748,6.642512877,0.07112069,5.451038454,1.206539508,0,0,0,0,0,0,0,0,0,1,0,0,0,1,1,2,2
66,1937,47,intact,Phoenix,AZ,F,232,8,69.7,7.8,16.5,Fair,1461,4424.7,3.0285,-0.743403489,1.128397665,1.153715468,-2.198686751,-1.793223369,3.820943506,0.298049603,-2.891828751,1.226036117,0.06,0.39,0.4,0.014,0.021,5.76,0.17,0.007,0.43,92.748,7.286876412,0.07112069,5.451038454,1.108067447,0,0,0,0,0,0,0,0,0,1,0,0,0,1,1,2,2
66,1937,47,intact,Phoenix,AZ,F,232,8,69.7,7.8,16.5,Fair,3287.25,1525.76,0.4641,-0.743403489,1.128397665,1.153715468,-2.198686751,-1.793223369,3.820943506,0.298049603,-2.891828751,1.226036117,0.06,0.39,0.4,0.014,0.021,5.76,0.17,0.007,0.43,92.748,8.097806628,0.07112069,5.451038454,-0.767655233,0,0,0,0,0,0,0,0,0,1,0,0,0,1,1,2,2
66,1937,47,intact,Phoenix,AZ,F,232,8,69.7,7.8,16.5,Fair,4054.28,3722.85,0.9183,-0.743403489,1.128397665,1.153715468,-2.198686751,-1.793223369,3.820943506,0.298049603,-2.891828751,1.226036117,0.06,0.39,0.4,0.014,0.021,5.76,0.17,0.007,0.43,92.748,8.307528392,0.07112069,5.451038454,-0.085231144,0,0,0,0,0,0,0,0,0,1,0,0,0,1,1,2,2
66,1937,47,intact,Phoenix,AZ,F,232,8,69.7,7.8,16.5,Fair,4638.68,4638.31,0.9999,-0.743403489,1.128397665,1.153715468,-2.198686751,-1.793223369,3.820943506,0.298049603,-2.891828751,1.226036117,0.06,0.39,0.4,0.014,0.021,5.76,0.17,0.007,0.43,92.748,8.442185122,0.07112069,5.451038454,-0.000100005,0,0,0,0,0,0,0,0,0,1,0,0,0,1,1,2,2
70,1941,33,intact,Buttonwillo,CA,F,278,9.4,65,6,24.7,Fair,1826.25,1830.91,1.0026,3.295889472,1.321809796,4.78754418,2.931246454,1.791812837,-12.04390141,-12.04390141,5.865103027,4.094397048,0.036,0.005,0.16,0.025,0.008,0,0,0.47,0.08,99.216,7.510019963,0.088848921,5.631211782,0.002596626,0,1,0,0,0,0,0,0,0,0,0,0,0,1,1,2,2
70,1941,33,intact,Buttonwillo,CA,F,278,9.4,65,6,24.7,Fair,2629.8,4180.58,1.5897,3.295889472,1.321809796,4.78754418,2.931246454,1.791812837,-12.04390141,-12.04390141,5.865103027,4.094397048,0.036,0.005,0.16,0.025,0.008,0,0,0.47,0.08,99.216,7.874663077,0.088848921,5.631211782,0.463545319,0,1,0,0,0,0,0,0,0,0,0,0,0,1,1,2,2
70,1941,33,intact,Buttonwillo,CA,F,278,9.4,65,6,24.7,Fair,3177.67,4363.67,1.3732,3.295889472,1.321809796,4.78754418,2.931246454,1.791812837,-12.04390141,-12.04390141,5.865103027,4.094397048,0.036,0.005,0.16,0.025,0.008,0,0,0.47,0.08,99.216,8.063903503,0.088848921,5.631211782,0.317143783,0,1,0,0,0,0,0,0,0,0,0,0,0,1,1,2,2
70,1941,33,intact,Buttonwillo,CA,F,278,9.4,65,6,24.7,Fair,4017.75,6682.82,1.6633,3.295889472,1.321809796,4.78754418,2.931246454,1.791812837,-12.04390141,-12.04390141,5.865103027,4.094397048,0.036,0.005,0.16,0.025,0.008,0,0,0.47,0.08,99.216,8.298477323,0.088848921,5.631211782,0.508803581,0,1,0,0,0,0,0,0,0,0,0,0,0,1,1,2,2
70,1937,47,intact,Buttonwillo,CA,F,278,9.4,65,6,24.7,Fair,767.02,1525.76,1.9892,-0.743403489,1.128397665,1.153715468,-2.198686751,-1.793223369,3.820943506,0.298049603,-2.891828751,1.226036117,0.06,0.39,0.4,0.014,0.021,5.76,0.17,0.007,0.43,92.748,6.642512877,0.088848921,5.631211782,0.687732548,0,1,0,0,0,0,0,0,0,0,0,0,0,1,1,2,2
70,1937,47,intact,Buttonwillo,CA,F,278,9.4,65,6,24.7,Fair,1461,3112.55,2.1304,-0.743403489,1.128397665,1.153715468,-2.198686751,-1.793223369,3.820943506,0.298049603,-2.891828751,1.226036117,0.06,0.39,0.4,0.014,0.021,5.76,0.17,0.007,0.43,92.748,7.286876412,0.088848921,5.631211782,0.756309756,0,1,0,0,0,0,0,0,0,0,0,0,0,1,1,2,2
70,1937,47,intact,Buttonwillo,CA,F,278,9.4,65,6,24.7,Fair,3287.25,5370.67,1.6338,-0.743403489,1.128397665,1.153715468,-2.198686751,-1.793223369,3.820943506,0.298049603,-2.891828751,1.226036117,0.06,0.39,0.4,0.014,0.021,5.76,0.17,0.007,0.43,92.748,8.097806628,0.088848921,5.631211782,0.49090859,0,1,0,0,0,0,0,0,0,0,0,0,0,1,1,2,2
70,1937,47,intact,Buttonwillo,CA,F,278,9.4,65,6,24.7,Fair,4054.28,8879.91,2.1903,-0.743403489,1.128397665,1.153715468,-2.198686751,-1.793223369,3.820943506,0.298049603,-2.891828751,1.226036117,0.06,0.39,0.4,0.014,0.021,5.76,0.17,0.007,0.43,92.748,8.307528392,0.088848921,5.631211782,0.784038521,0,1,0,0,0,0,0,0,0,0,0,0,0,1,1,2,2
70,1937,47,intact,Buttonwillo,CA,F,278,9.4,65,6,24.7,Fair,4638.68,9459.7,2.0393,-0.743403489,1.128397665,1.153715468,-2.198686751,-1.793223369,3.820943506,0.298049603,-2.891828751,1.226036117,0.06,0.39,0.4,0.014,0.021,5.76,0.17,0.007,0.43,92.748,8.442185122,0.088848921,5.631211782,0.712606612,0,1,0,0,0,0,0,0,0,0,0,0,0,1,1,2,2
58,1932,32,intact,New Orleans,LA,VP,712,4.8,69.3,57.4,57.8,Poor,730.5,884.94,1.2114,2.810182921,3.033326416,4.889624217,2.417140468,1.89389261,-12.2756186,-12.2756186,5.375132019,4.131938555,0.04,0.05,0.32,0.027,0.016,0,0,0.52,0.15,98.877,6.593729231,0.081179775,6.56948142,0.191776716,0,0,0,0,0,1,0,0,0,0,0,0,0,1,0,0,1
58,1932,32,intact,New Orleans,LA,VP,712,4.8,69.3,57.4,57.8,Poor,1972.35,3173.58,1.609,2.810182921,3.033326416,4.889624217,2.417140468,1.89389261,-12.2756186,-12.2756186,5.375132019,4.131938555,0.04,0.05,0.32,0.027,0.016,0,0,0.52,0.15,98.877,7.586981004,0.081179775,6.56948142,0.475612868,0,0,0,0,0,1,0,0,0,0,0,0,0,1,0,0,1
58,1932,32,intact,New Orleans,LA,VP,712,4.8,69.3,57.4,57.8,Poor,2702.85,3722.85,1.3774,2.810182921,3.033326416,4.889624217,2.417140468,1.89389261,-12.2756186,-12.2756186,5.375132019,4.131938555,0.04,0.05,0.32,0.027,0.016,0,0,0.52,0.15,98.877,7.902062051,0.081179775,6.56948142,0.320197664,0,0,0,0,0,1,0,0,0,0,0,0,0,1,0,0,1
58,1932,32,intact,New Orleans,LA,VP,712,4.8,69.3,57.4,57.8,Poor,3396.83,4424.7,1.3026,2.810182921,3.033326416,4.889624217,2.417140468,1.89389261,-12.2756186,-12.2756186,5.375132019,4.131938555,0.04,0.05,0.32,0.027,0.016,0,0,0.52,0.15,98.877,8.130597923,0.081179775,6.56948142,0.264362267,0,0,0,0,0,1,0,0,0,0,0,0,0,1,0,0,1
58,1932,32,intact,New Orleans,LA,VP,712,4.8,69.3,57.4,57.8,Poor,5223.07,5279.12,1.0107,2.810182921,3.033326416,4.889624217,2.417140468,1.89389261,-12.2756186,-12.2756186,5.375132019,4.131938555,0.04,0.05,0.32,0.027,0.016,0,0,0.52,0.15,98.877,8.560840631,0.081179775,6.56948142,0.01064316,0,0,0,0,0,1,0,0,0,0,0,0,0,1,0,0,1
58,1941,33,intact,New Orleans,LA,VP,712,4.8,69.3,57.4,57.8,Poor,1826.25,1525.76,0.8355,3.295889472,1.321809796,4.78754418,2.931246454,1.791812837,-12.04390141,-12.04390141,5.865103027,4.094397048,0.036,0.005,0.16,0.025,0.008,0,0,0.47,0.08,99.216,7.510019963,0.081179775,6.56948142,-0.179724931,0,0,0,0,0,1,0,0,0,0,0,0,0,1,0,0,1
58,1941,33,intact,New Orleans,LA,VP,712,4.8,69.3,57.4,57.8,Poor,2629.8,1891.94,0.7194,3.295889472,1.321809796,4.78754418,2.931246454,1.791812837,-12.04390141,-12.04390141,5.865103027,4.094397048,0.036,0.005,0.16,0.025,0.008,0,0,0.47,0.08,99.216,7.874663077,0.081179775,6.56948142,-0.329337748,0,0,0,0,0,1,0,0,0,0,0,0,0,1,0,0,1
58,1941,33,intact,New Orleans,LA,VP,712,4.8,69.3,57.4,57.8,Poor,3177.67,1861.43,0.5858,3.295889472,1.321809796,4.78754418,2.931246454,1.791812837,-12.04390141,-12.04390141,5.865103027,4.094397048,0.036,0.005,0.16,0.025,0.008,0,0,0.47,0.08,99.216,8.063903503,0.081179775,6.56948142,-0.534776845,0,0,0,0,0,1,0,0,0,0,0,0,0,1,0,0,1
58,1941,33,intact,New Orleans,LA,VP,712,4.8,69.3,57.4,57.8,Poor,4017.75,3173.58,0.7899,3.295889472,1.321809796,4.78754418,2.931246454,1.791812837,-12.04390141,-12.04390141,5.865103027,4.094397048,0.036,0.005,0.16,0.025,0.008,0,0,0.47,0.08,99.216,8.298477323,0.081179775,6.56948142,-0.235848924,0,0,0,0,0,1,0,0,0,0,0,0,0,1,0,0,1
58,1937,47,intact,New Orleans,LA,VP,712,4.8,69.3,57.4,57.8,Poor,767.02,1068.03,1.3924,-0.743403489,1.128397665,1.153715468,-2.198686751,-1.793223369,3.820943506,0.298049603,-2.891828751,1.226036117,0.06,0.39,0.4,0.014,0.021,5.76,0.17,0.007,0.43,92.748,6.642512877,0.081179775,6.56948142,0.331028877,0,0,0,0,0,1,0,0,0,0,0,0,0,1,0,0,1
58,1937,47,intact,New Orleans,LA,VP,712,4.8,69.3,57.4,57.8,Poor,1461,2075.03,1.4203,-0.743403489,1.128397665,1.153715468,-2.198686751,-1.793223369,3.820943506,0.298049603,-2.891828751,1.226036117,0.06,0.39,0.4,0.014,0.021,5.76,0.17,0.007,0.43,92.748,7.286876412,0.081179775,6.56948142,0.350868117,0,0,0,0,0,1,0,0,0,0,0,0,0,1,0,0,1
58,1937,47,intact,New Orleans,LA,VP,712,4.8,69.3,57.4,57.8,Poor,3287.25,1861.43,0.5663,-0.743403489,1.128397665,1.153715468,-2.198686751,-1.793223369,3.820943506,0.298049603,-2.891828751,1.226036117,0.06,0.39,0.4,0.014,0.021,5.76,0.17,0.007,0.43,92.748,8.097806628,0.081179775,6.56948142,-0.568631306,0,0,0,0,0,1,0,0,0,0,0,0,0,1,0,0,1
58,1937,47,intact,New Orleans,LA,VP,712,4.8,69.3,57.4,57.8,Poor,4638.68,2166.58,0.4671,-0.743403489,1.128397665,1.153715468,-2.198686751,-1.793223369,3.820943506,0.298049603,-2.891828751,1.226036117,0.06,0.39,0.4,0.014,0.021,5.76,0.17,0.007,0.43,92.748,8.442185122,0.081179775,6.56948142,-0.761211911,0,0,0,0,0,1,0,0,0,0,0,0,0,1,0,0,1
60,1932,32,intact,Plymouth,OH,P,218,2.6,49,37,43.4,Poor,730.5,1495.24,2.0469,2.810182921,3.033326416,4.889624217,2.417140468,1.89389261,-12.2756186,-12.2756186,5.375132019,4.131938555,0.04,0.05,0.32,0.027,0.016,0,0,0.52,0.15,98.877,6.593729231,0.199082569,5.38907173,0.716326454,0,0,0,0,0,0,1,0,0,0,0,0,0,1,1,1,1
60,1932,32,intact,Plymouth,OH,P,218,2.6,49,37,43.4,Poor,1972.35,1769.88,0.8973,2.810182921,3.033326416,4.889624217,2.417140468,1.89389261,-12.2756186,-12.2756186,5.375132019,4.131938555,0.04,0.05,0.32,0.027,0.016,0,0,0.52,0.15,98.877,7.586981004,0.199082569,5.38907173,-0.108365025,0,0,0,0,0,0,1,0,0,0,0,0,0,1,1,1,1
60,1932,32,intact,Plymouth,OH,P,218,2.6,49,37,43.4,Poor,2702.85,1373.18,0.508,2.810182921,3.033326416,4.889624217,2.417140468,1.89389261,-12.2756186,-12.2756186,5.375132019,4.131938555,0.04,0.05,0.32,0.027,0.016,0,0,0.52,0.15,98.877,7.902062051,0.199082569,5.38907173,-0.677273831,0,0,0,0,0,0,1,0,0,0,0,0,0,1,1,1,1
