Repository: sk7-dev/corrosion_prediction

File: Dataset/modelling2.csv (part 26 of 44)
site_no,year,material_id,specimen_status,city,state,internal_drainage,resistivity,pH,mean_temp,annual_precipitation,moisture,areation,approximate_days,weight_loss_g,corrosion_rate,C_clr,Si_clr,Mn_clr,S_clr,P_clr,Cr_clr,Ni_clr,Cu_clr,Mo_clr,C,Si,Mn,S,P,Cr,Ni,Cu,Mo,Fe,log_days,moisture_res_index,log_resistivity,log_corrosion_rate,texture_Clay,texture_Clay Loam,texture_Loam,texture_Loamy Sand,texture_Marsh,texture_Muck,texture_Peat,texture_Sand,texture_Sandy Clay Loam,texture_Sandy Loam,texture_Silt Loam,texture_Silty Clay,texture_Silty Clay Loam,iron_type_Wrought,climate_zone_Temperate,internal_drainage_code,areation_code
60,1932,32,intact,Plymouth,OH,P,218,2.6,49,37,43.4,Poor,3396.83,4180.58,1.2307,2.810182921,3.033326416,4.889624217,2.417140468,1.89389261,-12.2756186,-12.2756186,5.375132019,4.131938555,0.04,0.05,0.32,0.027,0.016,0,0,0.52,0.15,98.877,8.130597923,0.199082569,5.38907173,0.207583113,0,0,0,0,0,0,1,0,0,0,0,0,0,1,1,1,1
60,1932,32,intact,Plymouth,OH,P,218,2.6,49,37,43.4,Poor,5223.07,7781.37,1.4898,2.810182921,3.033326416,4.889624217,2.417140468,1.89389261,-12.2756186,-12.2756186,5.375132019,4.131938555,0.04,0.05,0.32,0.027,0.016,0,0,0.52,0.15,98.877,8.560840631,0.199082569,5.38907173,0.398641883,0,0,0,0,0,0,1,0,0,0,0,0,0,1,1,1,1
60,1941,33,intact,Plymouth,OH,P,218,2.6,49,37,43.4,Poor,1826.25,1617.3,0.8856,3.295889472,1.321809796,4.78754418,2.931246454,1.791812837,-12.04390141,-12.04390141,5.865103027,4.094397048,0.036,0.005,0.16,0.025,0.008,0,0,0.47,0.08,99.216,7.510019963,0.199082569,5.38907173,-0.121489898,0,0,0,0,0,0,1,0,0,0,0,0,0,1,1,1,1
60,1941,33,intact,Plymouth,OH,P,218,2.6,49,37,43.4,Poor,2629.8,3631.31,1.3808,3.295889472,1.321809796,4.78754418,2.931246454,1.791812837,-12.04390141,-12.04390141,5.865103027,4.094397048,0.036,0.005,0.16,0.025,0.008,0,0,0.47,0.08,99.216,7.874663077,0.199082569,5.38907173,0.322663041,0,0,0,0,0,0,1,0,0,0,0,0,0,1,1,1,1
60,1941,33,intact,Plymouth,OH,P,218,2.6,49,37,43.4,Poor,3177.67,3722.85,1.1716,3.295889472,1.321809796,4.78754418,2.931246454,1.791812837,-12.04390141,-12.04390141,5.865103027,4.094397048,0.036,0.005,0.16,0.025,0.008,0,0,0.47,0.08,99.216,8.063903503,0.199082569,5.38907173,0.158370336,0,0,0,0,0,0,1,0,0,0,0,0,0,1,1,1,1
60,1941,33,intact,Plymouth,OH,P,218,2.6,49,37,43.4,Poor,4017.75,5767.37,1.4355,3.295889472,1.321809796,4.78754418,2.931246454,1.791812837,-12.04390141,-12.04390141,5.865103027,4.094397048,0.036,0.005,0.16,0.025,0.008,0,0,0.47,0.08,99.216,8.298477323,0.199082569,5.38907173,0.361513221,0,0,0,0,0,0,1,0,0,0,0,0,0,1,1,1,1
60,1937,47,intact,Plymouth,OH,P,218,2.6,49,37,43.4,Poor,767.02,1403.7,1.8301,-0.743403489,1.128397665,1.153715468,-2.198686751,-1.793223369,3.820943506,0.298049603,-2.891828751,1.226036117,0.06,0.39,0.4,0.014,0.021,5.76,0.17,0.007,0.43,92.748,6.642512877,0.199082569,5.38907173,0.60437061,0,0,0,0,0,0,1,0,0,0,0,0,0,1,1,1,1
60,1937,47,intact,Plymouth,OH,P,218,2.6,49,37,43.4,Poor,1461,1891.94,1.295,-0.743403489,1.128397665,1.153715468,-2.198686751,-1.793223369,3.820943506,0.298049603,-2.891828751,1.226036117,0.06,0.39,0.4,0.014,0.021,5.76,0.17,0.007,0.43,92.748,7.286876412,0.199082569,5.38907173,0.258510695,0,0,0,0,0,0,1,0,0,0,0,0,0,1,1,1,1
60,1937,47,intact,Plymouth,OH,P,218,2.6,49,37,43.4,Poor,3287.25,4333.15,1.3182,-0.743403489,1.128397665,1.153715468,-2.198686751,-1.793223369,3.820943506,0.298049603,-2.891828751,1.226036117,0.06,0.39,0.4,0.014,0.021,5.76,0.17,0.007,0.43,92.748,8.097806628,0.199082569,5.38907173,0.27626717,0,0,0,0,0,0,1,0,0,0,0,0,0,1,1,1,1
60,1937,47,intact,Plymouth,OH,P,218,2.6,49,37,43.4,Poor,4054.28,5797.88,1.4301,-0.743403489,1.128397665,1.153715468,-2.198686751,-1.793223369,3.820943506,0.298049603,-2.891828751,1.226036117,0.06,0.39,0.4,0.014,0.021,5.76,0.17,0.007,0.43,92.748,8.307528392,0.199082569,5.38907173,0.357744372,0,0,0,0,0,0,1,0,0,0,0,0,0,1,1,1,1
60,1937,47,intact,Plymouth,OH,P,218,2.6,49,37,43.4,Poor,4638.68,4394.18,0.9473,-0.743403489,1.128397665,1.153715468,-2.198686751,-1.793223369,3.820943506,0.298049603,-2.891828751,1.226036117,0.06,0.39,0.4,0.014,0.021,5.76,0.17,0.007,0.43,92.748,8.442185122,0.199082569,5.38907173,-0.054139446,0,0,0,0,0,0,1,0,0,0,0,0,0,1,1,1,1
61,1932,32,intact,New Orleans,LA,P,943,6.8,69.3,57.4,30.8,Poor,730.5,183.09,0.2506,2.810182921,3.033326416,4.889624217,2.417140468,1.89389261,-12.2756186,-12.2756186,5.375132019,4.131938555,0.04,0.05,0.32,0.027,0.016,0,0,0.52,0.15,98.877,6.593729231,0.032661718,6.850126166,-1.383897237,1,0,0,0,0,0,0,0,0,0,0,0,0,1,0,1,1
61,1932,32,intact,New Orleans,LA,P,943,6.8,69.3,57.4,30.8,Poor,1972.35,1251.12,0.6343,2.810182921,3.033326416,4.889624217,2.417140468,1.89389261,-12.2756186,-12.2756186,5.375132019,4.131938555,0.04,0.05,0.32,0.027,0.016,0,0,0.52,0.15,98.877,7.586981004,0.032661718,6.850126166,-0.45523325,1,0,0,0,0,0,0,0,0,0,0,0,0,1,0,1,1
61,1932,32,intact,New Orleans,LA,P,943,6.8,69.3,57.4,30.8,Poor,2702.85,1495.24,0.5532,2.810182921,3.033326416,4.889624217,2.417140468,1.89389261,-12.2756186,-12.2756186,5.375132019,4.131938555,0.04,0.05,0.32,0.027,0.016,0,0,0.52,0.15,98.877,7.902062051,0.032661718,6.850126166,-0.592035679,1,0,0,0,0,0,0,0,0,0,0,0,0,1,0,1,1
61,1932,32,intact,New Orleans,LA,P,943,6.8,69.3,57.4,30.8,Poor,3396.83,1708.85,0.5031,2.810182921,3.033326416,4.889624217,2.417140468,1.89389261,-12.2756186,-12.2756186,5.375132019,4.131938555,0.04,0.05,0.32,0.027,0.016,0,0,0.52,0.15,98.877,8.130597923,0.032661718,6.850126166,-0.686966321,1,0,0,0,0,0,0,0,0,0,0,0,0,1,0,1,1
61,1932,32,intact,New Orleans,LA,P,943,6.8,69.3,57.4,30.8,Poor,5223.07,2990.49,0.5726,2.810182921,3.033326416,4.889624217,2.417140468,1.89389261,-12.2756186,-12.2756186,5.375132019,4.131938555,0.04,0.05,0.32,0.027,0.016,0,0,0.52,0.15,98.877,8.560840631,0.032661718,6.850126166,-0.557567886,1,0,0,0,0,0,0,0,0,0,0,0,0,1,0,1,1
61,1941,33,intact,New Orleans,LA,P,943,6.8,69.3,57.4,30.8,Poor,1826.25,915.46,0.5013,3.295889472,1.321809796,4.78754418,2.931246454,1.791812837,-12.04390141,-12.04390141,5.865103027,4.094397048,0.036,0.005,0.16,0.025,0.008,0,0,0.47,0.08,99.216,7.510019963,0.032661718,6.850126166,-0.690550555,1,0,0,0,0,0,0,0,0,0,0,0,0,1,0,1,1
61,1941,33,intact,New Orleans,LA,P,943,6.8,69.3,57.4,30.8,Poor,2629.8,854.42,0.3249,3.295889472,1.321809796,4.78754418,2.931246454,1.791812837,-12.04390141,-12.04390141,5.865103027,4.094397048,0.036,0.005,0.16,0.025,0.008,0,0,0.47,0.08,99.216,7.874663077,0.032661718,6.850126166,-1.124237836,1,0,0,0,0,0,0,0,0,0,0,0,0,1,0,1,1
61,1941,33,intact,New Orleans,LA,P,943,6.8,69.3,57.4,30.8,Poor,3177.67,823.91,0.2593,3.295889472,1.321809796,4.78754418,2.931246454,1.791812837,-12.04390141,-12.04390141,5.865103027,4.094397048,0.036,0.005,0.16,0.025,0.008,0,0,0.47,0.08,99.216,8.063903503,0.032661718,6.850126166,-1.349769586,1,0,0,0,0,0,0,0,0,0,0,0,0,1,0,1,1
61,1941,33,intact,New Orleans,LA,P,943,6.8,69.3,57.4,30.8,Poor,4017.75,2197.09,0.5468,3.295889472,1.321809796,4.78754418,2.931246454,1.791812837,-12.04390141,-12.04390141,5.865103027,4.094397048,0.036,0.005,0.16,0.025,0.008,0,0,0.47,0.08,99.216,8.298477323,0.032661718,6.850126166,-0.603672174,1,0,0,0,0,0,0,0,0,0,0,0,0,1,0,1,1
61,1937,47,intact,New Orleans,LA,P,943,6.8,69.3,57.4,30.8,Poor,767.02,244.12,0.3183,-0.743403489,1.128397665,1.153715468,-2.198686751,-1.793223369,3.820943506,0.298049603,-2.891828751,1.226036117,0.06,0.39,0.4,0.014,0.021,5.76,0.17,0.007,0.43,92.748,6.642512877,0.032661718,6.850126166,-1.144760945,1,0,0,0,0,0,0,0,0,0,0,0,0,1,0,1,1
61,1937,47,intact,New Orleans,LA,P,943,6.8,69.3,57.4,30.8,Poor,1461,488.24,0.3342,-0.743403489,1.128397665,1.153715468,-2.198686751,-1.793223369,3.820943506,0.298049603,-2.891828751,1.226036117,0.06,0.39,0.4,0.014,0.021,5.76,0.17,0.007,0.43,92.748,7.286876412,0.032661718,6.850126166,-1.096015663,1,0,0,0,0,0,0,0,0,0,0,0,0,1,0,1,1
61,1937,47,intact,New Orleans,LA,P,943,6.8,69.3,57.4,30.8,Poor,3287.25,305.15,0.0928,-0.743403489,1.128397665,1.153715468,-2.198686751,-1.793223369,3.820943506,0.298049603,-2.891828751,1.226036117,0.06,0.39,0.4,0.014,0.021,5.76,0.17,0.007,0.43,92.748,8.097806628,0.032661718,6.850126166,-2.377308639,1,0,0,0,0,0,0,0,0,0,0,0,0,1,0,1,1
61,1937,47,intact,New Orleans,LA,P,943,6.8,69.3,57.4,30.8,Poor,4054.28,579.79,0.143,-0.743403489,1.128397665,1.153715468,-2.198686751,-1.793223369,3.820943506,0.298049603,-2.891828751,1.226036117,0.06,0.39,0.4,0.014,0.021,5.76,0.17,0.007,0.43,92.748,8.307528392,0.032661718,6.850126166,-1.944910649,1,0,0,0,0,0,0,0,0,0,0,0,0,1,0,1,1
61,1937,47,intact,New Orleans,LA,P,943,6.8,69.3,57.4,30.8,Poor,4638.68,549.27,0.1184,-0.743403489,1.128397665,1.153715468,-2.198686751,-1.793223369,3.820943506,0.298049603,-2.891828751,1.226036117,0.06,0.39,0.4,0.014,0.021,5.76,0.17,0.007,0.43,92.748,8.442185122,0.032661718,6.850126166,-2.133686557,1,0,0,0,0,0,0,0,0,0,0,0,0,1,0,1,1
51,1932,32,intact,Spindletop,TX,P,190,6.2,69,49,47.4,Very Poor,730.5,1891.94,2.5899,2.810182921,3.033326416,4.889624217,2.417140468,1.89389261,-12.2756186,-12.2756186,5.375132019,4.131938555,0.04,0.05,0.32,0.027,0.016,0,0,0.52,0.15,98.877,6.593729231,0.249473684,5.252273428,0.951619265,1,0,0,0,0,0,0,0,0,0,0,0,0,1,0,1,0
51,1932,32,intact,Spindletop,TX,P,190,6.2,69,49,47.4,Very Poor,1972.35,3539.76,1.7947,2.810182921,3.033326416,4.889624217,2.417140468,1.89389261,-12.2756186,-12.2756186,5.375132019,4.131938555,0.04,0.05,0.32,0.027,0.016,0,0,0.52,0.15,98.877,7.586981004,0.249473684,5.252273428,0.584837877,1,0,0,0,0,0,0,0,0,0,0,0,0,1,0,1,0
51,1932,32,intact,Spindletop,TX,P,190,6.2,69,49,47.4,Very Poor,2702.85,3539.76,1.3096,2.810182921,3.033326416,4.889624217,2.417140468,1.89389261,-12.2756186,-12.2756186,5.375132019,4.131938555,0.04,0.05,0.32,0.027,0.016,0,0,0.52,0.15,98.877,7.902062051,0.249473684,5.252273428,0.269721747,1,0,0,0,0,0,0,0,0,0,0,0,0,1,0,1,0
51,1932,32,intact,Spindletop,TX,P,190,6.2,69,49,47.4,Very Poor,5223.07,6682.82,1.2795,2.810182921,3.033326416,4.889624217,2.417140468,1.89389261,-12.2756186,-12.2756186,5.375132019,4.131938555,0.04,0.05,0.32,0.027,0.016,0,0,0.52,0.15,98.877,8.560840631,0.249473684,5.252273428,0.246469377,1,0,0,0,0,0,0,0,0,0,0,0,0,1,0,1,0
51,1937,47,intact,Spindletop,TX,P,190,6.2,69,49,47.4,Very Poor,767.02,2532.76,3.3021,-0.743403489,1.128397665,1.153715468,-2.198686751,-1.793223369,3.820943506,0.298049603,-2.891828751,1.226036117,0.06,0.39,0.4,0.014,0.021,5.76,0.17,0.007,0.43,92.748,6.642512877,0.249473684,5.252273428,1.19455863,1,0,0,0,0,0,0,0,0,0,0,0,0,1,0,1,0
51,1937,47,intact,Spindletop,TX,P,190,6.2,69,49,47.4,Very Poor,3287.25,5096.03,1.5502,-0.743403489,1.128397665,1.153715468,-2.198686751,-1.793223369,3.820943506,0.298049603,-2.891828751,1.226036117,0.06,0.39,0.4,0.014,0.021,5.76,0.17,0.007,0.43,92.748,8.097806628,0.249473684,5.252273428,0.438383955,1,0,0,0,0,0,0,0,0,0,0,0,0,1,0,1,0
56,1932,32,intact,El Vista,TX,VP,406,7.1,69,49,28.7,Very Poor,730.5,701.85,0.9608,2.810182921,3.033326416,4.889624217,2.417140468,1.89389261,-12.2756186,-12.2756186,5.375132019,4.131938555,0.04,0.05,0.32,0.027,0.016,0,0,0.52,0.15,98.877,6.593729231,0.070689655,6.008813185,-0.039989008,1,0,0,0,0,0,0,0,0,0,0,0,0,1,0,0,0
56,1932,32,intact,El Vista,TX,VP,406,7.1,69,49,28.7,Very Poor,1972.35,2685.33,1.3615,2.810182921,3.033326416,4.889624217,2.417140468,1.89389261,-12.2756186,-12.2756186,5.375132019,4.131938555,0.04,0.05,0.32,0.027,0.016,0,0,0.52,0.15,98.877,7.586981004,0.070689655,6.008813185,0.308587033,1,0,0,0,0,0,0,0,0,0,0,0,0,1,0,0,0
56,1932,32,intact,El Vista,TX,VP,406,7.1,69,49,28.7,Very Poor,2702.85,3966.97,1.4677,2.810182921,3.033326416,4.889624217,2.417140468,1.89389261,-12.2756186,-12.2756186,5.375132019,4.131938555,0.04,0.05,0.32,0.027,0.016,0,0,0.52,0.15,98.877,7.902062051,0.070689655,6.008813185,0.38369655,1,0,0,0,0,0,0,0,0,0,0,0,0,1,0,0,0
56,1932,32,intact,El Vista,TX,VP,406,7.1,69,49,28.7,Very Poor,3396.83,5767.37,1.6979,2.810182921,3.033326416,4.889624217,2.417140468,1.89389261,-12.2756186,-12.2756186,5.375132019,4.131938555,0.04,0.05,0.32,0.027,0.016,0,0,0.52,0.15,98.877,8.130597923,0.070689655,6.008813185,0.529392193,1,0,0,0,0,0,0,0,0,0,0,0,0,1,0,0,0
56,1932,32,intact,El Vista,TX,VP,406,7.1,69,49,28.7,Very Poor,5223.07,7018.49,1.3437,2.810182921,3.033326416,4.889624217,2.417140468,1.89389261,-12.2756186,-12.2756186,5.375132019,4.131938555,0.04,0.05,0.32,0.027,0.016,0,0,0.52,0.15,98.877,8.560840631,0.070689655,6.008813185,0.295427003,1,0,0,0,0,0,0,0,0,0,0,0,0,1,0,0,0
56,1941,33,intact,El Vista,TX,VP,406,7.1,69,49,28.7,Very Poor,1826.25,1922.46,1.0527,3.295889472,1.321809796,4.78754418,2.931246454,1.791812837,-12.04390141,-12.04390141,5.865103027,4.094397048,0.036,0.005,0.16,0.025,0.008,0,0,0.47,0.08,99.216,7.510019963,0.070689655,6.008813185,0.051358292,1,0,0,0,0,0,0,0,0,0,0,0,0,1,0,0,0
56,1941,33,intact,El Vista,TX,VP,406,7.1,69,49,28.7,Very Poor,2629.8,2990.49,1.1372,3.295889472,1.321809796,4.78754418,2.931246454,1.791812837,-12.04390141,-12.04390141,5.865103027,4.094397048,0.036,0.005,0.16,0.025,0.008,0,0,0.47,0.08,99.216,7.874663077,0.070689655,6.008813185,0.128569101,1,0,0,0,0,0,0,0,0,0,0,0,0,1,0,0,0
56,1941,33,intact,El Vista,TX,VP,406,7.1,69,49,28.7,Very Poor,3177.67,2532.76,0.797,3.295889472,1.321809796,4.78754418,2.931246454,1.791812837,-12.04390141,-12.04390141,5.865103027,4.094397048,0.036,0.005,0.16,0.025,0.008,0,0,0.47,0.08,99.216,8.063903503,0.070689655,6.008813185,-0.2269006,1,0,0,0,0,0,0,0,0,0,0,0,0,1,0,0,0
56,1937,47,intact,El Vista,TX,VP,406,7.1,69,49,28.7,Very Poor,767.02,3478.73,4.5354,-0.743403489,1.128397665,1.153715468,-2.198686751,-1.793223369,3.820943506,0.298049603,-2.891828751,1.226036117,0.06,0.39,0.4,0.014,0.021,5.76,0.17,0.007,0.43,92.748,6.642512877,0.070689655,6.008813185,1.511913283,1,0,0,0,0,0,0,0,0,0,0,0,0,1,0,0,0
56,1937,47,intact,El Vista,TX,VP,406,7.1,69,49,28.7,Very Poor,1461,4363.67,2.9868,-0.743403489,1.128397665,1.153715468,-2.198686751,-1.793223369,3.820943506,0.298049603,-2.891828751,1.226036117,0.06,0.39,0.4,0.014,0.021,5.76,0.17,0.007,0.43,92.748,7.286876412,0.070689655,6.008813185,1.09420258,1,0,0,0,0,0,0,0,0,0,0,0,0,1,0,0,0
56,1937,47,intact,El Vista,TX,VP,406,7.1,69,49,28.7,Very Poor,4054.28,13670.8,3.3719,-0.743403489,1.128397665,1.153715468,-2.198686751,-1.793223369,3.820943506,0.298049603,-2.891828751,1.226036117,0.06,0.39,0.4,0.014,0.021,5.76,0.17,0.007,0.43,92.748,8.307528392,0.070689655,6.008813185,1.215476384,1,0,0,0,0,0,0,0,0,0,0,0,0,1,0,0,0
59,1932,32,intact,Kalamazoo,MI,VP,1660,5.6,49,31,43.6,Very Poor,1972.35,518.76,0.263,2.810182921,3.033326416,4.889624217,2.417140468,1.89389261,-12.2756186,-12.2756186,5.375132019,4.131938555,0.04,0.05,0.32,0.027,0.016,0,0,0.52,0.15,98.877,7.586981004,0.02626506,7.41517511,-1.335601247,0,0,0,0,0,1,0,0,0,0,0,0,0,1,1,0,0
59,1932,32,intact,Kalamazoo,MI,VP,1660,5.6,49,31,43.6,Very Poor,2702.85,793.39,0.2935,2.810182921,3.033326416,4.889624217,2.417140468,1.89389261,-12.2756186,-12.2756186,5.375132019,4.131938555,0.04,0.05,0.32,0.027,0.016,0,0,0.52,0.15,98.877,7.902062051,0.02626506,7.41517511,-1.22587764,0,0,0,0,0,1,0,0,0,0,0,0,0,1,1,0,0
59,1932,32,intact,Kalamazoo,MI,VP,1660,5.6,49,31,43.6,Very Poor,3396.83,732.36,0.2156,2.810182921,3.033326416,4.889624217,2.417140468,1.89389261,-12.2756186,-12.2756186,5.375132019,4.131938555,0.04,0.05,0.32,0.027,0.016,0,0,0.52,0.15,98.877,8.130597923,0.02626506,7.41517511,-1.53433044,0,0,0,0,0,1,0,0,0,0,0,0,0,1,1,0,0
59,1932,32,intact,Kalamazoo,MI,VP,1660,5.6,49,31,43.6,Very Poor,5223.07,1312.15,0.2512,2.810182921,3.033326416,4.889624217,2.417140468,1.89389261,-12.2756186,-12.2756186,5.375132019,4.131938555,0.04,0.05,0.32,0.027,0.016,0,0,0.52,0.15,98.877,8.560840631,0.02626506,7.41517511,-1.381505844,0,0,0,0,0,1,0,0,0,0,0,0,0,1,1,0,0
59,1941,33,intact,Kalamazoo,MI,VP,1660,5.6,49,31,43.6,Very Poor,1826.25,1678.33,0.919,3.295889472,1.321809796,4.78754418,2.931246454,1.791812837,-12.04390141,-12.04390141,5.865103027,4.094397048,0.036,0.005,0.16,0.025,0.008,0,0,0.47,0.08,99.216,7.510019963,0.02626506,7.41517511,-0.084469157,0,0,0,0,0,1,0,0,0,0,0,0,0,1,1,0,0
59,1941,33,intact,Kalamazoo,MI,VP,1660,5.6,49,31,43.6,Very Poor,2629.8,1281.64,0.4874,3.295889472,1.321809796,4.78754418,2.931246454,1.791812837,-12.04390141,-12.04390141,5.865103027,4.094397048,0.036,0.005,0.16,0.025,0.008,0,0,0.47,0.08,99.216,7.874663077,0.02626506,7.41517511,-0.718670138,0,0,0,0,0,1,0,0,0,0,0,0,0,1,1,0,0
59,1941,33,intact,Kalamazoo,MI,VP,1660,5.6,49,31,43.6,Very Poor,3177.67,1891.94,0.5954,3.295889472,1.321809796,4.78754418,2.931246454,1.791812837,-12.04390141,-12.04390141,5.865103027,4.094397048,0.036,0.005,0.16,0.025,0.008,0,0,0.47,0.08,99.216,8.063903503,0.02626506,7.41517511,-0.51852183,0,0,0,0,0,1,0,0,0,0,0,0,0,1,1,0,0
59,1941,33,intact,Kalamazoo,MI,VP,1660,5.6,49,31,43.6,Very Poor,4017.75,2349.67,0.5848,3.295889472,1.321809796,4.78754418,2.931246454,1.791812837,-12.04390141,-12.04390141,5.865103027,4.094397048,0.036,0.005,0.16,0.025,0.008,0,0,0.47,0.08,99.216,8.298477323,0.02626506,7.41517511,-0.536485371,0,0,0,0,0,1,0,0,0,0,0,0,0,1,1,0,0
59,1937,47,intact,Kalamazoo,MI,VP,1660,5.6,49,31,43.6,Very Poor,767.02,61.03,0.0796,-0.743403489,1.128397665,1.153715468,-2.198686751,-1.793223369,3.820943506,0.298049603,-2.891828751,1.226036117,0.06,0.39,0.4,0.014,0.021,5.76,0.17,0.007,0.43,92.748,6.642512877,0.02626506,7.41517511,-2.530741186,0,0,0,0,0,1,0,0,0,0,0,0,0,1,1,0,0
59,1937,47,intact,Kalamazoo,MI,VP,1660,5.6,49,31,43.6,Very Poor,1461,213.61,0.1462,-0.743403489,1.128397665,1.153715468,-2.198686751,-1.793223369,3.820943506,0.298049603,-2.891828751,1.226036117,0.06,0.39,0.4,0.014,0.021,5.76,0.17,0.007,0.43,92.748,7.286876412,0.02626506,7.41517511,-1.922779732,0,0,0,0,0,1,0,0,0,0,0,0,0,1,1,0,0
59,1937,47,intact,Kalamazoo,MI,VP,1660,5.6,49,31,43.6,Very Poor,3287.25,671.33,0.2042,-0.743403489,1.128397665,1.153715468,-2.198686751,-1.793223369,3.820943506,0.298049603,-2.891828751,1.226036117,0.06,0.39,0.4,0.014,0.021,5.76,0.17,0.007,0.43,92.748,8.097806628,0.02626506,7.41517511,-1.588655373,0,0,0,0,0,1,0,0,0,0,0,0,0,1,1,0,0
59,1937,47,intact,Kalamazoo,MI,VP,1660,5.6,49,31,43.6,Very Poor,4054.28,1342.67,0.3312,-0.743403489,1.128397665,1.153715468,-2.198686751,-1.793223369,3.820943506,0.298049603,-2.891828751,1.226036117,0.06,0.39,0.4,0.014,0.021,5.76,0.17,0.007,0.43,92.748,8.307528392,0.02626506,7.41517511,-1.105032856,0,0,0,0,0,1,0,0,0,0,0,0,0,1,1,0,0
59,1937,47,intact,Kalamazoo,MI,VP,1660,5.6,49,31,43.6,Very Poor,4638.68,732.36,0.1579,-0.743403489,1.128397665,1.153715468,-2.198686751,-1.793223369,3.820943506,0.298049603,-2.891828751,1.226036117,0.06,0.39,0.4,0.014,0.021,5.76,0.17,0.007,0.43,92.748,8.442185122,0.02626506,7.41517511,-1.845793358,0,0,0,0,0,1,0,0,0,0,0,0,0,1,1,0,0
63,1932,32,intact,Charleston,SC,VP,84,6.9,66,45.2,46.7,Very Poor,730.5,762.88,1.0443,2.810182921,3.033326416,4.889624217,2.417140468,1.89389261,-12.2756186,-12.2756186,5.375132019,4.131938555,0.04,0.05,0.32,0.027,0.016,0,0,0.52,0.15,98.877,6.593729231,0.555952381,4.442651256,0.043346805,0,0,0,0,1,0,0,0,0,0,0,0,0,1,0,0,0
63,1932,32,intact,Charleston,SC,VP,84,6.9,66,45.2,46.7,Very Poor,1972.35,915.46,0.4641,2.810182921,3.033326416,4.889624217,2.417140468,1.89389261,-12.2756186,-12.2756186,5.375132019,4.131938555,0.04,0.05,0.32,0.027,0.016,0,0,0.52,0.15,98.877,7.586981004,0.555952381,4.442651256,-0.767655233,0,0,0,0,1,0,0,0,0,0,0,0,0,1,0,0,0
63,1932,32,intact,Charleston,SC,VP,84,6.9,66,45.2,46.7,Very Poor,2702.85,1464.73,0.5419,2.810182921,3.033326416,4.889624217,2.417140468,1.89389261,-12.2756186,-12.2756186,5.375132019,4.131938555,0.04,0.05,0.32,0.027,0.016,0,0,0.52,0.15,98.877,7.902062051,0.555952381,4.442651256,-0.612673796,0,0,0,0,1,0,0,0,0,0,0,0,0,1,0,0,0
63,1932,32,intact,Charleston,SC,VP,84,6.9,66,45.2,46.7,Very Poor,3396.83,1922.46,0.566,2.810182921,3.033326416,4.889624217,2.417140468,1.89389261,-12.2756186,-12.2756186,5.375132019,4.131938555,0.04,0.05,0.32,0.027,0.016,0,0,0.52,0.15,98.877,8.130597923,0.555952381,4.442651256,-0.569161201,0,0,0,0,1,0,0,0,0,0,0,0,0,1,0,0,0
63,1932,32,intact,Charleston,SC,VP,84,6.9,66,45.2,46.7,Very Poor,5223.07,2441.21,0.4674,2.810182921,3.033326416,4.889624217,2.417140468,1.89389261,-12.2756186,-12.2756186,5.375132019,4.131938555,0.04,0.05,0.32,0.027,0.016,0,0,0.52,0.15,98.877,8.560840631,0.555952381,4.442651256,-0.760569857,0,0,0,0,1,0,0,0,0,0,0,0,0,1,0,0,0
63,1941,33,intact,Charleston,SC,VP,84,6.9,66,45.2,46.7,Very Poor,1826.25,1068.03,0.5848,3.295889472,1.321809796,4.78754418,2.931246454,1.791812837,-12.04390141,-12.04390141,5.865103027,4.094397048,0.036,0.005,0.16,0.025,0.008,0,0,0.47,0.08,99.216,7.510019963,0.555952381,4.442651256,-0.536485371,0,0,0,0,1,0,0,0,0,0,0,0,0,1,0,0,0
63,1941,33,intact,Charleston,SC,VP,84,6.9,66,45.2,46.7,Very Poor,2629.8,976.49,0.3713,3.295889472,1.321809796,4.78754418,2.931246454,1.791812837,-12.04390141,-12.04390141,5.865103027,4.094397048,0.036,0.005,0.16,0.025,0.008,0,0,0.47,0.08,99.216,7.874663077,0.555952381,4.442651256,-0.990744918,0,0,0,0,1,0,0,0,0,0,0,0,0,1,0,0,0
63,1941,33,intact,Charleston,SC,VP,84,6.9,66,45.2,46.7,Very Poor,3177.67,701.85,0.2209,3.295889472,1.321809796,4.78754418,2.931246454,1.791812837,-12.04390141,-12.04390141,5.865103027,4.094397048,0.036,0.005,0.16,0.025,0.008,0,0,0.47,0.08,99.216,8.063903503,0.555952381,4.442651256,-1.510045169,0,0,0,0,1,0,0,0,0,0,0,0,0,1,0,0,0
63,1941,33,intact,Charleston,SC,VP,84,6.9,66,45.2,46.7,Very Poor,4017.75,1739.36,0.4329,3.295889472,1.321809796,4.78754418,2.931246454,1.791812837,-12.04390141,-12.04390141,5.865103027,4.094397048,0.036,0.005,0.16,0.025,0.008,0,0,0.47,0.08,99.216,8.298477323,0.555952381,4.442651256,-0.837248525,0,0,0,0,1,0,0,0,0,0,0,0,0,1,0,0,0
63,1937,47,intact,Charleston,SC,VP,84,6.9,66,45.2,46.7,Very Poor,767.02,518.76,0.6763,-0.743403489,1.128397665,1.153715468,-2.198686751,-1.793223369,3.820943506,0.298049603,-2.891828751,1.226036117,0.06,0.39,0.4,0.014,0.021,5.76,0.17,0.007,0.43,92.748,6.642512877,0.555952381,4.442651256,-0.391118514,0,0,0,0,1,0,0,0,0,0,0,0,0,1,0,0,0
63,1937,47,intact,Charleston,SC,VP,84,6.9,66,45.2,46.7,Very Poor,1461,1647.82,1.1279,-0.743403489,1.128397665,1.153715468,-2.198686751,-1.793223369,3.820943506,0.298049603,-2.891828751,1.226036117,0.06,0.39,0.4,0.014,0.021,5.76,0.17,0.007,0.43,92.748,7.286876412,0.555952381,4.442651256,0.120357497,0,0,0,0,1,0,0,0,0,0,0,0,0,1,0,0,0
63,1937,47,intact,Charleston,SC,VP,84,6.9,66,45.2,46.7,Very Poor,3287.25,1952.97,0.5941,-0.743403489,1.128397665,1.153715468,-2.198686751,-1.793223369,3.820943506,0.298049603,-2.891828751,1.226036117,0.06,0.39,0.4,0.014,0.021,5.76,0.17,0.007,0.43,92.748,8.097806628,0.555952381,4.442651256,-0.520707624,0,0,0,0,1,0,0,0,0,0,0,0,0,1,0,0,0
63,1937,47,intact,Charleston,SC,VP,84,6.9,66,45.2,46.7,Very Poor,4054.28,1952.97,0.4817,-0.743403489,1.128397665,1.153715468,-2.198686751,-1.793223369,3.820943506,0.298049603,-2.891828751,1.226036117,0.06,0.39,0.4,0.014,0.021,5.76,0.17,0.007,0.43,92.748,8.307528392,0.555952381,4.442651256,-0.730433765,0,0,0,0,1,0,0,0,0,0,0,0,0,1,0,0,0
63,1937,47,intact,Charleston,SC,VP,84,6.9,66,45.2,46.7,Very Poor,4638.68,2441.21,0.5263,-0.743403489,1.128397665,1.153715468,-2.198686751,-1.793223369,3.820943506,0.298049603,-2.891828751,1.226036117,0.06,0.39,0.4,0.014,0.021,5.76,0.17,0.007,0.43,92.748,8.442185122,0.555952381,4.442651256,-0.641883887,0,0,0,0,1,0,0,0,0,0,0,0,0,1,0,0,0
67,1932,32,intact,Milwaukee,WI,VP,455,7.6,46.1,30.1,11.1,Very Poor,730.5,2380.18,3.2583,2.810182921,3.033326416,4.889624217,2.417140468,1.89389261,-12.2756186,-12.2756186,5.375132019,4.131938555,0.04,0.05,0.32,0.027,0.016,0,0,0.52,0.15,98.877,6.593729231,0.024395604,6.12249281,1.181205587,0,0,0,0,0,0,0,0,0,0,0,0,0,1,1,0,0
67,1932,32,intact,Milwaukee,WI,VP,455,7.6,46.1,30.1,11.1,Very Poor,1972.35,7628.79,3.8679,2.810182921,3.033326416,4.889624217,2.417140468,1.89389261,-12.2756186,-12.2756186,5.375132019,4.131938555,0.04,0.05,0.32,0.027,0.016,0,0,0.52,0.15,98.877,7.586981004,0.024395604,6.12249281,1.352711724,0,0,0,0,0,0,0,0,0,0,0,0,0,1,1,0,0
67,1932,32,intact,Milwaukee,WI,VP,455,7.6,46.1,30.1,11.1,Very Poor,2702.85,4211.09,1.558,2.810182921,3.033326416,4.889624217,2.417140468,1.89389261,-12.2756186,-12.2756186,5.375132019,4.131938555,0.04,0.05,0.32,0.027,0.016,0,0,0.52,0.15,98.877,7.902062051,0.024395604,6.12249281,0.443402947,0,0,0,0,0,0,0,0,0,0,0,0,0,1,1,0,0
67,1937,47,intact,Milwaukee,WI,VP,455,7.6,46.1,30.1,11.1,Very Poor,767.02,3844.91,5.0128,-0.743403489,1.128397665,1.153715468,-2.198686751,-1.793223369,3.820943506,0.298049603,-2.891828751,1.226036117,0.06,0.39,0.4,0.014,0.021,5.76,0.17,0.007,0.43,92.748,6.642512877,0.024395604,6.12249281,1.611994641,0,0,0,0,0,0,0,0,0,0,0,0,0,1,1,0,0
67,1937,47,intact,Milwaukee,WI,VP,455,7.6,46.1,30.1,11.1,Very Poor,1461,3936.46,2.6944,-0.743403489,1.128397665,1.153715468,-2.198686751,-1.793223369,3.820943506,0.298049603,-2.891828751,1.226036117,0.06,0.39,0.4,0.014,0.021,5.76,0.17,0.007,0.43,92.748,7.286876412,0.024395604,6.12249281,0.991175545,0,0,0,0,0,0,0,0,0,0,0,0,0,1,1,0,0
67,1937,47,intact,Milwaukee,WI,VP,455,7.6,46.1,30.1,11.1,Very Poor,3287.25,2715.85,0.8262,-0.743403489,1.128397665,1.153715468,-2.198686751,-1.793223369,3.820943506,0.298049603,-2.891828751,1.226036117,0.06,0.39,0.4,0.014,0.021,5.76,0.17,0.007,0.43,92.748,8.097806628,0.024395604,6.12249281,-0.190918404,0,0,0,0,0,0,0,0,0,0,0,0,0,1,1,0,0
67,1937,47,intact,Milwaukee,WI,VP,455,7.6,46.1,30.1,11.1,Very Poor,4054.28,2380.18,0.5871,-0.743403489,1.128397665,1.153715468,-2.198686751,-1.793223369,3.820943506,0.298049603,-2.891828751,1.226036117,0.06,0.39,0.4,0.014,0.021,5.76,0.17,0.007,0.43,92.748,8.307528392,0.024395604,6.12249281,-0.532560116,0,0,0,0,0,0,0,0,0,0,0,0,0,1,1,0,0
67,1937,47,intact,Milwaukee,WI,VP,455,7.6,46.1,30.1,11.1,Very Poor,4638.68,3112.55,0.671,-0.743403489,1.128397665,1.153715468,-2.198686751,-1.793223369,3.820943506,0.298049603,-2.891828751,1.226036117,0.06,0.39,0.4,0.014,0.021,5.76,0.17,0.007,0.43,92.748,8.442185122,0.024395604,6.12249281,-0.398986142,0,0,0,0,0,0,0,0,0,0,0,0,0,1,1,0,0
53,1937,34,intact,Atlanta,GA,G,17790,4.8,61.2,48.3,33.7,Good,767.02,244.12,0.3183,2.587550075,2.343353215,4.687610584,1.712081848,3.04708227,-12.23718958,4.747034002,5.349667156,-12.23718958,0.06,0.047,0.49,0.025,0.095,0,0.52,0.95,0,97.813,6.642512877,0.001894323,9.78644799,-1.144760945,0,1,0,0,0,0,0,0,0,0,0,0,0,1,0,3,3
53,1937,34,intact,Atlanta,GA,G,17790,4.8,61.2,48.3,33.7,Good,1461,396.7,0.2715,2.587550075,2.343353215,4.687610584,1.712081848,3.04708227,-12.23718958,4.747034002,5.349667156,-12.23718958,0.06,0.047,0.49,0.025,0.095,0,0.52,0.95,0,97.813,7.286876412,0.001894323,9.78644799,-1.30379314,0,1,0,0,0,0,0,0,0,0,0,0,0,1,0,3,3
53,1937,34,intact,Atlanta,GA,G,17790,4.8,61.2,48.3,33.7,Good,3287.25,732.36,0.2228,2.587550075,2.343353215,4.687610584,1.712081848,3.04708227,-12.23718958,4.747034002,5.349667156,-12.23718958,0.06,0.047,0.49,0.025,0.095,0,0.52,0.95,0,97.813,8.097806628,0.001894323,9.78644799,-1.501480771,0,1,0,0,0,0,0,0,0,0,0,0,0,1,0,3,3
53,1937,34,intact,Atlanta,GA,G,17790,4.8,61.2,48.3,33.7,Good,4054.28,854.42,0.2107,2.587550075,2.343353215,4.687610584,1.712081848,3.04708227,-12.23718958,4.747034002,5.349667156,-12.23718958,0.06,0.047,0.49,0.025,0.095,0,0.52,0.95,0,97.813,8.307528392,0.001894323,9.78644799,-1.557319958,0,1,0,0,0,0,0,0,0,0,0,0,0,1,0,3,3
53,1937,34,intact,Atlanta,GA,G,17790,4.8,61.2,48.3,33.7,Good,4638.68,915.46,0.1974,2.587550075,2.343353215,4.687610584,1.712081848,3.04708227,-12.23718958,4.747034002,5.349667156,-12.23718958,0.06,0.047,0.49,0.025,0.095,0,0.52,0.95,0,97.813,8.442185122,0.001894323,9.78644799,-1.622523152,0,1,0,0,0,0,0,0,0,0,0,0,0,1,0,3,3
55,1937,34,intact,Loch Raven,MD,G,5210,5.8,55.4,42.6,32,Good,767.02,366.18,0.4774,2.587550075,2.343353215,4.687610584,1.712081848,3.04708227,-12.23718958,4.747034002,5.349667156,-12.23718958,0.06,0.047,0.49,0.025,0.095,0,0.52,0.95,0,97.813,6.642512877,0.006142035,8.558527055,-0.739400565,0,0,0,0,0,0,0,0,0,0,0,0,1,1,1,3,3
55,1937,34,intact,Loch Raven,MD,G,5210,5.8,55.4,42.6,32,Good,1461,549.27,0.376,2.587550075,2.343353215,4.687610584,1.712081848,3.04708227,-12.23718958,4.747034002,5.349667156,-12.23718958,0.06,0.047,0.49,0.025,0.095,0,0.52,0.95,0,97.813,7.286876412,0.006142035,8.558527055,-0.978166136,0,0,0,0,0,0,0,0,0,0,0,0,1,1,1,3,3
55,1937,34,intact,Loch Raven,MD,G,5210,5.8,55.4,42.6,32,Good,3287.25,1068.03,0.3249,2.587550075,2.343353215,4.687610584,1.712081848,3.04708227,-12.23718958,4.747034002,5.349667156,-12.23718958,0.06,0.047,0.49,0.025,0.095,0,0.52,0.95,0,97.813,8.097806628,0.006142035,8.558527055,-1.124237836,0,0,0,0,0,0,0,0,0,0,0,0,1,1,1,3,3
55,1937,34,intact,Loch Raven,MD,G,5210,5.8,55.4,42.6,32,Good,4054.28,793.39,0.1957,2.587550075,2.343353215,4.687610584,1.712081848,3.04708227,-12.23718958,4.747034002,5.349667156,-12.23718958,0.06,0.047,0.49,0.025,0.095,0,0.52,0.95,0,97.813,8.307528392,0.006142035,8.558527055,-1.631172405,0,0,0,0,0,0,0,0,0,0,0,0,1,1,1,3,3
55,1937,34,intact,Loch Raven,MD,G,5210,5.8,55.4,42.6,32,Good,4638.68,793.39,0.171,2.587550075,2.343353215,4.687610584,1.712081848,3.04708227,-12.23718958,4.747034002,5.349667156,-12.23718958,0.06,0.047,0.49,0.025,0.095,0,0.52,0.95,0,97.813,8.442185122,0.006142035,8.558527055,-1.766091722,0,0,0,0,0,0,0,0,0,0,0,0,1,1,1,3,3
62,1937,34,intact,Meridian,MS,F,6920,4.5,64,53,34.6,Good,767.02,732.36,0.9548,2.587550075,2.343353215,4.687610584,1.712081848,3.04708227,-12.23718958,4.747034002,5.349667156,-12.23718958,0.06,0.047,0.49,0.025,0.095,0,0.52,0.95,0,97.813,6.642512877,0.005,8.842315547,-0.046253385,1,0,0,0,0,0,0,0,0,0,0,0,0,1,0,2,3
62,1937,34,intact,Meridian,MS,F,6920,4.5,64,53,34.6,Good,1461,1007,0.6893,2.587550075,2.343353215,4.687610584,1.712081848,3.04708227,-12.23718958,4.747034002,5.349667156,-12.23718958,0.06,0.047,0.49,0.025,0.095,0,0.52,0.95,0,97.813,7.286876412,0.005,8.842315547,-0.372078689,1,0,0,0,0,0,0,0,0,0,0,0,0,1,0,2,3
62,1937,34,intact,Meridian,MS,F,6920,4.5,64,53,34.6,Good,3287.25,1220.61,0.3713,2.587550075,2.343353215,4.687610584,1.712081848,3.04708227,-12.23718958,4.747034002,5.349667156,-12.23718958,0.06,0.047,0.49,0.025,0.095,0,0.52,0.95,0,97.813,8.097806628,0.005,8.842315547,-0.990744918,1,0,0,0,0,0,0,0,0,0,0,0,0,1,0,2,3
62,1937,34,intact,Meridian,MS,F,6920,4.5,64,53,34.6,Good,4054.28,1647.82,0.4064,2.587550075,2.343353215,4.687610584,1.712081848,3.04708227,-12.23718958,4.747034002,5.349667156,-12.23718958,0.06,0.047,0.49,0.025,0.095,0,0.52,0.95,0,97.813,8.307528392,0.005,8.842315547,-0.900417383,1,0,0,0,0,0,0,0,0,0,0,0,0,1,0,2,3
62,1937,34,intact,Meridian,MS,F,6920,4.5,64,53,34.6,Good,4638.68,1678.33,0.3618,2.587550075,2.343353215,4.687610584,1.712081848,3.04708227,-12.23718958,4.747034002,5.349667156,-12.23718958,0.06,0.047,0.49,0.025,0.095,0,0.52,0.95,0,97.813,8.442185122,0.005,8.842315547,-1.016663706,1,0,0,0,0,0,0,0,0,0,0,0,0,1,0,2,3
65,1937,34,intact,Wilmington,CA,G,148,8,62.4,15.2,26.4,Good,767.02,1037.52,1.3527,2.587550075,2.343353215,4.687610584,1.712081848,3.04708227,-12.23718958,4.747034002,5.349667156,-12.23718958,0.06,0.047,0.49,0.025,0.095,0,0.52,0.95,0,97.813,6.642512877,0.178378378,5.003946306,0.302102595,0,0,0,0,0,0,0,0,0,0,1,0,0,1,1,3,3
65,1937,34,intact,Wilmington,CA,G,148,8,62.4,15.2,26.4,Good,1461,1525.76,1.0443,2.587550075,2.343353215,4.687610584,1.712081848,3.04708227,-12.23718958,4.747034002,5.349667156,-12.23718958,0.06,0.047,0.49,0.025,0.095,0,0.52,0.95,0,97.813,7.286876412,0.178378378,5.003946306,0.043346805,0,0,0,0,0,0,0,0,0,0,1,0,0,1,1,3,3
65,1937,34,intact,Wilmington,CA,G,148,8,62.4,15.2,26.4,Good,3287.25,1891.94,0.5755,2.587550075,2.343353215,4.687610584,1.712081848,3.04708227,-12.23718958,4.747034002,5.349667156,-12.23718958,0.06,0.047,0.49,0.025,0.095,0,0.52,0.95,0,97.813,8.097806628,0.178378378,5.003946306,-0.552516051,0,0,0,0,0,0,0,0,0,0,1,0,0,1,1,3,3
65,1937,34,intact,Wilmington,CA,G,148,8,62.4,15.2,26.4,Good,4054.28,1434.21,0.3538,2.587550075,2.343353215,4.687610584,1.712081848,3.04708227,-12.23718958,4.747034002,5.349667156,-12.23718958,0.06,0.047,0.49,0.025,0.095,0,0.52,0.95,0,97.813,8.307528392,0.178378378,5.003946306,-1.039023497,0,0,0,0,0,0,0,0,0,0,1,0,0,1,1,3,3
65,1937,34,intact,Wilmington,CA,G,148,8,62.4,15.2,26.4,Good,4638.68,2685.33,0.5789,2.587550075,2.343353215,4.687610584,1.712081848,3.04708227,-12.23718958,4.747034002,5.349667156,-12.23718958,0.06,0.047,0.49,0.025,0.095,0,0.52,0.95,0,97.813,8.442185122,0.178378378,5.003946306,-0.546625528,0,0,0,0,0,0,0,0,0,0,1,0,0,1,1,3,3
64,1937,34,intact,Cholanie,CA,F,62,7.5,58,16,41.1,Fair,767.02,2746.37,3.5806,2.587550075,2.343353215,4.687610584,1.712081848,3.04708227,-12.23718958,4.747034002,5.349667156,-12.23718958,0.06,0.047,0.49,0.025,0.095,0,0.52,0.95,0,97.813,6.642512877,0.662903226,4.143134726,1.275530384,0,0,0,0,0,0,0,0,0,0,0,0,1,1,1,2,2
64,1937,34,intact,Cholanie,CA,F,62,7.5,58,16,41.1,Fair,1461,1830.91,1.2532,2.587550075,2.343353215,4.687610584,1.712081848,3.04708227,-12.23718958,4.747034002,5.349667156,-12.23718958,0.06,0.047,0.49,0.025,0.095,0,0.52,0.95,0,97.813,7.286876412,0.662903226,4.143134726,0.22570028,0,0,0,0,0,0,0,0,0,0,0,0,1,1,1,2,2
64,1937,34,intact,Cholanie,CA,F,62,7.5,58,16,41.1,Fair,3287.25,1434.21,0.4363,2.587550075,2.343353215,4.687610584,1.712081848,3.04708227,-12.23718958,4.747034002,5.349667156,-12.23718958,0.06,0.047,0.49,0.025,0.095,0,0.52,0.95,0,97.813,8.097806628,0.662903226,4.143134726,-0.829425199,0,0,0,0,0,0,0,0,0,0,0,0,1,1,1,2,2
64,1937,34,intact,Cholanie,CA,F,62,7.5,58,16,41.1,Fair,4054.28,5401.19,1.3322,2.587550075,2.343353215,4.687610584,1.712081848,3.04708227,-12.23718958,4.747034002,5.349667156,-12.23718958,0.06,0.047,0.49,0.025,0.095,0,0.52,0.95,0,97.813,8.307528392,0.662903226,4.143134726,0.286831711,0,0,0,0,0,0,0,0,0,0,0,0,1,1,1,2,2
64,1937,34,intact,Cholanie,CA,F,62,7.5,58,16,41.1,Fair,4638.68,7079.52,1.5262,2.587550075,2.343353215,4.687610584,1.712081848,3.04708227,-12.23718958,4.747034002,5.349667156,-12.23718958,0.06,0.047,0.49,0.025,0.095,0,0.52,0.95,0,97.813,8.442185122,0.662903226,4.143134726,0.422780986,0,0,0,0,0,0,0,0,0,0,0,0,1,1,1,2,2
66,1937,34,intact,Phoenix,AZ,F,232,8,69.7,7.8,16.5,Fair,767.02,2227.61,2.9042,2.587550075,2.343353215,4.687610584,1.712081848,3.04708227,-12.23718958,4.747034002,5.349667156,-12.23718958,0.06,0.047,0.49,0.025,0.095,0,0.52,0.95,0,97.813,6.642512877,0.07112069,5.451038454,1.066157965,0,0,0,0,0,0,0,0,0,1,0,0,0,1,1,2,2
66,1937,34,intact,Phoenix,AZ,F,232,8,69.7,7.8,16.5,Fair,1461,3173.58,2.1722,2.587550075,2.343353215,4.687610584,1.712081848,3.04708227,-12.23718958,4.747034002,5.349667156,-12.23718958,0.06,0.047,0.49,0.025,0.095,0,0.52,0.95,0,97.813,7.286876412,0.07112069,5.451038454,0.775740479,0,0,0,0,0,0,0,0,0,1,0,0,0,1,1,2,2
66,1937,34,intact,Phoenix,AZ,F,232,8,69.7,7.8,16.5,Fair,3287.25,2502.24,0.7612,2.587550075,2.343353215,4.687610584,1.712081848,3.04708227,-12.23718958,4.747034002,5.349667156,-12.23718958,0.06,0.047,0.49,0.025,0.095,0,0.52,0.95,0,97.813,8.097806628,0.07112069,5.451038454,-0.272859144,0,0,0,0,0,0,0,0,0,1,0,0,0,1,1,2,2
66,1937,34,intact,Phoenix,AZ,F,232,8,69.7,7.8,16.5,Fair,4054.28,5431.7,1.3397,2.587550075,2.343353215,4.687610584,1.712081848,3.04708227,-12.23718958,4.747034002,5.349667156,-12.23718958,0.06,0.047,0.49,0.025,0.095,0,0.52,0.95,0,97.813,8.307528392,0.07112069,5.451038454,0.292445708,0,0,0,0,0,0,0,0,0,1,0,0,0,1,1,2,2
66,1937,34,intact,Phoenix,AZ,F,232,8,69.7,7.8,16.5,Fair,4638.68,7781.37,1.6775,2.587550075,2.343353215,4.687610584,1.712081848,3.04708227,-12.23718958,4.747034002,5.349667156,-12.23718958,0.06,0.047,0.49,0.025,0.095,0,0.52,0.95,0,97.813,8.442185122,0.07112069,5.451038454,0.51730459,0,0,0,0,0,0,0,0,0,1,0,0,0,1,1,2,2
70,1937,34,intact,Buttonwillo,CA,F,278,9.4,65,6,24.7,Fair,767.02,1281.64,1.6709,2.587550075,2.343353215,4.687610584,1.712081848,3.04708227,-12.23718958,4.747034002,5.349667156,-12.23718958,0.06,0.047,0.49,0.025,0.095,0,0.52,0.95,0,97.813,6.642512877,0.088848921,5.631211782,0.513362403,0,1,0,0,0,0,0,0,0,0,0,0,0,1,1,2,2
70,1937,34,intact,Buttonwillo,CA,F,278,9.4,65,6,24.7,Fair,1461,2319.15,1.5874,2.587550075,2.343353215,4.687610584,1.712081848,3.04708227,-12.23718958,4.747034002,5.349667156,-12.23718958,0.06,0.047,0.49,0.025,0.095,0,0.52,0.95,0,97.813,7.286876412,0.088848921,5.631211782,0.462097458,0,1,0,0,0,0,0,0,0,0,0,0,0,1,1,2,2
70,1937,34,intact,Buttonwillo,CA,F,278,9.4,65,6,24.7,Fair,3287.25,5279.12,1.6059,2.587550075,2.343353215,4.687610584,1.712081848,3.04708227,-12.23718958,4.747034002,5.349667156,-12.23718958,0.06,0.047,0.49,0.025,0.095,0,0.52,0.95,0,97.813,8.097806628,0.088848921,5.631211782,0.473684347,0,1,0,0,0,0,0,0,0,0,0,0,0,1,1,2,2
70,1937,34,intact,Buttonwillo,CA,F,278,9.4,65,6,24.7,Fair,4054.28,6926.94,1.7085,2.587550075,2.343353215,4.687610584,1.712081848,3.04708227,-12.23718958,4.747034002,5.349667156,-12.23718958,0.06,0.047,0.49,0.025,0.095,0,0.52,0.95,0,97.813,8.307528392,0.088848921,5.631211782,0.535615793,0,1,0,0,0,0,0,0,0,0,0,0,0,1,1,2,2
70,1937,34,intact,Buttonwillo,CA,F,278,9.4,65,6,24.7,Fair,4638.68,6103.03,1.3157,2.587550075,2.343353215,4.687610584,1.712081848,3.04708227,-12.23718958,4.747034002,5.349667156,-12.23718958,0.06,0.047,0.49,0.025,0.095,0,0.52,0.95,0,97.813,8.442185122,0.088848921,5.631211782,0.274368843,0,1,0,0,0,0,0,0,0,0,0,0,0,1,1,2,2
58,1937,34,intact,New Orleans,LA,VP,712,4.8,69.3,57.4,57.8,Poor,767.02,1586.79,2.0688,2.587550075,2.343353215,4.687610584,1.712081848,3.04708227,-12.23718958,4.747034002,5.349667156,-12.23718958,0.06,0.047,0.49,0.025,0.095,0,0.52,0.95,0,97.813,6.642512877,0.081179775,6.56948142,0.726968729,0,0,0,0,0,1,0,0,0,0,0,0,0,1,0,0,1
58,1937,34,intact,New Orleans,LA,VP,712,4.8,69.3,57.4,57.8,Poor,1461,3234.61,2.214,2.587550075,2.343353215,4.687610584,1.712081848,3.04708227,-12.23718958,4.747034002,5.349667156,-12.23718958,0.06,0.047,0.49,0.025,0.095,0,0.52,0.95,0,97.813,7.286876412,0.081179775,6.56948142,0.794800834,0,0,0,0,0,1,0,0,0,0,0,0,0,1,0,0,1
58,1937,34,intact,New Orleans,LA,VP,712,4.8,69.3,57.4,57.8,Poor,3287.25,4882.43,1.4853,2.587550075,2.343353215,4.687610584,1.712081848,3.04708227,-12.23718958,4.747034002,5.349667156,-12.23718958,0.06,0.047,0.49,0.025,0.095,0,0.52,0.95,0,97.813,8.097806628,0.081179775,6.56948142,0.395616772,0,0,0,0,0,1,0,0,0,0,0,0,0,1,0,0,1
58,1937,34,intact,New Orleans,LA,VP,712,4.8,69.3,57.4,57.8,Poor,4054.28,5370.67,1.3247,2.587550075,2.343353215,4.687610584,1.712081848,3.04708227,-12.23718958,4.747034002,5.349667156,-12.23718958,0.06,0.047,0.49,0.025,0.095,0,0.52,0.95,0,97.813,8.307528392,0.081179775,6.56948142,0.281186019,0,0,0,0,0,1,0,0,0,0,0,0,0,1,0,0,1
58,1937,34,intact,New Orleans,LA,VP,712,4.8,69.3,57.4,57.8,Poor,4638.68,5706.34,1.2302,2.587550075,2.343353215,4.687610584,1.712081848,3.04708227,-12.23718958,4.747034002,5.349667156,-12.23718958,0.06,0.047,0.49,0.025,0.095,0,0.52,0.95,0,97.813,8.442185122,0.081179775,6.56948142,0.207176758,0,0,0,0,0,1,0,0,0,0,0,0,0,1,0,0,1
60,1937,34,intact,Plymouth,OH,P,218,2.6,49,37,43.4,Poor,767.02,1617.3,2.1085,2.587550075,2.343353215,4.687610584,1.712081848,3.04708227,-12.23718958,4.747034002,5.349667156,-12.23718958,0.06,0.047,0.49,0.025,0.095,0,0.52,0.95,0,97.813,6.642512877,0.199082569,5.38907173,0.745976794,0,0,0,0,0,0,1,0,0,0,0,0,0,1,1,1,1
60,1937,34,intact,Plymouth,OH,P,218,2.6,49,37,43.4,Poor,1461,2624.3,1.7962,2.587550075,2.343353215,4.687610584,1.712081848,3.04708227,-12.23718958,4.747034002,5.349667156,-12.23718958,0.06,0.047,0.49,0.025,0.095,0,0.52,0.95,0,97.813,7.286876412,0.199082569,5.38907173,0.585673322,0,0,0,0,0,0,1,0,0,0,0,0,0,1,1,1,1
60,1937,34,intact,Plymouth,OH,P,218,2.6,49,37,43.4,Poor,3287.25,5736.85,1.7452,2.587550075,2.343353215,4.687610584,1.712081848,3.04708227,-12.23718958,4.747034002,5.349667156,-12.23718958,0.06,0.047,0.49,0.025,0.095,0,0.52,0.95,0,97.813,8.097806628,0.199082569,5.38907173,0.556869162,0,0,0,0,0,0,1,0,0,0,0,0,0,1,1,1,1
60,1937,34,intact,Plymouth,OH,P,218,2.6,49,37,43.4,Poor,4054.28,6133.55,1.5129,2.587550075,2.343353215,4.687610584,1.712081848,3.04708227,-12.23718958,4.747034002,5.349667156,-12.23718958,0.06,0.047,0.49,0.025,0.095,0,0.52,0.95,0,97.813,8.307528392,0.199082569,5.38907173,0.414028339,0,0,0,0,0,0,1,0,0,0,0,0,0,1,1,1,1
60,1937,34,intact,Plymouth,OH,P,218,2.6,49,37,43.4,Poor,4638.68,4363.67,0.9407,2.587550075,2.343353215,4.687610584,1.712081848,3.04708227,-12.23718958,4.747034002,5.349667156,-12.23718958,0.06,0.047,0.49,0.025,0.095,0,0.52,0.95,0,97.813,8.442185122,0.199082569,5.38907173,-0.061131,0,0,0,0,0,0,1,0,0,0,0,0,0,1,1,1,1
61,1937,34,intact,New Orleans,LA,P,943,6.8,69.3,57.4,30.8,Poor,767.02,701.85,0.915,2.587550075,2.343353215,4.687610584,1.712081848,3.04708227,-12.23718958,4.747034002,5.349667156,-12.23718958,0.06,0.047,0.49,0.025,0.095,0,0.52,0.95,0,97.813,6.642512877,0.032661718,6.850126166,-0.088831214,1,0,0,0,0,0,0,0,0,0,0,0,0,1,0,1,1
