Repository: sk7-dev/corrosion_prediction

File: Dataset/modelling2.csv (part 27 of 44)
site_no,year,material_id,specimen_status,city,state,internal_drainage,resistivity,pH,mean_temp,annual_precipitation,moisture,areation,approximate_days,weight_loss_g,corrosion_rate,C_clr,Si_clr,Mn_clr,S_clr,P_clr,Cr_clr,Ni_clr,Cu_clr,Mo_clr,C,Si,Mn,S,P,Cr,Ni,Cu,Mo,Fe,log_days,moisture_res_index,log_resistivity,log_corrosion_rate,texture_Clay,texture_Clay Loam,texture_Loam,texture_Loamy Sand,texture_Marsh,texture_Muck,texture_Peat,texture_Sand,texture_Sandy Clay Loam,texture_Sandy Loam,texture_Silt Loam,texture_Silty Clay,texture_Silty Clay Loam,iron_type_Wrought,climate_zone_Temperate,internal_drainage_code,areation_code
61,1937,34,intact,New Orleans,LA,P,943,6.8,69.3,57.4,30.8,Poor,1461,1464.73,1.0026,2.587550075,2.343353215,4.687610584,1.712081848,3.04708227,-12.23718958,4.747034002,5.349667156,-12.23718958,0.06,0.047,0.49,0.025,0.095,0,0.52,0.95,0,97.813,7.286876412,0.032661718,6.850126166,0.002596626,1,0,0,0,0,0,0,0,0,0,0,0,0,1,0,1,1
61,1937,34,intact,New Orleans,LA,P,943,6.8,69.3,57.4,30.8,Poor,3287.25,1190.09,0.362,2.587550075,2.343353215,4.687610584,1.712081848,3.04708227,-12.23718958,4.747034002,5.349667156,-12.23718958,0.06,0.047,0.49,0.025,0.095,0,0.52,0.95,0,97.813,8.097806628,0.032661718,6.850126166,-1.016111067,1,0,0,0,0,0,0,0,0,0,0,0,0,1,0,1,1
61,1937,34,intact,New Orleans,LA,P,943,6.8,69.3,57.4,30.8,Poor,4054.28,2044.52,0.5043,2.587550075,2.343353215,4.687610584,1.712081848,3.04708227,-12.23718958,4.747034002,5.349667156,-12.23718958,0.06,0.047,0.49,0.025,0.095,0,0.52,0.95,0,97.813,8.307528392,0.032661718,6.850126166,-0.68458395,1,0,0,0,0,0,0,0,0,0,0,0,0,1,0,1,1
61,1937,34,intact,New Orleans,LA,P,943,6.8,69.3,57.4,30.8,Poor,4638.68,2410.7,0.5197,2.587550075,2.343353215,4.687610584,1.712081848,3.04708227,-12.23718958,4.747034002,5.349667156,-12.23718958,0.06,0.047,0.49,0.025,0.095,0,0.52,0.95,0,97.813,8.442185122,0.032661718,6.850126166,-0.654503557,1,0,0,0,0,0,0,0,0,0,0,0,0,1,0,1,1
51,1937,34,intact,Spindletop,TX,P,190,6.2,69,49,47.4,Very Poor,767.02,2136.06,2.7849,2.587550075,2.343353215,4.687610584,1.712081848,3.04708227,-12.23718958,4.747034002,5.349667156,-12.23718958,0.06,0.047,0.49,0.025,0.095,0,0.52,0.95,0,97.813,6.642512877,0.249473684,5.252273428,1.024211966,1,0,0,0,0,0,0,0,0,0,0,0,0,1,0,1,0
51,1937,34,intact,Spindletop,TX,P,190,6.2,69,49,47.4,Very Poor,3287.25,5523.25,1.6802,2.587550075,2.343353215,4.687610584,1.712081848,3.04708227,-12.23718958,4.747034002,5.349667156,-12.23718958,0.06,0.047,0.49,0.025,0.095,0,0.52,0.95,0,97.813,8.097806628,0.249473684,5.252273428,0.518912834,1,0,0,0,0,0,0,0,0,0,0,0,0,1,0,1,0
56,1937,34,intact,El Vista,TX,VP,406,7.1,69,49,28.7,Very Poor,767.02,4272.12,5.5698,2.587550075,2.343353215,4.687610584,1.712081848,3.04708227,-12.23718958,4.747034002,5.349667156,-12.23718958,0.06,0.047,0.49,0.025,0.095,0,0.52,0.95,0,97.813,6.642512877,0.070689655,6.008813185,1.717359147,1,0,0,0,0,0,0,0,0,0,0,0,0,1,0,0,0
56,1937,34,intact,El Vista,TX,VP,406,7.1,69,49,28.7,Very Poor,1461,5858.91,4.0102,2.587550075,2.343353215,4.687610584,1.712081848,3.04708227,-12.23718958,4.747034002,5.349667156,-12.23718958,0.06,0.047,0.49,0.025,0.095,0,0.52,0.95,0,97.813,7.286876412,0.070689655,6.008813185,1.388841115,1,0,0,0,0,0,0,0,0,0,0,0,0,1,0,0,0
56,1937,34,intact,El Vista,TX,VP,406,7.1,69,49,28.7,Very Poor,3287.25,10558.25,3.2119,2.587550075,2.343353215,4.687610584,1.712081848,3.04708227,-12.23718958,4.747034002,5.349667156,-12.23718958,0.06,0.047,0.49,0.025,0.095,0,0.52,0.95,0,97.813,8.097806628,0.070689655,6.008813185,1.166862662,1,0,0,0,0,0,0,0,0,0,0,0,0,1,0,0,0
56,1937,34,intact,El Vista,TX,VP,406,7.1,69,49,28.7,Very Poor,4054.28,15105.01,3.7257,2.587550075,2.343353215,4.687610584,1.712081848,3.04708227,-12.23718958,4.747034002,5.349667156,-12.23718958,0.06,0.047,0.49,0.025,0.095,0,0.52,0.95,0,97.813,8.307528392,0.070689655,6.008813185,1.315254754,1,0,0,0,0,0,0,0,0,0,0,0,0,1,0,0,0
56,1937,34,intact,El Vista,TX,VP,406,7.1,69,49,28.7,Very Poor,4638.68,16447.68,3.5458,2.587550075,2.343353215,4.687610584,1.712081848,3.04708227,-12.23718958,4.747034002,5.349667156,-12.23718958,0.06,0.047,0.49,0.025,0.095,0,0.52,0.95,0,97.813,8.442185122,0.070689655,6.008813185,1.265763804,1,0,0,0,0,0,0,0,0,0,0,0,0,1,0,0,0
59,1937,34,intact,Kalamazoo,MI,VP,1660,5.6,49,31,43.6,Very Poor,767.02,488.24,0.6365,2.587550075,2.343353215,4.687610584,1.712081848,3.04708227,-12.23718958,4.747034002,5.349667156,-12.23718958,0.06,0.047,0.49,0.025,0.095,0,0.52,0.95,0,97.813,6.642512877,0.02626506,7.41517511,-0.451770861,0,0,0,0,0,1,0,0,0,0,0,0,0,1,1,0,0
59,1937,34,intact,Kalamazoo,MI,VP,1660,5.6,49,31,43.6,Very Poor,1461,793.39,0.543,2.587550075,2.343353215,4.687610584,1.712081848,3.04708227,-12.23718958,4.747034002,5.349667156,-12.23718958,0.06,0.047,0.49,0.025,0.095,0,0.52,0.95,0,97.813,7.286876412,0.02626506,7.41517511,-0.610645959,0,0,0,0,0,1,0,0,0,0,0,0,0,1,1,0,0
59,1937,34,intact,Kalamazoo,MI,VP,1660,5.6,49,31,43.6,Very Poor,3287.25,1678.33,0.5106,2.587550075,2.343353215,4.687610584,1.712081848,3.04708227,-12.23718958,4.747034002,5.349667156,-12.23718958,0.06,0.047,0.49,0.025,0.095,0,0.52,0.95,0,97.813,8.097806628,0.02626506,7.41517511,-0.672168774,0,0,0,0,0,1,0,0,0,0,0,0,0,1,1,0,0
59,1937,34,intact,Kalamazoo,MI,VP,1660,5.6,49,31,43.6,Very Poor,4054.28,2502.24,0.6172,2.587550075,2.343353215,4.687610584,1.712081848,3.04708227,-12.23718958,4.747034002,5.349667156,-12.23718958,0.06,0.047,0.49,0.025,0.095,0,0.52,0.95,0,97.813,8.307528392,0.02626506,7.41517511,-0.482562158,0,0,0,0,0,1,0,0,0,0,0,0,0,1,1,0,0
59,1937,34,intact,Kalamazoo,MI,VP,1660,5.6,49,31,43.6,Very Poor,4638.68,2593.79,0.5592,2.587550075,2.343353215,4.687610584,1.712081848,3.04708227,-12.23718958,4.747034002,5.349667156,-12.23718958,0.06,0.047,0.49,0.025,0.095,0,0.52,0.95,0,97.813,8.442185122,0.02626506,7.41517511,-0.581248088,0,0,0,0,0,1,0,0,0,0,0,0,0,1,1,0,0
63,1937,34,intact,Charleston,SC,VP,84,6.9,66,45.2,46.7,Very Poor,767.02,762.88,0.9946,2.587550075,2.343353215,4.687610584,1.712081848,3.04708227,-12.23718958,4.747034002,5.349667156,-12.23718958,0.06,0.047,0.49,0.025,0.095,0,0.52,0.95,0,97.813,6.642512877,0.555952381,4.442651256,-0.005414633,0,0,0,0,1,0,0,0,0,0,0,0,0,1,0,0,0
63,1937,34,intact,Charleston,SC,VP,84,6.9,66,45.2,46.7,Very Poor,1461,1068.03,0.731,2.587550075,2.343353215,4.687610584,1.712081848,3.04708227,-12.23718958,4.747034002,5.349667156,-12.23718958,0.06,0.047,0.49,0.025,0.095,0,0.52,0.95,0,97.813,7.286876412,0.555952381,4.442651256,-0.313341819,0,0,0,0,1,0,0,0,0,0,0,0,0,1,0,0,0
63,1937,34,intact,Charleston,SC,VP,84,6.9,66,45.2,46.7,Very Poor,3287.25,2136.06,0.6498,2.587550075,2.343353215,4.687610584,1.712081848,3.04708227,-12.23718958,4.747034002,5.349667156,-12.23718958,0.06,0.047,0.49,0.025,0.095,0,0.52,0.95,0,97.813,8.097806628,0.555952381,4.442651256,-0.431090656,0,0,0,0,1,0,0,0,0,0,0,0,0,1,0,0,0
63,1937,34,intact,Charleston,SC,VP,84,6.9,66,45.2,46.7,Very Poor,4054.28,2380.18,0.5871,2.587550075,2.343353215,4.687610584,1.712081848,3.04708227,-12.23718958,4.747034002,5.349667156,-12.23718958,0.06,0.047,0.49,0.025,0.095,0,0.52,0.95,0,97.813,8.307528392,0.555952381,4.442651256,-0.532560116,0,0,0,0,1,0,0,0,0,0,0,0,0,1,0,0,0
63,1937,34,intact,Charleston,SC,VP,84,6.9,66,45.2,46.7,Very Poor,4638.68,2837.91,0.6118,2.587550075,2.343353215,4.687610584,1.712081848,3.04708227,-12.23718958,4.747034002,5.349667156,-12.23718958,0.06,0.047,0.49,0.025,0.095,0,0.52,0.95,0,97.813,8.442185122,0.555952381,4.442651256,-0.491349847,0,0,0,0,1,0,0,0,0,0,0,0,0,1,0,0,0
67,1937,34,intact,Milwaukee,WI,VP,455,7.6,46.1,30.1,11.1,Very Poor,767.02,6194.58,8.0762,2.587550075,2.343353215,4.687610584,1.712081848,3.04708227,-12.23718958,4.747034002,5.349667156,-12.23718958,0.06,0.047,0.49,0.025,0.095,0,0.52,0.95,0,97.813,6.642512877,0.024395604,6.12249281,2.088921465,0,0,0,0,0,0,0,0,0,0,0,0,0,1,1,0,0
67,1937,34,intact,Milwaukee,WI,VP,455,7.6,46.1,30.1,11.1,Very Poor,1461,10710.82,7.3312,2.587550075,2.343353215,4.687610584,1.712081848,3.04708227,-12.23718958,4.747034002,5.349667156,-12.23718958,0.06,0.047,0.49,0.025,0.095,0,0.52,0.95,0,97.813,7.286876412,0.024395604,6.12249281,1.992139213,0,0,0,0,0,0,0,0,0,0,0,0,0,1,1,0,0
67,1937,34,intact,Milwaukee,WI,VP,455,7.6,46.1,30.1,11.1,Very Poor,3287.25,9276.61,2.822,2.587550075,2.343353215,4.687610584,1.712081848,3.04708227,-12.23718958,4.747034002,5.349667156,-12.23718958,0.06,0.047,0.49,0.025,0.095,0,0.52,0.95,0,97.813,8.097806628,0.024395604,6.12249281,1.037445853,0,0,0,0,0,0,0,0,0,0,0,0,0,1,1,0,0
67,1937,34,intact,Milwaukee,WI,VP,455,7.6,46.1,30.1,11.1,Very Poor,4054.28,8605.28,2.1225,2.587550075,2.343353215,4.687610584,1.712081848,3.04708227,-12.23718958,4.747034002,5.349667156,-12.23718958,0.06,0.047,0.49,0.025,0.095,0,0.52,0.95,0,97.813,8.307528392,0.024395604,6.12249281,0.752594639,0,0,0,0,0,0,0,0,0,0,0,0,0,1,1,0,0
67,1937,34,intact,Milwaukee,WI,VP,455,7.6,46.1,30.1,11.1,Very Poor,4638.68,5309.64,1.1446,2.587550075,2.343353215,4.687610584,1.712081848,3.04708227,-12.23718958,4.747034002,5.349667156,-12.23718958,0.06,0.047,0.49,0.025,0.095,0,0.52,0.95,0,97.813,8.442185122,0.024395604,6.12249281,0.135055231,0,0,0,0,0,0,0,0,0,0,0,0,0,1,1,0,0
53,1937,43,intact,Atlanta,GA,G,17790,4.8,61.2,48.3,33.7,Good,767.02,488.24,0.6365,-0.248830434,1.578860662,1.475676433,-1.947497444,-1.822334595,2.950339882,-0.407054361,-3.269246431,1.690086289,0.082,0.51,0.46,0.015,0.017,2.01,0.07,0.004,0.57,96.262,6.642512877,0.001894323,9.78644799,-0.451770861,0,1,0,0,0,0,0,0,0,0,0,0,0,1,0,3,3
53,1937,43,intact,Atlanta,GA,G,17790,4.8,61.2,48.3,33.7,Good,1461,671.33,0.4595,-0.248830434,1.578860662,1.475676433,-1.947497444,-1.822334595,2.950339882,-0.407054361,-3.269246431,1.690086289,0.082,0.51,0.46,0.015,0.017,2.01,0.07,0.004,0.57,96.262,7.286876412,0.001894323,9.78644799,-0.777616337,0,1,0,0,0,0,0,0,0,0,0,0,0,1,0,3,3
53,1937,43,intact,Atlanta,GA,G,17790,4.8,61.2,48.3,33.7,Good,3287.25,884.94,0.2692,-0.248830434,1.578860662,1.475676433,-1.947497444,-1.822334595,2.950339882,-0.407054361,-3.269246431,1.690086289,0.082,0.51,0.46,0.015,0.017,2.01,0.07,0.004,0.57,96.262,8.097806628,0.001894323,9.78644799,-1.312300681,0,1,0,0,0,0,0,0,0,0,0,0,0,1,0,3,3
53,1937,43,intact,Atlanta,GA,G,17790,4.8,61.2,48.3,33.7,Good,4054.28,915.46,0.2258,-0.248830434,1.578860662,1.475676433,-1.947497444,-1.822334595,2.950339882,-0.407054361,-3.269246431,1.690086289,0.082,0.51,0.46,0.015,0.017,2.01,0.07,0.004,0.57,96.262,8.307528392,0.001894323,9.78644799,-1.488105627,0,1,0,0,0,0,0,0,0,0,0,0,0,1,0,3,3
53,1937,43,intact,Atlanta,GA,G,17790,4.8,61.2,48.3,33.7,Good,4638.68,1068.03,0.2302,-0.248830434,1.578860662,1.475676433,-1.947497444,-1.822334595,2.950339882,-0.407054361,-3.269246431,1.690086289,0.082,0.51,0.46,0.015,0.017,2.01,0.07,0.004,0.57,96.262,8.442185122,0.001894323,9.78644799,-1.468806783,0,1,0,0,0,0,0,0,0,0,0,0,0,1,0,3,3
55,1937,43,intact,Loch Raven,MD,G,5210,5.8,55.4,42.6,32,Good,767.02,488.24,0.6365,-0.248830434,1.578860662,1.475676433,-1.947497444,-1.822334595,2.950339882,-0.407054361,-3.269246431,1.690086289,0.082,0.51,0.46,0.015,0.017,2.01,0.07,0.004,0.57,96.262,6.642512877,0.006142035,8.558527055,-0.451770861,0,0,0,0,0,0,0,0,0,0,0,0,1,1,1,3,3
55,1937,43,intact,Loch Raven,MD,G,5210,5.8,55.4,42.6,32,Good,1461,732.36,0.5013,-0.248830434,1.578860662,1.475676433,-1.947497444,-1.822334595,2.950339882,-0.407054361,-3.269246431,1.690086289,0.082,0.51,0.46,0.015,0.017,2.01,0.07,0.004,0.57,96.262,7.286876412,0.006142035,8.558527055,-0.690550555,0,0,0,0,0,0,0,0,0,0,0,0,1,1,1,3,3
55,1937,43,intact,Loch Raven,MD,G,5210,5.8,55.4,42.6,32,Good,3287.25,1434.21,0.4363,-0.248830434,1.578860662,1.475676433,-1.947497444,-1.822334595,2.950339882,-0.407054361,-3.269246431,1.690086289,0.082,0.51,0.46,0.015,0.017,2.01,0.07,0.004,0.57,96.262,8.097806628,0.006142035,8.558527055,-0.829425199,0,0,0,0,0,0,0,0,0,0,0,0,1,1,1,3,3
55,1937,43,intact,Loch Raven,MD,G,5210,5.8,55.4,42.6,32,Good,4054.28,854.42,0.2107,-0.248830434,1.578860662,1.475676433,-1.947497444,-1.822334595,2.950339882,-0.407054361,-3.269246431,1.690086289,0.082,0.51,0.46,0.015,0.017,2.01,0.07,0.004,0.57,96.262,8.307528392,0.006142035,8.558527055,-1.557319958,0,0,0,0,0,0,0,0,0,0,0,0,1,1,1,3,3
55,1937,43,intact,Loch Raven,MD,G,5210,5.8,55.4,42.6,32,Good,4638.68,762.88,0.1645,-0.248830434,1.578860662,1.475676433,-1.947497444,-1.822334595,2.950339882,-0.407054361,-3.269246431,1.690086289,0.082,0.51,0.46,0.015,0.017,2.01,0.07,0.004,0.57,96.262,8.442185122,0.006142035,8.558527055,-1.804844709,0,0,0,0,0,0,0,0,0,0,0,0,1,1,1,3,3
62,1937,43,intact,Meridian,MS,F,6920,4.5,64,53,34.6,Good,767.02,732.36,0.9548,-0.248830434,1.578860662,1.475676433,-1.947497444,-1.822334595,2.950339882,-0.407054361,-3.269246431,1.690086289,0.082,0.51,0.46,0.015,0.017,2.01,0.07,0.004,0.57,96.262,6.642512877,0.005,8.842315547,-0.046253385,1,0,0,0,0,0,0,0,0,0,0,0,0,1,0,2,3
62,1937,43,intact,Meridian,MS,F,6920,4.5,64,53,34.6,Good,1461,915.46,0.6266,-0.248830434,1.578860662,1.475676433,-1.947497444,-1.822334595,2.950339882,-0.407054361,-3.269246431,1.690086289,0.082,0.51,0.46,0.015,0.017,2.01,0.07,0.004,0.57,96.262,7.286876412,0.005,8.842315547,-0.4674469,1,0,0,0,0,0,0,0,0,0,0,0,0,1,0,2,3
62,1937,43,intact,Meridian,MS,F,6920,4.5,64,53,34.6,Good,3287.25,1312.15,0.3992,-0.248830434,1.578860662,1.475676433,-1.947497444,-1.822334595,2.950339882,-0.407054361,-3.269246431,1.690086289,0.082,0.51,0.46,0.015,0.017,2.01,0.07,0.004,0.57,96.262,8.097806628,0.005,8.842315547,-0.918292735,1,0,0,0,0,0,0,0,0,0,0,0,0,1,0,2,3
62,1937,43,intact,Meridian,MS,F,6920,4.5,64,53,34.6,Good,4054.28,1159.58,0.286,-0.248830434,1.578860662,1.475676433,-1.947497444,-1.822334595,2.950339882,-0.407054361,-3.269246431,1.690086289,0.082,0.51,0.46,0.015,0.017,2.01,0.07,0.004,0.57,96.262,8.307528392,0.005,8.842315547,-1.251763468,1,0,0,0,0,0,0,0,0,0,0,0,0,1,0,2,3
62,1937,43,intact,Meridian,MS,F,6920,4.5,64,53,34.6,Good,4638.68,1434.21,0.3092,-0.248830434,1.578860662,1.475676433,-1.947497444,-1.822334595,2.950339882,-0.407054361,-3.269246431,1.690086289,0.082,0.51,0.46,0.015,0.017,2.01,0.07,0.004,0.57,96.262,8.442185122,0.005,8.842315547,-1.173766962,1,0,0,0,0,0,0,0,0,0,0,0,0,1,0,2,3
65,1937,43,intact,Wilmington,CA,G,148,8,62.4,15.2,26.4,Good,767.02,1281.64,1.6709,-0.248830434,1.578860662,1.475676433,-1.947497444,-1.822334595,2.950339882,-0.407054361,-3.269246431,1.690086289,0.082,0.51,0.46,0.015,0.017,2.01,0.07,0.004,0.57,96.262,6.642512877,0.178378378,5.003946306,0.513362403,0,0,0,0,0,0,0,0,0,0,1,0,0,1,1,3,3
65,1937,43,intact,Wilmington,CA,G,148,8,62.4,15.2,26.4,Good,1461,1373.18,0.9399,-0.248830434,1.578860662,1.475676433,-1.947497444,-1.822334595,2.950339882,-0.407054361,-3.269246431,1.690086289,0.082,0.51,0.46,0.015,0.017,2.01,0.07,0.004,0.57,96.262,7.286876412,0.178378378,5.003946306,-0.061981792,0,0,0,0,0,0,0,0,0,0,1,0,0,1,1,3,3
65,1937,43,intact,Wilmington,CA,G,148,8,62.4,15.2,26.4,Good,3287.25,2349.67,0.7148,-0.248830434,1.578860662,1.475676433,-1.947497444,-1.822334595,2.950339882,-0.407054361,-3.269246431,1.690086289,0.082,0.51,0.46,0.015,0.017,2.01,0.07,0.004,0.57,96.262,8.097806628,0.178378378,5.003946306,-0.335752496,0,0,0,0,0,0,0,0,0,0,1,0,0,1,1,3,3
65,1937,43,intact,Wilmington,CA,G,148,8,62.4,15.2,26.4,Good,4054.28,2227.61,0.5494,-0.248830434,1.578860662,1.475676433,-1.947497444,-1.822334595,2.950339882,-0.407054361,-3.269246431,1.690086289,0.082,0.51,0.46,0.015,0.017,2.01,0.07,0.004,0.57,96.262,8.307528392,0.178378378,5.003946306,-0.598928505,0,0,0,0,0,0,0,0,0,0,1,0,0,1,1,3,3
65,1937,43,intact,Wilmington,CA,G,148,8,62.4,15.2,26.4,Good,4638.68,2776.88,0.5986,-0.248830434,1.578860662,1.475676433,-1.947497444,-1.822334595,2.950339882,-0.407054361,-3.269246431,1.690086289,0.082,0.51,0.46,0.015,0.017,2.01,0.07,0.004,0.57,96.262,8.442185122,0.178378378,5.003946306,-0.513161684,0,0,0,0,0,0,0,0,0,0,1,0,0,1,1,3,3
64,1937,43,intact,Cholanie,CA,F,62,7.5,58,16,41.1,Fair,767.02,1495.24,1.9494,-0.248830434,1.578860662,1.475676433,-1.947497444,-1.822334595,2.950339882,-0.407054361,-3.269246431,1.690086289,0.082,0.51,0.46,0.015,0.017,2.01,0.07,0.004,0.57,96.262,6.642512877,0.662903226,4.143134726,0.667521633,0,0,0,0,0,0,0,0,0,0,0,0,1,1,1,2,2
64,1937,43,intact,Cholanie,CA,F,62,7.5,58,16,41.1,Fair,1461,1647.82,1.1279,-0.248830434,1.578860662,1.475676433,-1.947497444,-1.822334595,2.950339882,-0.407054361,-3.269246431,1.690086289,0.082,0.51,0.46,0.015,0.017,2.01,0.07,0.004,0.57,96.262,7.286876412,0.662903226,4.143134726,0.120357497,0,0,0,0,0,0,0,0,0,0,0,0,1,1,1,2,2
64,1937,43,intact,Cholanie,CA,F,62,7.5,58,16,41.1,Fair,3287.25,1403.7,0.427,-0.248830434,1.578860662,1.475676433,-1.947497444,-1.822334595,2.950339882,-0.407054361,-3.269246431,1.690086289,0.082,0.51,0.46,0.015,0.017,2.01,0.07,0.004,0.57,96.262,8.097806628,0.662903226,4.143134726,-0.850971266,0,0,0,0,0,0,0,0,0,0,0,0,1,1,1,2,2
64,1937,43,intact,Cholanie,CA,F,62,7.5,58,16,41.1,Fair,4054.28,2593.79,0.6398,-0.248830434,1.578860662,1.475676433,-1.947497444,-1.822334595,2.950339882,-0.407054361,-3.269246431,1.690086289,0.082,0.51,0.46,0.015,0.017,2.01,0.07,0.004,0.57,96.262,8.307528392,0.662903226,4.143134726,-0.446599651,0,0,0,0,0,0,0,0,0,0,0,0,1,1,1,2,2
64,1937,43,intact,Cholanie,CA,F,62,7.5,58,16,41.1,Fair,4638.68,2685.33,0.5789,-0.248830434,1.578860662,1.475676433,-1.947497444,-1.822334595,2.950339882,-0.407054361,-3.269246431,1.690086289,0.082,0.51,0.46,0.015,0.017,2.01,0.07,0.004,0.57,96.262,8.442185122,0.662903226,4.143134726,-0.546625528,0,0,0,0,0,0,0,0,0,0,0,0,1,1,1,2,2
66,1937,43,intact,Phoenix,AZ,F,232,8,69.7,7.8,16.5,Fair,767.02,2197.09,2.8644,-0.248830434,1.578860662,1.475676433,-1.947497444,-1.822334595,2.950339882,-0.407054361,-3.269246431,1.690086289,0.082,0.51,0.46,0.015,0.017,2.01,0.07,0.004,0.57,96.262,6.642512877,0.07112069,5.451038454,1.052358904,0,0,0,0,0,0,0,0,0,1,0,0,0,1,1,2,2
66,1937,43,intact,Phoenix,AZ,F,232,8,69.7,7.8,16.5,Fair,1461,3753.37,2.569,-0.248830434,1.578860662,1.475676433,-1.947497444,-1.822334595,2.950339882,-0.407054361,-3.269246431,1.690086289,0.082,0.51,0.46,0.015,0.017,2.01,0.07,0.004,0.57,96.262,7.286876412,0.07112069,5.451038454,0.943516718,0,0,0,0,0,0,0,0,0,1,0,0,0,1,1,2,2
66,1937,43,intact,Phoenix,AZ,F,232,8,69.7,7.8,16.5,Fair,3287.25,1830.91,0.557,-0.248830434,1.578860662,1.475676433,-1.947497444,-1.822334595,2.950339882,-0.407054361,-3.269246431,1.690086289,0.082,0.51,0.46,0.015,0.017,2.01,0.07,0.004,0.57,96.262,8.097806628,0.07112069,5.451038454,-0.585190039,0,0,0,0,0,0,0,0,0,1,0,0,0,1,1,2,2
66,1937,43,intact,Phoenix,AZ,F,232,8,69.7,7.8,16.5,Fair,4054.28,5767.37,1.4225,-0.248830434,1.578860662,1.475676433,-1.947497444,-1.822334595,2.950339882,-0.407054361,-3.269246431,1.690086289,0.082,0.51,0.46,0.015,0.017,2.01,0.07,0.004,0.57,96.262,8.307528392,0.07112069,5.451038454,0.352415887,0,0,0,0,0,0,0,0,0,1,0,0,0,1,1,2,2
66,1937,43,intact,Phoenix,AZ,F,232,8,69.7,7.8,16.5,Fair,4638.68,4272.12,0.921,-0.248830434,1.578860662,1.475676433,-1.947497444,-1.822334595,2.950339882,-0.407054361,-3.269246431,1.690086289,0.082,0.51,0.46,0.015,0.017,2.01,0.07,0.004,0.57,96.262,8.442185122,0.07112069,5.451038454,-0.082295243,0,0,0,0,0,0,0,0,0,1,0,0,0,1,1,2,2
70,1937,43,intact,Buttonwillo,CA,F,278,9.4,65,6,24.7,Fair,767.02,1647.82,2.1483,-0.248830434,1.578860662,1.475676433,-1.947497444,-1.822334595,2.950339882,-0.407054361,-3.269246431,1.690086289,0.082,0.51,0.46,0.015,0.017,2.01,0.07,0.004,0.57,96.262,6.642512877,0.088848921,5.631211782,0.764676832,0,1,0,0,0,0,0,0,0,0,0,0,0,1,1,2,2
70,1937,43,intact,Buttonwillo,CA,F,278,9.4,65,6,24.7,Fair,1461,2959.97,2.026,-0.248830434,1.578860662,1.475676433,-1.947497444,-1.822334595,2.950339882,-0.407054361,-3.269246431,1.690086289,0.082,0.51,0.46,0.015,0.017,2.01,0.07,0.004,0.57,96.262,7.286876412,0.088848921,5.631211782,0.706063406,0,1,0,0,0,0,0,0,0,0,0,0,0,1,1,2,2
70,1937,43,intact,Buttonwillo,CA,F,278,9.4,65,6,24.7,Fair,3287.25,4119.55,1.2532,-0.248830434,1.578860662,1.475676433,-1.947497444,-1.822334595,2.950339882,-0.407054361,-3.269246431,1.690086289,0.082,0.51,0.46,0.015,0.017,2.01,0.07,0.004,0.57,96.262,8.097806628,0.088848921,5.631211782,0.22570028,0,1,0,0,0,0,0,0,0,0,0,0,0,1,1,2,2
70,1937,43,intact,Buttonwillo,CA,F,278,9.4,65,6,24.7,Fair,4054.28,7994.97,1.972,-0.248830434,1.578860662,1.475676433,-1.947497444,-1.822334595,2.950339882,-0.407054361,-3.269246431,1.690086289,0.082,0.51,0.46,0.015,0.017,2.01,0.07,0.004,0.57,96.262,8.307528392,0.088848921,5.631211782,0.679048256,0,1,0,0,0,0,0,0,0,0,0,0,0,1,1,2,2
70,1937,43,intact,Buttonwillo,CA,F,278,9.4,65,6,24.7,Fair,4638.68,6286.13,1.3552,-0.248830434,1.578860662,1.475676433,-1.947497444,-1.822334595,2.950339882,-0.407054361,-3.269246431,1.690086289,0.082,0.51,0.46,0.015,0.017,2.01,0.07,0.004,0.57,96.262,8.442185122,0.088848921,5.631211782,0.303949045,0,1,0,0,0,0,0,0,0,0,0,0,0,1,1,2,2
58,1937,43,intact,New Orleans,LA,VP,712,4.8,69.3,57.4,57.8,Poor,767.02,1007,1.3129,-0.248830434,1.578860662,1.475676433,-1.947497444,-1.822334595,2.950339882,-0.407054361,-3.269246431,1.690086289,0.082,0.51,0.46,0.015,0.017,2.01,0.07,0.004,0.57,96.262,6.642512877,0.081179775,6.56948142,0.272238431,0,0,0,0,0,1,0,0,0,0,0,0,0,1,0,0,1
58,1937,43,intact,New Orleans,LA,VP,712,4.8,69.3,57.4,57.8,Poor,1461,2563.27,1.7545,-0.248830434,1.578860662,1.475676433,-1.947497444,-1.822334595,2.950339882,-0.407054361,-3.269246431,1.690086289,0.082,0.51,0.46,0.015,0.017,2.01,0.07,0.004,0.57,96.262,7.286876412,0.081179775,6.56948142,0.562183916,0,0,0,0,0,1,0,0,0,0,0,0,0,1,0,0,1
58,1937,43,intact,New Orleans,LA,VP,712,4.8,69.3,57.4,57.8,Poor,3287.25,3936.46,1.1975,-0.248830434,1.578860662,1.475676433,-1.947497444,-1.822334595,2.950339882,-0.407054361,-3.269246431,1.690086289,0.082,0.51,0.46,0.015,0.017,2.01,0.07,0.004,0.57,96.262,8.097806628,0.081179775,6.56948142,0.18023605,0,0,0,0,0,1,0,0,0,0,0,0,0,1,0,0,1
58,1937,43,intact,New Orleans,LA,VP,712,4.8,69.3,57.4,57.8,Poor,4054.28,4150.06,1.0236,-0.248830434,1.578860662,1.475676433,-1.947497444,-1.822334595,2.950339882,-0.407054361,-3.269246431,1.690086289,0.082,0.51,0.46,0.015,0.017,2.01,0.07,0.004,0.57,96.262,8.307528392,0.081179775,6.56948142,0.023325825,0,0,0,0,0,1,0,0,0,0,0,0,0,1,0,0,1
58,1937,43,intact,New Orleans,LA,VP,712,4.8,69.3,57.4,57.8,Poor,4638.68,4272.12,0.921,-0.248830434,1.578860662,1.475676433,-1.947497444,-1.822334595,2.950339882,-0.407054361,-3.269246431,1.690086289,0.082,0.51,0.46,0.015,0.017,2.01,0.07,0.004,0.57,96.262,8.442185122,0.081179775,6.56948142,-0.082295243,0,0,0,0,0,1,0,0,0,0,0,0,0,1,0,0,1
60,1937,43,intact,Plymouth,OH,P,218,2.6,49,37,43.4,Poor,767.02,1159.58,1.5118,-0.248830434,1.578860662,1.475676433,-1.947497444,-1.822334595,2.950339882,-0.407054361,-3.269246431,1.690086289,0.082,0.51,0.46,0.015,0.017,2.01,0.07,0.004,0.57,96.262,6.642512877,0.199082569,5.38907173,0.413300994,0,0,0,0,0,0,1,0,0,0,0,0,0,1,1,1,1
60,1937,43,intact,Plymouth,OH,P,218,2.6,49,37,43.4,Poor,1461,1830.91,1.2532,-0.248830434,1.578860662,1.475676433,-1.947497444,-1.822334595,2.950339882,-0.407054361,-3.269246431,1.690086289,0.082,0.51,0.46,0.015,0.017,2.01,0.07,0.004,0.57,96.262,7.286876412,0.199082569,5.38907173,0.22570028,0,0,0,0,0,0,1,0,0,0,0,0,0,1,1,1,1
60,1937,43,intact,Plymouth,OH,P,218,2.6,49,37,43.4,Poor,3287.25,4211.09,1.281,-0.248830434,1.578860662,1.475676433,-1.947497444,-1.822334595,2.950339882,-0.407054361,-3.269246431,1.690086289,0.082,0.51,0.46,0.015,0.017,2.01,0.07,0.004,0.57,96.262,8.097806628,0.199082569,5.38907173,0.247641023,0,0,0,0,0,0,1,0,0,0,0,0,0,1,1,1,1
60,1937,43,intact,Plymouth,OH,P,218,2.6,49,37,43.4,Poor,4054.28,5645.31,1.3924,-0.248830434,1.578860662,1.475676433,-1.947497444,-1.822334595,2.950339882,-0.407054361,-3.269246431,1.690086289,0.082,0.51,0.46,0.015,0.017,2.01,0.07,0.004,0.57,96.262,8.307528392,0.199082569,5.38907173,0.331028877,0,0,0,0,0,0,1,0,0,0,0,0,0,1,1,1,1
60,1937,43,intact,Plymouth,OH,P,218,2.6,49,37,43.4,Poor,4638.68,4668.82,1.0065,-0.248830434,1.578860662,1.475676433,-1.947497444,-1.822334595,2.950339882,-0.407054361,-3.269246431,1.690086289,0.082,0.51,0.46,0.015,0.017,2.01,0.07,0.004,0.57,96.262,8.442185122,0.199082569,5.38907173,0.006478966,0,0,0,0,0,0,1,0,0,0,0,0,0,1,1,1,1
61,1937,43,intact,New Orleans,LA,P,943,6.8,69.3,57.4,30.8,Poor,767.02,732.36,0.9548,-0.248830434,1.578860662,1.475676433,-1.947497444,-1.822334595,2.950339882,-0.407054361,-3.269246431,1.690086289,0.082,0.51,0.46,0.015,0.017,2.01,0.07,0.004,0.57,96.262,6.642512877,0.032661718,6.850126166,-0.046253385,1,0,0,0,0,0,0,0,0,0,0,0,0,1,0,1,1
61,1937,43,intact,New Orleans,LA,P,943,6.8,69.3,57.4,30.8,Poor,1461,1434.21,0.9817,-0.248830434,1.578860662,1.475676433,-1.947497444,-1.822334595,2.950339882,-0.407054361,-3.269246431,1.690086289,0.082,0.51,0.46,0.015,0.017,2.01,0.07,0.004,0.57,96.262,7.286876412,0.032661718,6.850126166,-0.018469516,1,0,0,0,0,0,0,0,0,0,0,0,0,1,0,1,1
61,1937,43,intact,New Orleans,LA,P,943,6.8,69.3,57.4,30.8,Poor,3287.25,1251.12,0.3806,-0.248830434,1.578860662,1.475676433,-1.947497444,-1.822334595,2.950339882,-0.407054361,-3.269246431,1.690086289,0.082,0.51,0.46,0.015,0.017,2.01,0.07,0.004,0.57,96.262,8.097806628,0.032661718,6.850126166,-0.966006324,1,0,0,0,0,0,0,0,0,0,0,0,0,1,0,1,1
61,1937,43,intact,New Orleans,LA,P,943,6.8,69.3,57.4,30.8,Poor,4054.28,1952.97,0.4817,-0.248830434,1.578860662,1.475676433,-1.947497444,-1.822334595,2.950339882,-0.407054361,-3.269246431,1.690086289,0.082,0.51,0.46,0.015,0.017,2.01,0.07,0.004,0.57,96.262,8.307528392,0.032661718,6.850126166,-0.730433765,1,0,0,0,0,0,0,0,0,0,0,0,0,1,0,1,1
61,1937,43,intact,New Orleans,LA,P,943,6.8,69.3,57.4,30.8,Poor,4638.68,2014,0.4342,-0.248830434,1.578860662,1.475676433,-1.947497444,-1.822334595,2.950339882,-0.407054361,-3.269246431,1.690086289,0.082,0.51,0.46,0.015,0.017,2.01,0.07,0.004,0.57,96.262,8.442185122,0.032661718,6.850126166,-0.834250022,1,0,0,0,0,0,0,0,0,0,0,0,0,1,0,1,1
51,1937,43,intact,Spindletop,TX,P,190,6.2,69,49,47.4,Very Poor,767.02,2410.7,3.1429,-0.248830434,1.578860662,1.475676433,-1.947497444,-1.822334595,2.950339882,-0.407054361,-3.269246431,1.690086289,0.082,0.51,0.46,0.015,0.017,2.01,0.07,0.004,0.57,96.262,6.642512877,0.249473684,5.252273428,1.145145941,1,0,0,0,0,0,0,0,0,0,0,0,0,1,0,1,0
51,1937,43,intact,Spindletop,TX,P,190,6.2,69,49,47.4,Very Poor,3287.25,5462.22,1.6616,-0.248830434,1.578860662,1.475676433,-1.947497444,-1.822334595,2.950339882,-0.407054361,-3.269246431,1.690086289,0.082,0.51,0.46,0.015,0.017,2.01,0.07,0.004,0.57,96.262,8.097806628,0.249473684,5.252273428,0.507780994,1,0,0,0,0,0,0,0,0,0,0,0,0,1,0,1,0
56,1937,43,intact,El Vista,TX,VP,406,7.1,69,49,28.7,Very Poor,767.02,2746.37,3.5806,-0.248830434,1.578860662,1.475676433,-1.947497444,-1.822334595,2.950339882,-0.407054361,-3.269246431,1.690086289,0.082,0.51,0.46,0.015,0.017,2.01,0.07,0.004,0.57,96.262,6.642512877,0.070689655,6.008813185,1.275530384,1,0,0,0,0,0,0,0,0,0,0,0,0,1,0,0,0
56,1937,43,intact,El Vista,TX,VP,406,7.1,69,49,28.7,Very Poor,1461,4424.7,3.0285,-0.248830434,1.578860662,1.475676433,-1.947497444,-1.822334595,2.950339882,-0.407054361,-3.269246431,1.690086289,0.082,0.51,0.46,0.015,0.017,2.01,0.07,0.004,0.57,96.262,7.286876412,0.070689655,6.008813185,1.108067447,1,0,0,0,0,0,0,0,0,0,0,0,0,1,0,0,0
56,1937,43,intact,El Vista,TX,VP,406,7.1,69,49,28.7,Very Poor,3287.25,8818.88,2.6828,-0.248830434,1.578860662,1.475676433,-1.947497444,-1.822334595,2.950339882,-0.407054361,-3.269246431,1.690086289,0.082,0.51,0.46,0.015,0.017,2.01,0.07,0.004,0.57,96.262,8.097806628,0.070689655,6.008813185,0.986861025,1,0,0,0,0,0,0,0,0,0,0,0,0,1,0,0,0
56,1937,43,intact,El Vista,TX,VP,406,7.1,69,49,28.7,Very Poor,4054.28,10466.7,2.5816,-0.248830434,1.578860662,1.475676433,-1.947497444,-1.822334595,2.950339882,-0.407054361,-3.269246431,1.690086289,0.082,0.51,0.46,0.015,0.017,2.01,0.07,0.004,0.57,96.262,8.307528392,0.070689655,6.008813185,0.948409362,1,0,0,0,0,0,0,0,0,0,0,0,0,1,0,0,0
56,1937,43,intact,El Vista,TX,VP,406,7.1,69,49,28.7,Very Poor,4638.68,10436.19,2.2498,-0.248830434,1.578860662,1.475676433,-1.947497444,-1.822334595,2.950339882,-0.407054361,-3.269246431,1.690086289,0.082,0.51,0.46,0.015,0.017,2.01,0.07,0.004,0.57,96.262,8.442185122,0.070689655,6.008813185,0.810841323,1,0,0,0,0,0,0,0,0,0,0,0,0,1,0,0,0
59,1937,43,intact,Kalamazoo,MI,VP,1660,5.6,49,31,43.6,Very Poor,767.02,366.18,0.4774,-0.248830434,1.578860662,1.475676433,-1.947497444,-1.822334595,2.950339882,-0.407054361,-3.269246431,1.690086289,0.082,0.51,0.46,0.015,0.017,2.01,0.07,0.004,0.57,96.262,6.642512877,0.02626506,7.41517511,-0.739400565,0,0,0,0,0,1,0,0,0,0,0,0,0,1,1,0,0
59,1937,43,intact,Kalamazoo,MI,VP,1660,5.6,49,31,43.6,Very Poor,1461,762.88,0.5222,-0.248830434,1.578860662,1.475676433,-1.947497444,-1.822334595,2.950339882,-0.407054361,-3.269246431,1.690086289,0.082,0.51,0.46,0.015,0.017,2.01,0.07,0.004,0.57,96.262,7.286876412,0.02626506,7.41517511,-0.649704623,0,0,0,0,0,1,0,0,0,0,0,0,0,1,1,0,0
59,1937,43,intact,Kalamazoo,MI,VP,1660,5.6,49,31,43.6,Very Poor,3287.25,1464.73,0.4456,-0.248830434,1.578860662,1.475676433,-1.947497444,-1.822334595,2.950339882,-0.407054361,-3.269246431,1.690086289,0.082,0.51,0.46,0.015,0.017,2.01,0.07,0.004,0.57,96.262,8.097806628,0.02626506,7.41517511,-0.80833359,0,0,0,0,0,1,0,0,0,0,0,0,0,1,1,0,0
59,1937,43,intact,Kalamazoo,MI,VP,1660,5.6,49,31,43.6,Very Poor,4054.28,2410.7,0.5946,-0.248830434,1.578860662,1.475676433,-1.947497444,-1.822334595,2.950339882,-0.407054361,-3.269246431,1.690086289,0.082,0.51,0.46,0.015,0.017,2.01,0.07,0.004,0.57,96.262,8.307528392,0.02626506,7.41517511,-0.519866368,0,0,0,0,0,1,0,0,0,0,0,0,0,1,1,0,0
59,1937,43,intact,Kalamazoo,MI,VP,1660,5.6,49,31,43.6,Very Poor,4638.68,2227.61,0.4802,-0.248830434,1.578860662,1.475676433,-1.947497444,-1.822334595,2.950339882,-0.407054361,-3.269246431,1.690086289,0.082,0.51,0.46,0.015,0.017,2.01,0.07,0.004,0.57,96.262,8.442185122,0.02626506,7.41517511,-0.733552595,0,0,0,0,0,1,0,0,0,0,0,0,0,1,1,0,0
63,1937,43,intact,Charleston,SC,VP,84,6.9,66,45.2,46.7,Very Poor,767.02,549.27,0.7161,-0.248830434,1.578860662,1.475676433,-1.947497444,-1.822334595,2.950339882,-0.407054361,-3.269246431,1.690086289,0.082,0.51,0.46,0.015,0.017,2.01,0.07,0.004,0.57,96.262,6.642512877,0.555952381,4.442651256,-0.333935457,0,0,0,0,1,0,0,0,0,0,0,0,0,1,0,0,0
63,1937,43,intact,Charleston,SC,VP,84,6.9,66,45.2,46.7,Very Poor,1461,945.97,0.6475,-0.248830434,1.578860662,1.475676433,-1.947497444,-1.822334595,2.950339882,-0.407054361,-3.269246431,1.690086289,0.082,0.51,0.46,0.015,0.017,2.01,0.07,0.004,0.57,96.262,7.286876412,0.555952381,4.442651256,-0.434636485,0,0,0,0,1,0,0,0,0,0,0,0,0,1,0,0,0
63,1937,43,intact,Charleston,SC,VP,84,6.9,66,45.2,46.7,Very Poor,3287.25,1495.24,0.4549,-0.248830434,1.578860662,1.475676433,-1.947497444,-1.822334595,2.950339882,-0.407054361,-3.269246431,1.690086289,0.082,0.51,0.46,0.015,0.017,2.01,0.07,0.004,0.57,96.262,8.097806628,0.555952381,4.442651256,-0.787677664,0,0,0,0,1,0,0,0,0,0,0,0,0,1,0,0,0
63,1937,43,intact,Charleston,SC,VP,84,6.9,66,45.2,46.7,Very Poor,4054.28,1617.3,0.3989,-0.248830434,1.578860662,1.475676433,-1.947497444,-1.822334595,2.950339882,-0.407054361,-3.269246431,1.690086289,0.082,0.51,0.46,0.015,0.017,2.01,0.07,0.004,0.57,96.262,8.307528392,0.555952381,4.442651256,-0.91904452,0,0,0,0,1,0,0,0,0,0,0,0,0,1,0,0,0
63,1937,43,intact,Charleston,SC,VP,84,6.9,66,45.2,46.7,Very Poor,4638.68,2044.52,0.4408,-0.248830434,1.578860662,1.475676433,-1.947497444,-1.822334595,2.950339882,-0.407054361,-3.269246431,1.690086289,0.082,0.51,0.46,0.015,0.017,2.01,0.07,0.004,0.57,96.262,8.442185122,0.555952381,4.442651256,-0.819164021,0,0,0,0,1,0,0,0,0,0,0,0,0,1,0,0,0
67,1937,43,intact,Milwaukee,WI,VP,455,7.6,46.1,30.1,11.1,Very Poor,767.02,5523.25,7.2009,-0.248830434,1.578860662,1.475676433,-1.947497444,-1.822334595,2.950339882,-0.407054361,-3.269246431,1.690086289,0.082,0.51,0.46,0.015,0.017,2.01,0.07,0.004,0.57,96.262,6.642512877,0.024395604,6.12249281,1.974206018,0,0,0,0,0,0,0,0,0,0,0,0,0,1,1,0,0
67,1937,43,intact,Milwaukee,WI,VP,455,7.6,46.1,30.1,11.1,Very Poor,1461,5004.49,3.4254,-0.248830434,1.578860662,1.475676433,-1.947497444,-1.822334595,2.950339882,-0.407054361,-3.269246431,1.690086289,0.082,0.51,0.46,0.015,0.017,2.01,0.07,0.004,0.57,96.262,7.286876412,0.024395604,6.12249281,1.231218253,0,0,0,0,0,0,0,0,0,0,0,0,0,1,1,0,0
67,1937,43,intact,Milwaukee,WI,VP,455,7.6,46.1,30.1,11.1,Very Poor,3287.25,4577.28,1.3924,-0.248830434,1.578860662,1.475676433,-1.947497444,-1.822334595,2.950339882,-0.407054361,-3.269246431,1.690086289,0.082,0.51,0.46,0.015,0.017,2.01,0.07,0.004,0.57,96.262,8.097806628,0.024395604,6.12249281,0.331028877,0,0,0,0,0,0,0,0,0,0,0,0,0,1,1,0,0
67,1937,43,intact,Milwaukee,WI,VP,455,7.6,46.1,30.1,11.1,Very Poor,4054.28,6225.09,1.5354,-0.248830434,1.578860662,1.475676433,-1.947497444,-1.822334595,2.950339882,-0.407054361,-3.269246431,1.690086289,0.082,0.51,0.46,0.015,0.017,2.01,0.07,0.004,0.57,96.262,8.307528392,0.024395604,6.12249281,0.428790933,0,0,0,0,0,0,0,0,0,0,0,0,0,1,1,0,0
67,1937,43,intact,Milwaukee,WI,VP,455,7.6,46.1,30.1,11.1,Very Poor,4638.68,4180.58,0.9012,-0.248830434,1.578860662,1.475676433,-1.947497444,-1.822334595,2.950339882,-0.407054361,-3.269246431,1.690086289,0.082,0.51,0.46,0.015,0.017,2.01,0.07,0.004,0.57,96.262,8.442185122,0.024395604,6.12249281,-0.10402807,0,0,0,0,0,0,0,0,0,0,0,0,0,1,1,0,0
53,1939,29,intact,Atlanta,GA,G,17790,4.8,61.2,48.3,33.7,Good,693.98,701.85,1.0113,1.273899267,-13.93291844,2.660193442,0.880856799,-0.33553765,1.273899267,2.526662058,3.81943031,1.833514949,0.04,0,0.16,0.027,0.008,0.04,0.14,0.51,0.07,99.005,6.542443142,0.001894323,9.78644799,0.011236632,0,1,0,0,0,0,0,0,0,0,0,0,0,1,0,3,3
53,1939,29,intact,Atlanta,GA,G,17790,4.8,61.2,48.3,33.7,Good,2520.22,1098.55,0.4359,1.273899267,-13.93291844,2.660193442,0.880856799,-0.33553765,1.273899267,2.526662058,3.81943031,1.833514949,0.04,0,0.16,0.027,0.008,0.04,0.14,0.51,0.07,99.005,7.832101478,0.001894323,9.78644799,-0.83034242,0,1,0,0,0,0,0,0,0,0,0,0,0,1,0,3,3
53,1939,29,intact,Atlanta,GA,G,17790,4.8,61.2,48.3,33.7,Good,3287.25,1281.64,0.3899,1.273899267,-13.93291844,2.660193442,0.880856799,-0.33553765,1.273899267,2.526662058,3.81943031,1.833514949,0.04,0,0.16,0.027,0.008,0.04,0.14,0.51,0.07,99.005,8.097806628,0.001894323,9.78644799,-0.941864983,0,1,0,0,0,0,0,0,0,0,0,0,0,1,0,3,3
53,1939,29,intact,Atlanta,GA,G,17790,4.8,61.2,48.3,33.7,Good,3871.65,1281.64,0.331,1.273899267,-13.93291844,2.660193442,0.880856799,-0.33553765,1.273899267,2.526662058,3.81943031,1.833514949,0.04,0,0.16,0.027,0.008,0.04,0.14,0.51,0.07,99.005,8.261436052,0.001894323,9.78644799,-1.105636904,0,1,0,0,0,0,0,0,0,0,0,0,0,1,0,3,3
53,1939,29,intact,Atlanta,GA,G,17790,4.8,61.2,48.3,33.7,Good,4419.52,1220.61,0.2762,1.273899267,-13.93291844,2.660193442,0.880856799,-0.33553765,1.273899267,2.526662058,3.81943031,1.833514949,0.04,0,0.16,0.027,0.008,0.04,0.14,0.51,0.07,99.005,8.393786372,0.001894323,9.78644799,-1.286630038,0,1,0,0,0,0,0,0,0,0,0,0,0,1,0,3,3
55,1939,29,intact,Loch Raven,MD,G,5210,5.8,55.4,42.6,32,Good,693.98,274.64,0.3957,1.273899267,-13.93291844,2.660193442,0.880856799,-0.33553765,1.273899267,2.526662058,3.81943031,1.833514949,0.04,0,0.16,0.027,0.008,0.04,0.14,0.51,0.07,99.005,6.542443142,0.006142035,8.558527055,-0.927098931,0,0,0,0,0,0,0,0,0,0,0,0,1,1,1,3,3
55,1939,29,intact,Loch Raven,MD,G,5210,5.8,55.4,42.6,32,Good,2520.22,549.27,0.2179,1.273899267,-13.93291844,2.660193442,0.880856799,-0.33553765,1.273899267,2.526662058,3.81943031,1.833514949,0.04,0,0.16,0.027,0.008,0.04,0.14,0.51,0.07,99.005,7.832101478,0.006142035,8.558527055,-1.523719037,0,0,0,0,0,0,0,0,0,0,0,0,1,1,1,3,3
55,1939,29,intact,Loch Raven,MD,G,5210,5.8,55.4,42.6,32,Good,3287.25,610.3,0.1857,1.273899267,-13.93291844,2.660193442,0.880856799,-0.33553765,1.273899267,2.526662058,3.81943031,1.833514949,0.04,0,0.16,0.027,0.008,0.04,0.14,0.51,0.07,99.005,8.097806628,0.006142035,8.558527055,-1.683622811,0,0,0,0,0,0,0,0,0,0,0,0,1,1,1,3,3
55,1939,29,intact,Loch Raven,MD,G,5210,5.8,55.4,42.6,32,Good,3871.65,640.82,0.1655,1.273899267,-13.93291844,2.660193442,0.880856799,-0.33553765,1.273899267,2.526662058,3.81943031,1.833514949,0.04,0,0.16,0.027,0.008,0.04,0.14,0.51,0.07,99.005,8.261436052,0.006142035,8.558527055,-1.798784084,0,0,0,0,0,0,0,0,0,0,0,0,1,1,1,3,3
55,1939,29,intact,Loch Raven,MD,G,5210,5.8,55.4,42.6,32,Good,4419.52,854.42,0.1933,1.273899267,-13.93291844,2.660193442,0.880856799,-0.33553765,1.273899267,2.526662058,3.81943031,1.833514949,0.04,0,0.16,0.027,0.008,0.04,0.14,0.51,0.07,99.005,8.393786372,0.006142035,8.558527055,-1.643511893,0,0,0,0,0,0,0,0,0,0,0,0,1,1,1,3,3
62,1939,29,intact,Meridian,MS,F,6920,4.5,64,53,34.6,Good,693.98,915.46,1.3191,1.273899267,-13.93291844,2.660193442,0.880856799,-0.33553765,1.273899267,2.526662058,3.81943031,1.833514949,0.04,0,0.16,0.027,0.008,0.04,0.14,0.51,0.07,99.005,6.542443142,0.005,8.842315547,0.276949686,1,0,0,0,0,0,0,0,0,0,0,0,0,1,0,2,3
62,1939,29,intact,Meridian,MS,F,6920,4.5,64,53,34.6,Good,2520.22,1586.79,0.6296,1.273899267,-13.93291844,2.660193442,0.880856799,-0.33553765,1.273899267,2.526662058,3.81943031,1.833514949,0.04,0,0.16,0.027,0.008,0.04,0.14,0.51,0.07,99.005,7.832101478,0.005,8.842315547,-0.462670582,1,0,0,0,0,0,0,0,0,0,0,0,0,1,0,2,3
62,1939,29,intact,Meridian,MS,F,6920,4.5,64,53,34.6,Good,3287.25,1281.64,0.3899,1.273899267,-13.93291844,2.660193442,0.880856799,-0.33553765,1.273899267,2.526662058,3.81943031,1.833514949,0.04,0,0.16,0.027,0.008,0.04,0.14,0.51,0.07,99.005,8.097806628,0.005,8.842315547,-0.941864983,1,0,0,0,0,0,0,0,0,0,0,0,0,1,0,2,3
62,1939,29,intact,Meridian,MS,F,6920,4.5,64,53,34.6,Good,3871.65,1952.97,0.5044,1.273899267,-13.93291844,2.660193442,0.880856799,-0.33553765,1.273899267,2.526662058,3.81943031,1.833514949,0.04,0,0.16,0.027,0.008,0.04,0.14,0.51,0.07,99.005,8.261436052,0.005,8.842315547,-0.684385675,1,0,0,0,0,0,0,0,0,0,0,0,0,1,0,2,3
62,1939,29,intact,Meridian,MS,F,6920,4.5,64,53,34.6,Good,4419.52,1861.43,0.4212,1.273899267,-13.93291844,2.660193442,0.880856799,-0.33553765,1.273899267,2.526662058,3.81943031,1.833514949,0.04,0,0.16,0.027,0.008,0.04,0.14,0.51,0.07,99.005,8.393786372,0.005,8.842315547,-0.864647499,1,0,0,0,0,0,0,0,0,0,0,0,0,1,0,2,3
65,1939,29,intact,Wilmington,CA,G,148,8,62.4,15.2,26.4,Good,693.98,945.97,1.3631,1.273899267,-13.93291844,2.660193442,0.880856799,-0.33553765,1.273899267,2.526662058,3.81943031,1.833514949,0.04,0,0.16,0.027,0.008,0.04,0.14,0.51,0.07,99.005,6.542443142,0.178378378,5.003946306,0.309761518,0,0,0,0,0,0,0,0,0,0,1,0,0,1,1,3,3
65,1939,29,intact,Wilmington,CA,G,148,8,62.4,15.2,26.4,Good,2520.22,1495.24,0.5933,1.273899267,-13.93291844,2.660193442,0.880856799,-0.33553765,1.273899267,2.526662058,3.81943031,1.833514949,0.04,0,0.16,0.027,0.008,0.04,0.14,0.51,0.07,99.005,7.832101478,0.178378378,5.003946306,-0.522055106,0,0,0,0,0,0,0,0,0,0,1,0,0,1,1,3,3
65,1939,29,intact,Wilmington,CA,G,148,8,62.4,15.2,26.4,Good,3287.25,1708.85,0.5198,1.273899267,-13.93291844,2.660193442,0.880856799,-0.33553765,1.273899267,2.526662058,3.81943031,1.833514949,0.04,0,0.16,0.027,0.008,0.04,0.14,0.51,0.07,99.005,8.097806628,0.178378378,5.003946306,-0.654311157,0,0,0,0,0,0,0,0,0,0,1,0,0,1,1,3,3
65,1939,29,intact,Wilmington,CA,G,148,8,62.4,15.2,26.4,Good,3871.65,1861.43,0.4808,1.273899267,-13.93291844,2.660193442,0.880856799,-0.33553765,1.273899267,2.526662058,3.81943031,1.833514949,0.04,0,0.16,0.027,0.008,0.04,0.14,0.51,0.07,99.005,8.261436052,0.178378378,5.003946306,-0.732303896,0,0,0,0,0,0,0,0,0,0,1,0,0,1,1,3,3
65,1939,29,intact,Wilmington,CA,G,148,8,62.4,15.2,26.4,Good,4419.52,2624.3,0.5938,1.273899267,-13.93291844,2.660193442,0.880856799,-0.33553765,1.273899267,2.526662058,3.81943031,1.833514949,0.04,0,0.16,0.027,0.008,0.04,0.14,0.51,0.07,99.005,8.393786372,0.178378378,5.003946306,-0.521212717,0,0,0,0,0,0,0,0,0,0,1,0,0,1,1,3,3
64,1939,29,intact,Cholanie,CA,F,62,7.5,58,16,41.1,Fair,693.98,1251.12,1.8028,1.273899267,-13.93291844,2.660193442,0.880856799,-0.33553765,1.273899267,2.526662058,3.81943031,1.833514949,0.04,0,0.16,0.027,0.008,0.04,0.14,0.51,0.07,99.005,6.542443142,0.662903226,4.143134726,0.589341012,0,0,0,0,0,0,0,0,0,0,0,0,1,1,1,2,2
64,1939,29,intact,Cholanie,CA,F,62,7.5,58,16,41.1,Fair,2520.22,6164.06,2.4458,1.273899267,-13.93291844,2.660193442,0.880856799,-0.33553765,1.273899267,2.526662058,3.81943031,1.833514949,0.04,0,0.16,0.027,0.008,0.04,0.14,0.51,0.07,99.005,7.832101478,0.662903226,4.143134726,0.894372268,0,0,0,0,0,0,0,0,0,0,0,0,1,1,1,2,2
64,1939,29,intact,Cholanie,CA,F,62,7.5,58,16,41.1,Fair,3287.25,3875.43,1.1789,1.273899267,-13.93291844,2.660193442,0.880856799,-0.33553765,1.273899267,2.526662058,3.81943031,1.833514949,0.04,0,0.16,0.027,0.008,0.04,0.14,0.51,0.07,99.005,8.097806628,0.662903226,4.143134726,0.1645818,0,0,0,0,0,0,0,0,0,0,0,0,1,1,1,2,2
