Repository: sk7-dev/corrosion_prediction

File: Dataset/modelling2.csv (part 28 of 44)
site_no,year,material_id,specimen_status,city,state,internal_drainage,resistivity,pH,mean_temp,annual_precipitation,moisture,areation,approximate_days,weight_loss_g,corrosion_rate,C_clr,Si_clr,Mn_clr,S_clr,P_clr,Cr_clr,Ni_clr,Cu_clr,Mo_clr,C,Si,Mn,S,P,Cr,Ni,Cu,Mo,Fe,log_days,moisture_res_index,log_resistivity,log_corrosion_rate,texture_Clay,texture_Clay Loam,texture_Loam,texture_Loamy Sand,texture_Marsh,texture_Muck,texture_Peat,texture_Sand,texture_Sandy Clay Loam,texture_Sandy Loam,texture_Silt Loam,texture_Silty Clay,texture_Silty Clay Loam,iron_type_Wrought,climate_zone_Temperate,internal_drainage_code,areation_code
64,1939,29,intact,Cholanie,CA,F,62,7.5,58,16,41.1,Fair,3871.65,3143.06,0.8118,1.273899267,-13.93291844,2.660193442,0.880856799,-0.33553765,1.273899267,2.526662058,3.81943031,1.833514949,0.04,0,0.16,0.027,0.008,0.04,0.14,0.51,0.07,99.005,8.261436052,0.662903226,4.143134726,-0.208501275,0,0,0,0,0,0,0,0,0,0,0,0,1,1,1,2,2
64,1939,29,intact,Cholanie,CA,F,62,7.5,58,16,41.1,Fair,4419.52,5584.28,1.2635,1.273899267,-13.93291844,2.660193442,0.880856799,-0.33553765,1.273899267,2.526662058,3.81943031,1.833514949,0.04,0,0.16,0.027,0.008,0.04,0.14,0.51,0.07,99.005,8.393786372,0.662903226,4.143134726,0.233885648,0,0,0,0,0,0,0,0,0,0,0,0,1,1,1,2,2
66,1939,29,intact,Phoenix,AZ,F,232,8,69.7,7.8,16.5,Fair,693.98,2014,2.9021,1.273899267,-13.93291844,2.660193442,0.880856799,-0.33553765,1.273899267,2.526662058,3.81943031,1.833514949,0.04,0,0.16,0.027,0.008,0.04,0.14,0.51,0.07,99.005,6.542443142,0.07112069,5.451038454,1.065434613,0,0,0,0,0,0,0,0,0,1,0,0,0,1,1,2,2
66,1939,29,intact,Phoenix,AZ,F,232,8,69.7,7.8,16.5,Fair,2520.22,3783.88,1.5014,1.273899267,-13.93291844,2.660193442,0.880856799,-0.33553765,1.273899267,2.526662058,3.81943031,1.833514949,0.04,0,0.16,0.027,0.008,0.04,0.14,0.51,0.07,99.005,7.832101478,0.07112069,5.451038454,0.406398006,0,0,0,0,0,0,0,0,0,1,0,0,0,1,1,2,2
66,1939,29,intact,Phoenix,AZ,F,232,8,69.7,7.8,16.5,Fair,3287.25,4302.64,1.3089,1.273899267,-13.93291844,2.660193442,0.880856799,-0.33553765,1.273899267,2.526662058,3.81943031,1.833514949,0.04,0,0.16,0.027,0.008,0.04,0.14,0.51,0.07,99.005,8.097806628,0.07112069,5.451038454,0.26918709,0,0,0,0,0,0,0,0,0,1,0,0,0,1,1,2,2
66,1939,29,intact,Phoenix,AZ,F,232,8,69.7,7.8,16.5,Fair,3871.65,4760.37,1.2295,1.273899267,-13.93291844,2.660193442,0.880856799,-0.33553765,1.273899267,2.526662058,3.81943031,1.833514949,0.04,0,0.16,0.027,0.008,0.04,0.14,0.51,0.07,99.005,8.261436052,0.07112069,5.451038454,0.206607583,0,0,0,0,0,0,0,0,0,1,0,0,0,1,1,2,2
66,1939,29,intact,Phoenix,AZ,F,232,8,69.7,7.8,16.5,Fair,4419.52,5218.09,1.1807,1.273899267,-13.93291844,2.660193442,0.880856799,-0.33553765,1.273899267,2.526662058,3.81943031,1.833514949,0.04,0,0.16,0.027,0.008,0.04,0.14,0.51,0.07,99.005,8.393786372,0.07112069,5.451038454,0.166107483,0,0,0,0,0,0,0,0,0,1,0,0,0,1,1,2,2
70,1939,29,intact,Buttonwillo,CA,F,278,9.4,65,6,24.7,Fair,693.98,3082.03,4.4411,1.273899267,-13.93291844,2.660193442,0.880856799,-0.33553765,1.273899267,2.526662058,3.81943031,1.833514949,0.04,0,0.16,0.027,0.008,0.04,0.14,0.51,0.07,99.005,6.542443142,0.088848921,5.631211782,1.490902094,0,1,0,0,0,0,0,0,0,0,0,0,0,1,1,2,2
70,1939,29,intact,Buttonwillo,CA,F,278,9.4,65,6,24.7,Fair,2520.22,3356.67,1.3319,1.273899267,-13.93291844,2.660193442,0.880856799,-0.33553765,1.273899267,2.526662058,3.81943031,1.833514949,0.04,0,0.16,0.027,0.008,0.04,0.14,0.51,0.07,99.005,7.832101478,0.088848921,5.631211782,0.286606494,0,1,0,0,0,0,0,0,0,0,0,0,0,1,1,2,2
70,1939,29,intact,Buttonwillo,CA,F,278,9.4,65,6,24.7,Fair,3287.25,5584.28,1.6988,1.273899267,-13.93291844,2.660193442,0.880856799,-0.33553765,1.273899267,2.526662058,3.81943031,1.833514949,0.04,0,0.16,0.027,0.008,0.04,0.14,0.51,0.07,99.005,8.097806628,0.088848921,5.631211782,0.529922119,0,1,0,0,0,0,0,0,0,0,0,0,0,1,1,2,2
58,1939,29,intact,New Orleans,LA,VP,712,4.8,69.3,57.4,57.8,Poor,693.98,1434.21,2.0666,1.273899267,-13.93291844,2.660193442,0.880856799,-0.33553765,1.273899267,2.526662058,3.81943031,1.833514949,0.04,0,0.16,0.027,0.008,0.04,0.14,0.51,0.07,99.005,6.542443142,0.081179775,6.56948142,0.725904745,0,0,0,0,0,1,0,0,0,0,0,0,0,1,0,0,1
58,1939,29,intact,New Orleans,LA,VP,712,4.8,69.3,57.4,57.8,Poor,2520.22,3875.43,1.5377,1.273899267,-13.93291844,2.660193442,0.880856799,-0.33553765,1.273899267,2.526662058,3.81943031,1.833514949,0.04,0,0.16,0.027,0.008,0.04,0.14,0.51,0.07,99.005,7.832101478,0.081179775,6.56948142,0.430287794,0,0,0,0,0,1,0,0,0,0,0,0,0,1,0,0,1
58,1939,29,intact,New Orleans,LA,VP,712,4.8,69.3,57.4,57.8,Poor,3287.25,3661.82,1.1139,1.273899267,-13.93291844,2.660193442,0.880856799,-0.33553765,1.273899267,2.526662058,3.81943031,1.833514949,0.04,0,0.16,0.027,0.008,0.04,0.14,0.51,0.07,99.005,8.097806628,0.081179775,6.56948142,0.107867371,0,0,0,0,0,1,0,0,0,0,0,0,0,1,0,0,1
58,1939,29,intact,New Orleans,LA,VP,712,4.8,69.3,57.4,57.8,Poor,3871.65,3844.91,0.9931,1.273899267,-13.93291844,2.660193442,0.880856799,-0.33553765,1.273899267,2.526662058,3.81943031,1.833514949,0.04,0,0.16,0.027,0.008,0.04,0.14,0.51,0.07,99.005,8.261436052,0.081179775,6.56948142,-0.006923915,0,0,0,0,0,1,0,0,0,0,0,0,0,1,0,0,1
58,1939,29,intact,New Orleans,LA,VP,712,4.8,69.3,57.4,57.8,Poor,4419.52,5126.55,1.16,1.273899267,-13.93291844,2.660193442,0.880856799,-0.33553765,1.273899267,2.526662058,3.81943031,1.833514949,0.04,0,0.16,0.027,0.008,0.04,0.14,0.51,0.07,99.005,8.393786372,0.081179775,6.56948142,0.148420005,0,0,0,0,0,1,0,0,0,0,0,0,0,1,0,0,1
60,1939,29,intact,Plymouth,OH,P,218,2.6,49,37,43.4,Poor,693.98,1037.52,1.495,1.273899267,-13.93291844,2.660193442,0.880856799,-0.33553765,1.273899267,2.526662058,3.81943031,1.833514949,0.04,0,0.16,0.027,0.008,0.04,0.14,0.51,0.07,99.005,6.542443142,0.199082569,5.38907173,0.402126207,0,0,0,0,0,0,1,0,0,0,0,0,0,1,1,1,1
60,1939,29,intact,Plymouth,OH,P,218,2.6,49,37,43.4,Poor,2520.22,2563.27,1.0171,1.273899267,-13.93291844,2.660193442,0.880856799,-0.33553765,1.273899267,2.526662058,3.81943031,1.833514949,0.04,0,0.16,0.027,0.008,0.04,0.14,0.51,0.07,99.005,7.832101478,0.199082569,5.38907173,0.016955441,0,0,0,0,0,0,1,0,0,0,0,0,0,1,1,1,1
60,1939,29,intact,Plymouth,OH,P,218,2.6,49,37,43.4,Poor,3287.25,3143.06,0.9561,1.273899267,-13.93291844,2.660193442,0.880856799,-0.33553765,1.273899267,2.526662058,3.81943031,1.833514949,0.04,0,0.16,0.027,0.008,0.04,0.14,0.51,0.07,99.005,8.097806628,0.199082569,5.38907173,-0.044892769,0,0,0,0,0,0,1,0,0,0,0,0,0,1,1,1,1
60,1939,29,intact,Plymouth,OH,P,218,2.6,49,37,43.4,Poor,3871.65,4272.12,1.1034,1.273899267,-13.93291844,2.660193442,0.880856799,-0.33553765,1.273899267,2.526662058,3.81943031,1.833514949,0.04,0,0.16,0.027,0.008,0.04,0.14,0.51,0.07,99.005,8.261436052,0.199082569,5.38907173,0.098396322,0,0,0,0,0,0,1,0,0,0,0,0,0,1,1,1,1
60,1939,29,intact,Plymouth,OH,P,218,2.6,49,37,43.4,Poor,4419.52,5614.79,1.2705,1.273899267,-13.93291844,2.660193442,0.880856799,-0.33553765,1.273899267,2.526662058,3.81943031,1.833514949,0.04,0,0.16,0.027,0.008,0.04,0.14,0.51,0.07,99.005,8.393786372,0.199082569,5.38907173,0.239410524,0,0,0,0,0,0,1,0,0,0,0,0,0,1,1,1,1
61,1939,29,intact,New Orleans,LA,P,943,6.8,69.3,57.4,30.8,Poor,693.98,701.85,1.0113,1.273899267,-13.93291844,2.660193442,0.880856799,-0.33553765,1.273899267,2.526662058,3.81943031,1.833514949,0.04,0,0.16,0.027,0.008,0.04,0.14,0.51,0.07,99.005,6.542443142,0.032661718,6.850126166,0.011236632,1,0,0,0,0,0,0,0,0,0,0,0,0,1,0,1,1
61,1939,29,intact,New Orleans,LA,P,943,6.8,69.3,57.4,30.8,Poor,2520.22,1952.97,0.7749,1.273899267,-13.93291844,2.660193442,0.880856799,-0.33553765,1.273899267,2.526662058,3.81943031,1.833514949,0.04,0,0.16,0.027,0.008,0.04,0.14,0.51,0.07,99.005,7.832101478,0.032661718,6.850126166,-0.25502129,1,0,0,0,0,0,0,0,0,0,0,0,0,1,0,1,1
61,1939,29,intact,New Orleans,LA,P,943,6.8,69.3,57.4,30.8,Poor,3287.25,1251.12,0.3806,1.273899267,-13.93291844,2.660193442,0.880856799,-0.33553765,1.273899267,2.526662058,3.81943031,1.833514949,0.04,0,0.16,0.027,0.008,0.04,0.14,0.51,0.07,99.005,8.097806628,0.032661718,6.850126166,-0.966006324,1,0,0,0,0,0,0,0,0,0,0,0,0,1,0,1,1
61,1939,29,intact,New Orleans,LA,P,943,6.8,69.3,57.4,30.8,Poor,3871.65,2380.18,0.6148,1.273899267,-13.93291844,2.660193442,0.880856799,-0.33553765,1.273899267,2.526662058,3.81943031,1.833514949,0.04,0,0.16,0.027,0.008,0.04,0.14,0.51,0.07,99.005,8.261436052,0.032661718,6.850126166,-0.486458267,1,0,0,0,0,0,0,0,0,0,0,0,0,1,0,1,1
61,1939,29,intact,New Orleans,LA,P,943,6.8,69.3,57.4,30.8,Poor,4419.52,2776.88,0.6283,1.273899267,-13.93291844,2.660193442,0.880856799,-0.33553765,1.273899267,2.526662058,3.81943031,1.833514949,0.04,0,0.16,0.027,0.008,0.04,0.14,0.51,0.07,99.005,8.393786372,0.032661718,6.850126166,-0.46473752,1,0,0,0,0,0,0,0,0,0,0,0,0,1,0,1,1
51,1939,29,intact,Spindletop,TX,P,190,6.2,69,49,47.4,Very Poor,2520.22,7354.16,2.9181,1.273899267,-13.93291844,2.660193442,0.880856799,-0.33553765,1.273899267,2.526662058,3.81943031,1.833514949,0.04,0,0.16,0.027,0.008,0.04,0.14,0.51,0.07,99.005,7.832101478,0.249473684,5.252273428,1.07093272,1,0,0,0,0,0,0,0,0,0,0,0,0,1,0,1,0
56,1939,29,intact,El Vista,TX,VP,406,7.1,69,49,28.7,Very Poor,693.98,3417.7,4.9248,1.273899267,-13.93291844,2.660193442,0.880856799,-0.33553765,1.273899267,2.526662058,3.81943031,1.833514949,0.04,0,0.16,0.027,0.008,0.04,0.14,0.51,0.07,99.005,6.542443142,0.070689655,6.008813185,1.594283665,1,0,0,0,0,0,0,0,0,0,0,0,0,1,0,0,0
56,1939,29,intact,El Vista,TX,VP,406,7.1,69,49,28.7,Very Poor,2520.22,13975.95,5.5455,1.273899267,-13.93291844,2.660193442,0.880856799,-0.33553765,1.273899267,2.526662058,3.81943031,1.833514949,0.04,0,0.16,0.027,0.008,0.04,0.14,0.51,0.07,99.005,7.832101478,0.070689655,6.008813185,1.712986788,1,0,0,0,0,0,0,0,0,0,0,0,0,1,0,0,0
56,1939,29,intact,El Vista,TX,VP,406,7.1,69,49,28.7,Very Poor,3287.25,4302.64,1.3089,1.273899267,-13.93291844,2.660193442,0.880856799,-0.33553765,1.273899267,2.526662058,3.81943031,1.833514949,0.04,0,0.16,0.027,0.008,0.04,0.14,0.51,0.07,99.005,8.097806628,0.070689655,6.008813185,0.26918709,1,0,0,0,0,0,0,0,0,0,0,0,0,1,0,0,0
56,1939,29,intact,El Vista,TX,VP,406,7.1,69,49,28.7,Very Poor,3871.65,5431.7,1.4029,1.273899267,-13.93291844,2.660193442,0.880856799,-0.33553765,1.273899267,2.526662058,3.81943031,1.833514949,0.04,0,0.16,0.027,0.008,0.04,0.14,0.51,0.07,99.005,8.261436052,0.070689655,6.008813185,0.338541523,1,0,0,0,0,0,0,0,0,0,0,0,0,1,0,0,0
59,1939,29,intact,Kalamazoo,MI,VP,1660,5.6,49,31,43.6,Very Poor,693.98,671.33,0.9674,1.273899267,-13.93291844,2.660193442,0.880856799,-0.33553765,1.273899267,2.526662058,3.81943031,1.833514949,0.04,0,0.16,0.027,0.008,0.04,0.14,0.51,0.07,99.005,6.542443142,0.02626506,7.41517511,-0.033143219,0,0,0,0,0,1,0,0,0,0,0,0,0,1,1,0,0
59,1939,29,intact,Kalamazoo,MI,VP,1660,5.6,49,31,43.6,Very Poor,2520.22,1403.7,0.557,1.273899267,-13.93291844,2.660193442,0.880856799,-0.33553765,1.273899267,2.526662058,3.81943031,1.833514949,0.04,0,0.16,0.027,0.008,0.04,0.14,0.51,0.07,99.005,7.832101478,0.02626506,7.41517511,-0.585190039,0,0,0,0,0,1,0,0,0,0,0,0,0,1,1,0,0
59,1939,29,intact,Kalamazoo,MI,VP,1660,5.6,49,31,43.6,Very Poor,3287.25,2044.52,0.622,1.273899267,-13.93291844,2.660193442,0.880856799,-0.33553765,1.273899267,2.526662058,3.81943031,1.833514949,0.04,0,0.16,0.027,0.008,0.04,0.14,0.51,0.07,99.005,8.097806628,0.02626506,7.41517511,-0.474815186,0,0,0,0,0,1,0,0,0,0,0,0,0,1,1,0,0
59,1939,29,intact,Kalamazoo,MI,VP,1660,5.6,49,31,43.6,Very Poor,3871.65,2319.15,0.599,1.273899267,-13.93291844,2.660193442,0.880856799,-0.33553765,1.273899267,2.526662058,3.81943031,1.833514949,0.04,0,0.16,0.027,0.008,0.04,0.14,0.51,0.07,99.005,8.261436052,0.02626506,7.41517511,-0.512493681,0,0,0,0,0,1,0,0,0,0,0,0,0,1,1,0,0
59,1939,29,intact,Kalamazoo,MI,VP,1660,5.6,49,31,43.6,Very Poor,4419.52,2410.7,0.5455,1.273899267,-13.93291844,2.660193442,0.880856799,-0.33553765,1.273899267,2.526662058,3.81943031,1.833514949,0.04,0,0.16,0.027,0.008,0.04,0.14,0.51,0.07,99.005,8.393786372,0.02626506,7.41517511,-0.606052474,0,0,0,0,0,1,0,0,0,0,0,0,0,1,1,0,0
63,1939,29,intact,Charleston,SC,VP,84,6.9,66,45.2,46.7,Very Poor,693.98,640.82,0.9234,1.273899267,-13.93291844,2.660193442,0.880856799,-0.33553765,1.273899267,2.526662058,3.81943031,1.833514949,0.04,0,0.16,0.027,0.008,0.04,0.14,0.51,0.07,99.005,6.542443142,0.555952381,4.442651256,-0.079692769,0,0,0,0,1,0,0,0,0,0,0,0,0,1,0,0,0
63,1939,29,intact,Charleston,SC,VP,84,6.9,66,45.2,46.7,Very Poor,2520.22,2044.52,0.8112,1.273899267,-13.93291844,2.660193442,0.880856799,-0.33553765,1.273899267,2.526662058,3.81943031,1.833514949,0.04,0,0.16,0.027,0.008,0.04,0.14,0.51,0.07,99.005,7.832101478,0.555952381,4.442651256,-0.209240646,0,0,0,0,1,0,0,0,0,0,0,0,0,1,0,0,0
63,1939,29,intact,Charleston,SC,VP,84,6.9,66,45.2,46.7,Very Poor,3287.25,2624.3,0.7983,1.273899267,-13.93291844,2.660193442,0.880856799,-0.33553765,1.273899267,2.526662058,3.81943031,1.833514949,0.04,0,0.16,0.027,0.008,0.04,0.14,0.51,0.07,99.005,8.097806628,0.555952381,4.442651256,-0.225270812,0,0,0,0,1,0,0,0,0,0,0,0,0,1,0,0,0
63,1939,29,intact,Charleston,SC,VP,84,6.9,66,45.2,46.7,Very Poor,3871.65,3173.58,0.8197,1.273899267,-13.93291844,2.660193442,0.880856799,-0.33553765,1.273899267,2.526662058,3.81943031,1.833514949,0.04,0,0.16,0.027,0.008,0.04,0.14,0.51,0.07,99.005,8.261436052,0.555952381,4.442651256,-0.198816859,0,0,0,0,1,0,0,0,0,0,0,0,0,1,0,0,0
63,1939,29,intact,Charleston,SC,VP,84,6.9,66,45.2,46.7,Very Poor,4419.52,3783.88,0.8562,1.273899267,-13.93291844,2.660193442,0.880856799,-0.33553765,1.273899267,2.526662058,3.81943031,1.833514949,0.04,0,0.16,0.027,0.008,0.04,0.14,0.51,0.07,99.005,8.393786372,0.555952381,4.442651256,-0.155251285,0,0,0,0,1,0,0,0,0,0,0,0,0,1,0,0,0
67,1939,29,intact,Milwaukee,WI,VP,455,7.6,46.1,30.1,11.1,Very Poor,693.98,7933.94,11.4325,1.273899267,-13.93291844,2.660193442,0.880856799,-0.33553765,1.273899267,2.526662058,3.81943031,1.833514949,0.04,0,0.16,0.027,0.008,0.04,0.14,0.51,0.07,99.005,6.542443142,0.024395604,6.12249281,2.436460177,0,0,0,0,0,0,0,0,0,0,0,0,0,1,1,0,0
67,1939,29,intact,Milwaukee,WI,VP,455,7.6,46.1,30.1,11.1,Very Poor,2520.22,8239.1,3.2692,1.273899267,-13.93291844,2.660193442,0.880856799,-0.33553765,1.273899267,2.526662058,3.81943031,1.833514949,0.04,0,0.16,0.027,0.008,0.04,0.14,0.51,0.07,99.005,7.832101478,0.024395604,6.12249281,1.184545307,0,0,0,0,0,0,0,0,0,0,0,0,0,1,1,0,0
67,1939,29,intact,Milwaukee,WI,VP,455,7.6,46.1,30.1,11.1,Very Poor,3287.25,13396.16,4.0752,1.273899267,-13.93291844,2.660193442,0.880856799,-0.33553765,1.273899267,2.526662058,3.81943031,1.833514949,0.04,0,0.16,0.027,0.008,0.04,0.14,0.51,0.07,99.005,8.097806628,0.024395604,6.12249281,1.404919825,0,0,0,0,0,0,0,0,0,0,0,0,0,1,1,0,0
67,1939,29,intact,Milwaukee,WI,VP,455,7.6,46.1,30.1,11.1,Very Poor,3871.65,15959.43,4.1221,1.273899267,-13.93291844,2.660193442,0.880856799,-0.33553765,1.273899267,2.526662058,3.81943031,1.833514949,0.04,0,0.16,0.027,0.008,0.04,0.14,0.51,0.07,99.005,8.261436052,0.024395604,6.12249281,1.416362742,0,0,0,0,0,0,0,0,0,0,0,0,0,1,1,0,0
53,1937,31,intact,Atlanta,GA,G,17790,4.8,61.2,48.3,33.7,Good,767.02,610.3,0.7957,0.163544179,-3.930789695,0.654167025,-0.56350436,0.303306098,-0.935067747,1.010841936,2.360768595,0.93673397,0.06,0.001,0.098,0.029,0.069,0.02,0.14,0.54,0.13,98.913,6.642512877,0.001894323,9.78644799,-0.228533049,0,1,0,0,0,0,0,0,0,0,0,0,0,1,0,3,3
53,1937,31,intact,Atlanta,GA,G,17790,4.8,61.2,48.3,33.7,Good,1461,915.46,0.6266,0.163544179,-3.930789695,0.654167025,-0.56350436,0.303306098,-0.935067747,1.010841936,2.360768595,0.93673397,0.06,0.001,0.098,0.029,0.069,0.02,0.14,0.54,0.13,98.913,7.286876412,0.001894323,9.78644799,-0.4674469,0,1,0,0,0,0,0,0,0,0,0,0,0,1,0,3,3
53,1937,31,intact,Atlanta,GA,G,17790,4.8,61.2,48.3,33.7,Good,3287.25,1007,0.3063,0.163544179,-3.930789695,0.654167025,-0.56350436,0.303306098,-0.935067747,1.010841936,2.360768595,0.93673397,0.06,0.001,0.098,0.029,0.069,0.02,0.14,0.54,0.13,98.913,8.097806628,0.001894323,9.78644799,-1.183190265,0,1,0,0,0,0,0,0,0,0,0,0,0,1,0,3,3
53,1937,31,intact,Atlanta,GA,G,17790,4.8,61.2,48.3,33.7,Good,4054.28,1068.03,0.2634,0.163544179,-3.930789695,0.654167025,-0.56350436,0.303306098,-0.935067747,1.010841936,2.360768595,0.93673397,0.06,0.001,0.098,0.029,0.069,0.02,0.14,0.54,0.13,98.913,8.307528392,0.001894323,9.78644799,-1.33408149,0,1,0,0,0,0,0,0,0,0,0,0,0,1,0,3,3
53,1937,31,intact,Atlanta,GA,G,17790,4.8,61.2,48.3,33.7,Good,4638.68,1159.58,0.25,0.163544179,-3.930789695,0.654167025,-0.56350436,0.303306098,-0.935067747,1.010841936,2.360768595,0.93673397,0.06,0.001,0.098,0.029,0.069,0.02,0.14,0.54,0.13,98.913,8.442185122,0.001894323,9.78644799,-1.386294361,0,1,0,0,0,0,0,0,0,0,0,0,0,1,0,3,3
55,1937,31,intact,Loch Raven,MD,G,5210,5.8,55.4,42.6,32,Good,767.02,579.79,0.7559,0.163544179,-3.930789695,0.654167025,-0.56350436,0.303306098,-0.935067747,1.010841936,2.360768595,0.93673397,0.06,0.001,0.098,0.029,0.069,0.02,0.14,0.54,0.13,98.913,6.642512877,0.006142035,8.558527055,-0.279846187,0,0,0,0,0,0,0,0,0,0,0,0,1,1,1,3,3
55,1937,31,intact,Loch Raven,MD,G,5210,5.8,55.4,42.6,32,Good,1461,823.91,0.5639,0.163544179,-3.930789695,0.654167025,-0.56350436,0.303306098,-0.935067747,1.010841936,2.360768595,0.93673397,0.06,0.001,0.098,0.029,0.069,0.02,0.14,0.54,0.13,98.913,7.286876412,0.006142035,8.558527055,-0.572878348,0,0,0,0,0,0,0,0,0,0,0,0,1,1,1,3,3
55,1937,31,intact,Loch Raven,MD,G,5210,5.8,55.4,42.6,32,Good,3287.25,1403.7,0.427,0.163544179,-3.930789695,0.654167025,-0.56350436,0.303306098,-0.935067747,1.010841936,2.360768595,0.93673397,0.06,0.001,0.098,0.029,0.069,0.02,0.14,0.54,0.13,98.913,8.097806628,0.006142035,8.558527055,-0.850971266,0,0,0,0,0,0,0,0,0,0,0,0,1,1,1,3,3
55,1937,31,intact,Loch Raven,MD,G,5210,5.8,55.4,42.6,32,Good,4054.28,1068.03,0.2634,0.163544179,-3.930789695,0.654167025,-0.56350436,0.303306098,-0.935067747,1.010841936,2.360768595,0.93673397,0.06,0.001,0.098,0.029,0.069,0.02,0.14,0.54,0.13,98.913,8.307528392,0.006142035,8.558527055,-1.33408149,0,0,0,0,0,0,0,0,0,0,0,0,1,1,1,3,3
55,1937,31,intact,Loch Raven,MD,G,5210,5.8,55.4,42.6,32,Good,4638.68,1037.52,0.2237,0.163544179,-3.930789695,0.654167025,-0.56350436,0.303306098,-0.935067747,1.010841936,2.360768595,0.93673397,0.06,0.001,0.098,0.029,0.069,0.02,0.14,0.54,0.13,98.913,8.442185122,0.006142035,8.558527055,-1.49744941,0,0,0,0,0,0,0,0,0,0,0,0,1,1,1,3,3
62,1937,31,intact,Meridian,MS,F,6920,4.5,64,53,34.6,Good,767.02,915.46,1.1935,0.163544179,-3.930789695,0.654167025,-0.56350436,0.303306098,-0.935067747,1.010841936,2.360768595,0.93673397,0.06,0.001,0.098,0.029,0.069,0.02,0.14,0.54,0.13,98.913,6.642512877,0.005,8.842315547,0.176890167,1,0,0,0,0,0,0,0,0,0,0,0,0,1,0,2,3
62,1937,31,intact,Meridian,MS,F,6920,4.5,64,53,34.6,Good,1461,1129.06,0.7728,0.163544179,-3.930789695,0.654167025,-0.56350436,0.303306098,-0.935067747,1.010841936,2.360768595,0.93673397,0.06,0.001,0.098,0.029,0.069,0.02,0.14,0.54,0.13,98.913,7.286876412,0.005,8.842315547,-0.257734996,1,0,0,0,0,0,0,0,0,0,0,0,0,1,0,2,3
62,1937,31,intact,Meridian,MS,F,6920,4.5,64,53,34.6,Good,3287.25,1434.21,0.4363,0.163544179,-3.930789695,0.654167025,-0.56350436,0.303306098,-0.935067747,1.010841936,2.360768595,0.93673397,0.06,0.001,0.098,0.029,0.069,0.02,0.14,0.54,0.13,98.913,8.097806628,0.005,8.842315547,-0.829425199,1,0,0,0,0,0,0,0,0,0,0,0,0,1,0,2,3
62,1937,31,intact,Meridian,MS,F,6920,4.5,64,53,34.6,Good,4054.28,1586.79,0.3914,0.163544179,-3.930789695,0.654167025,-0.56350436,0.303306098,-0.935067747,1.010841936,2.360768595,0.93673397,0.06,0.001,0.098,0.029,0.069,0.02,0.14,0.54,0.13,98.913,8.307528392,0.005,8.842315547,-0.938025224,1,0,0,0,0,0,0,0,0,0,0,0,0,1,0,2,3
62,1937,31,intact,Meridian,MS,F,6920,4.5,64,53,34.6,Good,4638.68,1617.3,0.3487,0.163544179,-3.930789695,0.654167025,-0.56350436,0.303306098,-0.935067747,1.010841936,2.360768595,0.93673397,0.06,0.001,0.098,0.029,0.069,0.02,0.14,0.54,0.13,98.913,8.442185122,0.005,8.842315547,-1.053543325,1,0,0,0,0,0,0,0,0,0,0,0,0,1,0,2,3
65,1937,31,intact,Wilmington,CA,G,148,8,62.4,15.2,26.4,Good,767.02,1403.7,1.8301,0.163544179,-3.930789695,0.654167025,-0.56350436,0.303306098,-0.935067747,1.010841936,2.360768595,0.93673397,0.06,0.001,0.098,0.029,0.069,0.02,0.14,0.54,0.13,98.913,6.642512877,0.178378378,5.003946306,0.60437061,0,0,0,0,0,0,0,0,0,0,1,0,0,1,1,3,3
65,1937,31,intact,Wilmington,CA,G,148,8,62.4,15.2,26.4,Good,1461,1525.76,1.0443,0.163544179,-3.930789695,0.654167025,-0.56350436,0.303306098,-0.935067747,1.010841936,2.360768595,0.93673397,0.06,0.001,0.098,0.029,0.069,0.02,0.14,0.54,0.13,98.913,7.286876412,0.178378378,5.003946306,0.043346805,0,0,0,0,0,0,0,0,0,0,1,0,0,1,1,3,3
65,1937,31,intact,Wilmington,CA,G,148,8,62.4,15.2,26.4,Good,3287.25,2044.52,0.622,0.163544179,-3.930789695,0.654167025,-0.56350436,0.303306098,-0.935067747,1.010841936,2.360768595,0.93673397,0.06,0.001,0.098,0.029,0.069,0.02,0.14,0.54,0.13,98.913,8.097806628,0.178378378,5.003946306,-0.474815186,0,0,0,0,0,0,0,0,0,0,1,0,0,1,1,3,3
65,1937,31,intact,Wilmington,CA,G,148,8,62.4,15.2,26.4,Good,4054.28,1678.33,0.414,0.163544179,-3.930789695,0.654167025,-0.56350436,0.303306098,-0.935067747,1.010841936,2.360768595,0.93673397,0.06,0.001,0.098,0.029,0.069,0.02,0.14,0.54,0.13,98.913,8.307528392,0.178378378,5.003946306,-0.881889305,0,0,0,0,0,0,0,0,0,0,1,0,0,1,1,3,3
65,1937,31,intact,Wilmington,CA,G,148,8,62.4,15.2,26.4,Good,4638.68,2471.73,0.5329,0.163544179,-3.930789695,0.654167025,-0.56350436,0.303306098,-0.935067747,1.010841936,2.360768595,0.93673397,0.06,0.001,0.098,0.029,0.069,0.02,0.14,0.54,0.13,98.913,8.442185122,0.178378378,5.003946306,-0.62942149,0,0,0,0,0,0,0,0,0,0,1,0,0,1,1,3,3
64,1937,31,intact,Cholanie,CA,F,62,7.5,58,16,41.1,Fair,767.02,2441.21,3.1827,0.163544179,-3.930789695,0.654167025,-0.56350436,0.303306098,-0.935067747,1.010841936,2.360768595,0.93673397,0.06,0.001,0.098,0.029,0.069,0.02,0.14,0.54,0.13,98.913,6.642512877,0.662903226,4.143134726,1.157729893,0,0,0,0,0,0,0,0,0,0,0,0,1,1,1,2,2
64,1937,31,intact,Cholanie,CA,F,62,7.5,58,16,41.1,Fair,1461,2014,1.3785,0.163544179,-3.930789695,0.654167025,-0.56350436,0.303306098,-0.935067747,1.010841936,2.360768595,0.93673397,0.06,0.001,0.098,0.029,0.069,0.02,0.14,0.54,0.13,98.913,7.286876412,0.662903226,4.143134726,0.320995951,0,0,0,0,0,0,0,0,0,0,0,0,1,1,1,2,2
64,1937,31,intact,Cholanie,CA,F,62,7.5,58,16,41.1,Fair,3287.25,1769.88,0.5384,0.163544179,-3.930789695,0.654167025,-0.56350436,0.303306098,-0.935067747,1.010841936,2.360768595,0.93673397,0.06,0.001,0.098,0.029,0.069,0.02,0.14,0.54,0.13,98.913,8.097806628,0.662903226,4.143134726,-0.619153501,0,0,0,0,0,0,0,0,0,0,0,0,1,1,1,2,2
64,1937,31,intact,Cholanie,CA,F,62,7.5,58,16,41.1,Fair,4054.28,4485.73,1.1064,0.163544179,-3.930789695,0.654167025,-0.56350436,0.303306098,-0.935067747,1.010841936,2.360768595,0.93673397,0.06,0.001,0.098,0.029,0.069,0.02,0.14,0.54,0.13,98.913,8.307528392,0.662903226,4.143134726,0.101111501,0,0,0,0,0,0,0,0,0,0,0,0,1,1,1,2,2
64,1937,31,intact,Cholanie,CA,F,62,7.5,58,16,41.1,Fair,4638.68,5492.73,1.1841,0.163544179,-3.930789695,0.654167025,-0.56350436,0.303306098,-0.935067747,1.010841936,2.360768595,0.93673397,0.06,0.001,0.098,0.029,0.069,0.02,0.14,0.54,0.13,98.913,8.442185122,0.662903226,4.143134726,0.168982992,0,0,0,0,0,0,0,0,0,0,0,0,1,1,1,2,2
66,1937,31,intact,Phoenix,AZ,F,232,8,69.7,7.8,16.5,Fair,767.02,2258.12,2.944,0.163544179,-3.930789695,0.654167025,-0.56350436,0.303306098,-0.935067747,1.010841936,2.360768595,0.93673397,0.06,0.001,0.098,0.029,0.069,0.02,0.14,0.54,0.13,98.913,6.642512877,0.07112069,5.451038454,1.079769201,0,0,0,0,0,0,0,0,0,1,0,0,0,1,1,2,2
66,1937,31,intact,Phoenix,AZ,F,232,8,69.7,7.8,16.5,Fair,1461,3661.82,2.5064,0.163544179,-3.930789695,0.654167025,-0.56350436,0.303306098,-0.935067747,1.010841936,2.360768595,0.93673397,0.06,0.001,0.098,0.029,0.069,0.02,0.14,0.54,0.13,98.913,7.286876412,0.07112069,5.451038454,0.918847461,0,0,0,0,0,0,0,0,0,1,0,0,0,1,1,2,2
66,1937,31,intact,Phoenix,AZ,F,232,8,69.7,7.8,16.5,Fair,3287.25,2105.55,0.6405,0.163544179,-3.930789695,0.654167025,-0.56350436,0.303306098,-0.935067747,1.010841936,2.360768595,0.93673397,0.06,0.001,0.098,0.029,0.069,0.02,0.14,0.54,0.13,98.913,8.097806628,0.07112069,5.451038454,-0.445506158,0,0,0,0,0,0,0,0,0,1,0,0,0,1,1,2,2
66,1937,31,intact,Phoenix,AZ,F,232,8,69.7,7.8,16.5,Fair,4054.28,6255.61,1.543,0.163544179,-3.930789695,0.654167025,-0.56350436,0.303306098,-0.935067747,1.010841936,2.360768595,0.93673397,0.06,0.001,0.098,0.029,0.069,0.02,0.14,0.54,0.13,98.913,8.307528392,0.07112069,5.451038454,0.433728573,0,0,0,0,0,0,0,0,0,1,0,0,0,1,1,2,2
66,1937,31,intact,Phoenix,AZ,F,232,8,69.7,7.8,16.5,Fair,4638.68,4607.79,0.9933,0.163544179,-3.930789695,0.654167025,-0.56350436,0.303306098,-0.935067747,1.010841936,2.360768595,0.93673397,0.06,0.001,0.098,0.029,0.069,0.02,0.14,0.54,0.13,98.913,8.442185122,0.07112069,5.451038454,-0.006722546,0,0,0,0,0,0,0,0,0,1,0,0,0,1,1,2,2
70,1937,31,intact,Buttonwillo,CA,F,278,9.4,65,6,24.7,Fair,767.02,1464.73,1.9096,0.163544179,-3.930789695,0.654167025,-0.56350436,0.303306098,-0.935067747,1.010841936,2.360768595,0.93673397,0.06,0.001,0.098,0.029,0.069,0.02,0.14,0.54,0.13,98.913,6.642512877,0.088848921,5.631211782,0.646893796,0,1,0,0,0,0,0,0,0,0,0,0,0,1,1,2,2
70,1937,31,intact,Buttonwillo,CA,F,278,9.4,65,6,24.7,Fair,1461,3112.55,2.1304,0.163544179,-3.930789695,0.654167025,-0.56350436,0.303306098,-0.935067747,1.010841936,2.360768595,0.93673397,0.06,0.001,0.098,0.029,0.069,0.02,0.14,0.54,0.13,98.913,7.286876412,0.088848921,5.631211782,0.756309756,0,1,0,0,0,0,0,0,0,0,0,0,0,1,1,2,2
70,1937,31,intact,Buttonwillo,CA,F,278,9.4,65,6,24.7,Fair,3287.25,4577.28,1.3924,0.163544179,-3.930789695,0.654167025,-0.56350436,0.303306098,-0.935067747,1.010841936,2.360768595,0.93673397,0.06,0.001,0.098,0.029,0.069,0.02,0.14,0.54,0.13,98.913,8.097806628,0.088848921,5.631211782,0.331028877,0,1,0,0,0,0,0,0,0,0,0,0,0,1,1,2,2
70,1937,31,intact,Buttonwillo,CA,F,278,9.4,65,6,24.7,Fair,4054.28,6194.58,1.5279,0.163544179,-3.930789695,0.654167025,-0.56350436,0.303306098,-0.935067747,1.010841936,2.360768595,0.93673397,0.06,0.001,0.098,0.029,0.069,0.02,0.14,0.54,0.13,98.913,8.307528392,0.088848921,5.631211782,0.423894244,0,1,0,0,0,0,0,0,0,0,0,0,0,1,1,2,2
70,1937,31,intact,Buttonwillo,CA,F,278,9.4,65,6,24.7,Fair,4638.68,6103.03,1.3157,0.163544179,-3.930789695,0.654167025,-0.56350436,0.303306098,-0.935067747,1.010841936,2.360768595,0.93673397,0.06,0.001,0.098,0.029,0.069,0.02,0.14,0.54,0.13,98.913,8.442185122,0.088848921,5.631211782,0.274368843,0,1,0,0,0,0,0,0,0,0,0,0,0,1,1,2,2
58,1937,31,intact,New Orleans,LA,VP,712,4.8,69.3,57.4,57.8,Poor,767.02,1678.33,2.1881,0.163544179,-3.930789695,0.654167025,-0.56350436,0.303306098,-0.935067747,1.010841936,2.360768595,0.93673397,0.06,0.001,0.098,0.029,0.069,0.02,0.14,0.54,0.13,98.913,6.642512877,0.081179775,6.56948142,0.783033587,0,0,0,0,0,1,0,0,0,0,0,0,0,1,0,0,1
58,1937,31,intact,New Orleans,LA,VP,712,4.8,69.3,57.4,57.8,Poor,1461,2868.43,1.9633,0.163544179,-3.930789695,0.654167025,-0.56350436,0.303306098,-0.935067747,1.010841936,2.360768595,0.93673397,0.06,0.001,0.098,0.029,0.069,0.02,0.14,0.54,0.13,98.913,7.286876412,0.081179775,6.56948142,0.674626731,0,0,0,0,0,1,0,0,0,0,0,0,0,1,0,0,1
58,1937,31,intact,New Orleans,LA,VP,712,4.8,69.3,57.4,57.8,Poor,3287.25,5187.58,1.5781,0.163544179,-3.930789695,0.654167025,-0.56350436,0.303306098,-0.935067747,1.010841936,2.360768595,0.93673397,0.06,0.001,0.098,0.029,0.069,0.02,0.14,0.54,0.13,98.913,8.097806628,0.081179775,6.56948142,0.456221592,0,0,0,0,0,1,0,0,0,0,0,0,0,1,0,0,1
58,1937,31,intact,New Orleans,LA,VP,712,4.8,69.3,57.4,57.8,Poor,4054.28,5218.09,1.2871,0.163544179,-3.930789695,0.654167025,-0.56350436,0.303306098,-0.935067747,1.010841936,2.360768595,0.93673397,0.06,0.001,0.098,0.029,0.069,0.02,0.14,0.54,0.13,98.913,8.307528392,0.081179775,6.56948142,0.252391626,0,0,0,0,0,1,0,0,0,0,0,0,0,1,0,0,1
58,1937,31,intact,New Orleans,LA,VP,712,4.8,69.3,57.4,57.8,Poor,4638.68,5187.58,1.1183,0.163544179,-3.930789695,0.654167025,-0.56350436,0.303306098,-0.935067747,1.010841936,2.360768595,0.93673397,0.06,0.001,0.098,0.029,0.069,0.02,0.14,0.54,0.13,98.913,8.442185122,0.081179775,6.56948142,0.111809675,0,0,0,0,0,1,0,0,0,0,0,0,0,1,0,0,1
60,1937,31,intact,Plymouth,OH,P,218,2.6,49,37,43.4,Poor,767.02,1464.73,1.9096,0.163544179,-3.930789695,0.654167025,-0.56350436,0.303306098,-0.935067747,1.010841936,2.360768595,0.93673397,0.06,0.001,0.098,0.029,0.069,0.02,0.14,0.54,0.13,98.913,6.642512877,0.199082569,5.38907173,0.646893796,0,0,0,0,0,0,1,0,0,0,0,0,0,1,1,1,1
60,1937,31,intact,Plymouth,OH,P,218,2.6,49,37,43.4,Poor,1461,2502.24,1.7127,0.163544179,-3.930789695,0.654167025,-0.56350436,0.303306098,-0.935067747,1.010841936,2.360768595,0.93673397,0.06,0.001,0.098,0.029,0.069,0.02,0.14,0.54,0.13,98.913,7.286876412,0.199082569,5.38907173,0.538071073,0,0,0,0,0,0,1,0,0,0,0,0,0,1,1,1,1
60,1937,31,intact,Plymouth,OH,P,218,2.6,49,37,43.4,Poor,3287.25,4424.7,1.346,0.163544179,-3.930789695,0.654167025,-0.56350436,0.303306098,-0.935067747,1.010841936,2.360768595,0.93673397,0.06,0.001,0.098,0.029,0.069,0.02,0.14,0.54,0.13,98.913,8.097806628,0.199082569,5.38907173,0.297137231,0,0,0,0,0,0,1,0,0,0,0,0,0,1,1,1,1
60,1937,31,intact,Plymouth,OH,P,218,2.6,49,37,43.4,Poor,4054.28,6103.03,1.5053,0.163544179,-3.930789695,0.654167025,-0.56350436,0.303306098,-0.935067747,1.010841936,2.360768595,0.93673397,0.06,0.001,0.098,0.029,0.069,0.02,0.14,0.54,0.13,98.913,8.307528392,0.199082569,5.38907173,0.408992214,0,0,0,0,0,0,1,0,0,0,0,0,0,1,1,1,1
60,1937,31,intact,Plymouth,OH,P,218,2.6,49,37,43.4,Poor,4638.68,6347.16,1.3683,0.163544179,-3.930789695,0.654167025,-0.56350436,0.303306098,-0.935067747,1.010841936,2.360768595,0.93673397,0.06,0.001,0.098,0.029,0.069,0.02,0.14,0.54,0.13,98.913,8.442185122,0.199082569,5.38907173,0.313569093,0,0,0,0,0,0,1,0,0,0,0,0,0,1,1,1,1
61,1937,31,intact,New Orleans,LA,P,943,6.8,69.3,57.4,30.8,Poor,767.02,823.91,1.0742,0.163544179,-3.930789695,0.654167025,-0.56350436,0.303306098,-0.935067747,1.010841936,2.360768595,0.93673397,0.06,0.001,0.098,0.029,0.069,0.02,0.14,0.54,0.13,98.913,6.642512877,0.032661718,6.850126166,0.071576198,1,0,0,0,0,0,0,0,0,0,0,0,0,1,0,1,1
61,1937,31,intact,New Orleans,LA,P,943,6.8,69.3,57.4,30.8,Poor,1461,1708.85,1.1696,0.163544179,-3.930789695,0.654167025,-0.56350436,0.303306098,-0.935067747,1.010841936,2.360768595,0.93673397,0.06,0.001,0.098,0.029,0.069,0.02,0.14,0.54,0.13,98.913,7.286876412,0.032661718,6.850126166,0.15666181,1,0,0,0,0,0,0,0,0,0,0,0,0,1,0,1,1
61,1937,31,intact,New Orleans,LA,P,943,6.8,69.3,57.4,30.8,Poor,3287.25,1403.7,0.427,0.163544179,-3.930789695,0.654167025,-0.56350436,0.303306098,-0.935067747,1.010841936,2.360768595,0.93673397,0.06,0.001,0.098,0.029,0.069,0.02,0.14,0.54,0.13,98.913,8.097806628,0.032661718,6.850126166,-0.850971266,1,0,0,0,0,0,0,0,0,0,0,0,0,1,0,1,1
61,1937,31,intact,New Orleans,LA,P,943,6.8,69.3,57.4,30.8,Poor,4054.28,2288.64,0.5645,0.163544179,-3.930789695,0.654167025,-0.56350436,0.303306098,-0.935067747,1.010841936,2.360768595,0.93673397,0.06,0.001,0.098,0.029,0.069,0.02,0.14,0.54,0.13,98.913,8.307528392,0.032661718,6.850126166,-0.571814895,1,0,0,0,0,0,0,0,0,0,0,0,0,1,0,1,1
61,1937,31,intact,New Orleans,LA,P,943,6.8,69.3,57.4,30.8,Poor,4638.68,2624.3,0.5657,0.163544179,-3.930789695,0.654167025,-0.56350436,0.303306098,-0.935067747,1.010841936,2.360768595,0.93673397,0.06,0.001,0.098,0.029,0.069,0.02,0.14,0.54,0.13,98.913,8.442185122,0.032661718,6.850126166,-0.569691377,1,0,0,0,0,0,0,0,0,0,0,0,0,1,0,1,1
51,1937,31,intact,Spindletop,TX,P,190,6.2,69,49,47.4,Very Poor,767.02,2197.09,2.8644,0.163544179,-3.930789695,0.654167025,-0.56350436,0.303306098,-0.935067747,1.010841936,2.360768595,0.93673397,0.06,0.001,0.098,0.029,0.069,0.02,0.14,0.54,0.13,98.913,6.642512877,0.249473684,5.252273428,1.052358904,1,0,0,0,0,0,0,0,0,0,0,0,0,1,0,1,0
51,1937,31,intact,Spindletop,TX,P,190,6.2,69,49,47.4,Very Poor,3287.25,5736.85,1.7452,0.163544179,-3.930789695,0.654167025,-0.56350436,0.303306098,-0.935067747,1.010841936,2.360768595,0.93673397,0.06,0.001,0.098,0.029,0.069,0.02,0.14,0.54,0.13,98.913,8.097806628,0.249473684,5.252273428,0.556869162,1,0,0,0,0,0,0,0,0,0,0,0,0,1,0,1,0
56,1937,31,intact,El Vista,TX,VP,406,7.1,69,49,28.7,Very Poor,767.02,3966.97,5.1719,0.163544179,-3.930789695,0.654167025,-0.56350436,0.303306098,-0.935067747,1.010841936,2.360768595,0.93673397,0.06,0.001,0.098,0.029,0.069,0.02,0.14,0.54,0.13,98.913,6.642512877,0.070689655,6.008813185,1.643240126,1,0,0,0,0,0,0,0,0,0,0,0,0,1,0,0,0
56,1937,31,intact,El Vista,TX,VP,406,7.1,69,49,28.7,Very Poor,1461,5309.64,3.6343,0.163544179,-3.930789695,0.654167025,-0.56350436,0.303306098,-0.935067747,1.010841936,2.360768595,0.93673397,0.06,0.001,0.098,0.029,0.069,0.02,0.14,0.54,0.13,98.913,7.286876412,0.070689655,6.008813185,1.29041652,1,0,0,0,0,0,0,0,0,0,0,0,0,1,0,0,0
56,1937,31,intact,El Vista,TX,VP,406,7.1,69,49,28.7,Very Poor,3287.25,10283.61,3.1283,0.163544179,-3.930789695,0.654167025,-0.56350436,0.303306098,-0.935067747,1.010841936,2.360768595,0.93673397,0.06,0.001,0.098,0.029,0.069,0.02,0.14,0.54,0.13,98.913,8.097806628,0.070689655,6.008813185,1.140489726,1,0,0,0,0,0,0,0,0,0,0,0,0,1,0,0,0
56,1937,31,intact,El Vista,TX,VP,406,7.1,69,49,28.7,Very Poor,4054.28,13792.86,3.402,0.163544179,-3.930789695,0.654167025,-0.56350436,0.303306098,-0.935067747,1.010841936,2.360768595,0.93673397,0.06,0.001,0.098,0.029,0.069,0.02,0.14,0.54,0.13,98.913,8.307528392,0.070689655,6.008813185,1.224363494,1,0,0,0,0,0,0,0,0,0,0,0,0,1,0,0,0
59,1937,31,intact,Kalamazoo,MI,VP,1660,5.6,49,31,43.6,Very Poor,767.02,427.21,0.557,0.163544179,-3.930789695,0.654167025,-0.56350436,0.303306098,-0.935067747,1.010841936,2.360768595,0.93673397,0.06,0.001,0.098,0.029,0.069,0.02,0.14,0.54,0.13,98.913,6.642512877,0.02626506,7.41517511,-0.585190039,0,0,0,0,0,1,0,0,0,0,0,0,0,1,1,0,0
59,1937,31,intact,Kalamazoo,MI,VP,1660,5.6,49,31,43.6,Very Poor,1461,884.94,0.6057,0.163544179,-3.930789695,0.654167025,-0.56350436,0.303306098,-0.935067747,1.010841936,2.360768595,0.93673397,0.06,0.001,0.098,0.029,0.069,0.02,0.14,0.54,0.13,98.913,7.286876412,0.02626506,7.41517511,-0.501370465,0,0,0,0,0,1,0,0,0,0,0,0,0,1,1,0,0
59,1937,31,intact,Kalamazoo,MI,VP,1660,5.6,49,31,43.6,Very Poor,3287.25,2319.15,0.7055,0.163544179,-3.930789695,0.654167025,-0.56350436,0.303306098,-0.935067747,1.010841936,2.360768595,0.93673397,0.06,0.001,0.098,0.029,0.069,0.02,0.14,0.54,0.13,98.913,8.097806628,0.02626506,7.41517511,-0.348848508,0,0,0,0,0,1,0,0,0,0,0,0,0,1,1,0,0
59,1937,31,intact,Kalamazoo,MI,VP,1660,5.6,49,31,43.6,Very Poor,4054.28,2410.7,0.5946,0.163544179,-3.930789695,0.654167025,-0.56350436,0.303306098,-0.935067747,1.010841936,2.360768595,0.93673397,0.06,0.001,0.098,0.029,0.069,0.02,0.14,0.54,0.13,98.913,8.307528392,0.02626506,7.41517511,-0.519866368,0,0,0,0,0,1,0,0,0,0,0,0,0,1,1,0,0
59,1937,31,intact,Kalamazoo,MI,VP,1660,5.6,49,31,43.6,Very Poor,4638.68,2258.12,0.4868,0.163544179,-3.930789695,0.654167025,-0.56350436,0.303306098,-0.935067747,1.010841936,2.360768595,0.93673397,0.06,0.001,0.098,0.029,0.069,0.02,0.14,0.54,0.13,98.913,8.442185122,0.02626506,7.41517511,-0.719901918,0,0,0,0,0,1,0,0,0,0,0,0,0,1,1,0,0
63,1937,31,intact,Charleston,SC,VP,84,6.9,66,45.2,46.7,Very Poor,767.02,915.46,1.1935,0.163544179,-3.930789695,0.654167025,-0.56350436,0.303306098,-0.935067747,1.010841936,2.360768595,0.93673397,0.06,0.001,0.098,0.029,0.069,0.02,0.14,0.54,0.13,98.913,6.642512877,0.555952381,4.442651256,0.176890167,0,0,0,0,1,0,0,0,0,0,0,0,0,1,0,0,0
63,1937,31,intact,Charleston,SC,VP,84,6.9,66,45.2,46.7,Very Poor,1461,1434.21,0.9817,0.163544179,-3.930789695,0.654167025,-0.56350436,0.303306098,-0.935067747,1.010841936,2.360768595,0.93673397,0.06,0.001,0.098,0.029,0.069,0.02,0.14,0.54,0.13,98.913,7.286876412,0.555952381,4.442651256,-0.018469516,0,0,0,0,1,0,0,0,0,0,0,0,0,1,0,0,0
63,1937,31,intact,Charleston,SC,VP,84,6.9,66,45.2,46.7,Very Poor,3287.25,2197.09,0.6684,0.163544179,-3.930789695,0.654167025,-0.56350436,0.303306098,-0.935067747,1.010841936,2.360768595,0.93673397,0.06,0.001,0.098,0.029,0.069,0.02,0.14,0.54,0.13,98.913,8.097806628,0.555952381,4.442651256,-0.402868482,0,0,0,0,1,0,0,0,0,0,0,0,0,1,0,0,0
63,1937,31,intact,Charleston,SC,VP,84,6.9,66,45.2,46.7,Very Poor,4054.28,2776.88,0.6849,0.163544179,-3.930789695,0.654167025,-0.56350436,0.303306098,-0.935067747,1.010841936,2.360768595,0.93673397,0.06,0.001,0.098,0.029,0.069,0.02,0.14,0.54,0.13,98.913,8.307528392,0.555952381,4.442651256,-0.378482437,0,0,0,0,1,0,0,0,0,0,0,0,0,1,0,0,0
63,1937,31,intact,Charleston,SC,VP,84,6.9,66,45.2,46.7,Very Poor,4638.68,3570.27,0.7697,0.163544179,-3.930789695,0.654167025,-0.56350436,0.303306098,-0.935067747,1.010841936,2.360768595,0.93673397,0.06,0.001,0.098,0.029,0.069,0.02,0.14,0.54,0.13,98.913,8.442185122,0.555952381,4.442651256,-0.26175445,0,0,0,0,1,0,0,0,0,0,0,0,0,1,0,0,0
67,1937,31,intact,Milwaukee,WI,VP,455,7.6,46.1,30.1,11.1,Very Poor,767.02,6377.67,8.3149,0.163544179,-3.930789695,0.654167025,-0.56350436,0.303306098,-0.935067747,1.010841936,2.360768595,0.93673397,0.06,0.001,0.098,0.029,0.069,0.02,0.14,0.54,0.13,98.913,6.642512877,0.024395604,6.12249281,2.118049086,0,0,0,0,0,0,0,0,0,0,0,0,0,1,1,0,0
67,1937,31,intact,Milwaukee,WI,VP,455,7.6,46.1,30.1,11.1,Very Poor,1461,8452.7,5.7856,0.163544179,-3.930789695,0.654167025,-0.56350436,0.303306098,-0.935067747,1.010841936,2.360768595,0.93673397,0.06,0.001,0.098,0.029,0.069,0.02,0.14,0.54,0.13,98.913,7.286876412,0.024395604,6.12249281,1.755372072,0,0,0,0,0,0,0,0,0,0,0,0,0,1,1,0,0
67,1937,31,intact,Milwaukee,WI,VP,455,7.6,46.1,30.1,11.1,Very Poor,3287.25,6682.82,2.033,0.163544179,-3.930789695,0.654167025,-0.56350436,0.303306098,-0.935067747,1.010841936,2.360768595,0.93673397,0.06,0.001,0.098,0.029,0.069,0.02,0.14,0.54,0.13,98.913,8.097806628,0.024395604,6.12249281,0.709512535,0,0,0,0,0,0,0,0,0,0,0,0,0,1,1,0,0
67,1937,31,intact,Milwaukee,WI,VP,455,7.6,46.1,30.1,11.1,Very Poor,4054.28,8391.67,2.0698,0.163544179,-3.930789695,0.654167025,-0.56350436,0.303306098,-0.935067747,1.010841936,2.360768595,0.93673397,0.06,0.001,0.098,0.029,0.069,0.02,0.14,0.54,0.13,98.913,8.307528392,0.024395604,6.12249281,0.727451984,0,0,0,0,0,0,0,0,0,0,0,0,0,1,1,0,0
67,1937,31,intact,Milwaukee,WI,VP,455,7.6,46.1,30.1,11.1,Very Poor,4638.68,9001.98,1.9406,0.163544179,-3.930789695,0.654167025,-0.56350436,0.303306098,-0.935067747,1.010841936,2.360768595,0.93673397,0.06,0.001,0.098,0.029,0.069,0.02,0.14,0.54,0.13,98.913,8.442185122,0.024395604,6.12249281,0.662997204,0,0,0,0,0,0,0,0,0,0,0,0,0,1,1,0,0
53,1939,42,intact,Atlanta,GA,G,17790,4.8,61.2,48.3,33.7,Good,693.98,610.3,0.8794,1.061424266,2.083075246,2.692840749,-1.135796964,-0.730333111,4.142313949,-13.62556343,2.756019646,2.756019646,0.09,0.25,0.46,0.01,0.015,1.96,0,0.49,0.49,96.235,6.542443142,0.001894323,9.78644799,-0.128515422,0,1,0,0,0,0,0,0,0,0,0,0,0,1,0,3,3
53,1939,42,intact,Atlanta,GA,G,17790,4.8,61.2,48.3,33.7,Good,2520.22,884.94,0.3511,1.061424266,2.083075246,2.692840749,-1.135796964,-0.730333111,4.142313949,-13.62556343,2.756019646,2.756019646,0.09,0.25,0.46,0.01,0.015,1.96,0,0.49,0.49,96.235,7.832101478,0.001894323,9.78644799,-1.046684196,0,1,0,0,0,0,0,0,0,0,0,0,0,1,0,3,3
53,1939,42,intact,Atlanta,GA,G,17790,4.8,61.2,48.3,33.7,Good,3287.25,1190.09,0.362,1.061424266,2.083075246,2.692840749,-1.135796964,-0.730333111,4.142313949,-13.62556343,2.756019646,2.756019646,0.09,0.25,0.46,0.01,0.015,1.96,0,0.49,0.49,96.235,8.097806628,0.001894323,9.78644799,-1.016111067,0,1,0,0,0,0,0,0,0,0,0,0,0,1,0,3,3
53,1939,42,intact,Atlanta,GA,G,17790,4.8,61.2,48.3,33.7,Good,3871.65,1220.61,0.3153,1.061424266,2.083075246,2.692840749,-1.135796964,-0.730333111,4.142313949,-13.62556343,2.756019646,2.756019646,0.09,0.25,0.46,0.01,0.015,1.96,0,0.49,0.49,96.235,8.261436052,0.001894323,9.78644799,-1.154230712,0,1,0,0,0,0,0,0,0,0,0,0,0,1,0,3,3
53,1939,42,intact,Atlanta,GA,G,17790,4.8,61.2,48.3,33.7,Good,4419.52,1190.09,0.2693,1.061424266,2.083075246,2.692840749,-1.135796964,-0.730333111,4.142313949,-13.62556343,2.756019646,2.756019646,0.09,0.25,0.46,0.01,0.015,1.96,0,0.49,0.49,96.235,8.393786372,0.001894323,9.78644799,-1.311929279,0,1,0,0,0,0,0,0,0,0,0,0,0,1,0,3,3
55,1939,42,intact,Loch Raven,MD,G,5210,5.8,55.4,42.6,32,Good,693.98,274.64,0.3957,1.061424266,2.083075246,2.692840749,-1.135796964,-0.730333111,4.142313949,-13.62556343,2.756019646,2.756019646,0.09,0.25,0.46,0.01,0.015,1.96,0,0.49,0.49,96.235,6.542443142,0.006142035,8.558527055,-0.927098931,0,0,0,0,0,0,0,0,0,0,0,0,1,1,1,3,3
55,1939,42,intact,Loch Raven,MD,G,5210,5.8,55.4,42.6,32,Good,3287.25,640.82,0.1949,1.061424266,2.083075246,2.692840749,-1.135796964,-0.730333111,4.142313949,-13.62556343,2.756019646,2.756019646,0.09,0.25,0.46,0.01,0.015,1.96,0,0.49,0.49,96.235,8.097806628,0.006142035,8.558527055,-1.635268672,0,0,0,0,0,0,0,0,0,0,0,0,1,1,1,3,3
