Repository: sk7-dev/corrosion_prediction

File: Dataset/modelling2.csv (part 29 of 44)
site_no,year,material_id,specimen_status,city,state,internal_drainage,resistivity,pH,mean_temp,annual_precipitation,moisture,areation,approximate_days,weight_loss_g,corrosion_rate,C_clr,Si_clr,Mn_clr,S_clr,P_clr,Cr_clr,Ni_clr,Cu_clr,Mo_clr,C,Si,Mn,S,P,Cr,Ni,Cu,Mo,Fe,log_days,moisture_res_index,log_resistivity,log_corrosion_rate,texture_Clay,texture_Clay Loam,texture_Loam,texture_Loamy Sand,texture_Marsh,texture_Muck,texture_Peat,texture_Sand,texture_Sandy Clay Loam,texture_Sandy Loam,texture_Silt Loam,texture_Silty Clay,texture_Silty Clay Loam,iron_type_Wrought,climate_zone_Temperate,internal_drainage_code,areation_code
55,1939,42,intact,Loch Raven,MD,G,5210,5.8,55.4,42.6,32,Good,3871.65,640.82,0.1655,1.061424266,2.083075246,2.692840749,-1.135796964,-0.730333111,4.142313949,-13.62556343,2.756019646,2.756019646,0.09,0.25,0.46,0.01,0.015,1.96,0,0.49,0.49,96.235,8.261436052,0.006142035,8.558527055,-1.798784084,0,0,0,0,0,0,0,0,0,0,0,0,1,1,1,3,3
55,1939,42,intact,Loch Raven,MD,G,5210,5.8,55.4,42.6,32,Good,4419.52,732.36,0.1657,1.061424266,2.083075246,2.692840749,-1.135796964,-0.730333111,4.142313949,-13.62556343,2.756019646,2.756019646,0.09,0.25,0.46,0.01,0.015,1.96,0,0.49,0.49,96.235,8.393786372,0.006142035,8.558527055,-1.797576355,0,0,0,0,0,0,0,0,0,0,0,0,1,1,1,3,3
62,1939,42,intact,Meridian,MS,F,6920,4.5,64,53,34.6,Good,693.98,793.39,1.1432,1.061424266,2.083075246,2.692840749,-1.135796964,-0.730333111,4.142313949,-13.62556343,2.756019646,2.756019646,0.09,0.25,0.46,0.01,0.015,1.96,0,0.49,0.49,96.235,6.542443142,0.005,8.842315547,0.133831348,1,0,0,0,0,0,0,0,0,0,0,0,0,1,0,2,3
62,1939,42,intact,Meridian,MS,F,6920,4.5,64,53,34.6,Good,2520.22,1342.67,0.5328,1.061424266,2.083075246,2.692840749,-1.135796964,-0.730333111,4.142313949,-13.62556343,2.756019646,2.756019646,0.09,0.25,0.46,0.01,0.015,1.96,0,0.49,0.49,96.235,7.832101478,0.005,8.842315547,-0.62960916,1,0,0,0,0,0,0,0,0,0,0,0,0,1,0,2,3
62,1939,42,intact,Meridian,MS,F,6920,4.5,64,53,34.6,Good,3287.25,1159.58,0.3528,1.061424266,2.083075246,2.692840749,-1.135796964,-0.730333111,4.142313949,-13.62556343,2.756019646,2.756019646,0.09,0.25,0.46,0.01,0.015,1.96,0,0.49,0.49,96.235,8.097806628,0.005,8.842315547,-1.041853955,1,0,0,0,0,0,0,0,0,0,0,0,0,1,0,2,3
62,1939,42,intact,Meridian,MS,F,6920,4.5,64,53,34.6,Good,3871.65,1586.79,0.4098,1.061424266,2.083075246,2.692840749,-1.135796964,-0.730333111,4.142313949,-13.62556343,2.756019646,2.756019646,0.09,0.25,0.46,0.01,0.015,1.96,0,0.49,0.49,96.235,8.261436052,0.005,8.842315547,-0.892086043,1,0,0,0,0,0,0,0,0,0,0,0,0,1,0,2,3
62,1939,42,intact,Meridian,MS,F,6920,4.5,64,53,34.6,Good,4419.52,1769.88,0.4005,1.061424266,2.083075246,2.692840749,-1.135796964,-0.730333111,4.142313949,-13.62556343,2.756019646,2.756019646,0.09,0.25,0.46,0.01,0.015,1.96,0,0.49,0.49,96.235,8.393786372,0.005,8.842315547,-0.915041512,1,0,0,0,0,0,0,0,0,0,0,0,0,1,0,2,3
65,1939,42,intact,Wilmington,CA,G,148,8,62.4,15.2,26.4,Good,693.98,1190.09,1.7149,1.061424266,2.083075246,2.692840749,-1.135796964,-0.730333111,4.142313949,-13.62556343,2.756019646,2.756019646,0.09,0.25,0.46,0.01,0.015,1.96,0,0.49,0.49,96.235,6.542443142,0.178378378,5.003946306,0.53935477,0,0,0,0,0,0,0,0,0,0,1,0,0,1,1,3,3
65,1939,42,intact,Wilmington,CA,G,148,8,62.4,15.2,26.4,Good,2520.22,2197.09,0.8718,1.061424266,2.083075246,2.692840749,-1.135796964,-0.730333111,4.142313949,-13.62556343,2.756019646,2.756019646,0.09,0.25,0.46,0.01,0.015,1.96,0,0.49,0.49,96.235,7.832101478,0.178378378,5.003946306,-0.137195239,0,0,0,0,0,0,0,0,0,0,1,0,0,1,1,3,3
65,1939,42,intact,Wilmington,CA,G,148,8,62.4,15.2,26.4,Good,3287.25,2959.97,0.9004,1.061424266,2.083075246,2.692840749,-1.135796964,-0.730333111,4.142313949,-13.62556343,2.756019646,2.756019646,0.09,0.25,0.46,0.01,0.015,1.96,0,0.49,0.49,96.235,8.097806628,0.178378378,5.003946306,-0.10491617,0,0,0,0,0,0,0,0,0,0,1,0,0,1,1,3,3
65,1939,42,intact,Wilmington,CA,G,148,8,62.4,15.2,26.4,Good,3871.65,2624.3,0.6778,1.061424266,2.083075246,2.692840749,-1.135796964,-0.730333111,4.142313949,-13.62556343,2.756019646,2.756019646,0.09,0.25,0.46,0.01,0.015,1.96,0,0.49,0.49,96.235,8.261436052,0.178378378,5.003946306,-0.38890302,0,0,0,0,0,0,0,0,0,0,1,0,0,1,1,3,3
65,1939,42,intact,Wilmington,CA,G,148,8,62.4,15.2,26.4,Good,4419.52,2959.97,0.6697,1.061424266,2.083075246,2.692840749,-1.135796964,-0.730333111,4.142313949,-13.62556343,2.756019646,2.756019646,0.09,0.25,0.46,0.01,0.015,1.96,0,0.49,0.49,96.235,8.393786372,0.178378378,5.003946306,-0.400925428,0,0,0,0,0,0,0,0,0,0,1,0,0,1,1,3,3
64,1939,42,intact,Cholanie,CA,F,62,7.5,58,16,41.1,Fair,693.98,1190.09,1.7149,1.061424266,2.083075246,2.692840749,-1.135796964,-0.730333111,4.142313949,-13.62556343,2.756019646,2.756019646,0.09,0.25,0.46,0.01,0.015,1.96,0,0.49,0.49,96.235,6.542443142,0.662903226,4.143134726,0.53935477,0,0,0,0,0,0,0,0,0,0,0,0,1,1,1,2,2
64,1939,42,intact,Cholanie,CA,F,62,7.5,58,16,41.1,Fair,2520.22,4821.4,1.9131,1.061424266,2.083075246,2.692840749,-1.135796964,-0.730333111,4.142313949,-13.62556343,2.756019646,2.756019646,0.09,0.25,0.46,0.01,0.015,1.96,0,0.49,0.49,96.235,7.832101478,0.662903226,4.143134726,0.648724963,0,0,0,0,0,0,0,0,0,0,0,0,1,1,1,2,2
64,1939,42,intact,Cholanie,CA,F,62,7.5,58,16,41.1,Fair,3287.25,2807.4,0.854,1.061424266,2.083075246,2.692840749,-1.135796964,-0.730333111,4.142313949,-13.62556343,2.756019646,2.756019646,0.09,0.25,0.46,0.01,0.015,1.96,0,0.49,0.49,96.235,8.097806628,0.662903226,4.143134726,-0.157824085,0,0,0,0,0,0,0,0,0,0,0,0,1,1,1,2,2
64,1939,42,intact,Cholanie,CA,F,62,7.5,58,16,41.1,Fair,3871.65,2715.85,0.7015,1.061424266,2.083075246,2.692840749,-1.135796964,-0.730333111,4.142313949,-13.62556343,2.756019646,2.756019646,0.09,0.25,0.46,0.01,0.015,1.96,0,0.49,0.49,96.235,8.261436052,0.662903226,4.143134726,-0.354534379,0,0,0,0,0,0,0,0,0,0,0,0,1,1,1,2,2
64,1939,42,intact,Cholanie,CA,F,62,7.5,58,16,41.1,Fair,4419.52,3112.55,0.7043,1.061424266,2.083075246,2.692840749,-1.135796964,-0.730333111,4.142313949,-13.62556343,2.756019646,2.756019646,0.09,0.25,0.46,0.01,0.015,1.96,0,0.49,0.49,96.235,8.393786372,0.662903226,4.143134726,-0.350550877,0,0,0,0,0,0,0,0,0,0,0,0,1,1,1,2,2
66,1939,42,intact,Phoenix,AZ,F,232,8,69.7,7.8,16.5,Fair,693.98,2746.37,3.9574,1.061424266,2.083075246,2.692840749,-1.135796964,-0.730333111,4.142313949,-13.62556343,2.756019646,2.756019646,0.09,0.25,0.46,0.01,0.015,1.96,0,0.49,0.49,96.235,6.542443142,0.07112069,5.451038454,1.375587244,0,0,0,0,0,0,0,0,0,1,0,0,0,1,1,2,2
66,1939,42,intact,Phoenix,AZ,F,232,8,69.7,7.8,16.5,Fair,2520.22,5492.73,2.1795,1.061424266,2.083075246,2.692840749,-1.135796964,-0.730333111,4.142313949,-13.62556343,2.756019646,2.756019646,0.09,0.25,0.46,0.01,0.015,1.96,0,0.49,0.49,96.235,7.832101478,0.07112069,5.451038454,0.779095493,0,0,0,0,0,0,0,0,0,1,0,0,0,1,1,2,2
66,1939,42,intact,Phoenix,AZ,F,232,8,69.7,7.8,16.5,Fair,3287.25,4516.25,1.3739,1.061424266,2.083075246,2.692840749,-1.135796964,-0.730333111,4.142313949,-13.62556343,2.756019646,2.756019646,0.09,0.25,0.46,0.01,0.015,1.96,0,0.49,0.49,96.235,8.097806628,0.07112069,5.451038454,0.317653411,0,0,0,0,0,0,0,0,0,1,0,0,0,1,1,2,2
66,1939,42,intact,Phoenix,AZ,F,232,8,69.7,7.8,16.5,Fair,3871.65,4851.91,1.2532,1.061424266,2.083075246,2.692840749,-1.135796964,-0.730333111,4.142313949,-13.62556343,2.756019646,2.756019646,0.09,0.25,0.46,0.01,0.015,1.96,0,0.49,0.49,96.235,8.261436052,0.07112069,5.451038454,0.22570028,0,0,0,0,0,0,0,0,0,1,0,0,0,1,1,2,2
66,1939,42,intact,Phoenix,AZ,F,232,8,69.7,7.8,16.5,Fair,4419.52,5218.09,1.1807,1.061424266,2.083075246,2.692840749,-1.135796964,-0.730333111,4.142313949,-13.62556343,2.756019646,2.756019646,0.09,0.25,0.46,0.01,0.015,1.96,0,0.49,0.49,96.235,8.393786372,0.07112069,5.451038454,0.166107483,0,0,0,0,0,0,0,0,0,1,0,0,0,1,1,2,2
70,1939,42,intact,Buttonwillo,CA,F,278,9.4,65,6,24.7,Fair,693.98,3905.94,5.6283,1.061424266,2.083075246,2.692840749,-1.135796964,-0.730333111,4.142313949,-13.62556343,2.756019646,2.756019646,0.09,0.25,0.46,0.01,0.015,1.96,0,0.49,0.49,96.235,6.542443142,0.088848921,5.631211782,1.727807443,0,1,0,0,0,0,0,0,0,0,0,0,0,1,1,2,2
70,1939,42,intact,Buttonwillo,CA,F,278,9.4,65,6,24.7,Fair,2520.22,3692.34,1.4651,1.061424266,2.083075246,2.692840749,-1.135796964,-0.730333111,4.142313949,-13.62556343,2.756019646,2.756019646,0.09,0.25,0.46,0.01,0.015,1.96,0,0.49,0.49,96.235,7.832101478,0.088848921,5.631211782,0.3819235,0,1,0,0,0,0,0,0,0,0,0,0,0,1,1,2,2
70,1939,42,intact,Buttonwillo,CA,F,278,9.4,65,6,24.7,Fair,3287.25,7537.25,2.2929,1.061424266,2.083075246,2.692840749,-1.135796964,-0.730333111,4.142313949,-13.62556343,2.756019646,2.756019646,0.09,0.25,0.46,0.01,0.015,1.96,0,0.49,0.49,96.235,8.097806628,0.088848921,5.631211782,0.829817392,0,1,0,0,0,0,0,0,0,0,0,0,0,1,1,2,2
70,1939,42,intact,Buttonwillo,CA,F,278,9.4,65,6,24.7,Fair,3871.65,10619.28,2.7428,1.061424266,2.083075246,2.692840749,-1.135796964,-0.730333111,4.142313949,-13.62556343,2.756019646,2.756019646,0.09,0.25,0.46,0.01,0.015,1.96,0,0.49,0.49,96.235,8.261436052,0.088848921,5.631211782,1.008979296,0,1,0,0,0,0,0,0,0,0,0,0,0,1,1,2,2
58,1939,42,intact,New Orleans,LA,VP,712,4.8,69.3,57.4,57.8,Poor,693.98,1800.4,2.5943,1.061424266,2.083075246,2.692840749,-1.135796964,-0.730333111,4.142313949,-13.62556343,2.756019646,2.756019646,0.09,0.25,0.46,0.01,0.015,1.96,0,0.49,0.49,96.235,6.542443142,0.081179775,6.56948142,0.953316731,0,0,0,0,0,1,0,0,0,0,0,0,0,1,0,0,1
58,1939,42,intact,New Orleans,LA,VP,712,4.8,69.3,57.4,57.8,Poor,2520.22,4760.37,1.8889,1.061424266,2.083075246,2.692840749,-1.135796964,-0.730333111,4.142313949,-13.62556343,2.756019646,2.756019646,0.09,0.25,0.46,0.01,0.015,1.96,0,0.49,0.49,96.235,7.832101478,0.081179775,6.56948142,0.635994649,0,0,0,0,0,1,0,0,0,0,0,0,0,1,0,0,1
58,1939,42,intact,New Orleans,LA,VP,712,4.8,69.3,57.4,57.8,Poor,3287.25,3265.12,0.9933,1.061424266,2.083075246,2.692840749,-1.135796964,-0.730333111,4.142313949,-13.62556343,2.756019646,2.756019646,0.09,0.25,0.46,0.01,0.015,1.96,0,0.49,0.49,96.235,8.097806628,0.081179775,6.56948142,-0.006722546,0,0,0,0,0,1,0,0,0,0,0,0,0,1,0,0,1
58,1939,42,intact,New Orleans,LA,VP,712,4.8,69.3,57.4,57.8,Poor,3871.65,3997.49,1.0325,1.061424266,2.083075246,2.692840749,-1.135796964,-0.730333111,4.142313949,-13.62556343,2.756019646,2.756019646,0.09,0.25,0.46,0.01,0.015,1.96,0,0.49,0.49,96.235,8.261436052,0.081179775,6.56948142,0.031983046,0,0,0,0,0,1,0,0,0,0,0,0,0,1,0,0,1
58,1939,42,intact,New Orleans,LA,VP,712,4.8,69.3,57.4,57.8,Poor,4419.52,4943.46,1.1186,1.061424266,2.083075246,2.692840749,-1.135796964,-0.730333111,4.142313949,-13.62556343,2.756019646,2.756019646,0.09,0.25,0.46,0.01,0.015,1.96,0,0.49,0.49,96.235,8.393786372,0.081179775,6.56948142,0.112077903,0,0,0,0,0,1,0,0,0,0,0,0,0,1,0,0,1
60,1939,42,intact,Plymouth,OH,P,218,2.6,49,37,43.4,Poor,693.98,1251.12,1.8028,1.061424266,2.083075246,2.692840749,-1.135796964,-0.730333111,4.142313949,-13.62556343,2.756019646,2.756019646,0.09,0.25,0.46,0.01,0.015,1.96,0,0.49,0.49,96.235,6.542443142,0.199082569,5.38907173,0.589341012,0,0,0,0,0,0,1,0,0,0,0,0,0,1,1,1,1
60,1939,42,intact,Plymouth,OH,P,218,2.6,49,37,43.4,Poor,2520.22,2990.49,1.1866,1.061424266,2.083075246,2.692840749,-1.135796964,-0.730333111,4.142313949,-13.62556343,2.756019646,2.756019646,0.09,0.25,0.46,0.01,0.015,1.96,0,0.49,0.49,96.235,7.832101478,0.199082569,5.38907173,0.171092075,0,0,0,0,0,0,1,0,0,0,0,0,0,1,1,1,1
60,1939,42,intact,Plymouth,OH,P,218,2.6,49,37,43.4,Poor,3287.25,4821.4,1.4667,1.061424266,2.083075246,2.692840749,-1.135796964,-0.730333111,4.142313949,-13.62556343,2.756019646,2.756019646,0.09,0.25,0.46,0.01,0.015,1.96,0,0.49,0.49,96.235,8.097806628,0.199082569,5.38907173,0.383014979,0,0,0,0,0,0,1,0,0,0,0,0,0,1,1,1,1
60,1939,42,intact,Plymouth,OH,P,218,2.6,49,37,43.4,Poor,3871.65,4943.46,1.2768,1.061424266,2.083075246,2.692840749,-1.135796964,-0.730333111,4.142313949,-13.62556343,2.756019646,2.756019646,0.09,0.25,0.46,0.01,0.015,1.96,0,0.49,0.49,96.235,8.261436052,0.199082569,5.38907173,0.244356948,0,0,0,0,0,0,1,0,0,0,0,0,0,1,1,1,1
60,1939,42,intact,Plymouth,OH,P,218,2.6,49,37,43.4,Poor,4419.52,5828.4,1.3188,1.061424266,2.083075246,2.692840749,-1.135796964,-0.730333111,4.142313949,-13.62556343,2.756019646,2.756019646,0.09,0.25,0.46,0.01,0.015,1.96,0,0.49,0.49,96.235,8.393786372,0.199082569,5.38907173,0.276722232,0,0,0,0,0,0,1,0,0,0,0,0,0,1,1,1,1
61,1939,42,intact,New Orleans,LA,P,943,6.8,69.3,57.4,30.8,Poor,693.98,610.3,0.8794,1.061424266,2.083075246,2.692840749,-1.135796964,-0.730333111,4.142313949,-13.62556343,2.756019646,2.756019646,0.09,0.25,0.46,0.01,0.015,1.96,0,0.49,0.49,96.235,6.542443142,0.032661718,6.850126166,-0.128515422,1,0,0,0,0,0,0,0,0,0,0,0,0,1,0,1,1
61,1939,42,intact,New Orleans,LA,P,943,6.8,69.3,57.4,30.8,Poor,2520.22,1769.88,0.7023,1.061424266,2.083075246,2.692840749,-1.135796964,-0.730333111,4.142313949,-13.62556343,2.756019646,2.756019646,0.09,0.25,0.46,0.01,0.015,1.96,0,0.49,0.49,96.235,7.832101478,0.032661718,6.850126166,-0.353394616,1,0,0,0,0,0,0,0,0,0,0,0,0,1,0,1,1
61,1939,42,intact,New Orleans,LA,P,943,6.8,69.3,57.4,30.8,Poor,3287.25,915.46,0.2785,1.061424266,2.083075246,2.692840749,-1.135796964,-0.730333111,4.142313949,-13.62556343,2.756019646,2.756019646,0.09,0.25,0.46,0.01,0.015,1.96,0,0.49,0.49,96.235,8.097806628,0.032661718,6.850126166,-1.27833722,1,0,0,0,0,0,0,0,0,0,0,0,0,1,0,1,1
61,1939,42,intact,New Orleans,LA,P,943,6.8,69.3,57.4,30.8,Poor,3871.65,2288.64,0.5911,1.061424266,2.083075246,2.692840749,-1.135796964,-0.730333111,4.142313949,-13.62556343,2.756019646,2.756019646,0.09,0.25,0.46,0.01,0.015,1.96,0,0.49,0.49,96.235,8.261436052,0.032661718,6.850126166,-0.525770071,1,0,0,0,0,0,0,0,0,0,0,0,0,1,0,1,1
61,1939,42,intact,New Orleans,LA,P,943,6.8,69.3,57.4,30.8,Poor,4419.52,2258.12,0.5109,1.061424266,2.083075246,2.692840749,-1.135796964,-0.730333111,4.142313949,-13.62556343,2.756019646,2.756019646,0.09,0.25,0.46,0.01,0.015,1.96,0,0.49,0.49,96.235,8.393786372,0.032661718,6.850126166,-0.671581403,1,0,0,0,0,0,0,0,0,0,0,0,0,1,0,1,1
51,1939,42,intact,Spindletop,TX,P,190,6.2,69,49,47.4,Very Poor,2520.22,8269.61,3.2813,1.061424266,2.083075246,2.692840749,-1.135796964,-0.730333111,4.142313949,-13.62556343,2.756019646,2.756019646,0.09,0.25,0.46,0.01,0.015,1.96,0,0.49,0.49,96.235,7.832101478,0.249473684,5.252273428,1.188239685,1,0,0,0,0,0,0,0,0,0,0,0,0,1,0,1,0
56,1939,42,intact,El Vista,TX,VP,406,7.1,69,49,28.7,Very Poor,693.98,4211.09,6.068,1.061424266,2.083075246,2.692840749,-1.135796964,-0.730333111,4.142313949,-13.62556343,2.756019646,2.756019646,0.09,0.25,0.46,0.01,0.015,1.96,0,0.49,0.49,96.235,6.542443142,0.070689655,6.008813185,1.803029061,1,0,0,0,0,0,0,0,0,0,0,0,0,1,0,0,0
56,1939,42,intact,El Vista,TX,VP,406,7.1,69,49,28.7,Very Poor,2520.22,14036.98,5.5697,1.061424266,2.083075246,2.692840749,-1.135796964,-0.730333111,4.142313949,-13.62556343,2.756019646,2.756019646,0.09,0.25,0.46,0.01,0.015,1.96,0,0.49,0.49,96.235,7.832101478,0.070689655,6.008813185,1.717341193,1,0,0,0,0,0,0,0,0,0,0,0,0,1,0,0,0
56,1939,42,intact,El Vista,TX,VP,406,7.1,69,49,28.7,Very Poor,3287.25,4333.15,1.3182,1.061424266,2.083075246,2.692840749,-1.135796964,-0.730333111,4.142313949,-13.62556343,2.756019646,2.756019646,0.09,0.25,0.46,0.01,0.015,1.96,0,0.49,0.49,96.235,8.097806628,0.070689655,6.008813185,0.27626717,1,0,0,0,0,0,0,0,0,0,0,0,0,1,0,0,0
56,1939,42,intact,El Vista,TX,VP,406,7.1,69,49,28.7,Very Poor,3871.65,5889.43,1.5212,1.061424266,2.083075246,2.692840749,-1.135796964,-0.730333111,4.142313949,-13.62556343,2.756019646,2.756019646,0.09,0.25,0.46,0.01,0.015,1.96,0,0.49,0.49,96.235,8.261436052,0.070689655,6.008813185,0.419499497,1,0,0,0,0,0,0,0,0,0,0,0,0,1,0,0,0
59,1939,42,intact,Kalamazoo,MI,VP,1660,5.6,49,31,43.6,Very Poor,693.98,579.79,0.8355,1.061424266,2.083075246,2.692840749,-1.135796964,-0.730333111,4.142313949,-13.62556343,2.756019646,2.756019646,0.09,0.25,0.46,0.01,0.015,1.96,0,0.49,0.49,96.235,6.542443142,0.02626506,7.41517511,-0.179724931,0,0,0,0,0,1,0,0,0,0,0,0,0,1,1,0,0
59,1939,42,intact,Kalamazoo,MI,VP,1660,5.6,49,31,43.6,Very Poor,2520.22,1220.61,0.4843,1.061424266,2.083075246,2.692840749,-1.135796964,-0.730333111,4.142313949,-13.62556343,2.756019646,2.756019646,0.09,0.25,0.46,0.01,0.015,1.96,0,0.49,0.49,96.235,7.832101478,0.02626506,7.41517511,-0.72505073,0,0,0,0,0,1,0,0,0,0,0,0,0,1,1,0,0
59,1939,42,intact,Kalamazoo,MI,VP,1660,5.6,49,31,43.6,Very Poor,3287.25,1525.76,0.4641,1.061424266,2.083075246,2.692840749,-1.135796964,-0.730333111,4.142313949,-13.62556343,2.756019646,2.756019646,0.09,0.25,0.46,0.01,0.015,1.96,0,0.49,0.49,96.235,8.097806628,0.02626506,7.41517511,-0.767655233,0,0,0,0,0,1,0,0,0,0,0,0,0,1,1,0,0
59,1939,42,intact,Kalamazoo,MI,VP,1660,5.6,49,31,43.6,Very Poor,3871.65,1830.91,0.4729,1.061424266,2.083075246,2.692840749,-1.135796964,-0.730333111,4.142313949,-13.62556343,2.756019646,2.756019646,0.09,0.25,0.46,0.01,0.015,1.96,0,0.49,0.49,96.235,8.261436052,0.02626506,7.41517511,-0.748871329,0,0,0,0,0,1,0,0,0,0,0,0,0,1,1,0,0
59,1939,42,intact,Kalamazoo,MI,VP,1660,5.6,49,31,43.6,Very Poor,4419.52,2014,0.4557,1.061424266,2.083075246,2.692840749,-1.135796964,-0.730333111,4.142313949,-13.62556343,2.756019646,2.756019646,0.09,0.25,0.46,0.01,0.015,1.96,0,0.49,0.49,96.235,8.393786372,0.02626506,7.41517511,-0.785920581,0,0,0,0,0,1,0,0,0,0,0,0,0,1,1,0,0
63,1939,42,intact,Charleston,SC,VP,84,6.9,66,45.2,46.7,Very Poor,693.98,549.27,0.7915,1.061424266,2.083075246,2.692840749,-1.135796964,-0.730333111,4.142313949,-13.62556343,2.756019646,2.756019646,0.09,0.25,0.46,0.01,0.015,1.96,0,0.49,0.49,96.235,6.542443142,0.555952381,4.442651256,-0.2338254,0,0,0,0,1,0,0,0,0,0,0,0,0,1,0,0,0
63,1939,42,intact,Charleston,SC,VP,84,6.9,66,45.2,46.7,Very Poor,2520.22,1525.76,0.6054,1.061424266,2.083075246,2.692840749,-1.135796964,-0.730333111,4.142313949,-13.62556343,2.756019646,2.756019646,0.09,0.25,0.46,0.01,0.015,1.96,0,0.49,0.49,96.235,7.832101478,0.555952381,4.442651256,-0.501865882,0,0,0,0,1,0,0,0,0,0,0,0,0,1,0,0,0
63,1939,42,intact,Charleston,SC,VP,84,6.9,66,45.2,46.7,Very Poor,3287.25,2288.64,0.6962,1.061424266,2.083075246,2.692840749,-1.135796964,-0.730333111,4.142313949,-13.62556343,2.756019646,2.756019646,0.09,0.25,0.46,0.01,0.015,1.96,0,0.49,0.49,96.235,8.097806628,0.555952381,4.442651256,-0.362118304,0,0,0,0,1,0,0,0,0,0,0,0,0,1,0,0,0
63,1939,42,intact,Charleston,SC,VP,84,6.9,66,45.2,46.7,Very Poor,3871.65,1891.94,0.4887,1.061424266,2.083075246,2.692840749,-1.135796964,-0.730333111,4.142313949,-13.62556343,2.756019646,2.756019646,0.09,0.25,0.46,0.01,0.015,1.96,0,0.49,0.49,96.235,8.261436052,0.555952381,4.442651256,-0.716006475,0,0,0,0,1,0,0,0,0,0,0,0,0,1,0,0,0
63,1939,42,intact,Charleston,SC,VP,84,6.9,66,45.2,46.7,Very Poor,4419.52,2166.58,0.4902,1.061424266,2.083075246,2.692840749,-1.135796964,-0.730333111,4.142313949,-13.62556343,2.756019646,2.756019646,0.09,0.25,0.46,0.01,0.015,1.96,0,0.49,0.49,96.235,8.393786372,0.555952381,4.442651256,-0.712941808,0,0,0,0,1,0,0,0,0,0,0,0,0,1,0,0,0
67,1939,42,intact,Milwaukee,WI,VP,455,7.6,46.1,30.1,11.1,Very Poor,693.98,5431.7,7.8269,1.061424266,2.083075246,2.692840749,-1.135796964,-0.730333111,4.142313949,-13.62556343,2.756019646,2.756019646,0.09,0.25,0.46,0.01,0.015,1.96,0,0.49,0.49,96.235,6.542443142,0.024395604,6.12249281,2.057566518,0,0,0,0,0,0,0,0,0,0,0,0,0,1,1,0,0
67,1939,42,intact,Milwaukee,WI,VP,455,7.6,46.1,30.1,11.1,Very Poor,2520.22,7171.06,2.8454,1.061424266,2.083075246,2.692840749,-1.135796964,-0.730333111,4.142313949,-13.62556343,2.756019646,2.756019646,0.09,0.25,0.46,0.01,0.015,1.96,0,0.49,0.49,96.235,7.832101478,0.024395604,6.12249281,1.045703655,0,0,0,0,0,0,0,0,0,0,0,0,0,1,1,0,0
67,1939,42,intact,Milwaukee,WI,VP,455,7.6,46.1,30.1,11.1,Very Poor,3287.25,7872.91,2.395,1.061424266,2.083075246,2.692840749,-1.135796964,-0.730333111,4.142313949,-13.62556343,2.756019646,2.756019646,0.09,0.25,0.46,0.01,0.015,1.96,0,0.49,0.49,96.235,8.097806628,0.024395604,6.12249281,0.873383231,0,0,0,0,0,0,0,0,0,0,0,0,0,1,1,0,0
67,1939,42,intact,Milwaukee,WI,VP,455,7.6,46.1,30.1,11.1,Very Poor,3871.65,9032.49,2.333,1.061424266,2.083075246,2.692840749,-1.135796964,-0.730333111,4.142313949,-13.62556343,2.756019646,2.756019646,0.09,0.25,0.46,0.01,0.015,1.96,0,0.49,0.49,96.235,8.261436052,0.024395604,6.12249281,0.847154993,0,0,0,0,0,0,0,0,0,0,0,0,0,1,1,0,0
53,1937,30,intact,Atlanta,GA,G,17790,4.8,61.2,48.3,33.7,Good,767.02,640.82,0.8355,-0.304440716,-2.607023043,1.369535468,-0.239902214,-1.759726939,-0.709905671,1.30499695,2.403609198,0.542856968,0.03,0.003,0.16,0.032,0.007,0.02,0.15,0.45,0.07,99.078,6.642512877,0.001894323,9.78644799,-0.179724931,0,1,0,0,0,0,0,0,0,0,0,0,0,1,0,3,3
53,1937,30,intact,Atlanta,GA,G,17790,4.8,61.2,48.3,33.7,Good,1461,884.94,0.6057,-0.304440716,-2.607023043,1.369535468,-0.239902214,-1.759726939,-0.709905671,1.30499695,2.403609198,0.542856968,0.03,0.003,0.16,0.032,0.007,0.02,0.15,0.45,0.07,99.078,7.286876412,0.001894323,9.78644799,-0.501370465,0,1,0,0,0,0,0,0,0,0,0,0,0,1,0,3,3
53,1937,30,intact,Atlanta,GA,G,17790,4.8,61.2,48.3,33.7,Good,3287.25,1037.52,0.3156,-0.304440716,-2.607023043,1.369535468,-0.239902214,-1.759726939,-0.709905671,1.30499695,2.403609198,0.542856968,0.03,0.003,0.16,0.032,0.007,0.02,0.15,0.45,0.07,99.078,8.097806628,0.001894323,9.78644799,-1.15327969,0,1,0,0,0,0,0,0,0,0,0,0,0,1,0,3,3
53,1937,30,intact,Atlanta,GA,G,17790,4.8,61.2,48.3,33.7,Good,4054.28,1129.06,0.2785,-0.304440716,-2.607023043,1.369535468,-0.239902214,-1.759726939,-0.709905671,1.30499695,2.403609198,0.542856968,0.03,0.003,0.16,0.032,0.007,0.02,0.15,0.45,0.07,99.078,8.307528392,0.001894323,9.78644799,-1.27833722,0,1,0,0,0,0,0,0,0,0,0,0,0,1,0,3,3
53,1937,30,intact,Atlanta,GA,G,17790,4.8,61.2,48.3,33.7,Good,4638.68,1129.06,0.2434,-0.304440716,-2.607023043,1.369535468,-0.239902214,-1.759726939,-0.709905671,1.30499695,2.403609198,0.542856968,0.03,0.003,0.16,0.032,0.007,0.02,0.15,0.45,0.07,99.078,8.442185122,0.001894323,9.78644799,-1.413049098,0,1,0,0,0,0,0,0,0,0,0,0,0,1,0,3,3
55,1937,30,intact,Loch Raven,MD,G,5210,5.8,55.4,42.6,32,Good,767.02,610.3,0.7957,-0.304440716,-2.607023043,1.369535468,-0.239902214,-1.759726939,-0.709905671,1.30499695,2.403609198,0.542856968,0.03,0.003,0.16,0.032,0.007,0.02,0.15,0.45,0.07,99.078,6.642512877,0.006142035,8.558527055,-0.228533049,0,0,0,0,0,0,0,0,0,0,0,0,1,1,1,3,3
55,1937,30,intact,Loch Raven,MD,G,5210,5.8,55.4,42.6,32,Good,1461,854.42,0.5848,-0.304440716,-2.607023043,1.369535468,-0.239902214,-1.759726939,-0.709905671,1.30499695,2.403609198,0.542856968,0.03,0.003,0.16,0.032,0.007,0.02,0.15,0.45,0.07,99.078,7.286876412,0.006142035,8.558527055,-0.536485371,0,0,0,0,0,0,0,0,0,0,0,0,1,1,1,3,3
55,1937,30,intact,Loch Raven,MD,G,5210,5.8,55.4,42.6,32,Good,3287.25,1434.21,0.4363,-0.304440716,-2.607023043,1.369535468,-0.239902214,-1.759726939,-0.709905671,1.30499695,2.403609198,0.542856968,0.03,0.003,0.16,0.032,0.007,0.02,0.15,0.45,0.07,99.078,8.097806628,0.006142035,8.558527055,-0.829425199,0,0,0,0,0,0,0,0,0,0,0,0,1,1,1,3,3
55,1937,30,intact,Loch Raven,MD,G,5210,5.8,55.4,42.6,32,Good,4054.28,1129.06,0.2785,-0.304440716,-2.607023043,1.369535468,-0.239902214,-1.759726939,-0.709905671,1.30499695,2.403609198,0.542856968,0.03,0.003,0.16,0.032,0.007,0.02,0.15,0.45,0.07,99.078,8.307528392,0.006142035,8.558527055,-1.27833722,0,0,0,0,0,0,0,0,0,0,0,0,1,1,1,3,3
55,1937,30,intact,Loch Raven,MD,G,5210,5.8,55.4,42.6,32,Good,4638.68,1007,0.2171,-0.304440716,-2.607023043,1.369535468,-0.239902214,-1.759726939,-0.709905671,1.30499695,2.403609198,0.542856968,0.03,0.003,0.16,0.032,0.007,0.02,0.15,0.45,0.07,99.078,8.442185122,0.006142035,8.558527055,-1.527397202,0,0,0,0,0,0,0,0,0,0,0,0,1,1,1,3,3
62,1937,30,intact,Meridian,MS,F,6920,4.5,64,53,34.6,Good,767.02,915.46,1.1935,-0.304440716,-2.607023043,1.369535468,-0.239902214,-1.759726939,-0.709905671,1.30499695,2.403609198,0.542856968,0.03,0.003,0.16,0.032,0.007,0.02,0.15,0.45,0.07,99.078,6.642512877,0.005,8.842315547,0.176890167,1,0,0,0,0,0,0,0,0,0,0,0,0,1,0,2,3
62,1937,30,intact,Meridian,MS,F,6920,4.5,64,53,34.6,Good,1461,1098.55,0.7519,-0.304440716,-2.607023043,1.369535468,-0.239902214,-1.759726939,-0.709905671,1.30499695,2.403609198,0.542856968,0.03,0.003,0.16,0.032,0.007,0.02,0.15,0.45,0.07,99.078,7.286876412,0.005,8.842315547,-0.285151943,1,0,0,0,0,0,0,0,0,0,0,0,0,1,0,2,3
62,1937,30,intact,Meridian,MS,F,6920,4.5,64,53,34.6,Good,3287.25,1403.7,0.427,-0.304440716,-2.607023043,1.369535468,-0.239902214,-1.759726939,-0.709905671,1.30499695,2.403609198,0.542856968,0.03,0.003,0.16,0.032,0.007,0.02,0.15,0.45,0.07,99.078,8.097806628,0.005,8.842315547,-0.850971266,1,0,0,0,0,0,0,0,0,0,0,0,0,1,0,2,3
62,1937,30,intact,Meridian,MS,F,6920,4.5,64,53,34.6,Good,4054.28,1525.76,0.3763,-0.304440716,-2.607023043,1.369535468,-0.239902214,-1.759726939,-0.709905671,1.30499695,2.403609198,0.542856968,0.03,0.003,0.16,0.032,0.007,0.02,0.15,0.45,0.07,99.078,8.307528392,0.005,8.842315547,-0.977368581,1,0,0,0,0,0,0,0,0,0,0,0,0,1,0,2,3
62,1937,30,intact,Meridian,MS,F,6920,4.5,64,53,34.6,Good,4638.68,1586.79,0.3421,-0.304440716,-2.607023043,1.369535468,-0.239902214,-1.759726939,-0.709905671,1.30499695,2.403609198,0.542856968,0.03,0.003,0.16,0.032,0.007,0.02,0.15,0.45,0.07,99.078,8.442185122,0.005,8.842315547,-1.072652187,1,0,0,0,0,0,0,0,0,0,0,0,0,1,0,2,3
65,1937,30,intact,Wilmington,CA,G,148,8,62.4,15.2,26.4,Good,767.02,1525.76,1.9892,-0.304440716,-2.607023043,1.369535468,-0.239902214,-1.759726939,-0.709905671,1.30499695,2.403609198,0.542856968,0.03,0.003,0.16,0.032,0.007,0.02,0.15,0.45,0.07,99.078,6.642512877,0.178378378,5.003946306,0.687732548,0,0,0,0,0,0,0,0,0,0,1,0,0,1,1,3,3
65,1937,30,intact,Wilmington,CA,G,148,8,62.4,15.2,26.4,Good,1461,1525.76,1.0443,-0.304440716,-2.607023043,1.369535468,-0.239902214,-1.759726939,-0.709905671,1.30499695,2.403609198,0.542856968,0.03,0.003,0.16,0.032,0.007,0.02,0.15,0.45,0.07,99.078,7.286876412,0.178378378,5.003946306,0.043346805,0,0,0,0,0,0,0,0,0,0,1,0,0,1,1,3,3
65,1937,30,intact,Wilmington,CA,G,148,8,62.4,15.2,26.4,Good,3287.25,1952.97,0.5941,-0.304440716,-2.607023043,1.369535468,-0.239902214,-1.759726939,-0.709905671,1.30499695,2.403609198,0.542856968,0.03,0.003,0.16,0.032,0.007,0.02,0.15,0.45,0.07,99.078,8.097806628,0.178378378,5.003946306,-0.520707624,0,0,0,0,0,0,0,0,0,0,1,0,0,1,1,3,3
65,1937,30,intact,Wilmington,CA,G,148,8,62.4,15.2,26.4,Good,4054.28,1617.3,0.3989,-0.304440716,-2.607023043,1.369535468,-0.239902214,-1.759726939,-0.709905671,1.30499695,2.403609198,0.542856968,0.03,0.003,0.16,0.032,0.007,0.02,0.15,0.45,0.07,99.078,8.307528392,0.178378378,5.003946306,-0.91904452,0,0,0,0,0,0,0,0,0,0,1,0,0,1,1,3,3
65,1937,30,intact,Wilmington,CA,G,148,8,62.4,15.2,26.4,Good,4638.68,2715.85,0.5855,-0.304440716,-2.607023043,1.369535468,-0.239902214,-1.759726939,-0.709905671,1.30499695,2.403609198,0.542856968,0.03,0.003,0.16,0.032,0.007,0.02,0.15,0.45,0.07,99.078,8.442185122,0.178378378,5.003946306,-0.535289096,0,0,0,0,0,0,0,0,0,0,1,0,0,1,1,3,3
64,1937,30,intact,Cholanie,CA,F,62,7.5,58,16,41.1,Fair,767.02,2441.21,3.1827,-0.304440716,-2.607023043,1.369535468,-0.239902214,-1.759726939,-0.709905671,1.30499695,2.403609198,0.542856968,0.03,0.003,0.16,0.032,0.007,0.02,0.15,0.45,0.07,99.078,6.642512877,0.662903226,4.143134726,1.157729893,0,0,0,0,0,0,0,0,0,0,0,0,1,1,1,2,2
64,1937,30,intact,Cholanie,CA,F,62,7.5,58,16,41.1,Fair,1461,2441.21,1.6709,-0.304440716,-2.607023043,1.369535468,-0.239902214,-1.759726939,-0.709905671,1.30499695,2.403609198,0.542856968,0.03,0.003,0.16,0.032,0.007,0.02,0.15,0.45,0.07,99.078,7.286876412,0.662903226,4.143134726,0.513362403,0,0,0,0,0,0,0,0,0,0,0,0,1,1,1,2,2
64,1937,30,intact,Cholanie,CA,F,62,7.5,58,16,41.1,Fair,3287.25,1952.97,0.5941,-0.304440716,-2.607023043,1.369535468,-0.239902214,-1.759726939,-0.709905671,1.30499695,2.403609198,0.542856968,0.03,0.003,0.16,0.032,0.007,0.02,0.15,0.45,0.07,99.078,8.097806628,0.662903226,4.143134726,-0.520707624,0,0,0,0,0,0,0,0,0,0,0,0,1,1,1,2,2
64,1937,30,intact,Cholanie,CA,F,62,7.5,58,16,41.1,Fair,4054.28,4058.52,1.001,-0.304440716,-2.607023043,1.369535468,-0.239902214,-1.759726939,-0.709905671,1.30499695,2.403609198,0.542856968,0.03,0.003,0.16,0.032,0.007,0.02,0.15,0.45,0.07,99.078,8.307528392,0.662903226,4.143134726,0.0009995,0,0,0,0,0,0,0,0,0,0,0,0,1,1,1,2,2
64,1937,30,intact,Cholanie,CA,F,62,7.5,58,16,41.1,Fair,4638.68,5645.31,1.217,-0.304440716,-2.607023043,1.369535468,-0.239902214,-1.759726939,-0.709905671,1.30499695,2.403609198,0.542856968,0.03,0.003,0.16,0.032,0.007,0.02,0.15,0.45,0.07,99.078,8.442185122,0.662903226,4.143134726,0.196388814,0,0,0,0,0,0,0,0,0,0,0,0,1,1,1,2,2
66,1937,30,intact,Phoenix,AZ,F,232,8,69.7,7.8,16.5,Fair,767.02,2776.88,3.6203,-0.304440716,-2.607023043,1.369535468,-0.239902214,-1.759726939,-0.709905671,1.30499695,2.403609198,0.542856968,0.03,0.003,0.16,0.032,0.007,0.02,0.15,0.45,0.07,99.078,6.642512877,0.07112069,5.451038454,1.286556895,0,0,0,0,0,0,0,0,0,1,0,0,0,1,1,2,2
66,1937,30,intact,Phoenix,AZ,F,232,8,69.7,7.8,16.5,Fair,1461,3539.76,2.4228,-0.304440716,-2.607023043,1.369535468,-0.239902214,-1.759726939,-0.709905671,1.30499695,2.403609198,0.542856968,0.03,0.003,0.16,0.032,0.007,0.02,0.15,0.45,0.07,99.078,7.286876412,0.07112069,5.451038454,0.884923896,0,0,0,0,0,0,0,0,0,1,0,0,0,1,1,2,2
66,1937,30,intact,Phoenix,AZ,F,232,8,69.7,7.8,16.5,Fair,3287.25,1800.4,0.5477,-0.304440716,-2.607023043,1.369535468,-0.239902214,-1.759726939,-0.709905671,1.30499695,2.403609198,0.542856968,0.03,0.003,0.16,0.032,0.007,0.02,0.15,0.45,0.07,99.078,8.097806628,0.07112069,5.451038454,-0.602027587,0,0,0,0,0,0,0,0,0,1,0,0,0,1,1,2,2
66,1937,30,intact,Phoenix,AZ,F,232,8,69.7,7.8,16.5,Fair,4054.28,5004.49,1.2344,-0.304440716,-2.607023043,1.369535468,-0.239902214,-1.759726939,-0.709905671,1.30499695,2.403609198,0.542856968,0.03,0.003,0.16,0.032,0.007,0.02,0.15,0.45,0.07,99.078,8.307528392,0.07112069,5.451038454,0.210585022,0,0,0,0,0,0,0,0,0,1,0,0,0,1,1,2,2
66,1937,30,intact,Phoenix,AZ,F,232,8,69.7,7.8,16.5,Fair,4638.68,4638.31,0.9999,-0.304440716,-2.607023043,1.369535468,-0.239902214,-1.759726939,-0.709905671,1.30499695,2.403609198,0.542856968,0.03,0.003,0.16,0.032,0.007,0.02,0.15,0.45,0.07,99.078,8.442185122,0.07112069,5.451038454,-0.000100005,0,0,0,0,0,0,0,0,0,1,0,0,0,1,1,2,2
70,1937,30,intact,Buttonwillo,CA,F,278,9.4,65,6,24.7,Fair,767.02,1647.82,2.1483,-0.304440716,-2.607023043,1.369535468,-0.239902214,-1.759726939,-0.709905671,1.30499695,2.403609198,0.542856968,0.03,0.003,0.16,0.032,0.007,0.02,0.15,0.45,0.07,99.078,6.642512877,0.088848921,5.631211782,0.764676832,0,1,0,0,0,0,0,0,0,0,0,0,0,1,1,2,2
70,1937,30,intact,Buttonwillo,CA,F,278,9.4,65,6,24.7,Fair,1461,3356.67,2.2975,-0.304440716,-2.607023043,1.369535468,-0.239902214,-1.759726939,-0.709905671,1.30499695,2.403609198,0.542856968,0.03,0.003,0.16,0.032,0.007,0.02,0.15,0.45,0.07,99.078,7.286876412,0.088848921,5.631211782,0.831821575,0,1,0,0,0,0,0,0,0,0,0,0,0,1,1,2,2
70,1937,30,intact,Buttonwillo,CA,F,278,9.4,65,6,24.7,Fair,3287.25,4150.06,1.2625,-0.304440716,-2.607023043,1.369535468,-0.239902214,-1.759726939,-0.709905671,1.30499695,2.403609198,0.542856968,0.03,0.003,0.16,0.032,0.007,0.02,0.15,0.45,0.07,99.078,8.097806628,0.088848921,5.631211782,0.233093882,0,1,0,0,0,0,0,0,0,0,0,0,0,1,1,2,2
70,1937,30,intact,Buttonwillo,CA,F,278,9.4,65,6,24.7,Fair,4054.28,6987.97,1.7236,-0.304440716,-2.607023043,1.369535468,-0.239902214,-1.759726939,-0.709905671,1.30499695,2.403609198,0.542856968,0.03,0.003,0.16,0.032,0.007,0.02,0.15,0.45,0.07,99.078,8.307528392,0.088848921,5.631211782,0.544415127,0,1,0,0,0,0,0,0,0,0,0,0,0,1,1,2,2
70,1937,30,intact,Buttonwillo,CA,F,278,9.4,65,6,24.7,Fair,4638.68,6652.31,1.4341,-0.304440716,-2.607023043,1.369535468,-0.239902214,-1.759726939,-0.709905671,1.30499695,2.403609198,0.542856968,0.03,0.003,0.16,0.032,0.007,0.02,0.15,0.45,0.07,99.078,8.442185122,0.088848921,5.631211782,0.360537475,0,1,0,0,0,0,0,0,0,0,0,0,0,1,1,2,2
58,1937,30,intact,New Orleans,LA,VP,712,4.8,69.3,57.4,57.8,Poor,767.02,1769.88,2.3075,-0.304440716,-2.607023043,1.369535468,-0.239902214,-1.759726939,-0.709905671,1.30499695,2.403609198,0.542856968,0.03,0.003,0.16,0.032,0.007,0.02,0.15,0.45,0.07,99.078,6.642512877,0.081179775,6.56948142,0.836164687,0,0,0,0,0,1,0,0,0,0,0,0,0,1,0,0,1
58,1937,30,intact,New Orleans,LA,VP,712,4.8,69.3,57.4,57.8,Poor,1461,3021,2.0678,-0.304440716,-2.607023043,1.369535468,-0.239902214,-1.759726939,-0.709905671,1.30499695,2.403609198,0.542856968,0.03,0.003,0.16,0.032,0.007,0.02,0.15,0.45,0.07,99.078,7.286876412,0.081179775,6.56948142,0.72648524,0,0,0,0,0,1,0,0,0,0,0,0,0,1,0,0,1
58,1937,30,intact,New Orleans,LA,VP,712,4.8,69.3,57.4,57.8,Poor,3287.25,5279.12,1.6059,-0.304440716,-2.607023043,1.369535468,-0.239902214,-1.759726939,-0.709905671,1.30499695,2.403609198,0.542856968,0.03,0.003,0.16,0.032,0.007,0.02,0.15,0.45,0.07,99.078,8.097806628,0.081179775,6.56948142,0.473684347,0,0,0,0,0,1,0,0,0,0,0,0,0,1,0,0,1
58,1937,30,intact,New Orleans,LA,VP,712,4.8,69.3,57.4,57.8,Poor,4054.28,5187.58,1.2795,-0.304440716,-2.607023043,1.369535468,-0.239902214,-1.759726939,-0.709905671,1.30499695,2.403609198,0.542856968,0.03,0.003,0.16,0.032,0.007,0.02,0.15,0.45,0.07,99.078,8.307528392,0.081179775,6.56948142,0.246469377,0,0,0,0,0,1,0,0,0,0,0,0,0,1,0,0,1
58,1937,30,intact,New Orleans,LA,VP,712,4.8,69.3,57.4,57.8,Poor,4638.68,5340.15,1.1512,-0.304440716,-2.607023043,1.369535468,-0.239902214,-1.759726939,-0.709905671,1.30499695,2.403609198,0.542856968,0.03,0.003,0.16,0.032,0.007,0.02,0.15,0.45,0.07,99.078,8.442185122,0.081179775,6.56948142,0.140804877,0,0,0,0,0,1,0,0,0,0,0,0,0,1,0,0,1
60,1937,30,intact,Plymouth,OH,P,218,2.6,49,37,43.4,Poor,767.02,1251.12,1.6311,-0.304440716,-2.607023043,1.369535468,-0.239902214,-1.759726939,-0.709905671,1.30499695,2.403609198,0.542856968,0.03,0.003,0.16,0.032,0.007,0.02,0.15,0.45,0.07,99.078,6.642512877,0.199082569,5.38907173,0.489254634,0,0,0,0,0,0,1,0,0,0,0,0,0,1,1,1,1
60,1937,30,intact,Plymouth,OH,P,218,2.6,49,37,43.4,Poor,1461,2258.12,1.5456,-0.304440716,-2.607023043,1.369535468,-0.239902214,-1.759726939,-0.709905671,1.30499695,2.403609198,0.542856968,0.03,0.003,0.16,0.032,0.007,0.02,0.15,0.45,0.07,99.078,7.286876412,0.199082569,5.38907173,0.435412184,0,0,0,0,0,0,1,0,0,0,0,0,0,1,1,1,1
60,1937,30,intact,Plymouth,OH,P,218,2.6,49,37,43.4,Poor,3287.25,5004.49,1.5224,-0.304440716,-2.607023043,1.369535468,-0.239902214,-1.759726939,-0.709905671,1.30499695,2.403609198,0.542856968,0.03,0.003,0.16,0.032,0.007,0.02,0.15,0.45,0.07,99.078,8.097806628,0.199082569,5.38907173,0.420288037,0,0,0,0,0,0,1,0,0,0,0,0,0,1,1,1,1
60,1937,30,intact,Plymouth,OH,P,218,2.6,49,37,43.4,Poor,4054.28,6438.7,1.5881,-0.304440716,-2.607023043,1.369535468,-0.239902214,-1.759726939,-0.709905671,1.30499695,2.403609198,0.542856968,0.03,0.003,0.16,0.032,0.007,0.02,0.15,0.45,0.07,99.078,8.307528392,0.199082569,5.38907173,0.462538333,0,0,0,0,0,0,1,0,0,0,0,0,0,1,1,1,1
60,1937,30,intact,Plymouth,OH,P,218,2.6,49,37,43.4,Poor,4638.68,5462.22,1.1775,-0.304440716,-2.607023043,1.369535468,-0.239902214,-1.759726939,-0.709905671,1.30499695,2.403609198,0.542856968,0.03,0.003,0.16,0.032,0.007,0.02,0.15,0.45,0.07,99.078,8.442185122,0.199082569,5.38907173,0.163393547,0,0,0,0,0,0,1,0,0,0,0,0,0,1,1,1,1
61,1937,30,intact,New Orleans,LA,P,943,6.8,69.3,57.4,30.8,Poor,767.02,915.46,1.1935,-0.304440716,-2.607023043,1.369535468,-0.239902214,-1.759726939,-0.709905671,1.30499695,2.403609198,0.542856968,0.03,0.003,0.16,0.032,0.007,0.02,0.15,0.45,0.07,99.078,6.642512877,0.032661718,6.850126166,0.176890167,1,0,0,0,0,0,0,0,0,0,0,0,0,1,0,1,1
61,1937,30,intact,New Orleans,LA,P,943,6.8,69.3,57.4,30.8,Poor,1461,1708.85,1.1696,-0.304440716,-2.607023043,1.369535468,-0.239902214,-1.759726939,-0.709905671,1.30499695,2.403609198,0.542856968,0.03,0.003,0.16,0.032,0.007,0.02,0.15,0.45,0.07,99.078,7.286876412,0.032661718,6.850126166,0.15666181,1,0,0,0,0,0,0,0,0,0,0,0,0,1,0,1,1
61,1937,30,intact,New Orleans,LA,P,943,6.8,69.3,57.4,30.8,Poor,3287.25,1464.73,0.4456,-0.304440716,-2.607023043,1.369535468,-0.239902214,-1.759726939,-0.709905671,1.30499695,2.403609198,0.542856968,0.03,0.003,0.16,0.032,0.007,0.02,0.15,0.45,0.07,99.078,8.097806628,0.032661718,6.850126166,-0.80833359,1,0,0,0,0,0,0,0,0,0,0,0,0,1,0,1,1
61,1937,30,intact,New Orleans,LA,P,943,6.8,69.3,57.4,30.8,Poor,4054.28,2410.7,0.5946,-0.304440716,-2.607023043,1.369535468,-0.239902214,-1.759726939,-0.709905671,1.30499695,2.403609198,0.542856968,0.03,0.003,0.16,0.032,0.007,0.02,0.15,0.45,0.07,99.078,8.307528392,0.032661718,6.850126166,-0.519866368,1,0,0,0,0,0,0,0,0,0,0,0,0,1,0,1,1
61,1937,30,intact,New Orleans,LA,P,943,6.8,69.3,57.4,30.8,Poor,4638.68,2624.3,0.5657,-0.304440716,-2.607023043,1.369535468,-0.239902214,-1.759726939,-0.709905671,1.30499695,2.403609198,0.542856968,0.03,0.003,0.16,0.032,0.007,0.02,0.15,0.45,0.07,99.078,8.442185122,0.032661718,6.850126166,-0.569691377,1,0,0,0,0,0,0,0,0,0,0,0,0,1,0,1,1
51,1937,30,intact,Spindletop,TX,P,190,6.2,69,49,47.4,Very Poor,767.02,2288.64,2.9838,-0.304440716,-2.607023043,1.369535468,-0.239902214,-1.759726939,-0.709905671,1.30499695,2.403609198,0.542856968,0.03,0.003,0.16,0.032,0.007,0.02,0.15,0.45,0.07,99.078,6.642512877,0.249473684,5.252273428,1.093197656,1,0,0,0,0,0,0,0,0,0,0,0,0,1,0,1,0
51,1937,30,intact,Spindletop,TX,P,190,6.2,69,49,47.4,Very Poor,3287.25,5797.88,1.7637,-0.304440716,-2.607023043,1.369535468,-0.239902214,-1.759726939,-0.709905671,1.30499695,2.403609198,0.542856968,0.03,0.003,0.16,0.032,0.007,0.02,0.15,0.45,0.07,99.078,8.097806628,0.249473684,5.252273428,0.567413875,1,0,0,0,0,0,0,0,0,0,0,0,0,1,0,1,0
56,1937,30,intact,El Vista,TX,VP,406,7.1,69,49,28.7,Very Poor,767.02,3783.88,4.9332,-0.304440716,-2.607023043,1.369535468,-0.239902214,-1.759726939,-0.709905671,1.30499695,2.403609198,0.542856968,0.03,0.003,0.16,0.032,0.007,0.02,0.15,0.45,0.07,99.078,6.642512877,0.070689655,6.008813185,1.595987865,1,0,0,0,0,0,0,0,0,0,0,0,0,1,0,0,0
56,1937,30,intact,El Vista,TX,VP,406,7.1,69,49,28.7,Very Poor,1461,4211.09,2.8823,-0.304440716,-2.607023043,1.369535468,-0.239902214,-1.759726939,-0.709905671,1.30499695,2.403609198,0.542856968,0.03,0.003,0.16,0.032,0.007,0.02,0.15,0.45,0.07,99.078,7.286876412,0.070689655,6.008813185,1.058588587,1,0,0,0,0,0,0,0,0,0,0,0,0,1,0,0,0
56,1937,30,intact,El Vista,TX,VP,406,7.1,69,49,28.7,Very Poor,3287.25,8666.31,2.6363,-0.304440716,-2.607023043,1.369535468,-0.239902214,-1.759726939,-0.709905671,1.30499695,2.403609198,0.542856968,0.03,0.003,0.16,0.032,0.007,0.02,0.15,0.45,0.07,99.078,8.097806628,0.070689655,6.008813185,0.969376419,1,0,0,0,0,0,0,0,0,0,0,0,0,1,0,0,0
56,1937,30,intact,El Vista,TX,VP,406,7.1,69,49,28.7,Very Poor,4054.28,14708.31,3.6278,-0.304440716,-2.607023043,1.369535468,-0.239902214,-1.759726939,-0.709905671,1.30499695,2.403609198,0.542856968,0.03,0.003,0.16,0.032,0.007,0.02,0.15,0.45,0.07,99.078,8.307528392,0.070689655,6.008813185,1.288626404,1,0,0,0,0,0,0,0,0,0,0,0,0,1,0,0,0
59,1937,30,intact,Kalamazoo,MI,VP,1660,5.6,49,31,43.6,Very Poor,767.02,396.7,0.5172,-0.304440716,-2.607023043,1.369535468,-0.239902214,-1.759726939,-0.709905671,1.30499695,2.403609198,0.542856968,0.03,0.003,0.16,0.032,0.007,0.02,0.15,0.45,0.07,99.078,6.642512877,0.02626506,7.41517511,-0.659325632,0,0,0,0,0,1,0,0,0,0,0,0,0,1,1,0,0
59,1937,30,intact,Kalamazoo,MI,VP,1660,5.6,49,31,43.6,Very Poor,1461,884.94,0.6057,-0.304440716,-2.607023043,1.369535468,-0.239902214,-1.759726939,-0.709905671,1.30499695,2.403609198,0.542856968,0.03,0.003,0.16,0.032,0.007,0.02,0.15,0.45,0.07,99.078,7.286876412,0.02626506,7.41517511,-0.501370465,0,0,0,0,0,1,0,0,0,0,0,0,0,1,1,0,0
59,1937,30,intact,Kalamazoo,MI,VP,1660,5.6,49,31,43.6,Very Poor,3287.25,2380.18,0.7241,-0.304440716,-2.607023043,1.369535468,-0.239902214,-1.759726939,-0.709905671,1.30499695,2.403609198,0.542856968,0.03,0.003,0.16,0.032,0.007,0.02,0.15,0.45,0.07,99.078,8.097806628,0.02626506,7.41517511,-0.322825775,0,0,0,0,0,1,0,0,0,0,0,0,0,1,1,0,0
59,1937,30,intact,Kalamazoo,MI,VP,1660,5.6,49,31,43.6,Very Poor,4054.28,2532.76,0.6247,-0.304440716,-2.607023043,1.369535468,-0.239902214,-1.759726939,-0.709905671,1.30499695,2.403609198,0.542856968,0.03,0.003,0.16,0.032,0.007,0.02,0.15,0.45,0.07,99.078,8.307528392,0.02626506,7.41517511,-0.470483744,0,0,0,0,0,1,0,0,0,0,0,0,0,1,1,0,0
59,1937,30,intact,Kalamazoo,MI,VP,1660,5.6,49,31,43.6,Very Poor,4638.68,3082.03,0.6644,-0.304440716,-2.607023043,1.369535468,-0.239902214,-1.759726939,-0.709905671,1.30499695,2.403609198,0.542856968,0.03,0.003,0.16,0.032,0.007,0.02,0.15,0.45,0.07,99.078,8.442185122,0.02626506,7.41517511,-0.408870901,0,0,0,0,0,1,0,0,0,0,0,0,0,1,1,0,0
63,1937,30,intact,Charleston,SC,VP,84,6.9,66,45.2,46.7,Very Poor,767.02,762.88,0.9946,-0.304440716,-2.607023043,1.369535468,-0.239902214,-1.759726939,-0.709905671,1.30499695,2.403609198,0.542856968,0.03,0.003,0.16,0.032,0.007,0.02,0.15,0.45,0.07,99.078,6.642512877,0.555952381,4.442651256,-0.005414633,0,0,0,0,1,0,0,0,0,0,0,0,0,1,0,0,0
