Repository: sk7-dev/corrosion_prediction

File: Dataset/modelling2.csv (part 30 of 44)
site_no,year,material_id,specimen_status,city,state,internal_drainage,resistivity,pH,mean_temp,annual_precipitation,moisture,areation,approximate_days,weight_loss_g,corrosion_rate,C_clr,Si_clr,Mn_clr,S_clr,P_clr,Cr_clr,Ni_clr,Cu_clr,Mo_clr,C,Si,Mn,S,P,Cr,Ni,Cu,Mo,Fe,log_days,moisture_res_index,log_resistivity,log_corrosion_rate,texture_Clay,texture_Clay Loam,texture_Loam,texture_Loamy Sand,texture_Marsh,texture_Muck,texture_Peat,texture_Sand,texture_Sandy Clay Loam,texture_Sandy Loam,texture_Silt Loam,texture_Silty Clay,texture_Silty Clay Loam,iron_type_Wrought,climate_zone_Temperate,internal_drainage_code,areation_code
63,1937,30,intact,Charleston,SC,VP,84,6.9,66,45.2,46.7,Very Poor,1461,1434.21,0.9817,-0.304440716,-2.607023043,1.369535468,-0.239902214,-1.759726939,-0.709905671,1.30499695,2.403609198,0.542856968,0.03,0.003,0.16,0.032,0.007,0.02,0.15,0.45,0.07,99.078,7.286876412,0.555952381,4.442651256,-0.018469516,0,0,0,0,1,0,0,0,0,0,0,0,0,1,0,0,0
63,1937,30,intact,Charleston,SC,VP,84,6.9,66,45.2,46.7,Very Poor,3287.25,2166.58,0.6591,-0.304440716,-2.607023043,1.369535468,-0.239902214,-1.759726939,-0.709905671,1.30499695,2.403609198,0.542856968,0.03,0.003,0.16,0.032,0.007,0.02,0.15,0.45,0.07,99.078,8.097806628,0.555952381,4.442651256,-0.416880011,0,0,0,0,1,0,0,0,0,0,0,0,0,1,0,0,0
63,1937,30,intact,Charleston,SC,VP,84,6.9,66,45.2,46.7,Very Poor,4054.28,3539.76,0.8731,-0.304440716,-2.607023043,1.369535468,-0.239902214,-1.759726939,-0.709905671,1.30499695,2.403609198,0.542856968,0.03,0.003,0.16,0.032,0.007,0.02,0.15,0.45,0.07,99.078,8.307528392,0.555952381,4.442651256,-0.135705182,0,0,0,0,1,0,0,0,0,0,0,0,0,1,0,0,0
63,1937,30,intact,Charleston,SC,VP,84,6.9,66,45.2,46.7,Very Poor,4638.68,4851.91,1.046,-0.304440716,-2.607023043,1.369535468,-0.239902214,-1.759726939,-0.709905671,1.30499695,2.403609198,0.542856968,0.03,0.003,0.16,0.032,0.007,0.02,0.15,0.45,0.07,99.078,8.442185122,0.555952381,4.442651256,0.044973366,0,0,0,0,1,0,0,0,0,0,0,0,0,1,0,0,0
67,1937,30,intact,Milwaukee,WI,VP,455,7.6,46.1,30.1,11.1,Very Poor,767.02,10314.13,13.447,-0.304440716,-2.607023043,1.369535468,-0.239902214,-1.759726939,-0.709905671,1.30499695,2.403609198,0.542856968,0.03,0.003,0.16,0.032,0.007,0.02,0.15,0.45,0.07,99.078,6.642512877,0.024395604,6.12249281,2.598756033,0,0,0,0,0,0,0,0,0,0,0,0,0,1,1,0,0
67,1937,30,intact,Milwaukee,WI,VP,455,7.6,46.1,30.1,11.1,Very Poor,1461,10131.04,6.9343,-0.304440716,-2.607023043,1.369535468,-0.239902214,-1.759726939,-0.709905671,1.30499695,2.403609198,0.542856968,0.03,0.003,0.16,0.032,0.007,0.02,0.15,0.45,0.07,99.078,7.286876412,0.024395604,6.12249281,1.936480111,0,0,0,0,0,0,0,0,0,0,0,0,0,1,1,0,0
67,1937,30,intact,Milwaukee,WI,VP,455,7.6,46.1,30.1,11.1,Very Poor,3287.25,7659.31,2.33,-0.304440716,-2.607023043,1.369535468,-0.239902214,-1.759726939,-0.709905671,1.30499695,2.403609198,0.542856968,0.03,0.003,0.16,0.032,0.007,0.02,0.15,0.45,0.07,99.078,8.097806628,0.024395604,6.12249281,0.845868268,0,0,0,0,0,0,0,0,0,0,0,0,0,1,1,0,0
67,1937,30,intact,Milwaukee,WI,VP,455,7.6,46.1,30.1,11.1,Very Poor,4054.28,8940.94,2.2053,-0.304440716,-2.607023043,1.369535468,-0.239902214,-1.759726939,-0.709905671,1.30499695,2.403609198,0.542856968,0.03,0.003,0.16,0.032,0.007,0.02,0.15,0.45,0.07,99.078,8.307528392,0.024395604,6.12249281,0.790863554,0,0,0,0,0,0,0,0,0,0,0,0,0,1,1,0,0
67,1937,30,intact,Milwaukee,WI,VP,455,7.6,46.1,30.1,11.1,Very Poor,4638.68,9307.13,2.0064,-0.304440716,-2.607023043,1.369535468,-0.239902214,-1.759726939,-0.709905671,1.30499695,2.403609198,0.542856968,0.03,0.003,0.16,0.032,0.007,0.02,0.15,0.45,0.07,99.078,8.442185122,0.024395604,6.12249281,0.696342071,0,0,0,0,0,0,0,0,0,0,0,0,0,1,1,0,0
53,1941,38,intact,Atlanta,GA,G,17790,4.8,61.2,48.3,33.7,Good,1826.25,1403.7,0.7686,16.37393845,-2.046742306,-2.046742306,-2.046742306,-2.046742306,-2.046742306,-2.046742306,-2.046742306,-2.046742306,0.001,0,0,0,0,0,0,0,0,99.999,7.510019963,0.001894323,9.78644799,-0.263184601,0,1,0,0,0,0,0,0,0,0,0,0,0,1,0,3,3
53,1941,38,intact,Atlanta,GA,G,17790,4.8,61.2,48.3,33.7,Good,2629.8,976.49,0.3713,16.37393845,-2.046742306,-2.046742306,-2.046742306,-2.046742306,-2.046742306,-2.046742306,-2.046742306,-2.046742306,0.001,0,0,0,0,0,0,0,0,99.999,7.874663077,0.001894323,9.78644799,-0.990744918,0,1,0,0,0,0,0,0,0,0,0,0,0,1,0,3,3
53,1941,38,intact,Atlanta,GA,G,17790,4.8,61.2,48.3,33.7,Good,3177.67,1281.64,0.4033,16.37393845,-2.046742306,-2.046742306,-2.046742306,-2.046742306,-2.046742306,-2.046742306,-2.046742306,-2.046742306,0.001,0,0,0,0,0,0,0,0,99.999,8.063903503,0.001894323,9.78644799,-0.908074577,0,1,0,0,0,0,0,0,0,0,0,0,0,1,0,3,3
53,1941,38,intact,Atlanta,GA,G,17790,4.8,61.2,48.3,33.7,Good,4017.75,1556.27,0.3873,16.37393845,-2.046742306,-2.046742306,-2.046742306,-2.046742306,-2.046742306,-2.046742306,-2.046742306,-2.046742306,0.001,0,0,0,0,0,0,0,0,99.999,8.298477323,0.001894323,9.78644799,-0.948555692,0,1,0,0,0,0,0,0,0,0,0,0,0,1,0,3,3
53,1932,44,intact,Atlanta,GA,G,17790,4.8,61.2,48.3,33.7,Good,730.5,427.21,0.5848,11.05444201,-3.681213244,-3.681213244,-3.681213244,-3.681213244,14.7140507,-3.681213244,-3.681213244,-3.681213244,0.13,0,0,0,0,5.05,0,0,0,94.82,6.593729231,0.001894323,9.78644799,-0.536485371,0,1,0,0,0,0,0,0,0,0,0,0,0,1,0,3,3
53,1932,44,intact,Atlanta,GA,G,17790,4.8,61.2,48.3,33.7,Good,1972.35,610.3,0.3094,11.05444201,-3.681213244,-3.681213244,-3.681213244,-3.681213244,14.7140507,-3.681213244,-3.681213244,-3.681213244,0.13,0,0,0,0,5.05,0,0,0,94.82,7.586981004,0.001894323,9.78644799,-1.173120341,0,1,0,0,0,0,0,0,0,0,0,0,0,1,0,3,3
53,1932,44,intact,Atlanta,GA,G,17790,4.8,61.2,48.3,33.7,Good,2702.85,732.36,0.271,11.05444201,-3.681213244,-3.681213244,-3.681213244,-3.681213244,14.7140507,-3.681213244,-3.681213244,-3.681213244,0.13,0,0,0,0,5.05,0,0,0,94.82,7.902062051,0.001894323,9.78644799,-1.305636458,0,1,0,0,0,0,0,0,0,0,0,0,0,1,0,3,3
53,1932,44,intact,Atlanta,GA,G,17790,4.8,61.2,48.3,33.7,Good,3396.83,671.33,0.1976,11.05444201,-3.681213244,-3.681213244,-3.681213244,-3.681213244,14.7140507,-3.681213244,-3.681213244,-3.681213244,0.13,0,0,0,0,5.05,0,0,0,94.82,8.130597923,0.001894323,9.78644799,-1.621510494,0,1,0,0,0,0,0,0,0,0,0,0,0,1,0,3,3
53,1932,44,intact,Atlanta,GA,G,17790,4.8,61.2,48.3,33.7,Good,5223.07,884.94,0.1694,11.05444201,-3.681213244,-3.681213244,-3.681213244,-3.681213244,14.7140507,-3.681213244,-3.681213244,-3.681213244,0.13,0,0,0,0,5.05,0,0,0,94.82,8.560840631,0.001894323,9.78644799,-1.775492497,0,1,0,0,0,0,0,0,0,0,0,0,0,1,0,3,3
55,1941,38,intact,Loch Raven,MD,G,5210,5.8,55.4,42.6,32,Good,1826.25,1251.12,0.6851,16.37393845,-2.046742306,-2.046742306,-2.046742306,-2.046742306,-2.046742306,-2.046742306,-2.046742306,-2.046742306,0.001,0,0,0,0,0,0,0,0,99.999,7.510019963,0.006142035,8.558527055,-0.378190466,0,0,0,0,0,0,0,0,0,0,0,0,1,1,1,3,3
55,1941,38,intact,Loch Raven,MD,G,5210,5.8,55.4,42.6,32,Good,2629.8,1190.09,0.4525,16.37393845,-2.046742306,-2.046742306,-2.046742306,-2.046742306,-2.046742306,-2.046742306,-2.046742306,-2.046742306,0.001,0,0,0,0,0,0,0,0,99.999,7.874663077,0.006142035,8.558527055,-0.792967516,0,0,0,0,0,0,0,0,0,0,0,0,1,1,1,3,3
55,1941,38,intact,Loch Raven,MD,G,5210,5.8,55.4,42.6,32,Good,3177.67,823.91,0.2593,16.37393845,-2.046742306,-2.046742306,-2.046742306,-2.046742306,-2.046742306,-2.046742306,-2.046742306,-2.046742306,0.001,0,0,0,0,0,0,0,0,99.999,8.063903503,0.006142035,8.558527055,-1.349769586,0,0,0,0,0,0,0,0,0,0,0,0,1,1,1,3,3
55,1941,38,intact,Loch Raven,MD,G,5210,5.8,55.4,42.6,32,Good,4017.75,1312.15,0.3266,16.37393845,-2.046742306,-2.046742306,-2.046742306,-2.046742306,-2.046742306,-2.046742306,-2.046742306,-2.046742306,0.001,0,0,0,0,0,0,0,0,99.999,8.298477323,0.006142035,8.558527055,-1.119019098,0,0,0,0,0,0,0,0,0,0,0,0,1,1,1,3,3
55,1932,44,intact,Loch Raven,MD,G,5210,5.8,55.4,42.6,32,Good,730.5,366.18,0.5013,11.05444201,-3.681213244,-3.681213244,-3.681213244,-3.681213244,14.7140507,-3.681213244,-3.681213244,-3.681213244,0.13,0,0,0,0,5.05,0,0,0,94.82,6.593729231,0.006142035,8.558527055,-0.690550555,0,0,0,0,0,0,0,0,0,0,0,0,1,1,1,3,3
55,1932,44,intact,Loch Raven,MD,G,5210,5.8,55.4,42.6,32,Good,1972.35,366.18,0.1857,11.05444201,-3.681213244,-3.681213244,-3.681213244,-3.681213244,14.7140507,-3.681213244,-3.681213244,-3.681213244,0.13,0,0,0,0,5.05,0,0,0,94.82,7.586981004,0.006142035,8.558527055,-1.683622811,0,0,0,0,0,0,0,0,0,0,0,0,1,1,1,3,3
55,1932,44,intact,Loch Raven,MD,G,5210,5.8,55.4,42.6,32,Good,2702.85,488.24,0.1806,11.05444201,-3.681213244,-3.681213244,-3.681213244,-3.681213244,14.7140507,-3.681213244,-3.681213244,-3.681213244,0.13,0,0,0,0,5.05,0,0,0,94.82,7.902062051,0.006142035,8.558527055,-1.711470638,0,0,0,0,0,0,0,0,0,0,0,0,1,1,1,3,3
55,1932,44,intact,Loch Raven,MD,G,5210,5.8,55.4,42.6,32,Good,3396.83,579.79,0.1707,11.05444201,-3.681213244,-3.681213244,-3.681213244,-3.681213244,14.7140507,-3.681213244,-3.681213244,-3.681213244,0.13,0,0,0,0,5.05,0,0,0,94.82,8.130597923,0.006142035,8.558527055,-1.767847649,0,0,0,0,0,0,0,0,0,0,0,0,1,1,1,3,3
55,1932,44,intact,Loch Raven,MD,G,5210,5.8,55.4,42.6,32,Good,5223.07,701.85,0.1344,11.05444201,-3.681213244,-3.681213244,-3.681213244,-3.681213244,14.7140507,-3.681213244,-3.681213244,-3.681213244,0.13,0,0,0,0,5.05,0,0,0,94.82,8.560840631,0.006142035,8.558527055,-2.006934851,0,0,0,0,0,0,0,0,0,0,0,0,1,1,1,3,3
62,1941,38,intact,Meridian,MS,F,6920,4.5,64,53,34.6,Good,2629.8,1068.03,0.4061,16.37393845,-2.046742306,-2.046742306,-2.046742306,-2.046742306,-2.046742306,-2.046742306,-2.046742306,-2.046742306,0.001,0,0,0,0,0,0,0,0,99.999,7.874663077,0.005,8.842315547,-0.901155844,1,0,0,0,0,0,0,0,0,0,0,0,0,1,0,2,3
62,1941,38,intact,Meridian,MS,F,6920,4.5,64,53,34.6,Good,3177.67,1342.67,0.4225,16.37393845,-2.046742306,-2.046742306,-2.046742306,-2.046742306,-2.046742306,-2.046742306,-2.046742306,-2.046742306,0.001,0,0,0,0,0,0,0,0,99.999,8.063903503,0.005,8.842315547,-0.861565832,1,0,0,0,0,0,0,0,0,0,0,0,0,1,0,2,3
62,1941,38,intact,Meridian,MS,F,6920,4.5,64,53,34.6,Good,4017.75,1464.73,0.3646,16.37393845,-2.046742306,-2.046742306,-2.046742306,-2.046742306,-2.046742306,-2.046742306,-2.046742306,-2.046742306,0.001,0,0,0,0,0,0,0,0,99.999,8.298477323,0.005,8.842315547,-1.008954417,1,0,0,0,0,0,0,0,0,0,0,0,0,1,0,2,3
62,1932,44,intact,Meridian,MS,F,6920,4.5,64,53,34.6,Good,730.5,732.36,1.0025,11.05444201,-3.681213244,-3.681213244,-3.681213244,-3.681213244,14.7140507,-3.681213244,-3.681213244,-3.681213244,0.13,0,0,0,0,5.05,0,0,0,94.82,6.593729231,0.005,8.842315547,0.00249688,1,0,0,0,0,0,0,0,0,0,0,0,0,1,0,2,3
62,1932,44,intact,Meridian,MS,F,6920,4.5,64,53,34.6,Good,1972.35,793.39,0.4023,11.05444201,-3.681213244,-3.681213244,-3.681213244,-3.681213244,14.7140507,-3.681213244,-3.681213244,-3.681213244,0.13,0,0,0,0,5.05,0,0,0,94.82,7.586981004,0.005,8.842315547,-0.9105572,1,0,0,0,0,0,0,0,0,0,0,0,0,1,0,2,3
62,1932,44,intact,Meridian,MS,F,6920,4.5,64,53,34.6,Good,2702.85,1037.52,0.3839,11.05444201,-3.681213244,-3.681213244,-3.681213244,-3.681213244,14.7140507,-3.681213244,-3.681213244,-3.681213244,0.13,0,0,0,0,5.05,0,0,0,94.82,7.902062051,0.005,8.842315547,-0.957373177,1,0,0,0,0,0,0,0,0,0,0,0,0,1,0,2,3
62,1932,44,intact,Meridian,MS,F,6920,4.5,64,53,34.6,Good,3396.83,1403.7,0.4132,11.05444201,-3.681213244,-3.681213244,-3.681213244,-3.681213244,14.7140507,-3.681213244,-3.681213244,-3.681213244,0.13,0,0,0,0,5.05,0,0,0,94.82,8.130597923,0.005,8.842315547,-0.883823542,1,0,0,0,0,0,0,0,0,0,0,0,0,1,0,2,3
62,1932,44,intact,Meridian,MS,F,6920,4.5,64,53,34.6,Good,5223.07,1861.43,0.3564,11.05444201,-3.681213244,-3.681213244,-3.681213244,-3.681213244,14.7140507,-3.681213244,-3.681213244,-3.681213244,0.13,0,0,0,0,5.05,0,0,0,94.82,8.560840631,0.005,8.842315547,-1.031701583,1,0,0,0,0,0,0,0,0,0,0,0,0,1,0,2,3
65,1941,38,intact,Wilmington,CA,G,148,8,62.4,15.2,26.4,Good,1826.25,1739.36,0.9524,16.37393845,-2.046742306,-2.046742306,-2.046742306,-2.046742306,-2.046742306,-2.046742306,-2.046742306,-2.046742306,0.001,0,0,0,0,0,0,0,0,99.999,7.510019963,0.178378378,5.003946306,-0.048770164,0,0,0,0,0,0,0,0,0,0,1,0,0,1,1,3,3
65,1941,38,intact,Wilmington,CA,G,148,8,62.4,15.2,26.4,Good,2629.8,1251.12,0.4757,16.37393845,-2.046742306,-2.046742306,-2.046742306,-2.046742306,-2.046742306,-2.046742306,-2.046742306,-2.046742306,0.001,0,0,0,0,0,0,0,0,99.999,7.874663077,0.178378378,5.003946306,-0.742967876,0,0,0,0,0,0,0,0,0,0,1,0,0,1,1,3,3
65,1941,38,intact,Wilmington,CA,G,148,8,62.4,15.2,26.4,Good,3177.67,1861.43,0.5858,16.37393845,-2.046742306,-2.046742306,-2.046742306,-2.046742306,-2.046742306,-2.046742306,-2.046742306,-2.046742306,0.001,0,0,0,0,0,0,0,0,99.999,8.063903503,0.178378378,5.003946306,-0.534776845,0,0,0,0,0,0,0,0,0,0,1,0,0,1,1,3,3
65,1941,38,intact,Wilmington,CA,G,148,8,62.4,15.2,26.4,Good,4017.75,2197.09,0.5468,16.37393845,-2.046742306,-2.046742306,-2.046742306,-2.046742306,-2.046742306,-2.046742306,-2.046742306,-2.046742306,0.001,0,0,0,0,0,0,0,0,99.999,8.298477323,0.178378378,5.003946306,-0.603672174,0,0,0,0,0,0,0,0,0,0,1,0,0,1,1,3,3
65,1932,44,intact,Wilmington,CA,G,148,8,62.4,15.2,26.4,Good,730.5,2197.09,3.0077,11.05444201,-3.681213244,-3.681213244,-3.681213244,-3.681213244,14.7140507,-3.681213244,-3.681213244,-3.681213244,0.13,0,0,0,0,5.05,0,0,0,94.82,6.593729231,0.178378378,5.003946306,1.101175667,0,0,0,0,0,0,0,0,0,0,1,0,0,1,1,3,3
65,1932,44,intact,Wilmington,CA,G,148,8,62.4,15.2,26.4,Good,1972.35,2959.97,1.5007,11.05444201,-3.681213244,-3.681213244,-3.681213244,-3.681213244,14.7140507,-3.681213244,-3.681213244,-3.681213244,0.13,0,0,0,0,5.05,0,0,0,94.82,7.586981004,0.178378378,5.003946306,0.405931666,0,0,0,0,0,0,0,0,0,0,1,0,0,1,1,3,3
65,1932,44,intact,Wilmington,CA,G,148,8,62.4,15.2,26.4,Good,2702.85,4089.03,1.5129,11.05444201,-3.681213244,-3.681213244,-3.681213244,-3.681213244,14.7140507,-3.681213244,-3.681213244,-3.681213244,0.13,0,0,0,0,5.05,0,0,0,94.82,7.902062051,0.178378378,5.003946306,0.414028339,0,0,0,0,0,0,0,0,0,0,1,0,0,1,1,3,3
65,1932,44,intact,Wilmington,CA,G,148,8,62.4,15.2,26.4,Good,3396.83,3326.15,0.9792,11.05444201,-3.681213244,-3.681213244,-3.681213244,-3.681213244,14.7140507,-3.681213244,-3.681213244,-3.681213244,0.13,0,0,0,0,5.05,0,0,0,94.82,8.130597923,0.178378378,5.003946306,-0.021019367,0,0,0,0,0,0,0,0,0,0,1,0,0,1,1,3,3
65,1932,44,intact,Wilmington,CA,G,148,8,62.4,15.2,26.4,Good,5223.07,3631.31,0.6952,11.05444201,-3.681213244,-3.681213244,-3.681213244,-3.681213244,14.7140507,-3.681213244,-3.681213244,-3.681213244,0.13,0,0,0,0,5.05,0,0,0,94.82,8.560840631,0.178378378,5.003946306,-0.363555705,0,0,0,0,0,0,0,0,0,0,1,0,0,1,1,3,3
64,1941,38,intact,Cholanie,CA,F,62,7.5,58,16,41.1,Fair,1826.25,3966.97,2.1722,16.37393845,-2.046742306,-2.046742306,-2.046742306,-2.046742306,-2.046742306,-2.046742306,-2.046742306,-2.046742306,0.001,0,0,0,0,0,0,0,0,99.999,7.510019963,0.662903226,4.143134726,0.775740479,0,0,0,0,0,0,0,0,0,0,0,0,1,1,1,2,2
64,1941,38,intact,Cholanie,CA,F,62,7.5,58,16,41.1,Fair,2629.8,3356.67,1.2764,16.37393845,-2.046742306,-2.046742306,-2.046742306,-2.046742306,-2.046742306,-2.046742306,-2.046742306,-2.046742306,0.001,0,0,0,0,0,0,0,0,99.999,7.874663077,0.662903226,4.143134726,0.244043615,0,0,0,0,0,0,0,0,0,0,0,0,1,1,1,2,2
64,1941,38,intact,Cholanie,CA,F,62,7.5,58,16,41.1,Fair,3177.67,6774.37,2.1319,16.37393845,-2.046742306,-2.046742306,-2.046742306,-2.046742306,-2.046742306,-2.046742306,-2.046742306,-2.046742306,0.001,0,0,0,0,0,0,0,0,99.999,8.063903503,0.662903226,4.143134726,0.757013601,0,0,0,0,0,0,0,0,0,0,0,0,1,1,1,2,2
64,1932,44,intact,Cholanie,CA,F,62,7.5,58,16,41.1,Fair,730.5,4272.12,5.8482,11.05444201,-3.681213244,-3.681213244,-3.681213244,-3.681213244,14.7140507,-3.681213244,-3.681213244,-3.681213244,0.13,0,0,0,0,5.05,0,0,0,94.82,6.593729231,0.662903226,4.143134726,1.766133922,0,0,0,0,0,0,0,0,0,0,0,0,1,1,1,2,2
64,1932,44,intact,Cholanie,CA,F,62,7.5,58,16,41.1,Fair,1972.35,7354.16,3.7286,11.05444201,-3.681213244,-3.681213244,-3.681213244,-3.681213244,14.7140507,-3.681213244,-3.681213244,-3.681213244,0.13,0,0,0,0,5.05,0,0,0,94.82,7.586981004,0.662903226,4.143134726,1.316032828,0,0,0,0,0,0,0,0,0,0,0,0,1,1,1,2,2
64,1932,44,intact,Cholanie,CA,F,62,7.5,58,16,41.1,Fair,2702.85,9032.49,3.3418,11.05444201,-3.681213244,-3.681213244,-3.681213244,-3.681213244,14.7140507,-3.681213244,-3.681213244,-3.681213244,0.13,0,0,0,0,5.05,0,0,0,94.82,7.902062051,0.662903226,4.143134726,1.206509584,0,0,0,0,0,0,0,0,0,0,0,0,1,1,1,2,2
66,1941,38,intact,Phoenix,AZ,F,232,8,69.7,7.8,16.5,Fair,1826.25,3448.21,1.8881,16.37393845,-2.046742306,-2.046742306,-2.046742306,-2.046742306,-2.046742306,-2.046742306,-2.046742306,-2.046742306,0.001,0,0,0,0,0,0,0,0,99.999,7.510019963,0.07112069,5.451038454,0.635571032,0,0,0,0,0,0,0,0,0,1,0,0,0,1,1,2,2
66,1941,38,intact,Phoenix,AZ,F,232,8,69.7,7.8,16.5,Fair,2629.8,3844.91,1.4621,16.37393845,-2.046742306,-2.046742306,-2.046742306,-2.046742306,-2.046742306,-2.046742306,-2.046742306,-2.046742306,0.001,0,0,0,0,0,0,0,0,99.999,7.874663077,0.07112069,5.451038454,0.379873758,0,0,0,0,0,0,0,0,0,1,0,0,0,1,1,2,2
66,1941,38,intact,Phoenix,AZ,F,232,8,69.7,7.8,16.5,Fair,3177.67,3905.94,1.2292,16.37393845,-2.046742306,-2.046742306,-2.046742306,-2.046742306,-2.046742306,-2.046742306,-2.046742306,-2.046742306,0.001,0,0,0,0,0,0,0,0,99.999,8.063903503,0.07112069,5.451038454,0.206363551,0,0,0,0,0,0,0,0,0,1,0,0,0,1,1,2,2
66,1941,38,intact,Phoenix,AZ,F,232,8,69.7,7.8,16.5,Fair,4017.75,5004.49,1.2456,16.37393845,-2.046742306,-2.046742306,-2.046742306,-2.046742306,-2.046742306,-2.046742306,-2.046742306,-2.046742306,0.001,0,0,0,0,0,0,0,0,99.999,8.298477323,0.07112069,5.451038454,0.219617342,0,0,0,0,0,0,0,0,0,1,0,0,0,1,1,2,2
66,1932,44,intact,Phoenix,AZ,F,232,8,69.7,7.8,16.5,Fair,730.5,2349.67,3.2165,11.05444201,-3.681213244,-3.681213244,-3.681213244,-3.681213244,14.7140507,-3.681213244,-3.681213244,-3.681213244,0.13,0,0,0,0,5.05,0,0,0,94.82,6.593729231,0.07112069,5.451038454,1.168293812,0,0,0,0,0,0,0,0,0,1,0,0,0,1,1,2,2
66,1932,44,intact,Phoenix,AZ,F,232,8,69.7,7.8,16.5,Fair,1972.35,4241.61,2.1505,11.05444201,-3.681213244,-3.681213244,-3.681213244,-3.681213244,14.7140507,-3.681213244,-3.681213244,-3.681213244,0.13,0,0,0,0,5.05,0,0,0,94.82,7.586981004,0.07112069,5.451038454,0.765700373,0,0,0,0,0,0,0,0,0,1,0,0,0,1,1,2,2
66,1932,44,intact,Phoenix,AZ,F,232,8,69.7,7.8,16.5,Fair,2702.85,3966.97,1.4677,11.05444201,-3.681213244,-3.681213244,-3.681213244,-3.681213244,14.7140507,-3.681213244,-3.681213244,-3.681213244,0.13,0,0,0,0,5.05,0,0,0,94.82,7.902062051,0.07112069,5.451038454,0.38369655,0,0,0,0,0,0,0,0,0,1,0,0,0,1,1,2,2
66,1932,44,intact,Phoenix,AZ,F,232,8,69.7,7.8,16.5,Fair,3396.83,5584.28,1.644,11.05444201,-3.681213244,-3.681213244,-3.681213244,-3.681213244,14.7140507,-3.681213244,-3.681213244,-3.681213244,0.13,0,0,0,0,5.05,0,0,0,94.82,8.130597923,0.07112069,5.451038454,0.497132297,0,0,0,0,0,0,0,0,0,1,0,0,0,1,1,2,2
70,1941,38,intact,Buttonwillo,CA,F,278,9.4,65,6,24.7,Fair,1826.25,1891.94,1.036,16.37393845,-2.046742306,-2.046742306,-2.046742306,-2.046742306,-2.046742306,-2.046742306,-2.046742306,-2.046742306,0.001,0,0,0,0,0,0,0,0,99.999,7.510019963,0.088848921,5.631211782,0.035367144,0,1,0,0,0,0,0,0,0,0,0,0,0,1,1,2,2
70,1941,38,intact,Buttonwillo,CA,F,278,9.4,65,6,24.7,Fair,2629.8,5553.76,2.1119,16.37393845,-2.046742306,-2.046742306,-2.046742306,-2.046742306,-2.046742306,-2.046742306,-2.046742306,-2.046742306,0.001,0,0,0,0,0,0,0,0,99.999,7.874663077,0.088848921,5.631211782,0.747588016,0,1,0,0,0,0,0,0,0,0,0,0,0,1,1,2,2
70,1941,38,intact,Buttonwillo,CA,F,278,9.4,65,6,24.7,Fair,3177.67,5675.82,1.7862,16.37393845,-2.046742306,-2.046742306,-2.046742306,-2.046742306,-2.046742306,-2.046742306,-2.046742306,-2.046742306,0.001,0,0,0,0,0,0,0,0,99.999,8.063903503,0.088848921,5.631211782,0.580090458,0,1,0,0,0,0,0,0,0,0,0,0,0,1,1,2,2
58,1941,38,intact,New Orleans,LA,VP,712,4.8,69.3,57.4,57.8,Poor,1826.25,1891.94,1.036,16.37393845,-2.046742306,-2.046742306,-2.046742306,-2.046742306,-2.046742306,-2.046742306,-2.046742306,-2.046742306,0.001,0,0,0,0,0,0,0,0,99.999,7.510019963,0.081179775,6.56948142,0.035367144,0,0,0,0,0,1,0,0,0,0,0,0,0,1,0,0,1
58,1941,38,intact,New Orleans,LA,VP,712,4.8,69.3,57.4,57.8,Poor,2629.8,2227.61,0.8471,16.37393845,-2.046742306,-2.046742306,-2.046742306,-2.046742306,-2.046742306,-2.046742306,-2.046742306,-2.046742306,0.001,0,0,0,0,0,0,0,0,99.999,7.874663077,0.081179775,6.56948142,-0.165936528,0,0,0,0,0,1,0,0,0,0,0,0,0,1,0,0,1
58,1941,38,intact,New Orleans,LA,VP,712,4.8,69.3,57.4,57.8,Poor,3177.67,2227.61,0.701,16.37393845,-2.046742306,-2.046742306,-2.046742306,-2.046742306,-2.046742306,-2.046742306,-2.046742306,-2.046742306,0.001,0,0,0,0,0,0,0,0,99.999,8.063903503,0.081179775,6.56948142,-0.355247392,0,0,0,0,0,1,0,0,0,0,0,0,0,1,0,0,1
58,1941,38,intact,New Orleans,LA,VP,712,4.8,69.3,57.4,57.8,Poor,4017.75,4089.03,1.0177,16.37393845,-2.046742306,-2.046742306,-2.046742306,-2.046742306,-2.046742306,-2.046742306,-2.046742306,-2.046742306,0.001,0,0,0,0,0,0,0,0,99.999,8.298477323,0.081179775,6.56948142,0.017545179,0,0,0,0,0,1,0,0,0,0,0,0,0,1,0,0,1
58,1932,44,intact,New Orleans,LA,VP,712,4.8,69.3,57.4,57.8,Poor,730.5,549.27,0.7519,11.05444201,-3.681213244,-3.681213244,-3.681213244,-3.681213244,14.7140507,-3.681213244,-3.681213244,-3.681213244,0.13,0,0,0,0,5.05,0,0,0,94.82,6.593729231,0.081179775,6.56948142,-0.285151943,0,0,0,0,0,1,0,0,0,0,0,0,0,1,0,0,1
58,1932,44,intact,New Orleans,LA,VP,712,4.8,69.3,57.4,57.8,Poor,1972.35,2258.12,1.1449,11.05444201,-3.681213244,-3.681213244,-3.681213244,-3.681213244,14.7140507,-3.681213244,-3.681213244,-3.681213244,0.13,0,0,0,0,5.05,0,0,0,94.82,7.586981004,0.081179775,6.56948142,0.135317297,0,0,0,0,0,1,0,0,0,0,0,0,0,1,0,0,1
58,1932,44,intact,New Orleans,LA,VP,712,4.8,69.3,57.4,57.8,Poor,2702.85,3570.27,1.3209,11.05444201,-3.681213244,-3.681213244,-3.681213244,-3.681213244,14.7140507,-3.681213244,-3.681213244,-3.681213244,0.13,0,0,0,0,5.05,0,0,0,94.82,7.902062051,0.081179775,6.56948142,0.278313322,0,0,0,0,0,1,0,0,0,0,0,0,0,1,0,0,1
58,1932,44,intact,New Orleans,LA,VP,712,4.8,69.3,57.4,57.8,Poor,3396.83,4241.61,1.2487,11.05444201,-3.681213244,-3.681213244,-3.681213244,-3.681213244,14.7140507,-3.681213244,-3.681213244,-3.681213244,0.13,0,0,0,0,5.05,0,0,0,94.82,8.130597923,0.081179775,6.56948142,0.22210301,0,0,0,0,0,1,0,0,0,0,0,0,0,1,0,0,1
58,1932,44,intact,New Orleans,LA,VP,712,4.8,69.3,57.4,57.8,Poor,5223.07,6286.13,1.2035,11.05444201,-3.681213244,-3.681213244,-3.681213244,-3.681213244,14.7140507,-3.681213244,-3.681213244,-3.681213244,0.13,0,0,0,0,5.05,0,0,0,94.82,8.560840631,0.081179775,6.56948142,0.185233978,0,0,0,0,0,1,0,0,0,0,0,0,0,1,0,0,1
60,1941,38,intact,Plymouth,OH,P,218,2.6,49,37,43.4,Poor,1826.25,1739.36,0.9524,16.37393845,-2.046742306,-2.046742306,-2.046742306,-2.046742306,-2.046742306,-2.046742306,-2.046742306,-2.046742306,0.001,0,0,0,0,0,0,0,0,99.999,7.510019963,0.199082569,5.38907173,-0.048770164,0,0,0,0,0,0,1,0,0,0,0,0,0,1,1,1,1
60,1941,38,intact,Plymouth,OH,P,218,2.6,49,37,43.4,Poor,2629.8,3692.34,1.404,16.37393845,-2.046742306,-2.046742306,-2.046742306,-2.046742306,-2.046742306,-2.046742306,-2.046742306,-2.046742306,0.001,0,0,0,0,0,0,0,0,99.999,7.874663077,0.199082569,5.38907173,0.339325306,0,0,0,0,0,0,1,0,0,0,0,0,0,1,1,1,1
60,1941,38,intact,Plymouth,OH,P,218,2.6,49,37,43.4,Poor,3177.67,3661.82,1.1524,16.37393845,-2.046742306,-2.046742306,-2.046742306,-2.046742306,-2.046742306,-2.046742306,-2.046742306,-2.046742306,0.001,0,0,0,0,0,0,0,0,99.999,8.063903503,0.199082569,5.38907173,0.141846724,0,0,0,0,0,0,1,0,0,0,0,0,0,1,1,1,1
60,1941,38,intact,Plymouth,OH,P,218,2.6,49,37,43.4,Poor,4017.75,4607.79,1.1469,16.37393845,-2.046742306,-2.046742306,-2.046742306,-2.046742306,-2.046742306,-2.046742306,-2.046742306,-2.046742306,0.001,0,0,0,0,0,0,0,0,99.999,8.298477323,0.199082569,5.38907173,0.13706265,0,0,0,0,0,0,1,0,0,0,0,0,0,1,1,1,1
60,1932,44,intact,Plymouth,OH,P,218,2.6,49,37,43.4,Poor,730.5,1312.15,1.7962,11.05444201,-3.681213244,-3.681213244,-3.681213244,-3.681213244,14.7140507,-3.681213244,-3.681213244,-3.681213244,0.13,0,0,0,0,5.05,0,0,0,94.82,6.593729231,0.199082569,5.38907173,0.585673322,0,0,0,0,0,0,1,0,0,0,0,0,0,1,1,1,1
60,1932,44,intact,Plymouth,OH,P,218,2.6,49,37,43.4,Poor,1972.35,3539.76,1.7947,11.05444201,-3.681213244,-3.681213244,-3.681213244,-3.681213244,14.7140507,-3.681213244,-3.681213244,-3.681213244,0.13,0,0,0,0,5.05,0,0,0,94.82,7.586981004,0.199082569,5.38907173,0.584837877,0,0,0,0,0,0,1,0,0,0,0,0,0,1,1,1,1
60,1932,44,intact,Plymouth,OH,P,218,2.6,49,37,43.4,Poor,2702.85,884.94,0.3274,11.05444201,-3.681213244,-3.681213244,-3.681213244,-3.681213244,14.7140507,-3.681213244,-3.681213244,-3.681213244,0.13,0,0,0,0,5.05,0,0,0,94.82,7.902062051,0.199082569,5.38907173,-1.116572614,0,0,0,0,0,0,1,0,0,0,0,0,0,1,1,1,1
60,1932,44,intact,Plymouth,OH,P,218,2.6,49,37,43.4,Poor,3396.83,4760.37,1.4014,11.05444201,-3.681213244,-3.681213244,-3.681213244,-3.681213244,14.7140507,-3.681213244,-3.681213244,-3.681213244,0.13,0,0,0,0,5.05,0,0,0,94.82,8.130597923,0.199082569,5.38907173,0.337471737,0,0,0,0,0,0,1,0,0,0,0,0,0,1,1,1,1
60,1932,44,intact,Plymouth,OH,P,218,2.6,49,37,43.4,Poor,5223.07,8361.16,1.6008,11.05444201,-3.681213244,-3.681213244,-3.681213244,-3.681213244,14.7140507,-3.681213244,-3.681213244,-3.681213244,0.13,0,0,0,0,5.05,0,0,0,94.82,8.560840631,0.199082569,5.38907173,0.470503504,0,0,0,0,0,0,1,0,0,0,0,0,0,1,1,1,1
61,1941,38,intact,New Orleans,LA,P,943,6.8,69.3,57.4,30.8,Poor,1826.25,1190.09,0.6517,16.37393845,-2.046742306,-2.046742306,-2.046742306,-2.046742306,-2.046742306,-2.046742306,-2.046742306,-2.046742306,0.001,0,0,0,0,0,0,0,0,99.999,7.510019963,0.032661718,6.850126166,-0.428170946,1,0,0,0,0,0,0,0,0,0,0,0,0,1,0,1,1
61,1941,38,intact,New Orleans,LA,P,943,6.8,69.3,57.4,30.8,Poor,2629.8,1007,0.3829,16.37393845,-2.046742306,-2.046742306,-2.046742306,-2.046742306,-2.046742306,-2.046742306,-2.046742306,-2.046742306,0.001,0,0,0,0,0,0,0,0,99.999,7.874663077,0.032661718,6.850126166,-0.95998142,1,0,0,0,0,0,0,0,0,0,0,0,0,1,0,1,1
61,1941,38,intact,New Orleans,LA,P,943,6.8,69.3,57.4,30.8,Poor,3177.67,1220.61,0.3841,16.37393845,-2.046742306,-2.046742306,-2.046742306,-2.046742306,-2.046742306,-2.046742306,-2.046742306,-2.046742306,0.001,0,0,0,0,0,0,0,0,99.999,8.063903503,0.032661718,6.850126166,-0.956852344,1,0,0,0,0,0,0,0,0,0,0,0,0,1,0,1,1
61,1941,38,intact,New Orleans,LA,P,943,6.8,69.3,57.4,30.8,Poor,4017.75,1403.7,0.3494,16.37393845,-2.046742306,-2.046742306,-2.046742306,-2.046742306,-2.046742306,-2.046742306,-2.046742306,-2.046742306,0.001,0,0,0,0,0,0,0,0,99.999,8.298477323,0.032661718,6.850126166,-1.051537881,1,0,0,0,0,0,0,0,0,0,0,0,0,1,0,1,1
61,1932,44,intact,New Orleans,LA,P,943,6.8,69.3,57.4,30.8,Poor,730.5,244.12,0.3342,11.05444201,-3.681213244,-3.681213244,-3.681213244,-3.681213244,14.7140507,-3.681213244,-3.681213244,-3.681213244,0.13,0,0,0,0,5.05,0,0,0,94.82,6.593729231,0.032661718,6.850126166,-1.096015663,1,0,0,0,0,0,0,0,0,0,0,0,0,1,0,1,1
61,1932,44,intact,New Orleans,LA,P,943,6.8,69.3,57.4,30.8,Poor,1972.35,1007,0.5106,11.05444201,-3.681213244,-3.681213244,-3.681213244,-3.681213244,14.7140507,-3.681213244,-3.681213244,-3.681213244,0.13,0,0,0,0,5.05,0,0,0,94.82,7.586981004,0.032661718,6.850126166,-0.672168774,1,0,0,0,0,0,0,0,0,0,0,0,0,1,0,1,1
61,1932,44,intact,New Orleans,LA,P,943,6.8,69.3,57.4,30.8,Poor,2702.85,1525.76,0.5645,11.05444201,-3.681213244,-3.681213244,-3.681213244,-3.681213244,14.7140507,-3.681213244,-3.681213244,-3.681213244,0.13,0,0,0,0,5.05,0,0,0,94.82,7.902062051,0.032661718,6.850126166,-0.571814895,1,0,0,0,0,0,0,0,0,0,0,0,0,1,0,1,1
61,1932,44,intact,New Orleans,LA,P,943,6.8,69.3,57.4,30.8,Poor,3396.83,1556.27,0.4582,11.05444201,-3.681213244,-3.681213244,-3.681213244,-3.681213244,14.7140507,-3.681213244,-3.681213244,-3.681213244,0.13,0,0,0,0,5.05,0,0,0,94.82,8.130597923,0.032661718,6.850126166,-0.780449509,1,0,0,0,0,0,0,0,0,0,0,0,0,1,0,1,1
61,1932,44,intact,New Orleans,LA,P,943,6.8,69.3,57.4,30.8,Poor,5223.07,2776.88,0.5317,11.05444201,-3.681213244,-3.681213244,-3.681213244,-3.681213244,14.7140507,-3.681213244,-3.681213244,-3.681213244,0.13,0,0,0,0,5.05,0,0,0,94.82,8.560840631,0.032661718,6.850126166,-0.631675858,1,0,0,0,0,0,0,0,0,0,0,0,0,1,0,1,1
51,1932,44,intact,Spindletop,TX,P,190,6.2,69,49,47.4,Very Poor,730.5,1952.97,2.6735,11.05444201,-3.681213244,-3.681213244,-3.681213244,-3.681213244,14.7140507,-3.681213244,-3.681213244,-3.681213244,0.13,0,0,0,0,5.05,0,0,0,94.82,6.593729231,0.249473684,5.252273428,0.983388475,1,0,0,0,0,0,0,0,0,0,0,0,0,1,0,1,0
51,1932,44,intact,Spindletop,TX,P,190,6.2,69,49,47.4,Very Poor,1972.35,4455.21,2.2588,11.05444201,-3.681213244,-3.681213244,-3.681213244,-3.681213244,14.7140507,-3.681213244,-3.681213244,-3.681213244,0.13,0,0,0,0,5.05,0,0,0,94.82,7.586981004,0.249473684,5.252273428,0.814833699,1,0,0,0,0,0,0,0,0,0,0,0,0,1,0,1,0
51,1932,44,intact,Spindletop,TX,P,190,6.2,69,49,47.4,Very Poor,2702.85,3265.12,1.208,11.05444201,-3.681213244,-3.681213244,-3.681213244,-3.681213244,14.7140507,-3.681213244,-3.681213244,-3.681213244,0.13,0,0,0,0,5.05,0,0,0,94.82,7.902062051,0.249473684,5.252273428,0.1889661,1,0,0,0,0,0,0,0,0,0,0,0,0,1,0,1,0
51,1932,44,intact,Spindletop,TX,P,190,6.2,69,49,47.4,Very Poor,5223.07,6011.49,1.1509,11.05444201,-3.681213244,-3.681213244,-3.681213244,-3.681213244,14.7140507,-3.681213244,-3.681213244,-3.681213244,0.13,0,0,0,0,5.05,0,0,0,94.82,8.560840631,0.249473684,5.252273428,0.140544245,1,0,0,0,0,0,0,0,0,0,0,0,0,1,0,1,0
56,1932,44,intact,El Vista,TX,VP,406,7.1,69,49,28.7,Very Poor,730.5,762.88,1.0443,11.05444201,-3.681213244,-3.681213244,-3.681213244,-3.681213244,14.7140507,-3.681213244,-3.681213244,-3.681213244,0.13,0,0,0,0,5.05,0,0,0,94.82,6.593729231,0.070689655,6.008813185,0.043346805,1,0,0,0,0,0,0,0,0,0,0,0,0,1,0,0,0
56,1932,44,intact,El Vista,TX,VP,406,7.1,69,49,28.7,Very Poor,1972.35,2502.24,1.2687,11.05444201,-3.681213244,-3.681213244,-3.681213244,-3.681213244,14.7140507,-3.681213244,-3.681213244,-3.681213244,0.13,0,0,0,0,5.05,0,0,0,94.82,7.586981004,0.070689655,6.008813185,0.237992754,1,0,0,0,0,0,0,0,0,0,0,0,0,1,0,0,0
56,1932,44,intact,El Vista,TX,VP,406,7.1,69,49,28.7,Very Poor,2702.85,5492.73,2.0322,11.05444201,-3.681213244,-3.681213244,-3.681213244,-3.681213244,14.7140507,-3.681213244,-3.681213244,-3.681213244,0.13,0,0,0,0,5.05,0,0,0,94.82,7.902062051,0.070689655,6.008813185,0.70911895,1,0,0,0,0,0,0,0,0,0,0,0,0,1,0,0,0
56,1932,44,intact,El Vista,TX,VP,406,7.1,69,49,28.7,Very Poor,3396.83,7201.58,2.1201,11.05444201,-3.681213244,-3.681213244,-3.681213244,-3.681213244,14.7140507,-3.681213244,-3.681213244,-3.681213244,0.13,0,0,0,0,5.05,0,0,0,94.82,8.130597923,0.070689655,6.008813185,0.751463257,1,0,0,0,0,0,0,0,0,0,0,0,0,1,0,0,0
56,1932,44,intact,El Vista,TX,VP,406,7.1,69,49,28.7,Very Poor,5223.07,5828.4,1.1159,11.05444201,-3.681213244,-3.681213244,-3.681213244,-3.681213244,14.7140507,-3.681213244,-3.681213244,-3.681213244,0.13,0,0,0,0,5.05,0,0,0,94.82,8.560840631,0.070689655,6.008813185,0.109661254,1,0,0,0,0,0,0,0,0,0,0,0,0,1,0,0,0
59,1941,38,intact,Kalamazoo,MI,VP,1660,5.6,49,31,43.6,Very Poor,1826.25,1708.85,0.9357,16.37393845,-2.046742306,-2.046742306,-2.046742306,-2.046742306,-2.046742306,-2.046742306,-2.046742306,-2.046742306,0.001,0,0,0,0,0,0,0,0,99.999,7.510019963,0.02626506,7.41517511,-0.066460367,0,0,0,0,0,1,0,0,0,0,0,0,0,1,1,0,0
59,1941,38,intact,Kalamazoo,MI,VP,1660,5.6,49,31,43.6,Very Poor,2629.8,1769.88,0.673,16.37393845,-2.046742306,-2.046742306,-2.046742306,-2.046742306,-2.046742306,-2.046742306,-2.046742306,-2.046742306,0.001,0,0,0,0,0,0,0,0,99.999,7.874663077,0.02626506,7.41517511,-0.396009949,0,0,0,0,0,1,0,0,0,0,0,0,0,1,1,0,0
59,1941,38,intact,Kalamazoo,MI,VP,1660,5.6,49,31,43.6,Very Poor,3177.67,2563.27,0.8067,16.37393845,-2.046742306,-2.046742306,-2.046742306,-2.046742306,-2.046742306,-2.046742306,-2.046742306,-2.046742306,0.001,0,0,0,0,0,0,0,0,99.999,8.063903503,0.02626506,7.41517511,-0.214803427,0,0,0,0,0,1,0,0,0,0,0,0,0,1,1,0,0
59,1941,38,intact,Kalamazoo,MI,VP,1660,5.6,49,31,43.6,Very Poor,4017.75,2776.88,0.6912,16.37393845,-2.046742306,-2.046742306,-2.046742306,-2.046742306,-2.046742306,-2.046742306,-2.046742306,-2.046742306,0.001,0,0,0,0,0,0,0,0,99.999,8.298477323,0.02626506,7.41517511,-0.369326061,0,0,0,0,0,1,0,0,0,0,0,0,0,1,1,0,0
59,1932,44,intact,Kalamazoo,MI,VP,1660,5.6,49,31,43.6,Very Poor,1972.35,610.3,0.3094,11.05444201,-3.681213244,-3.681213244,-3.681213244,-3.681213244,14.7140507,-3.681213244,-3.681213244,-3.681213244,0.13,0,0,0,0,5.05,0,0,0,94.82,7.586981004,0.02626506,7.41517511,-1.173120341,0,0,0,0,0,1,0,0,0,0,0,0,0,1,1,0,0
59,1932,44,intact,Kalamazoo,MI,VP,1660,5.6,49,31,43.6,Very Poor,2702.85,701.85,0.2597,11.05444201,-3.681213244,-3.681213244,-3.681213244,-3.681213244,14.7140507,-3.681213244,-3.681213244,-3.681213244,0.13,0,0,0,0,5.05,0,0,0,94.82,7.902062051,0.02626506,7.41517511,-1.34822816,0,0,0,0,0,1,0,0,0,0,0,0,0,1,1,0,0
59,1932,44,intact,Kalamazoo,MI,VP,1660,5.6,49,31,43.6,Very Poor,3396.83,854.42,0.2515,11.05444201,-3.681213244,-3.681213244,-3.681213244,-3.681213244,14.7140507,-3.681213244,-3.681213244,-3.681213244,0.13,0,0,0,0,5.05,0,0,0,94.82,8.130597923,0.02626506,7.41517511,-1.380312289,0,0,0,0,0,1,0,0,0,0,0,0,0,1,1,0,0
59,1932,44,intact,Kalamazoo,MI,VP,1660,5.6,49,31,43.6,Very Poor,5223.07,1037.52,0.1986,11.05444201,-3.681213244,-3.681213244,-3.681213244,-3.681213244,14.7140507,-3.681213244,-3.681213244,-3.681213244,0.13,0,0,0,0,5.05,0,0,0,94.82,8.560840631,0.02626506,7.41517511,-1.616462527,0,0,0,0,0,1,0,0,0,0,0,0,0,1,1,0,0
63,1941,38,intact,Charleston,SC,VP,84,6.9,66,45.2,46.7,Very Poor,1826.25,1800.4,0.9858,16.37393845,-2.046742306,-2.046742306,-2.046742306,-2.046742306,-2.046742306,-2.046742306,-2.046742306,-2.046742306,0.001,0,0,0,0,0,0,0,0,99.999,7.510019963,0.555952381,4.442651256,-0.014301785,0,0,0,0,1,0,0,0,0,0,0,0,0,1,0,0,0
63,1941,38,intact,Charleston,SC,VP,84,6.9,66,45.2,46.7,Very Poor,2629.8,1525.76,0.5802,16.37393845,-2.046742306,-2.046742306,-2.046742306,-2.046742306,-2.046742306,-2.046742306,-2.046742306,-2.046742306,0.001,0,0,0,0,0,0,0,0,99.999,7.874663077,0.555952381,4.442651256,-0.544382407,0,0,0,0,1,0,0,0,0,0,0,0,0,1,0,0,0
63,1941,38,intact,Charleston,SC,VP,84,6.9,66,45.2,46.7,Very Poor,3177.67,1647.82,0.5186,16.37393845,-2.046742306,-2.046742306,-2.046742306,-2.046742306,-2.046742306,-2.046742306,-2.046742306,-2.046742306,0.001,0,0,0,0,0,0,0,0,99.999,8.063903503,0.555952381,4.442651256,-0.656622406,0,0,0,0,1,0,0,0,0,0,0,0,0,1,0,0,0
63,1941,38,intact,Charleston,SC,VP,84,6.9,66,45.2,46.7,Very Poor,4017.75,1891.94,0.4709,16.37393845,-2.046742306,-2.046742306,-2.046742306,-2.046742306,-2.046742306,-2.046742306,-2.046742306,-2.046742306,0.001,0,0,0,0,0,0,0,0,99.999,8.298477323,0.555952381,4.442651256,-0.753109522,0,0,0,0,1,0,0,0,0,0,0,0,0,1,0,0,0
63,1932,44,intact,Charleston,SC,VP,84,6.9,66,45.2,46.7,Very Poor,730.5,396.7,0.5431,11.05444201,-3.681213244,-3.681213244,-3.681213244,-3.681213244,14.7140507,-3.681213244,-3.681213244,-3.681213244,0.13,0,0,0,0,5.05,0,0,0,94.82,6.593729231,0.555952381,4.442651256,-0.610461814,0,0,0,0,1,0,0,0,0,0,0,0,0,1,0,0,0
63,1932,44,intact,Charleston,SC,VP,84,6.9,66,45.2,46.7,Very Poor,1972.35,1098.55,0.557,11.05444201,-3.681213244,-3.681213244,-3.681213244,-3.681213244,14.7140507,-3.681213244,-3.681213244,-3.681213244,0.13,0,0,0,0,5.05,0,0,0,94.82,7.586981004,0.555952381,4.442651256,-0.585190039,0,0,0,0,1,0,0,0,0,0,0,0,0,1,0,0,0
63,1932,44,intact,Charleston,SC,VP,84,6.9,66,45.2,46.7,Very Poor,2702.85,1281.64,0.4742,11.05444201,-3.681213244,-3.681213244,-3.681213244,-3.681213244,14.7140507,-3.681213244,-3.681213244,-3.681213244,0.13,0,0,0,0,5.05,0,0,0,94.82,7.902062051,0.555952381,4.442651256,-0.746126105,0,0,0,0,1,0,0,0,0,0,0,0,0,1,0,0,0
63,1932,44,intact,Charleston,SC,VP,84,6.9,66,45.2,46.7,Very Poor,3396.83,1769.88,0.521,11.05444201,-3.681213244,-3.681213244,-3.681213244,-3.681213244,14.7140507,-3.681213244,-3.681213244,-3.681213244,0.13,0,0,0,0,5.05,0,0,0,94.82,8.130597923,0.555952381,4.442651256,-0.652005237,0,0,0,0,1,0,0,0,0,0,0,0,0,1,0,0,0
63,1932,44,intact,Charleston,SC,VP,84,6.9,66,45.2,46.7,Very Poor,5223.07,3051.52,0.5842,11.05444201,-3.681213244,-3.681213244,-3.681213244,-3.681213244,14.7140507,-3.681213244,-3.681213244,-3.681213244,0.13,0,0,0,0,5.05,0,0,0,94.82,8.560840631,0.555952381,4.442651256,-0.537511889,0,0,0,0,1,0,0,0,0,0,0,0,0,1,0,0,0
67,1932,44,intact,Milwaukee,WI,VP,455,7.6,46.1,30.1,11.1,Very Poor,730.5,2258.12,3.0912,11.05444201,-3.681213244,-3.681213244,-3.681213244,-3.681213244,14.7140507,-3.681213244,-3.681213244,-3.681213244,0.13,0,0,0,0,5.05,0,0,0,94.82,6.593729231,0.024395604,6.12249281,1.128559365,0,0,0,0,0,0,0,0,0,0,0,0,0,1,1,0,0
67,1932,44,intact,Milwaukee,WI,VP,455,7.6,46.1,30.1,11.1,Very Poor,1972.35,8361.16,4.2392,11.05444201,-3.681213244,-3.681213244,-3.681213244,-3.681213244,14.7140507,-3.681213244,-3.681213244,-3.681213244,0.13,0,0,0,0,5.05,0,0,0,94.82,7.586981004,0.024395604,6.12249281,1.444374572,0,0,0,0,0,0,0,0,0,0,0,0,0,1,1,0,0
67,1932,44,intact,Milwaukee,WI,VP,455,7.6,46.1,30.1,11.1,Very Poor,2702.85,2288.64,0.8468,11.05444201,-3.681213244,-3.681213244,-3.681213244,-3.681213244,14.7140507,-3.681213244,-3.681213244,-3.681213244,0.13,0,0,0,0,5.05,0,0,0,94.82,7.902062051,0.024395604,6.12249281,-0.16629074,0,0,0,0,0,0,0,0,0,0,0,0,0,1,1,0,0
67,1932,44,intact,Milwaukee,WI,VP,455,7.6,46.1,30.1,11.1,Very Poor,3396.83,8513.73,2.5064,11.05444201,-3.681213244,-3.681213244,-3.681213244,-3.681213244,14.7140507,-3.681213244,-3.681213244,-3.681213244,0.13,0,0,0,0,5.05,0,0,0,94.82,8.130597923,0.024395604,6.12249281,0.918847461,0,0,0,0,0,0,0,0,0,0,0,0,0,1,1,0,0
67,1932,44,intact,Milwaukee,WI,VP,455,7.6,46.1,30.1,11.1,Very Poor,5223.07,5340.15,1.0224,11.05444201,-3.681213244,-3.681213244,-3.681213244,-3.681213244,14.7140507,-3.681213244,-3.681213244,-3.681213244,0.13,0,0,0,0,5.05,0,0,0,94.82,8.560840631,0.024395604,6.12249281,0.022152805,0,0,0,0,0,0,0,0,0,0,0,0,0,1,1,0,0
53,1941,36,intact,Atlanta,GA,G,17790,4.8,61.2,48.3,33.7,Good,1826.25,1098.55,0.6015,2.828979754,2.828979754,4.404515856,1.260365072,2.289983485,-12.10918,5.617072357,4.988463715,-12.10918,0.12,0.12,0.58,0.025,0.07,0,1.95,1.04,0,96.095,7.510019963,0.001894323,9.78644799,-0.508328744,0,1,0,0,0,0,0,0,0,0,0,0,0,1,0,3,3
53,1941,36,intact,Atlanta,GA,G,17790,4.8,61.2,48.3,33.7,Good,2629.8,976.49,0.3713,2.828979754,2.828979754,4.404515856,1.260365072,2.289983485,-12.10918,5.617072357,4.988463715,-12.10918,0.12,0.12,0.58,0.025,0.07,0,1.95,1.04,0,96.095,7.874663077,0.001894323,9.78644799,-0.990744918,0,1,0,0,0,0,0,0,0,0,0,0,0,1,0,3,3
53,1941,36,intact,Atlanta,GA,G,17790,4.8,61.2,48.3,33.7,Good,3177.67,1159.58,0.3649,2.828979754,2.828979754,4.404515856,1.260365072,2.289983485,-12.10918,5.617072357,4.988463715,-12.10918,0.12,0.12,0.58,0.025,0.07,0,1.95,1.04,0,96.095,8.063903503,0.001894323,9.78644799,-1.008131936,0,1,0,0,0,0,0,0,0,0,0,0,0,1,0,3,3
53,1941,36,intact,Atlanta,GA,G,17790,4.8,61.2,48.3,33.7,Good,4017.75,1129.06,0.281,2.828979754,2.828979754,4.404515856,1.260365072,2.289983485,-12.10918,5.617072357,4.988463715,-12.10918,0.12,0.12,0.58,0.025,0.07,0,1.95,1.04,0,96.095,8.298477323,0.001894323,9.78644799,-1.26940061,0,1,0,0,0,0,0,0,0,0,0,0,0,1,0,3,3
55,1941,36,intact,Loch Raven,MD,G,5210,5.8,55.4,42.6,32,Good,1826.25,610.3,0.3342,2.828979754,2.828979754,4.404515856,1.260365072,2.289983485,-12.10918,5.617072357,4.988463715,-12.10918,0.12,0.12,0.58,0.025,0.07,0,1.95,1.04,0,96.095,7.510019963,0.006142035,8.558527055,-1.096015663,0,0,0,0,0,0,0,0,0,0,0,0,1,1,1,3,3
55,1941,36,intact,Loch Raven,MD,G,5210,5.8,55.4,42.6,32,Good,2629.8,732.36,0.2785,2.828979754,2.828979754,4.404515856,1.260365072,2.289983485,-12.10918,5.617072357,4.988463715,-12.10918,0.12,0.12,0.58,0.025,0.07,0,1.95,1.04,0,96.095,7.874663077,0.006142035,8.558527055,-1.27833722,0,0,0,0,0,0,0,0,0,0,0,0,1,1,1,3,3
55,1941,36,intact,Loch Raven,MD,G,5210,5.8,55.4,42.6,32,Good,3177.67,854.42,0.2689,2.828979754,2.828979754,4.404515856,1.260365072,2.289983485,-12.10918,5.617072357,4.988463715,-12.10918,0.12,0.12,0.58,0.025,0.07,0,1.95,1.04,0,96.095,8.063903503,0.006142035,8.558527055,-1.313415716,0,0,0,0,0,0,0,0,0,0,0,0,1,1,1,3,3
55,1941,36,intact,Loch Raven,MD,G,5210,5.8,55.4,42.6,32,Good,4017.75,823.91,0.2051,2.828979754,2.828979754,4.404515856,1.260365072,2.289983485,-12.10918,5.617072357,4.988463715,-12.10918,0.12,0.12,0.58,0.025,0.07,0,1.95,1.04,0,96.095,8.298477323,0.006142035,8.558527055,-1.584257614,0,0,0,0,0,0,0,0,0,0,0,0,1,1,1,3,3
62,1941,36,intact,Meridian,MS,F,6920,4.5,64,53,34.6,Good,1826.25,1068.03,0.5848,2.828979754,2.828979754,4.404515856,1.260365072,2.289983485,-12.10918,5.617072357,4.988463715,-12.10918,0.12,0.12,0.58,0.025,0.07,0,1.95,1.04,0,96.095,7.510019963,0.005,8.842315547,-0.536485371,1,0,0,0,0,0,0,0,0,0,0,0,0,1,0,2,3
