Repository: sk7-dev/corrosion_prediction

File: Dataset/modelling2.csv (part 31 of 44)
site_no,year,material_id,specimen_status,city,state,internal_drainage,resistivity,pH,mean_temp,annual_precipitation,moisture,areation,approximate_days,weight_loss_g,corrosion_rate,C_clr,Si_clr,Mn_clr,S_clr,P_clr,Cr_clr,Ni_clr,Cu_clr,Mo_clr,C,Si,Mn,S,P,Cr,Ni,Cu,Mo,Fe,log_days,moisture_res_index,log_resistivity,log_corrosion_rate,texture_Clay,texture_Clay Loam,texture_Loam,texture_Loamy Sand,texture_Marsh,texture_Muck,texture_Peat,texture_Sand,texture_Sandy Clay Loam,texture_Sandy Loam,texture_Silt Loam,texture_Silty Clay,texture_Silty Clay Loam,iron_type_Wrought,climate_zone_Temperate,internal_drainage_code,areation_code
62,1941,36,intact,Meridian,MS,F,6920,4.5,64,53,34.6,Good,2629.8,1098.55,0.4177,2.828979754,2.828979754,4.404515856,1.260365072,2.289983485,-12.10918,5.617072357,4.988463715,-12.10918,0.12,0.12,0.58,0.025,0.07,0,1.95,1.04,0,96.095,7.874663077,0.005,8.842315547,-0.872991807,1,0,0,0,0,0,0,0,0,0,0,0,0,1,0,2,3
62,1941,36,intact,Meridian,MS,F,6920,4.5,64,53,34.6,Good,3177.67,1403.7,0.4417,2.828979754,2.828979754,4.404515856,1.260365072,2.289983485,-12.10918,5.617072357,4.988463715,-12.10918,0.12,0.12,0.58,0.025,0.07,0,1.95,1.04,0,96.095,8.063903503,0.005,8.842315547,-0.81712436,1,0,0,0,0,0,0,0,0,0,0,0,0,1,0,2,3
62,1941,36,intact,Meridian,MS,F,6920,4.5,64,53,34.6,Good,4017.75,1525.76,0.3798,2.828979754,2.828979754,4.404515856,1.260365072,2.289983485,-12.10918,5.617072357,4.988463715,-12.10918,0.12,0.12,0.58,0.025,0.07,0,1.95,1.04,0,96.095,8.298477323,0.005,8.842315547,-0.968110481,1,0,0,0,0,0,0,0,0,0,0,0,0,1,0,2,3
65,1941,36,intact,Wilmington,CA,G,148,8,62.4,15.2,26.4,Good,1826.25,1190.09,0.6517,2.828979754,2.828979754,4.404515856,1.260365072,2.289983485,-12.10918,5.617072357,4.988463715,-12.10918,0.12,0.12,0.58,0.025,0.07,0,1.95,1.04,0,96.095,7.510019963,0.178378378,5.003946306,-0.428170946,0,0,0,0,0,0,0,0,0,0,1,0,0,1,1,3,3
65,1941,36,intact,Wilmington,CA,G,148,8,62.4,15.2,26.4,Good,2629.8,701.85,0.2669,2.828979754,2.828979754,4.404515856,1.260365072,2.289983485,-12.10918,5.617072357,4.988463715,-12.10918,0.12,0.12,0.58,0.025,0.07,0,1.95,1.04,0,96.095,7.874663077,0.178378378,5.003946306,-1.320881223,0,0,0,0,0,0,0,0,0,0,1,0,0,1,1,3,3
65,1941,36,intact,Wilmington,CA,G,148,8,62.4,15.2,26.4,Good,3177.67,854.42,0.2689,2.828979754,2.828979754,4.404515856,1.260365072,2.289983485,-12.10918,5.617072357,4.988463715,-12.10918,0.12,0.12,0.58,0.025,0.07,0,1.95,1.04,0,96.095,8.063903503,0.178378378,5.003946306,-1.313415716,0,0,0,0,0,0,0,0,0,0,1,0,0,1,1,3,3
65,1941,36,intact,Wilmington,CA,G,148,8,62.4,15.2,26.4,Good,4017.75,1312.15,0.3266,2.828979754,2.828979754,4.404515856,1.260365072,2.289983485,-12.10918,5.617072357,4.988463715,-12.10918,0.12,0.12,0.58,0.025,0.07,0,1.95,1.04,0,96.095,8.298477323,0.178378378,5.003946306,-1.119019098,0,0,0,0,0,0,0,0,0,0,1,0,0,1,1,3,3
64,1941,36,intact,Cholanie,CA,F,62,7.5,58,16,41.1,Fair,1826.25,6225.09,3.4087,2.828979754,2.828979754,4.404515856,1.260365072,2.289983485,-12.10918,5.617072357,4.988463715,-12.10918,0.12,0.12,0.58,0.025,0.07,0,1.95,1.04,0,96.095,7.510019963,0.662903226,4.143134726,1.226330987,0,0,0,0,0,0,0,0,0,0,0,0,1,1,1,2,2
64,1941,36,intact,Cholanie,CA,F,62,7.5,58,16,41.1,Fair,2629.8,3173.58,1.2068,2.828979754,2.828979754,4.404515856,1.260365072,2.289983485,-12.10918,5.617072357,4.988463715,-12.10918,0.12,0.12,0.58,0.025,0.07,0,1.95,1.04,0,96.095,7.874663077,0.662903226,4.143134726,0.187972228,0,0,0,0,0,0,0,0,0,0,0,0,1,1,1,2,2
64,1941,36,intact,Cholanie,CA,F,62,7.5,58,16,41.1,Fair,3177.67,4699.34,1.4789,2.828979754,2.828979754,4.404515856,1.260365072,2.289983485,-12.10918,5.617072357,4.988463715,-12.10918,0.12,0.12,0.58,0.025,0.07,0,1.95,1.04,0,96.095,8.063903503,0.662903226,4.143134726,0.391298568,0,0,0,0,0,0,0,0,0,0,0,0,1,1,1,2,2
64,1941,36,intact,Cholanie,CA,F,62,7.5,58,16,41.1,Fair,4017.75,5980.97,1.4886,2.828979754,2.828979754,4.404515856,1.260365072,2.289983485,-12.10918,5.617072357,4.988463715,-12.10918,0.12,0.12,0.58,0.025,0.07,0,1.95,1.04,0,96.095,8.298477323,0.662903226,4.143134726,0.397836081,0,0,0,0,0,0,0,0,0,0,0,0,1,1,1,2,2
66,1941,36,intact,Phoenix,AZ,F,232,8,69.7,7.8,16.5,Fair,1826.25,4821.4,2.6401,2.828979754,2.828979754,4.404515856,1.260365072,2.289983485,-12.10918,5.617072357,4.988463715,-12.10918,0.12,0.12,0.58,0.025,0.07,0,1.95,1.04,0,96.095,7.510019963,0.07112069,5.451038454,0.970816795,0,0,0,0,0,0,0,0,0,1,0,0,0,1,1,2,2
66,1941,36,intact,Phoenix,AZ,F,232,8,69.7,7.8,16.5,Fair,2629.8,4973.97,1.8914,2.828979754,2.828979754,4.404515856,1.260365072,2.289983485,-12.10918,5.617072357,4.988463715,-12.10918,0.12,0.12,0.58,0.025,0.07,0,1.95,1.04,0,96.095,7.874663077,0.07112069,5.451038454,0.637317296,0,0,0,0,0,0,0,0,0,1,0,0,0,1,1,2,2
66,1941,36,intact,Phoenix,AZ,F,232,8,69.7,7.8,16.5,Fair,3177.67,8696.82,2.7369,2.828979754,2.828979754,4.404515856,1.260365072,2.289983485,-12.10918,5.617072357,4.988463715,-12.10918,0.12,0.12,0.58,0.025,0.07,0,1.95,1.04,0,96.095,8.063903503,0.07112069,5.451038454,1.006825893,0,0,0,0,0,0,0,0,0,1,0,0,0,1,1,2,2
70,1941,36,intact,Buttonwillo,CA,F,278,9.4,65,6,24.7,Fair,1826.25,2105.55,1.1529,2.828979754,2.828979754,4.404515856,1.260365072,2.289983485,-12.10918,5.617072357,4.988463715,-12.10918,0.12,0.12,0.58,0.025,0.07,0,1.95,1.04,0,96.095,7.510019963,0.088848921,5.631211782,0.142280507,0,1,0,0,0,0,0,0,0,0,0,0,0,1,1,2,2
70,1941,36,intact,Buttonwillo,CA,F,278,9.4,65,6,24.7,Fair,2629.8,6957.46,2.6456,2.828979754,2.828979754,4.404515856,1.260365072,2.289983485,-12.10918,5.617072357,4.988463715,-12.10918,0.12,0.12,0.58,0.025,0.07,0,1.95,1.04,0,96.095,7.874663077,0.088848921,5.631211782,0.972897883,0,1,0,0,0,0,0,0,0,0,0,0,0,1,1,2,2
70,1941,36,intact,Buttonwillo,CA,F,278,9.4,65,6,24.7,Fair,3177.67,6408.19,2.0166,2.828979754,2.828979754,4.404515856,1.260365072,2.289983485,-12.10918,5.617072357,4.988463715,-12.10918,0.12,0.12,0.58,0.025,0.07,0,1.95,1.04,0,96.095,8.063903503,0.088848921,5.631211782,0.701412925,0,1,0,0,0,0,0,0,0,0,0,0,0,1,1,2,2
58,1941,36,intact,New Orleans,LA,VP,712,4.8,69.3,57.4,57.8,Poor,1826.25,1037.52,0.5681,2.828979754,2.828979754,4.404515856,1.260365072,2.289983485,-12.10918,5.617072357,4.988463715,-12.10918,0.12,0.12,0.58,0.025,0.07,0,1.95,1.04,0,96.095,7.510019963,0.081179775,6.56948142,-0.565457819,0,0,0,0,0,1,0,0,0,0,0,0,0,1,0,0,1
58,1941,36,intact,New Orleans,LA,VP,712,4.8,69.3,57.4,57.8,Poor,2629.8,1647.82,0.6266,2.828979754,2.828979754,4.404515856,1.260365072,2.289983485,-12.10918,5.617072357,4.988463715,-12.10918,0.12,0.12,0.58,0.025,0.07,0,1.95,1.04,0,96.095,7.874663077,0.081179775,6.56948142,-0.4674469,0,0,0,0,0,1,0,0,0,0,0,0,0,1,0,0,1
58,1941,36,intact,New Orleans,LA,VP,712,4.8,69.3,57.4,57.8,Poor,3177.67,2075.03,0.653,2.828979754,2.828979754,4.404515856,1.260365072,2.289983485,-12.10918,5.617072357,4.988463715,-12.10918,0.12,0.12,0.58,0.025,0.07,0,1.95,1.04,0,96.095,8.063903503,0.081179775,6.56948142,-0.42617815,0,0,0,0,0,1,0,0,0,0,0,0,0,1,0,0,1
58,1941,36,intact,New Orleans,LA,VP,712,4.8,69.3,57.4,57.8,Poor,4017.75,3387.18,0.8431,2.828979754,2.828979754,4.404515856,1.260365072,2.289983485,-12.10918,5.617072357,4.988463715,-12.10918,0.12,0.12,0.58,0.025,0.07,0,1.95,1.04,0,96.095,8.298477323,0.081179775,6.56948142,-0.170669704,0,0,0,0,0,1,0,0,0,0,0,0,0,1,0,0,1
60,1941,36,intact,Plymouth,OH,P,218,2.6,49,37,43.4,Poor,1826.25,1007,0.5514,2.828979754,2.828979754,4.404515856,1.260365072,2.289983485,-12.10918,5.617072357,4.988463715,-12.10918,0.12,0.12,0.58,0.025,0.07,0,1.95,1.04,0,96.095,7.510019963,0.199082569,5.38907173,-0.59529478,0,0,0,0,0,0,1,0,0,0,0,0,0,1,1,1,1
60,1941,36,intact,Plymouth,OH,P,218,2.6,49,37,43.4,Poor,2629.8,2441.21,0.9283,2.828979754,2.828979754,4.404515856,1.260365072,2.289983485,-12.10918,5.617072357,4.988463715,-12.10918,0.12,0.12,0.58,0.025,0.07,0,1.95,1.04,0,96.095,7.874663077,0.199082569,5.38907173,-0.074400323,0,0,0,0,0,0,1,0,0,0,0,0,0,1,1,1,1
60,1941,36,intact,Plymouth,OH,P,218,2.6,49,37,43.4,Poor,3177.67,2502.24,0.7874,2.828979754,2.828979754,4.404515856,1.260365072,2.289983485,-12.10918,5.617072357,4.988463715,-12.10918,0.12,0.12,0.58,0.025,0.07,0,1.95,1.04,0,96.095,8.063903503,0.199082569,5.38907173,-0.2390189,0,0,0,0,0,0,1,0,0,0,0,0,0,1,1,1,1
60,1941,36,intact,Plymouth,OH,P,218,2.6,49,37,43.4,Poor,4017.75,4912.94,1.2228,2.828979754,2.828979754,4.404515856,1.260365072,2.289983485,-12.10918,5.617072357,4.988463715,-12.10918,0.12,0.12,0.58,0.025,0.07,0,1.95,1.04,0,96.095,8.298477323,0.199082569,5.38907173,0.201143311,0,0,0,0,0,0,1,0,0,0,0,0,0,1,1,1,1
61,1941,36,intact,New Orleans,LA,P,943,6.8,69.3,57.4,30.8,Poor,1826.25,793.39,0.4344,2.828979754,2.828979754,4.404515856,1.260365072,2.289983485,-12.10918,5.617072357,4.988463715,-12.10918,0.12,0.12,0.58,0.025,0.07,0,1.95,1.04,0,96.095,7.510019963,0.032661718,6.850126166,-0.83378951,1,0,0,0,0,0,0,0,0,0,0,0,0,1,0,1,1
61,1941,36,intact,New Orleans,LA,P,943,6.8,69.3,57.4,30.8,Poor,2629.8,854.42,0.3249,2.828979754,2.828979754,4.404515856,1.260365072,2.289983485,-12.10918,5.617072357,4.988463715,-12.10918,0.12,0.12,0.58,0.025,0.07,0,1.95,1.04,0,96.095,7.874663077,0.032661718,6.850126166,-1.124237836,1,0,0,0,0,0,0,0,0,0,0,0,0,1,0,1,1
61,1941,36,intact,New Orleans,LA,P,943,6.8,69.3,57.4,30.8,Poor,3177.67,976.49,0.3073,2.828979754,2.828979754,4.404515856,1.260365072,2.289983485,-12.10918,5.617072357,4.988463715,-12.10918,0.12,0.12,0.58,0.025,0.07,0,1.95,1.04,0,96.095,8.063903503,0.032661718,6.850126166,-1.17993081,1,0,0,0,0,0,0,0,0,0,0,0,0,1,0,1,1
61,1941,36,intact,New Orleans,LA,P,943,6.8,69.3,57.4,30.8,Poor,4017.75,1983.49,0.4937,2.828979754,2.828979754,4.404515856,1.260365072,2.289983485,-12.10918,5.617072357,4.988463715,-12.10918,0.12,0.12,0.58,0.025,0.07,0,1.95,1.04,0,96.095,8.298477323,0.032661718,6.850126166,-0.705827234,1,0,0,0,0,0,0,0,0,0,0,0,0,1,0,1,1
56,1941,36,intact,El Vista,TX,VP,406,7.1,69,49,28.7,Very Poor,1826.25,183.09,0.1003,2.828979754,2.828979754,4.404515856,1.260365072,2.289983485,-12.10918,5.617072357,4.988463715,-12.10918,0.12,0.12,0.58,0.025,0.07,0,1.95,1.04,0,96.095,7.510019963,0.070689655,6.008813185,-2.299589584,1,0,0,0,0,0,0,0,0,0,0,0,0,1,0,0,0
56,1941,36,intact,El Vista,TX,VP,406,7.1,69,49,28.7,Very Poor,2629.8,3875.43,1.4737,2.828979754,2.828979754,4.404515856,1.260365072,2.289983485,-12.10918,5.617072357,4.988463715,-12.10918,0.12,0.12,0.58,0.025,0.07,0,1.95,1.04,0,96.095,7.874663077,0.070689655,6.008813185,0.387776245,1,0,0,0,0,0,0,0,0,0,0,0,0,1,0,0,0
56,1941,36,intact,El Vista,TX,VP,406,7.1,69,49,28.7,Very Poor,3177.67,4058.52,1.2772,2.828979754,2.828979754,4.404515856,1.260365072,2.289983485,-12.10918,5.617072357,4.988463715,-12.10918,0.12,0.12,0.58,0.025,0.07,0,1.95,1.04,0,96.095,8.063903503,0.070689655,6.008813185,0.244670182,1,0,0,0,0,0,0,0,0,0,0,0,0,1,0,0,0
56,1941,36,intact,El Vista,TX,VP,406,7.1,69,49,28.7,Very Poor,4017.75,5279.12,1.3139,2.828979754,2.828979754,4.404515856,1.260365072,2.289983485,-12.10918,5.617072357,4.988463715,-12.10918,0.12,0.12,0.58,0.025,0.07,0,1.95,1.04,0,96.095,8.298477323,0.070689655,6.008813185,0.272999814,1,0,0,0,0,0,0,0,0,0,0,0,0,1,0,0,0
59,1941,36,intact,Kalamazoo,MI,VP,1660,5.6,49,31,43.6,Very Poor,1826.25,1403.7,0.7686,2.828979754,2.828979754,4.404515856,1.260365072,2.289983485,-12.10918,5.617072357,4.988463715,-12.10918,0.12,0.12,0.58,0.025,0.07,0,1.95,1.04,0,96.095,7.510019963,0.02626506,7.41517511,-0.263184601,0,0,0,0,0,1,0,0,0,0,0,0,0,1,1,0,0
59,1941,36,intact,Kalamazoo,MI,VP,1660,5.6,49,31,43.6,Very Poor,2629.8,1373.18,0.5222,2.828979754,2.828979754,4.404515856,1.260365072,2.289983485,-12.10918,5.617072357,4.988463715,-12.10918,0.12,0.12,0.58,0.025,0.07,0,1.95,1.04,0,96.095,7.874663077,0.02626506,7.41517511,-0.649704623,0,0,0,0,0,1,0,0,0,0,0,0,0,1,1,0,0
59,1941,36,intact,Kalamazoo,MI,VP,1660,5.6,49,31,43.6,Very Poor,3177.67,2075.03,0.653,2.828979754,2.828979754,4.404515856,1.260365072,2.289983485,-12.10918,5.617072357,4.988463715,-12.10918,0.12,0.12,0.58,0.025,0.07,0,1.95,1.04,0,96.095,8.063903503,0.02626506,7.41517511,-0.42617815,0,0,0,0,0,1,0,0,0,0,0,0,0,1,1,0,0
59,1941,36,intact,Kalamazoo,MI,VP,1660,5.6,49,31,43.6,Very Poor,4017.75,1922.46,0.4785,2.828979754,2.828979754,4.404515856,1.260365072,2.289983485,-12.10918,5.617072357,4.988463715,-12.10918,0.12,0.12,0.58,0.025,0.07,0,1.95,1.04,0,96.095,8.298477323,0.02626506,7.41517511,-0.737099068,0,0,0,0,0,1,0,0,0,0,0,0,0,1,1,0,0
63,1941,36,intact,Charleston,SC,VP,84,6.9,66,45.2,46.7,Very Poor,1826.25,366.18,0.2005,2.828979754,2.828979754,4.404515856,1.260365072,2.289983485,-12.10918,5.617072357,4.988463715,-12.10918,0.12,0.12,0.58,0.025,0.07,0,1.95,1.04,0,96.095,7.510019963,0.555952381,4.442651256,-1.606941032,0,0,0,0,1,0,0,0,0,0,0,0,0,1,0,0,0
63,1941,36,intact,Charleston,SC,VP,84,6.9,66,45.2,46.7,Very Poor,2629.8,1098.55,0.4177,2.828979754,2.828979754,4.404515856,1.260365072,2.289983485,-12.10918,5.617072357,4.988463715,-12.10918,0.12,0.12,0.58,0.025,0.07,0,1.95,1.04,0,96.095,7.874663077,0.555952381,4.442651256,-0.872991807,0,0,0,0,1,0,0,0,0,0,0,0,0,1,0,0,0
63,1941,36,intact,Charleston,SC,VP,84,6.9,66,45.2,46.7,Very Poor,3177.67,549.27,0.1729,2.828979754,2.828979754,4.404515856,1.260365072,2.289983485,-12.10918,5.617072357,4.988463715,-12.10918,0.12,0.12,0.58,0.025,0.07,0,1.95,1.04,0,96.095,8.063903503,0.555952381,4.442651256,-1.755041886,0,0,0,0,1,0,0,0,0,0,0,0,0,1,0,0,0
63,1941,36,intact,Charleston,SC,VP,84,6.9,66,45.2,46.7,Very Poor,4017.75,1769.88,0.4405,2.828979754,2.828979754,4.404515856,1.260365072,2.289983485,-12.10918,5.617072357,4.988463715,-12.10918,0.12,0.12,0.58,0.025,0.07,0,1.95,1.04,0,96.095,8.298477323,0.555952381,4.442651256,-0.819844834,0,0,0,0,1,0,0,0,0,0,0,0,0,1,0,0,0
67,1941,36,intact,Milwaukee,WI,VP,455,7.6,46.1,30.1,11.1,Very Poor,3177.67,8422.19,2.6504,2.828979754,2.828979754,4.404515856,1.260365072,2.289983485,-12.10918,5.617072357,4.988463715,-12.10918,0.12,0.12,0.58,0.025,0.07,0,1.95,1.04,0,96.095,8.063903503,0.024395604,6.12249281,0.974710572,0,0,0,0,0,0,0,0,0,0,0,0,0,1,1,0,0
13,1928,64,intact,Bakersfield,CA,F,290,9.5,64.6,5.6,21.7,Good,2922,4119.55,1.4098,10.40007439,9.649768814,8.202849955,-7.429738042,8.895997055,-7.429738042,-7.429738042,-7.429738042,-7.429738042,3.6,1.7,0.4,0,0.8,0,0,0,0,89.9,7.980023592,0.074827586,5.673323267,0.34344785,0,0,0,0,0,0,0,0,0,1,0,0,0,0,1,2,3
13,1928,64,intact,Bakersfield,CA,F,290,9.5,64.6,5.6,21.7,Good,3725.55,3478.73,0.9337,10.40007439,9.649768814,8.202849955,-7.429738042,8.895997055,-7.429738042,-7.429738042,-7.429738042,-7.429738042,3.6,1.7,0.4,0,0.8,0,0,0,0,89.9,8.222969771,0.074827586,5.673323267,-0.068600091,0,0,0,0,0,0,0,0,0,1,0,0,0,0,1,2,3
24,1928,64,intact,Norwood,MA,G,11400,4.5,50,41,43,Good,986.18,122.06,0.1238,10.40007439,9.649768814,8.202849955,-7.429738042,8.895997055,-7.429738042,-7.429738042,-7.429738042,-7.429738042,3.6,1.7,0.4,0,0.8,0,0,0,0,89.9,6.893838894,0.00377193,9.34145635,-2.089087919,0,0,0,1,0,0,0,0,0,0,0,0,0,0,1,3,3
24,1928,64,intact,Norwood,MA,G,11400,4.5,50,41,43,Good,2228.03,335.67,0.1507,10.40007439,9.649768814,8.202849955,-7.429738042,8.895997055,-7.429738042,-7.429738042,-7.429738042,-7.429738042,3.6,1.7,0.4,0,0.8,0,0,0,0,89.9,7.708873066,0.00377193,9.34145635,-1.892464173,0,0,0,1,0,0,0,0,0,0,0,0,0,0,1,3,3
24,1928,64,intact,Norwood,MA,G,11400,4.5,50,41,43,Good,3871.65,366.18,0.0946,10.40007439,9.649768814,8.202849955,-7.429738042,8.895997055,-7.429738042,-7.429738042,-7.429738042,-7.429738042,3.6,1.7,0.4,0,0.8,0,0,0,0,89.9,8.261436052,0.00377193,9.34145635,-2.358097803,0,0,0,1,0,0,0,0,0,0,0,0,0,0,1,3,3
28,1928,64,intact,San Diego,CA,P,408,6.8,61,40.3,24.6,Very Poor,2045.4,4882.43,2.387,10.40007439,9.649768814,8.202849955,-7.429738042,8.895997055,-7.429738042,-7.429738042,-7.429738042,-7.429738042,3.6,1.7,0.4,0,0.8,0,0,0,0,89.9,7.623348648,0.060294118,6.013715156,0.870037347,0,0,0,1,0,0,0,0,0,0,0,0,0,0,0,1,0
28,1928,64,intact,San Diego,CA,P,408,6.8,61,40.3,24.6,Very Poor,2812.43,7140.55,2.5389,10.40007439,9.649768814,8.202849955,-7.429738042,8.895997055,-7.429738042,-7.429738042,-7.429738042,-7.429738042,3.6,1.7,0.4,0,0.8,0,0,0,0,89.9,7.941804157,0.060294118,6.013715156,0.931730916,0,0,0,1,0,0,0,0,0,0,0,0,0,0,0,1,0
28,1928,64,intact,San Diego,CA,P,408,6.8,61,40.3,24.6,Very Poor,3506.4,11534.73,3.2896,10.40007439,9.649768814,8.202849955,-7.429738042,8.895997055,-7.429738042,-7.429738042,-7.429738042,-7.429738042,3.6,1.7,0.4,0,0.8,0,0,0,0,89.9,8.162345149,0.060294118,6.013715156,1.190765977,0,0,0,1,0,0,0,0,0,0,0,0,0,0,0,1,0
52,1928,64,intact,League City,TX,P,234,8.8,69,47,54.8,Poor,730.5,2593.79,3.5507,10.40007439,9.649768814,8.202849955,-7.429738042,8.895997055,-7.429738042,-7.429738042,-7.429738042,-7.429738042,3.6,1.7,0.4,0,0.8,0,0,0,0,89.9,6.593729231,0.234188034,5.459585514,1.267144767,1,0,0,0,0,0,0,0,0,0,0,0,0,0,0,1,1
52,1928,64,intact,League City,TX,P,234,8.8,69,47,54.8,Poor,1972.35,8940.94,4.5331,10.40007439,9.649768814,8.202849955,-7.429738042,8.895997055,-7.429738042,-7.429738042,-7.429738042,-7.429738042,3.6,1.7,0.4,0,0.8,0,0,0,0,89.9,7.586981004,0.234188034,5.459585514,1.511406032,1,0,0,0,0,0,0,0,0,0,0,0,0,0,0,1,1
52,1928,64,intact,League City,TX,P,234,8.8,69,47,54.8,Poor,2739.38,12145.04,4.4335,10.40007439,9.649768814,8.202849955,-7.429738042,8.895997055,-7.429738042,-7.429738042,-7.429738042,-7.429738042,3.6,1.7,0.4,0,0.8,0,0,0,0,89.9,7.915486896,0.234188034,5.459585514,1.48918934,1,0,0,0,0,0,0,0,0,0,0,0,0,0,0,1,1
54,1928,64,intact,Cincinnati,OH,P,886,7,53.2,38.6,26.1,Fair,693.98,335.67,0.4837,10.40007439,9.649768814,8.202849955,-7.429738042,8.895997055,-7.429738042,-7.429738042,-7.429738042,-7.429738042,3.6,1.7,0.4,0,0.8,0,0,0,0,89.9,6.542443142,0.029458239,6.787844982,-0.726290399,1,0,0,0,0,0,0,0,0,0,0,0,0,0,1,1,2
54,1928,64,intact,Cincinnati,OH,P,886,7,53.2,38.6,26.1,Fair,1899.3,671.33,0.3535,10.40007439,9.649768814,8.202849955,-7.429738042,8.895997055,-7.429738042,-7.429738042,-7.429738042,-7.429738042,3.6,1.7,0.4,0,0.8,0,0,0,0,89.9,7.549240676,0.029458239,6.787844982,-1.039871794,1,0,0,0,0,0,0,0,0,0,0,0,0,0,1,1,2
54,1928,64,intact,Cincinnati,OH,P,886,7,53.2,38.6,26.1,Fair,2666.32,1098.55,0.412,10.40007439,9.649768814,8.202849955,-7.429738042,8.895997055,-7.429738042,-7.429738042,-7.429738042,-7.429738042,3.6,1.7,0.4,0,0.8,0,0,0,0,89.9,7.888454524,0.029458239,6.787844982,-0.88673193,1,0,0,0,0,0,0,0,0,0,0,0,0,0,1,1,2
101,1928,64,intact,Grand Junction,CO,F,261,7.3,52,8.8,30,Poor,693.98,1952.97,2.8142,10.40007439,9.649768814,8.202849955,-7.429738042,8.895997055,-7.429738042,-7.429738042,-7.429738042,-7.429738042,3.6,1.7,0.4,0,0.8,0,0,0,0,89.9,6.542443142,0.114942529,5.568344504,1.034678029,0,0,0,0,0,0,0,0,0,0,0,0,1,0,1,2,1
101,1928,64,intact,Grand Junction,CO,F,261,7.3,52,8.8,30,Poor,1497.52,2502.24,1.6709,10.40007439,9.649768814,8.202849955,-7.429738042,8.895997055,-7.429738042,-7.429738042,-7.429738042,-7.429738042,3.6,1.7,0.4,0,0.8,0,0,0,0,89.9,7.311565685,0.114942529,5.568344504,0.513362403,0,0,0,0,0,0,0,0,0,0,0,0,1,0,1,2,1
101,1928,64,intact,Grand Junction,CO,F,261,7.3,52,8.8,30,Poor,3396.83,3112.55,0.9163,10.40007439,9.649768814,8.202849955,-7.429738042,8.895997055,-7.429738042,-7.429738042,-7.429738042,-7.429738042,3.6,1.7,0.4,0,0.8,0,0,0,0,89.9,8.130597923,0.114942529,5.568344504,-0.087411457,0,0,0,0,0,0,0,0,0,0,0,0,1,0,1,2,1
102,1928,64,intact,Grand Junction,CO,F,103,7.3,52,8.8,20.4,Poor,693.98,1678.33,2.4184,10.40007439,9.649768814,8.202849955,-7.429738042,8.895997055,-7.429738042,-7.429738042,-7.429738042,-7.429738042,3.6,1.7,0.4,0,0.8,0,0,0,0,89.9,6.542443142,0.198058252,4.644390899,0.883106164,0,0,0,0,0,0,0,0,0,0,0,0,1,0,1,2,1
102,1928,64,intact,Grand Junction,CO,F,103,7.3,52,8.8,20.4,Poor,1497.52,4394.18,2.9343,10.40007439,9.649768814,8.202849955,-7.429738042,8.895997055,-7.429738042,-7.429738042,-7.429738042,-7.429738042,3.6,1.7,0.4,0,0.8,0,0,0,0,89.9,7.311565685,0.198058252,4.644390899,1.076468924,0,0,0,0,0,0,0,0,0,0,0,0,1,0,1,2,1
102,1928,64,intact,Grand Junction,CO,F,103,7.3,52,8.8,20.4,Poor,3396.83,7842.4,2.3087,10.40007439,9.649768814,8.202849955,-7.429738042,8.895997055,-7.429738042,-7.429738042,-7.429738042,-7.429738042,3.6,1.7,0.4,0,0.8,0,0,0,0,89.9,8.130597923,0.198058252,4.644390899,0.836684596,0,0,0,0,0,0,0,0,0,0,0,0,1,0,1,2,1
103,1928,64,intact,Grand Junction,CO,F,81,7.3,52,8.8,30.6,Poor,693.98,4180.58,6.0241,10.40007439,9.649768814,8.202849955,-7.429738042,8.895997055,-7.429738042,-7.429738042,-7.429738042,-7.429738042,3.6,1.7,0.4,0,0.8,0,0,0,0,89.9,6.542443142,0.377777778,4.406719247,1.795768091,0,0,0,0,0,0,0,0,0,0,0,0,1,0,1,2,1
103,1928,64,intact,Grand Junction,CO,F,81,7.3,52,8.8,30.6,Poor,1497.52,13060.49,8.7214,10.40007439,9.649768814,8.202849955,-7.429738042,8.895997055,-7.429738042,-7.429738042,-7.429738042,-7.429738042,3.6,1.7,0.4,0,0.8,0,0,0,0,89.9,7.311565685,0.377777778,4.406719247,2.165779775,0,0,0,0,0,0,0,0,0,0,0,0,1,0,1,2,1
103,1928,64,intact,Grand Junction,CO,F,81,7.3,52,8.8,30.6,Poor,3396.83,17881.89,5.2643,10.40007439,9.649768814,8.202849955,-7.429738042,8.895997055,-7.429738042,-7.429738042,-7.429738042,-7.429738042,3.6,1.7,0.4,0,0.8,0,0,0,0,89.9,8.130597923,0.377777778,4.406719247,1.660948183,0,0,0,0,0,0,0,0,0,0,0,0,1,0,1,2,1
104,1928,64,intact,Charlotte,NC,G,8500,4.6,60.2,46.1,34.1,Poor,693.98,823.91,1.1872,10.40007439,9.649768814,8.202849955,-7.429738042,8.895997055,-7.429738042,-7.429738042,-7.429738042,-7.429738042,3.6,1.7,0.4,0,0.8,0,0,0,0,89.9,6.542443142,0.004011765,9.047939083,0.171597593,1,0,0,0,0,0,0,0,0,0,0,0,0,0,0,3,1
104,1928,64,intact,Charlotte,NC,G,8500,4.6,60.2,46.1,34.1,Poor,1497.52,1251.12,0.8355,10.40007439,9.649768814,8.202849955,-7.429738042,8.895997055,-7.429738042,-7.429738042,-7.429738042,-7.429738042,3.6,1.7,0.4,0,0.8,0,0,0,0,89.9,7.311565685,0.004011765,9.047939083,-0.179724931,1,0,0,0,0,0,0,0,0,0,0,0,0,0,0,3,1
104,1928,64,intact,Charlotte,NC,G,8500,4.6,60.2,46.1,34.1,Poor,4273.43,2075.03,0.4856,10.40007439,9.649768814,8.202849955,-7.429738042,8.895997055,-7.429738042,-7.429738042,-7.429738042,-7.429738042,3.6,1.7,0.4,0,0.8,0,0,0,0,89.9,8.360172062,0.004011765,9.047939083,-0.722370039,1,0,0,0,0,0,0,0,0,0,0,0,0,0,0,3,1
105,1928,64,intact,Macon,GA,G,28000,4.8,64.2,44.5,34.2,Good,730.5,1464.73,2.0051,10.40007439,9.649768814,8.202849955,-7.429738042,8.895997055,-7.429738042,-7.429738042,-7.429738042,-7.429738042,3.6,1.7,0.4,0,0.8,0,0,0,0,89.9,6.593729231,0.001221429,10.2399955,0.695693935,0,1,0,0,0,0,0,0,0,0,0,0,0,0,0,3,3
105,1928,64,intact,Macon,GA,G,28000,4.8,64.2,44.5,34.2,Good,1461,1342.67,0.919,10.40007439,9.649768814,8.202849955,-7.429738042,8.895997055,-7.429738042,-7.429738042,-7.429738042,-7.429738042,3.6,1.7,0.4,0,0.8,0,0,0,0,89.9,7.286876412,0.001221429,10.2399955,-0.084469157,0,1,0,0,0,0,0,0,0,0,0,0,0,0,0,3,3
105,1928,64,intact,Macon,GA,G,28000,4.8,64.2,44.5,34.2,Good,4273.43,1373.18,0.3213,10.40007439,9.649768814,8.202849955,-7.429738042,8.895997055,-7.429738042,-7.429738042,-7.429738042,-7.429738042,3.6,1.7,0.4,0,0.8,0,0,0,0,89.9,8.360172062,0.001221429,10.2399955,-1.135380013,0,1,0,0,0,0,0,0,0,0,0,0,0,0,0,3,3
106,1928,64,intact,Salisbury,NC,G,25000,4.8,60,46,38.8,Good,693.98,1403.7,2.0227,10.40007439,9.649768814,8.202849955,-7.429738042,8.895997055,-7.429738042,-7.429738042,-7.429738042,-7.429738042,3.6,1.7,0.4,0,0.8,0,0,0,0,89.9,6.542443142,0.001552,10.1266711,0.704433253,0,1,0,0,0,0,0,0,0,0,0,0,0,0,1,3,3
106,1928,64,intact,Salisbury,NC,G,25000,4.8,60,46,38.8,Good,1497.52,1647.82,1.1004,10.40007439,9.649768814,8.202849955,-7.429738042,8.895997055,-7.429738042,-7.429738042,-7.429738042,-7.429738042,3.6,1.7,0.4,0,0.8,0,0,0,0,89.9,7.311565685,0.001552,10.1266711,0.09567375,0,1,0,0,0,0,0,0,0,0,0,0,0,0,1,3,3
106,1928,64,intact,Salisbury,NC,G,25000,4.8,60,46,38.8,Good,4273.43,2441.21,0.5713,10.40007439,9.649768814,8.202849955,-7.429738042,8.895997055,-7.429738042,-7.429738042,-7.429738042,-7.429738042,3.6,1.7,0.4,0,0.8,0,0,0,0,89.9,8.360172062,0.001552,10.1266711,-0.559840813,0,1,0,0,0,0,0,0,0,0,0,0,0,0,1,3,3
107,1928,64,intact,Raleigh,NC,G,54400,4.8,60.1,46.3,29.6,Good,693.98,732.36,1.0553,10.40007439,9.649768814,8.202849955,-7.429738042,8.895997055,-7.429738042,-7.429738042,-7.429738042,-7.429738042,3.6,1.7,0.4,0,0.8,0,0,0,0,89.9,6.542443142,0.000544118,10.90413782,0.053825087,0,0,0,0,0,0,0,0,0,1,0,0,0,0,0,3,3
107,1928,64,intact,Raleigh,NC,G,54400,4.8,60.1,46.3,29.6,Good,1497.52,1007,0.6724,10.40007439,9.649768814,8.202849955,-7.429738042,8.895997055,-7.429738042,-7.429738042,-7.429738042,-7.429738042,3.6,1.7,0.4,0,0.8,0,0,0,0,89.9,7.311565685,0.000544118,10.90413782,-0.396901877,0,0,0,0,0,0,0,0,0,1,0,0,0,0,0,3,3
107,1928,64,intact,Raleigh,NC,G,54400,4.8,60.1,46.3,29.6,Good,4273.43,945.97,0.2214,10.40007439,9.649768814,8.202849955,-7.429738042,8.895997055,-7.429738042,-7.429738042,-7.429738042,-7.429738042,3.6,1.7,0.4,0,0.8,0,0,0,0,89.9,8.360172062,0.000544118,10.90413782,-1.507784259,0,0,0,0,0,0,0,0,0,1,0,0,0,0,0,3,3
108,1928,64,intact,Atlanta,GA,G,44400,4.9,61.2,48.3,34.3,Good,693.98,1281.64,1.8468,10.40007439,9.649768814,8.202849955,-7.429738042,8.895997055,-7.429738042,-7.429738042,-7.429738042,-7.429738042,3.6,1.7,0.4,0,0.8,0,0,0,0,89.9,6.542443142,0.000772523,10.70101727,0.613454412,0,1,0,0,0,0,0,0,0,0,0,0,0,0,0,3,3
108,1928,64,intact,Atlanta,GA,G,44400,4.9,61.2,48.3,34.3,Good,1461,1525.76,1.0443,10.40007439,9.649768814,8.202849955,-7.429738042,8.895997055,-7.429738042,-7.429738042,-7.429738042,-7.429738042,3.6,1.7,0.4,0,0.8,0,0,0,0,89.9,7.286876412,0.000772523,10.70101727,0.043346805,0,1,0,0,0,0,0,0,0,0,0,0,0,0,0,3,3
108,1928,64,intact,Atlanta,GA,G,44400,4.9,61.2,48.3,34.3,Good,4273.43,1342.67,0.3142,10.40007439,9.649768814,8.202849955,-7.429738042,8.895997055,-7.429738042,-7.429738042,-7.429738042,-7.429738042,3.6,1.7,0.4,0,0.8,0,0,0,0,89.9,8.360172062,0.000772523,10.70101727,-1.157725553,0,1,0,0,0,0,0,0,0,0,0,0,0,0,0,3,3
109,1928,64,intact,Frenso,CA,P,497,8.4,63,9,18.6,Good,693.98,2349.67,3.3858,10.40007439,9.649768814,8.202849955,-7.429738042,8.895997055,-7.429738042,-7.429738042,-7.429738042,-7.429738042,3.6,1.7,0.4,0,0.8,0,0,0,0,89.9,6.542443142,0.037424547,6.210600077,1.219590215,0,0,0,0,0,0,0,0,0,1,0,0,0,0,1,1,3
109,1928,64,intact,Frenso,CA,P,497,8.4,63,9,18.6,Good,1461,5157.06,3.5298,10.40007439,9.649768814,8.202849955,-7.429738042,8.895997055,-7.429738042,-7.429738042,-7.429738042,-7.429738042,3.6,1.7,0.4,0,0.8,0,0,0,0,89.9,7.286876412,0.037424547,6.210600077,1.261241212,0,0,0,0,0,0,0,0,0,1,0,0,0,0,1,1,3
109,1928,64,intact,Frenso,CA,P,497,8.4,63,9,18.6,Good,3360.3,9185.07,2.7334,10.40007439,9.649768814,8.202849955,-7.429738042,8.895997055,-7.429738042,-7.429738042,-7.429738042,-7.429738042,3.6,1.7,0.4,0,0.8,0,0,0,0,89.9,8.119785535,0.037424547,6.210600077,1.005546256,0,0,0,0,0,0,0,0,0,1,0,0,0,0,1,1,3
110,1928,64,intact,Frenso,CA,P,531,10.2,63,9,18.4,Good,693.98,1983.49,2.8581,10.40007439,9.649768814,8.202849955,-7.429738042,8.895997055,-7.429738042,-7.429738042,-7.429738042,-7.429738042,3.6,1.7,0.4,0,0.8,0,0,0,0,89.9,6.542443142,0.034651601,6.276643489,1.050157068,0,0,0,0,0,0,0,0,0,1,0,0,0,0,1,1,3
110,1928,64,intact,Frenso,CA,P,531,10.2,63,9,18.4,Good,1461,2258.12,1.5456,10.40007439,9.649768814,8.202849955,-7.429738042,8.895997055,-7.429738042,-7.429738042,-7.429738042,-7.429738042,3.6,1.7,0.4,0,0.8,0,0,0,0,89.9,7.286876412,0.034651601,6.276643489,0.435412184,0,0,0,0,0,0,0,0,0,1,0,0,0,0,1,1,3
110,1928,64,intact,Frenso,CA,P,531,10.2,63,9,18.4,Good,3360.3,5462.22,1.6255,10.40007439,9.649768814,8.202849955,-7.429738042,8.895997055,-7.429738042,-7.429738042,-7.429738042,-7.429738042,3.6,1.7,0.4,0,0.8,0,0,0,0,89.9,8.119785535,0.034651601,6.276643489,0.485815461,0,0,0,0,0,0,0,0,0,1,0,0,0,0,1,1,3
111,1928,64,intact,Kernell,CA,P,51,7.3,63,9,22.1,Good,584.4,1342.67,2.2975,10.40007439,9.649768814,8.202849955,-7.429738042,8.895997055,-7.429738042,-7.429738042,-7.429738042,-7.429738042,3.6,1.7,0.4,0,0.8,0,0,0,0,89.9,6.37058568,0.433333333,3.951243719,0.831821575,0,0,0,0,0,0,0,0,0,1,0,0,0,0,1,1,3
111,1928,64,intact,Kernell,CA,P,51,7.3,63,9,22.1,Good,1351.42,2685.33,1.987,10.40007439,9.649768814,8.202849955,-7.429738042,8.895997055,-7.429738042,-7.429738042,-7.429738042,-7.429738042,3.6,1.7,0.4,0,0.8,0,0,0,0,89.9,7.20891117,0.433333333,3.951243719,0.686625964,0,0,0,0,0,0,0,0,0,1,0,0,0,0,1,1,3
111,1928,64,intact,Kernell,CA,P,51,7.3,63,9,22.1,Good,3250.72,8147.55,2.5064,10.40007439,9.649768814,8.202849955,-7.429738042,8.895997055,-7.429738042,-7.429738042,-7.429738042,-7.429738042,3.6,1.7,0.4,0,0.8,0,0,0,0,89.9,8.086631789,0.433333333,3.951243719,0.918847461,0,0,0,0,0,0,0,0,0,1,0,0,0,0,1,1,3
112,1928,64,intact,Niland,CA,P,149,7.4,71,2,34.6,Fair,693.98,2807.4,4.0454,10.40007439,9.649768814,8.202849955,-7.429738042,8.895997055,-7.429738042,-7.429738042,-7.429738042,-7.429738042,3.6,1.7,0.4,0,0.8,0,0,0,0,89.9,6.542443142,0.232214765,5.010635294,1.397580433,0,0,0,0,0,0,0,0,0,0,0,1,0,0,1,1,2
112,1928,64,intact,Niland,CA,P,149,7.4,71,2,34.6,Fair,1461,5401.19,3.6969,10.40007439,9.649768814,8.202849955,-7.429738042,8.895997055,-7.429738042,-7.429738042,-7.429738042,-7.429738042,3.6,1.7,0.4,0,0.8,0,0,0,0,89.9,7.286876412,0.232214765,5.010635294,1.307494631,0,0,0,0,0,0,0,0,0,0,0,1,0,0,1,1,2
112,1928,64,intact,Niland,CA,P,149,7.4,71,2,34.6,Fair,2154.97,7476.22,3.4693,10.40007439,9.649768814,8.202849955,-7.429738042,8.895997055,-7.429738042,-7.429738042,-7.429738042,-7.429738042,3.6,1.7,0.4,0,0.8,0,0,0,0,89.9,7.675532081,0.232214765,5.010635294,1.243952845,0,0,0,0,0,0,0,0,0,0,0,1,0,0,1,1,2
113,1928,64,intact,Niland,CA,F,102,7.4,71,2,30.2,Fair,693.98,3966.97,5.7163,10.40007439,9.649768814,8.202849955,-7.429738042,8.895997055,-7.429738042,-7.429738042,-7.429738042,-7.429738042,3.6,1.7,0.4,0,0.8,0,0,0,0,89.9,6.542443142,0.296078431,4.634728988,1.743321743,0,0,0,0,0,0,0,0,0,0,0,1,0,0,1,2,2
113,1928,64,intact,Niland,CA,F,102,7.4,71,2,30.2,Fair,1461,9612.28,6.5792,10.40007439,9.649768814,8.202849955,-7.429738042,8.895997055,-7.429738042,-7.429738042,-7.429738042,-7.429738042,3.6,1.7,0.4,0,0.8,0,0,0,0,89.9,7.286876412,0.296078431,4.634728988,1.883913157,0,0,0,0,0,0,0,0,0,0,0,1,0,0,1,2,2
115,1928,64,intact,Vicksburg,MS,G,3450,6.9,65.6,51.9,25.7,Fair,730.5,671.33,0.919,10.40007439,9.649768814,8.202849955,-7.429738042,8.895997055,-7.429738042,-7.429738042,-7.429738042,-7.429738042,3.6,1.7,0.4,0,0.8,0,0,0,0,89.9,6.593729231,0.007449275,8.146419323,-0.084469157,0,0,0,0,0,0,0,0,0,0,1,0,0,0,0,3,2
115,1928,64,intact,Vicksburg,MS,G,3450,6.9,65.6,51.9,25.7,Fair,1497.52,1129.06,0.754,10.40007439,9.649768814,8.202849955,-7.429738042,8.895997055,-7.429738042,-7.429738042,-7.429738042,-7.429738042,3.6,1.7,0.4,0,0.8,0,0,0,0,89.9,7.311565685,0.007449275,8.146419323,-0.282362911,0,0,0,0,0,0,0,0,0,0,1,0,0,0,0,3,2
115,1928,64,intact,Vicksburg,MS,G,3450,6.9,65.6,51.9,25.7,Fair,4273.43,732.36,0.1714,10.40007439,9.649768814,8.202849955,-7.429738042,8.895997055,-7.429738042,-7.429738042,-7.429738042,-7.429738042,3.6,1.7,0.4,0,0.8,0,0,0,0,89.9,8.360172062,0.007449275,8.146419323,-1.763755273,0,0,0,0,0,0,0,0,0,0,1,0,0,0,0,3,2
116,1928,64,intact,Los Banos,CA,F,320,9.2,63.4,8.1,39.7,Poor,693.98,3143.06,4.529,10.40007439,9.649768814,8.202849955,-7.429738042,8.895997055,-7.429738042,-7.429738042,-7.429738042,-7.429738042,3.6,1.7,0.4,0,0.8,0,0,0,0,89.9,6.542443142,0.1240625,5.771441123,1.510501165,1,0,0,0,0,0,0,0,0,0,0,0,0,0,1,2,1
116,1928,64,intact,Los Banos,CA,F,320,9.2,63.4,8.1,39.7,Poor,1461,6133.55,4.1982,10.40007439,9.649768814,8.202849955,-7.429738042,8.895997055,-7.429738042,-7.429738042,-7.429738042,-7.429738042,3.6,1.7,0.4,0,0.8,0,0,0,0,89.9,7.286876412,0.1240625,5.771441123,1.434655862,1,0,0,0,0,0,0,0,0,0,0,0,0,0,1,2,1
116,1928,64,intact,Los Banos,CA,F,320,9.2,63.4,8.1,39.7,Poor,3396.83,13396.16,3.9437,10.40007439,9.649768814,8.202849955,-7.429738042,8.895997055,-7.429738042,-7.429738042,-7.429738042,-7.429738042,3.6,1.7,0.4,0,0.8,0,0,0,0,89.9,8.130597923,0.1240625,5.771441123,1.372119369,1,0,0,0,0,0,0,0,0,0,0,0,0,0,1,2,1
118,1928,64,intact,Niland,CA,F,273,7.3,71,2,6.1,Fair,693.98,2929.46,4.2212,10.40007439,9.649768814,8.202849955,-7.429738042,8.895997055,-7.429738042,-7.429738042,-7.429738042,-7.429738042,3.6,1.7,0.4,0,0.8,0,0,0,0,89.9,6.542443142,0.022344322,5.613128106,1.440119448,0,0,0,0,0,0,0,1,0,0,0,0,0,0,1,2,2
118,1928,64,intact,Niland,CA,F,273,7.3,71,2,6.1,Fair,1461,5553.76,3.8013,10.40007439,9.649768814,8.202849955,-7.429738042,8.895997055,-7.429738042,-7.429738042,-7.429738042,-7.429738042,3.6,1.7,0.4,0,0.8,0,0,0,0,89.9,7.286876412,0.022344322,5.613128106,1.335343113,0,0,0,0,0,0,0,1,0,0,0,0,0,0,1,2,2
118,1928,64,intact,Niland,CA,F,273,7.3,71,2,6.1,Fair,2154.97,9063.01,4.2056,10.40007439,9.649768814,8.202849955,-7.429738042,8.895997055,-7.429738042,-7.429738042,-7.429738042,-7.429738042,3.6,1.7,0.4,0,0.8,0,0,0,0,89.9,7.675532081,0.022344322,5.613128106,1.436416971,0,0,0,0,0,0,0,1,0,0,0,0,0,0,1,2,2
119,1928,64,intact,Macon,GA,G,10800,4.7,64.2,44.5,24.1,Good,730.5,122.06,0.1671,10.40007439,9.649768814,8.202849955,-7.429738042,8.895997055,-7.429738042,-7.429738042,-7.429738042,-7.429738042,3.6,1.7,0.4,0,0.8,0,0,0,0,89.9,6.593729231,0.002231481,9.287394001,-1.789162843,0,0,0,0,0,0,0,0,0,1,0,0,0,0,0,3,3
119,1928,64,intact,Macon,GA,G,10800,4.7,64.2,44.5,24.1,Good,1461,1403.7,0.9608,10.40007439,9.649768814,8.202849955,-7.429738042,8.895997055,-7.429738042,-7.429738042,-7.429738042,-7.429738042,3.6,1.7,0.4,0,0.8,0,0,0,0,89.9,7.286876412,0.002231481,9.287394001,-0.039989008,0,0,0,0,0,0,0,0,0,1,0,0,0,0,0,3,3
119,1928,64,intact,Macon,GA,G,10800,4.7,64.2,44.5,24.1,Good,4273.43,1800.4,0.4213,10.40007439,9.649768814,8.202849955,-7.429738042,8.895997055,-7.429738042,-7.429738042,-7.429738042,-7.429738042,3.6,1.7,0.4,0,0.8,0,0,0,0,89.9,8.360172062,0.002231481,9.287394001,-0.86441011,0,0,0,0,0,0,0,0,0,1,0,0,0,0,0,3,3
120,1928,64,intact,Pensacola,FL,G,34400,5.7,67.7,57.9,4.4,Good,730.5,793.39,1.0861,10.40007439,9.649768814,8.202849955,-7.429738042,8.895997055,-7.429738042,-7.429738042,-7.429738042,-7.429738042,3.6,1.7,0.4,0,0.8,0,0,0,0,89.9,6.593729231,0.000127907,10.44584091,0.082593298,0,0,0,0,0,0,0,0,1,0,0,0,0,0,0,3,3
120,1928,64,intact,Pensacola,FL,G,34400,5.7,67.7,57.9,4.4,Good,1461,213.61,0.1462,10.40007439,9.649768814,8.202849955,-7.429738042,8.895997055,-7.429738042,-7.429738042,-7.429738042,-7.429738042,3.6,1.7,0.4,0,0.8,0,0,0,0,89.9,7.286876412,0.000127907,10.44584091,-1.922779732,0,0,0,0,0,0,0,0,1,0,0,0,0,0,0,3,3
120,1928,64,intact,Pensacola,FL,G,34400,5.7,67.7,57.9,4.4,Good,4236.9,244.12,0.0576,10.40007439,9.649768814,8.202849955,-7.429738042,8.895997055,-7.429738042,-7.429738042,-7.429738042,-7.429738042,3.6,1.7,0.4,0,0.8,0,0,0,0,89.9,8.351587149,0.000127907,10.44584091,-2.854232711,0,0,0,0,0,0,0,0,1,0,0,0,0,0,0,3,3
121,1928,64,intact,Tampa,FL,G,16400,4.8,71.8,49.4,3,Good,730.5,213.61,0.2924,10.40007439,9.649768814,8.202849955,-7.429738042,8.895997055,-7.429738042,-7.429738042,-7.429738042,-7.429738042,3.6,1.7,0.4,0,0.8,0,0,0,0,89.9,6.593729231,0.000182927,9.705097588,-1.229632551,0,0,0,0,0,0,0,0,1,0,0,0,0,0,0,3,3
121,1928,64,intact,Tampa,FL,G,16400,4.8,71.8,49.4,3,Good,1461,152.58,0.1044,10.40007439,9.649768814,8.202849955,-7.429738042,8.895997055,-7.429738042,-7.429738042,-7.429738042,-7.429738042,3.6,1.7,0.4,0,0.8,0,0,0,0,89.9,7.286876412,0.000182927,9.705097588,-2.259525604,0,0,0,0,0,0,0,0,1,0,0,0,0,0,0,3,3
121,1928,64,intact,Tampa,FL,G,16400,4.8,71.8,49.4,3,Good,4273.43,91.55,0.0214,10.40007439,9.649768814,8.202849955,-7.429738042,8.895997055,-7.429738042,-7.429738042,-7.429738042,-7.429738042,3.6,1.7,0.4,0,0.8,0,0,0,0,89.9,8.360172062,0.000182927,9.705097588,-3.844364357,0,0,0,0,0,0,0,0,1,0,0,0,0,0,0,3,3
122,1928,64,intact,Mendota,CA,F,552,7.4,63,6.4,30,Good,693.98,610.3,0.8794,10.40007439,9.649768814,8.202849955,-7.429738042,8.895997055,-7.429738042,-7.429738042,-7.429738042,-7.429738042,3.6,1.7,0.4,0,0.8,0,0,0,0,89.9,6.542443142,0.054347826,6.315358002,-0.128515422,0,0,1,0,0,0,0,0,0,0,0,0,0,0,1,2,3
122,1928,64,intact,Mendota,CA,F,552,7.4,63,6.4,30,Good,1461,1403.7,0.9608,10.40007439,9.649768814,8.202849955,-7.429738042,8.895997055,-7.429738042,-7.429738042,-7.429738042,-7.429738042,3.6,1.7,0.4,0,0.8,0,0,0,0,89.9,7.286876412,0.054347826,6.315358002,-0.039989008,0,0,1,0,0,0,0,0,0,0,0,0,0,0,1,2,3
122,1928,64,intact,Mendota,CA,F,552,7.4,63,6.4,30,Good,3396.83,1769.88,0.521,10.40007439,9.649768814,8.202849955,-7.429738042,8.895997055,-7.429738042,-7.429738042,-7.429738042,-7.429738042,3.6,1.7,0.4,0,0.8,0,0,0,0,89.9,8.130597923,0.054347826,6.315358002,-0.652005237,0,0,1,0,0,0,0,0,0,0,0,0,0,0,1,2,3
123,1928,64,intact,Shreveport,LA,P,6840,4.1,65.8,43.4,37.6,Poor,730.5,1129.06,1.5456,10.40007439,9.649768814,8.202849955,-7.429738042,8.895997055,-7.429738042,-7.429738042,-7.429738042,-7.429738042,3.6,1.7,0.4,0,0.8,0,0,0,0,89.9,6.593729231,0.005497076,8.830689199,0.435412184,1,0,0,0,0,0,0,0,0,0,0,0,0,0,0,1,1
123,1928,64,intact,Shreveport,LA,P,6840,4.1,65.8,43.4,37.6,Poor,1497.52,1800.4,1.2023,10.40007439,9.649768814,8.202849955,-7.429738042,8.895997055,-7.429738042,-7.429738042,-7.429738042,-7.429738042,3.6,1.7,0.4,0,0.8,0,0,0,0,89.9,7.311565685,0.005497076,8.830689199,0.184236389,1,0,0,0,0,0,0,0,0,0,0,0,0,0,0,1,1
123,1928,64,intact,Shreveport,LA,P,6840,4.1,65.8,43.4,37.6,Poor,4273.43,2685.33,0.6284,10.40007439,9.649768814,8.202849955,-7.429738042,8.895997055,-7.429738042,-7.429738042,-7.429738042,-7.429738042,3.6,1.7,0.4,0,0.8,0,0,0,0,89.9,8.360172062,0.005497076,8.830689199,-0.464578373,1,0,0,0,0,0,0,0,0,0,0,0,0,0,0,1,1
124,1928,64,intact,Troup,TX,P,1160,4.4,66,42.7,36,Poor,328.73,1281.64,3.8988,10.40007439,9.649768814,8.202849955,-7.429738042,8.895997055,-7.429738042,-7.429738042,-7.429738042,-7.429738042,3.6,1.7,0.4,0,0.8,0,0,0,0,89.9,5.795236745,0.031034483,7.057036982,1.360668813,0,1,0,0,0,0,0,0,0,0,0,0,0,0,0,1,1
124,1928,64,intact,Troup,TX,P,1160,4.4,66,42.7,36,Poor,986.18,1739.36,1.7637,10.40007439,9.649768814,8.202849955,-7.429738042,8.895997055,-7.429738042,-7.429738042,-7.429738042,-7.429738042,3.6,1.7,0.4,0,0.8,0,0,0,0,89.9,6.893838894,0.031034483,7.057036982,0.567413875,0,1,0,0,0,0,0,0,0,0,0,0,0,0,0,1,1
124,1928,64,intact,Troup,TX,P,1160,4.4,66,42.7,36,Poor,3835.12,1891.94,0.4933,10.40007439,9.649768814,8.202849955,-7.429738042,8.895997055,-7.429738042,-7.429738042,-7.429738042,-7.429738042,3.6,1.7,0.4,0,0.8,0,0,0,0,89.9,8.251956004,0.031034483,7.057036982,-0.706637771,0,1,0,0,0,0,0,0,0,0,0,0,0,0,0,1,1
125,1928,64,intact,Shreveport,LA,P,5770,3.9,65.8,43.4,37.2,Good,730.5,1617.3,2.214,10.40007439,9.649768814,8.202849955,-7.429738042,8.895997055,-7.429738042,-7.429738042,-7.429738042,-7.429738042,3.6,1.7,0.4,0,0.8,0,0,0,0,89.9,6.593729231,0.00644714,8.660600655,0.794800834,0,0,0,0,0,0,0,0,0,1,0,0,0,0,0,1,3
125,1928,64,intact,Shreveport,LA,P,5770,3.9,65.8,43.4,37.2,Good,1497.52,1952.97,1.3041,10.40007439,9.649768814,8.202849955,-7.429738042,8.895997055,-7.429738042,-7.429738042,-7.429738042,-7.429738042,3.6,1.7,0.4,0,0.8,0,0,0,0,89.9,7.311565685,0.00644714,8.660600655,0.265513148,0,0,0,0,0,0,0,0,0,1,0,0,0,0,0,1,3
125,1928,64,intact,Shreveport,LA,P,5770,3.9,65.8,43.4,37.2,Good,4309.95,2685.33,0.6231,10.40007439,9.649768814,8.202849955,-7.429738042,8.895997055,-7.429738042,-7.429738042,-7.429738042,-7.429738042,3.6,1.7,0.4,0,0.8,0,0,0,0,89.9,8.368681582,0.00644714,8.660600655,-0.473048259,0,0,0,0,0,0,0,0,0,1,0,0,0,0,0,1,3
114,1928,64,intact,El Vista,TX,VP,320,7.1,69,49,35.8,Poor,328.73,488.24,1.4852,10.40007439,9.649768814,8.202849955,-7.429738042,8.895997055,-7.429738042,-7.429738042,-7.429738042,-7.429738042,3.6,1.7,0.4,0,0.8,0,0,0,0,89.9,5.795236745,0.111875,5.771441123,0.395549443,1,0,0,0,0,0,0,0,0,0,0,0,0,0,0,0,1
114,1928,64,intact,El Vista,TX,VP,320,7.1,69,49,35.8,Poor,1095.75,1647.82,1.5038,10.40007439,9.649768814,8.202849955,-7.429738042,8.895997055,-7.429738042,-7.429738042,-7.429738042,-7.429738042,3.6,1.7,0.4,0,0.8,0,0,0,0,89.9,6.999194339,0.111875,5.771441123,0.407995238,1,0,0,0,0,0,0,0,0,0,0,0,0,0,0,0,1
114,1928,64,intact,El Vista,TX,VP,320,7.1,69,49,35.8,Poor,3835.12,4882.43,1.2731,10.40007439,9.649768814,8.202849955,-7.429738042,8.895997055,-7.429738042,-7.429738042,-7.429738042,-7.429738042,3.6,1.7,0.4,0,0.8,0,0,0,0,89.9,8.251956004,0.111875,5.771441123,0.241454871,1,0,0,0,0,0,0,0,0,0,0,0,0,0,0,0,1
117,1928,64,intact,Tranquillity,CA,P,106,8.5,63,8,51.8,Fair,693.98,2807.4,4.0454,10.40007439,9.649768814,8.202849955,-7.429738042,8.895997055,-7.429738042,-7.429738042,-7.429738042,-7.429738042,3.6,1.7,0.4,0,0.8,0,0,0,0,89.9,6.542443142,0.488679245,4.672828834,1.397580433,0,1,0,0,0,0,0,0,0,0,0,0,0,0,1,1,2
117,1928,64,intact,Tranquillity,CA,P,106,8.5,63,8,51.8,Fair,1461,5675.82,3.8849,10.40007439,9.649768814,8.202849955,-7.429738042,8.895997055,-7.429738042,-7.429738042,-7.429738042,-7.429738042,3.6,1.7,0.4,0,0.8,0,0,0,0,89.9,7.286876412,0.488679245,4.672828834,1.357097243,0,1,0,0,0,0,0,0,0,0,0,0,0,0,1,1,2
