Repository: sk7-dev/corrosion_prediction

File: Dataset/modelling2.csv (part 32 of 44)
site_no,year,material_id,specimen_status,city,state,internal_drainage,resistivity,pH,mean_temp,annual_precipitation,moisture,areation,approximate_days,weight_loss_g,corrosion_rate,C_clr,Si_clr,Mn_clr,S_clr,P_clr,Cr_clr,Ni_clr,Cu_clr,Mo_clr,C,Si,Mn,S,P,Cr,Ni,Cu,Mo,Fe,log_days,moisture_res_index,log_resistivity,log_corrosion_rate,texture_Clay,texture_Clay Loam,texture_Loam,texture_Loamy Sand,texture_Marsh,texture_Muck,texture_Peat,texture_Sand,texture_Sandy Clay Loam,texture_Sandy Loam,texture_Silt Loam,texture_Silty Clay,texture_Silty Clay Loam,iron_type_Wrought,climate_zone_Temperate,internal_drainage_code,areation_code
117,1928,64,intact,Tranquillity,CA,P,106,8.5,63,8,51.8,Fair,3396.83,5370.67,1.5811,10.40007439,9.649768814,8.202849955,-7.429738042,8.895997055,-7.429738042,-7.429738042,-7.429738042,-7.429738042,3.6,1.7,0.4,0,0.8,0,0,0,0,89.9,8.130597923,0.488679245,4.672828834,0.458120807,0,1,0,0,0,0,0,0,0,0,0,0,0,0,1,1,2
29,1928,64,intact,New Orleans,LA,VP,1270,4.2,69.3,57.4,34.5,Very Poor,730.5,1586.79,2.1722,10.40007439,9.649768814,8.202849955,-7.429738042,8.895997055,-7.429738042,-7.429738042,-7.429738042,-7.429738042,3.6,1.7,0.4,0,0.8,0,0,0,0,89.9,6.593729231,0.027165354,7.147559271,0.775740479,0,0,0,0,0,1,0,0,0,0,0,0,0,0,0,0,0
29,1928,64,intact,New Orleans,LA,VP,1270,4.2,69.3,57.4,34.5,Very Poor,2191.5,2105.55,0.9608,10.40007439,9.649768814,8.202849955,-7.429738042,8.895997055,-7.429738042,-7.429738042,-7.429738042,-7.429738042,3.6,1.7,0.4,0,0.8,0,0,0,0,89.9,7.69234152,0.027165354,7.147559271,-0.039989008,0,0,0,0,0,1,0,0,0,0,0,0,0,0,0,0,0
29,1928,64,intact,New Orleans,LA,VP,1270,4.2,69.3,57.4,34.5,Very Poor,2922,3722.85,1.2741,10.40007439,9.649768814,8.202849955,-7.429738042,8.895997055,-7.429738042,-7.429738042,-7.429738042,-7.429738042,3.6,1.7,0.4,0,0.8,0,0,0,0,89.9,7.980023592,0.027165354,7.147559271,0.242240047,0,0,0,0,0,1,0,0,0,0,0,0,0,0,0,0,0
29,1928,64,intact,New Orleans,LA,VP,1270,4.2,69.3,57.4,34.5,Very Poor,3652.5,7110.03,1.9466,10.40007439,9.649768814,8.202849955,-7.429738042,8.895997055,-7.429738042,-7.429738042,-7.429738042,-7.429738042,3.6,1.7,0.4,0,0.8,0,0,0,0,89.9,8.203167144,0.027165354,7.147559271,0.666084261,0,0,0,0,0,1,0,0,0,0,0,0,0,0,0,0,0
42,1928,64,intact,Meridian,MS,F,13700,4.7,64,53,34.8,Fair,730.5,1098.55,1.5038,10.40007439,9.649768814,8.202849955,-7.429738042,8.895997055,-7.429738042,-7.429738042,-7.429738042,-7.429738042,3.6,1.7,0.4,0,0.8,0,0,0,0,89.9,6.593729231,0.002540146,9.525224102,0.407995238,1,0,0,0,0,0,0,0,0,0,0,0,0,0,0,2,2
42,1928,64,intact,Meridian,MS,F,13700,4.7,64,53,34.8,Fair,2191.5,2288.64,1.0443,10.40007439,9.649768814,8.202849955,-7.429738042,8.895997055,-7.429738042,-7.429738042,-7.429738042,-7.429738042,3.6,1.7,0.4,0,0.8,0,0,0,0,89.9,7.69234152,0.002540146,9.525224102,0.043346805,1,0,0,0,0,0,0,0,0,0,0,0,0,0,0,2,2
42,1928,64,intact,Meridian,MS,F,13700,4.7,64,53,34.8,Fair,2922,1037.52,0.3551,10.40007439,9.649768814,8.202849955,-7.429738042,8.895997055,-7.429738042,-7.429738042,-7.429738042,-7.429738042,3.6,1.7,0.4,0,0.8,0,0,0,0,89.9,7.980023592,0.002540146,9.525224102,-1.035355839,1,0,0,0,0,0,0,0,0,0,0,0,0,0,0,2,2
42,1928,64,intact,Meridian,MS,F,13700,4.7,64,53,34.8,Fair,3689.03,2136.06,0.579,10.40007439,9.649768814,8.202849955,-7.429738042,8.895997055,-7.429738042,-7.429738042,-7.429738042,-7.429738042,3.6,1.7,0.4,0,0.8,0,0,0,0,89.9,8.21311883,0.002540146,9.525224102,-0.546452801,1,0,0,0,0,0,0,0,0,0,0,0,0,0,0,2,2
43,1928,64,intact,Elizabeth,NJ,VP,60,3.1,52,43,55.4,Very Poor,1022.7,671.33,0.6564,10.40007439,9.649768814,8.202849955,-7.429738042,8.895997055,-7.429738042,-7.429738042,-7.429738042,-7.429738042,3.6,1.7,0.4,0,0.8,0,0,0,0,89.9,6.930201468,0.923333333,4.110873864,-0.42098492,0,0,0,0,1,0,0,0,0,0,0,0,0,0,1,0,0
43,1928,64,intact,Elizabeth,NJ,VP,60,3.1,52,43,55.4,Very Poor,2264.55,1525.76,0.6738,10.40007439,9.649768814,8.202849955,-7.429738042,8.895997055,-7.429738042,-7.429738042,-7.429738042,-7.429738042,3.6,1.7,0.4,0,0.8,0,0,0,0,89.9,7.725131343,0.923333333,4.110873864,-0.394821948,0,0,0,0,1,0,0,0,0,0,0,0,0,0,1,0,0
43,1928,64,intact,Elizabeth,NJ,VP,60,3.1,52,43,55.4,Very Poor,2922,2898.94,0.9921,10.40007439,9.649768814,8.202849955,-7.429738042,8.895997055,-7.429738042,-7.429738042,-7.429738042,-7.429738042,3.6,1.7,0.4,0,0.8,0,0,0,0,89.9,7.980023592,0.923333333,4.110873864,-0.00793137,0,0,0,0,1,0,0,0,0,0,0,0,0,0,1,0,0
1,1922,60,intact,Cleveland,OH,P,1215,7,49.2,33.8,28.6,Poor,365.25,244.12,0.6684,8.6672345,8.247624895,7.082763291,4.908560164,7.136109267,-9.010573029,-9.010573029,-9.010573029,-9.010573029,3.56,2.34,0.73,0.083,0.77,0,0,0,0,92.517,5.900582051,0.023539095,7.103322063,-0.402868482,1,0,0,0,0,0,0,0,0,0,0,0,0,0,1,1,1
1,1922,60,intact,Cleveland,OH,P,1215,7,49.2,33.8,28.6,Poor,1314.9,1037.52,0.789,8.6672345,8.247624895,7.082763291,4.908560164,7.136109267,-9.010573029,-9.010573029,-9.010573029,-9.010573029,3.56,2.34,0.73,0.083,0.77,0,0,0,0,92.517,7.181515896,0.023539095,7.103322063,-0.236988958,1,0,0,0,0,0,0,0,0,0,0,0,0,0,1,1,1
1,1922,60,intact,Cleveland,OH,P,1215,7,49.2,33.8,28.6,Poor,2008.88,1434.21,0.7139,8.6672345,8.247624895,7.082763291,4.908560164,7.136109267,-9.010573029,-9.010573029,-9.010573029,-9.010573029,3.56,2.34,0.73,0.083,0.77,0,0,0,0,92.517,7.605332632,0.023539095,7.103322063,-0.337012382,1,0,0,0,0,0,0,0,0,0,0,0,0,0,1,1,1
1,1922,60,intact,Cleveland,OH,P,1215,7,49.2,33.8,28.6,Poor,2812.43,1830.91,0.651,8.6672345,8.247624895,7.082763291,4.908560164,7.136109267,-9.010573029,-9.010573029,-9.010573029,-9.010573029,3.56,2.34,0.73,0.083,0.77,0,0,0,0,92.517,7.941804157,0.023539095,7.103322063,-0.429245637,1,0,0,0,0,0,0,0,0,0,0,0,0,0,1,1,1
1,1922,60,intact,Cleveland,OH,P,1215,7,49.2,33.8,28.6,Poor,3506.4,3112.55,0.8877,8.6672345,8.247624895,7.082763291,4.908560164,7.136109267,-9.010573029,-9.010573029,-9.010573029,-9.010573029,3.56,2.34,0.73,0.083,0.77,0,0,0,0,92.517,8.162345149,0.023539095,7.103322063,-0.119121431,1,0,0,0,0,0,0,0,0,0,0,0,0,0,1,1,1
1,1922,60,intact,Cleveland,OH,P,1215,7,49.2,33.8,28.6,Poor,4236.9,3875.43,0.9147,8.6672345,8.247624895,7.082763291,4.908560164,7.136109267,-9.010573029,-9.010573029,-9.010573029,-9.010573029,3.56,2.34,0.73,0.083,0.77,0,0,0,0,92.517,8.351587149,0.023539095,7.103322063,-0.089159136,1,0,0,0,0,0,0,0,0,0,0,0,0,0,1,1,1
4,1922,60,intact,Jenkintown,PA,F,6670,5.6,54,40,22.2,Poor,511.35,396.7,0.7758,8.6672345,8.247624895,7.082763291,4.908560164,7.136109267,-9.010573029,-9.010573029,-9.010573029,-9.010573029,3.56,2.34,0.73,0.083,0.77,0,0,0,0,92.517,6.237054287,0.003328336,8.805525053,-0.253860524,0,0,0,0,0,0,0,0,0,0,1,0,0,0,1,2,1
4,1922,60,intact,Jenkintown,PA,F,6670,5.6,54,40,22.2,Poor,1461,1098.55,0.7519,8.6672345,8.247624895,7.082763291,4.908560164,7.136109267,-9.010573029,-9.010573029,-9.010573029,-9.010573029,3.56,2.34,0.73,0.083,0.77,0,0,0,0,92.517,7.286876412,0.003328336,8.805525053,-0.285151943,0,0,0,0,0,0,0,0,0,0,1,0,0,0,1,2,1
4,1922,60,intact,Jenkintown,PA,F,6670,5.6,54,40,22.2,Poor,2228.03,1342.67,0.6026,8.6672345,8.247624895,7.082763291,4.908560164,7.136109267,-9.010573029,-9.010573029,-9.010573029,-9.010573029,3.56,2.34,0.73,0.083,0.77,0,0,0,0,92.517,7.708873066,0.003328336,8.805525053,-0.506501652,0,0,0,0,0,0,0,0,0,0,1,0,0,0,1,2,1
4,1922,60,intact,Jenkintown,PA,F,6670,5.6,54,40,22.2,Poor,2922,1708.85,0.5848,8.6672345,8.247624895,7.082763291,4.908560164,7.136109267,-9.010573029,-9.010573029,-9.010573029,-9.010573029,3.56,2.34,0.73,0.083,0.77,0,0,0,0,92.517,7.980023592,0.003328336,8.805525053,-0.536485371,0,0,0,0,0,0,0,0,0,0,1,0,0,0,1,2,1
4,1922,60,intact,Jenkintown,PA,F,6670,5.6,54,40,22.2,Poor,4383,3112.55,0.7101,8.6672345,8.247624895,7.082763291,4.908560164,7.136109267,-9.010573029,-9.010573029,-9.010573029,-9.010573029,3.56,2.34,0.73,0.083,0.77,0,0,0,0,92.517,8.3854887,0.003328336,8.805525053,-0.342349474,0,0,0,0,0,0,0,0,0,0,1,0,0,0,1,2,1
8,1922,60,intact,Fargo,ND,P,350,7.6,39,24,37,Poor,401.78,244.12,0.6076,8.6672345,8.247624895,7.082763291,4.908560164,7.136109267,-9.010573029,-9.010573029,-9.010573029,-9.010573029,3.56,2.34,0.73,0.083,0.77,0,0,0,0,92.517,5.995904675,0.105714286,5.860786223,-0.498238508,1,0,0,0,0,0,0,0,0,0,0,0,0,0,1,1,1
8,1922,60,intact,Fargo,ND,P,350,7.6,39,24,37,Poor,1387.95,579.79,0.4177,8.6672345,8.247624895,7.082763291,4.908560164,7.136109267,-9.010573029,-9.010573029,-9.010573029,-9.010573029,3.56,2.34,0.73,0.083,0.77,0,0,0,0,92.517,7.235583117,0.105714286,5.860786223,-0.872991807,1,0,0,0,0,0,0,0,0,0,0,0,0,0,1,1,1
8,1922,60,intact,Fargo,ND,P,350,7.6,39,24,37,Poor,2118.45,1037.52,0.4898,8.6672345,8.247624895,7.082763291,4.908560164,7.136109267,-9.010573029,-9.010573029,-9.010573029,-9.010573029,3.56,2.34,0.73,0.083,0.77,0,0,0,0,92.517,7.658439968,0.105714286,5.860786223,-0.713758134,1,0,0,0,0,0,0,0,0,0,0,0,0,0,1,1,1
8,1922,60,intact,Fargo,ND,P,350,7.6,39,24,37,Poor,2812.43,1708.85,0.6076,8.6672345,8.247624895,7.082763291,4.908560164,7.136109267,-9.010573029,-9.010573029,-9.010573029,-9.010573029,3.56,2.34,0.73,0.083,0.77,0,0,0,0,92.517,7.941804157,0.105714286,5.860786223,-0.498238508,1,0,0,0,0,0,0,0,0,0,0,0,0,0,1,1,1
8,1922,60,intact,Fargo,ND,P,350,7.6,39,24,37,Poor,3615.97,2563.27,0.7089,8.6672345,8.247624895,7.082763291,4.908560164,7.136109267,-9.010573029,-9.010573029,-9.010573029,-9.010573029,3.56,2.34,0.73,0.083,0.77,0,0,0,0,92.517,8.193115425,0.105714286,5.860786223,-0.344040806,1,0,0,0,0,0,0,0,0,0,0,0,0,0,1,1,1
8,1922,60,intact,Fargo,ND,P,350,7.6,39,24,37,Poor,4309.95,5126.55,1.1895,8.6672345,8.247624895,7.082763291,4.908560164,7.136109267,-9.010573029,-9.010573029,-9.010573029,-9.010573029,3.56,2.34,0.73,0.083,0.77,0,0,0,0,92.517,8.368681582,0.105714286,5.860786223,0.173533051,1,0,0,0,0,0,0,0,0,0,0,0,0,0,1,1,1
9,1922,60,intact,Sidney,OH,P,2820,6.8,51.2,39,24.8,Fair,365.25,213.61,0.5848,8.6672345,8.247624895,7.082763291,4.908560164,7.136109267,-9.010573029,-9.010573029,-9.010573029,-9.010573029,3.56,2.34,0.73,0.083,0.77,0,0,0,0,92.517,5.900582051,0.008794326,7.944846711,-0.536485371,0,0,0,0,0,0,0,0,0,0,1,0,0,0,1,1,2
9,1922,60,intact,Sidney,OH,P,2820,6.8,51.2,39,24.8,Fair,1278.38,427.21,0.3342,8.6672345,8.247624895,7.082763291,4.908560164,7.136109267,-9.010573029,-9.010573029,-9.010573029,-9.010573029,3.56,2.34,0.73,0.083,0.77,0,0,0,0,92.517,7.15334893,0.008794326,7.944846711,-1.096015663,0,0,0,0,0,0,0,0,0,0,1,0,0,0,1,1,2
9,1922,60,intact,Sidney,OH,P,2820,6.8,51.2,39,24.8,Fair,2008.88,884.94,0.4405,8.6672345,8.247624895,7.082763291,4.908560164,7.136109267,-9.010573029,-9.010573029,-9.010573029,-9.010573029,3.56,2.34,0.73,0.083,0.77,0,0,0,0,92.517,7.605332632,0.008794326,7.944846711,-0.819844834,0,0,0,0,0,0,0,0,0,0,1,0,0,0,1,1,2
9,1922,60,intact,Sidney,OH,P,2820,6.8,51.2,39,24.8,Fair,2812.43,1220.61,0.434,8.6672345,8.247624895,7.082763291,4.908560164,7.136109267,-9.010573029,-9.010573029,-9.010573029,-9.010573029,3.56,2.34,0.73,0.083,0.77,0,0,0,0,92.517,7.941804157,0.008794326,7.944846711,-0.834710745,0,0,0,0,0,0,0,0,0,0,1,0,0,0,1,1,2
9,1922,60,intact,Sidney,OH,P,2820,6.8,51.2,39,24.8,Fair,4200.38,2075.03,0.494,8.6672345,8.247624895,7.082763291,4.908560164,7.136109267,-9.010573029,-9.010573029,-9.010573029,-9.010573029,3.56,2.34,0.73,0.083,0.77,0,0,0,0,92.517,8.342930276,0.008794326,7.944846711,-0.705219762,0,0,0,0,0,0,0,0,0,0,1,0,0,0,1,1,2
9,1922,60,intact,Sidney,OH,P,2820,6.8,51.2,39,24.8,Fair,6172.72,1708.85,0.2768,8.6672345,8.247624895,7.082763291,4.908560164,7.136109267,-9.010573029,-9.010573029,-9.010573029,-9.010573029,3.56,2.34,0.73,0.083,0.77,0,0,0,0,92.517,8.727894863,0.008794326,7.944846711,-1.284460055,0,0,0,0,0,0,0,0,0,0,1,0,0,0,1,1,2
10,1922,60,intact,Middleboro,MA,F,7460,6.6,50,41,13,Fair,474.82,305.15,0.6427,8.6672345,8.247624895,7.082763291,4.908560164,7.136109267,-9.010573029,-9.010573029,-9.010573029,-9.010573029,3.56,2.34,0.73,0.083,0.77,0,0,0,0,92.517,6.162935785,0.001742627,8.917444732,-0.442077227,0,0,0,0,0,0,0,0,0,1,0,0,0,0,1,2,2
10,1922,60,intact,Middleboro,MA,F,7460,6.6,50,41,13,Fair,1461,549.27,0.376,8.6672345,8.247624895,7.082763291,4.908560164,7.136109267,-9.010573029,-9.010573029,-9.010573029,-9.010573029,3.56,2.34,0.73,0.083,0.77,0,0,0,0,92.517,7.286876412,0.001742627,8.917444732,-0.978166136,0,0,0,0,0,0,0,0,0,1,0,0,0,0,1,2,2
10,1922,60,intact,Middleboro,MA,F,7460,6.6,50,41,13,Fair,2228.03,945.97,0.4246,8.6672345,8.247624895,7.082763291,4.908560164,7.136109267,-9.010573029,-9.010573029,-9.010573029,-9.010573029,3.56,2.34,0.73,0.083,0.77,0,0,0,0,92.517,7.708873066,0.001742627,8.917444732,-0.85660773,0,0,0,0,0,0,0,0,0,1,0,0,0,0,1,2,2
10,1922,60,intact,Middleboro,MA,F,7460,6.6,50,41,13,Fair,2885.47,1281.64,0.4442,8.6672345,8.247624895,7.082763291,4.908560164,7.136109267,-9.010573029,-9.010573029,-9.010573029,-9.010573029,3.56,2.34,0.73,0.083,0.77,0,0,0,0,92.517,7.967443077,0.001742627,8.917444732,-0.811480368,0,0,0,0,0,0,0,0,0,1,0,0,0,0,1,2,2
10,1922,60,intact,Middleboro,MA,F,7460,6.6,50,41,13,Fair,4383,1678.33,0.3829,8.6672345,8.247624895,7.082763291,4.908560164,7.136109267,-9.010573029,-9.010573029,-9.010573029,-9.010573029,3.56,2.34,0.73,0.083,0.77,0,0,0,0,92.517,8.3854887,0.001742627,8.917444732,-0.95998142,0,0,0,0,0,0,0,0,0,1,0,0,0,0,1,2,2
13,1922,60,intact,Bakersfield,CA,F,290,9.5,64.6,5.6,21.7,Good,693.98,823.91,1.1872,8.6672345,8.247624895,7.082763291,4.908560164,7.136109267,-9.010573029,-9.010573029,-9.010573029,-9.010573029,3.56,2.34,0.73,0.083,0.77,0,0,0,0,92.517,6.542443142,0.074827586,5.673323267,0.171597593,0,0,0,0,0,0,0,0,0,1,0,0,0,0,1,2,3
13,1922,60,intact,Bakersfield,CA,F,290,9.5,64.6,5.6,21.7,Good,1534.05,854.42,0.557,8.6672345,8.247624895,7.082763291,4.908560164,7.136109267,-9.010573029,-9.010573029,-9.010573029,-9.010573029,3.56,2.34,0.73,0.083,0.77,0,0,0,0,92.517,7.335666576,0.074827586,5.673323267,-0.585190039,0,0,0,0,0,0,0,0,0,1,0,0,0,0,1,2,3
13,1922,60,intact,Bakersfield,CA,F,290,9.5,64.6,5.6,21.7,Good,2154.97,1983.49,0.9204,8.6672345,8.247624895,7.082763291,4.908560164,7.136109267,-9.010573029,-9.010573029,-9.010573029,-9.010573029,3.56,2.34,0.73,0.083,0.77,0,0,0,0,92.517,7.675532081,0.074827586,5.673323267,-0.082946921,0,0,0,0,0,0,0,0,0,1,0,0,0,0,1,2,3
13,1922,60,intact,Bakersfield,CA,F,290,9.5,64.6,5.6,21.7,Good,2922,2746.37,0.9399,8.6672345,8.247624895,7.082763291,4.908560164,7.136109267,-9.010573029,-9.010573029,-9.010573029,-9.010573029,3.56,2.34,0.73,0.083,0.77,0,0,0,0,92.517,7.980023592,0.074827586,5.673323267,-0.061981792,0,0,0,0,0,0,0,0,0,1,0,0,0,0,1,2,3
14,1922,60,intact,St. Paul,MN,F,3520,6.2,44.2,27.2,17.2,Fair,401.78,91.55,0.2279,8.6672345,8.247624895,7.082763291,4.908560164,7.136109267,-9.010573029,-9.010573029,-9.010573029,-9.010573029,3.56,2.34,0.73,0.083,0.77,0,0,0,0,92.517,5.995904675,0.004886364,8.166500319,-1.478848343,0,0,0,0,0,0,0,0,0,1,0,0,0,0,1,2,2
14,1922,60,intact,St. Paul,MN,F,3520,6.2,44.2,27.2,17.2,Fair,1387.95,366.18,0.2638,8.6672345,8.247624895,7.082763291,4.908560164,7.136109267,-9.010573029,-9.010573029,-9.010573029,-9.010573029,3.56,2.34,0.73,0.083,0.77,0,0,0,0,92.517,7.235583117,0.004886364,8.166500319,-1.332564039,0,0,0,0,0,0,0,0,0,1,0,0,0,0,1,2,2
14,1922,60,intact,St. Paul,MN,F,3520,6.2,44.2,27.2,17.2,Fair,2118.45,640.82,0.3025,8.6672345,8.247624895,7.082763291,4.908560164,7.136109267,-9.010573029,-9.010573029,-9.010573029,-9.010573029,3.56,2.34,0.73,0.083,0.77,0,0,0,0,92.517,7.658439968,0.004886364,8.166500319,-1.195674002,0,0,0,0,0,0,0,0,0,1,0,0,0,0,1,2,2
14,1922,60,intact,St. Paul,MN,F,3520,6.2,44.2,27.2,17.2,Fair,2812.43,823.91,0.293,8.6672345,8.247624895,7.082763291,4.908560164,7.136109267,-9.010573029,-9.010573029,-9.010573029,-9.010573029,3.56,2.34,0.73,0.083,0.77,0,0,0,0,92.517,7.941804157,0.004886364,8.166500319,-1.22758267,0,0,0,0,0,0,0,0,0,1,0,0,0,0,1,2,2
14,1922,60,intact,St. Paul,MN,F,3520,6.2,44.2,27.2,17.2,Fair,3615.97,1007,0.2785,8.6672345,8.247624895,7.082763291,4.908560164,7.136109267,-9.010573029,-9.010573029,-9.010573029,-9.010573029,3.56,2.34,0.73,0.083,0.77,0,0,0,0,92.517,8.193115425,0.004886364,8.166500319,-1.27833722,0,0,0,0,0,0,0,0,0,1,0,0,0,0,1,2,2
14,1922,60,intact,St. Paul,MN,F,3520,6.2,44.2,27.2,17.2,Fair,4309.95,1220.61,0.2832,8.6672345,8.247624895,7.082763291,4.908560164,7.136109267,-9.010573029,-9.010573029,-9.010573029,-9.010573029,3.56,2.34,0.73,0.083,0.77,0,0,0,0,92.517,8.368681582,0.004886364,8.166500319,-1.261601917,0,0,0,0,0,0,0,0,0,1,0,0,0,0,1,2,2
17,1922,60,intact,Alexandria,VA,P,5980,4.5,55,42,30.8,Poor,438.3,427.21,0.9747,8.6672345,8.247624895,7.082763291,4.908560164,7.136109267,-9.010573029,-9.010573029,-9.010573029,-9.010573029,3.56,2.34,0.73,0.083,0.77,0,0,0,0,92.517,6.082903607,0.005150502,8.696343057,-0.025625548,1,0,0,0,0,0,0,0,0,0,0,0,0,0,1,1,1
17,1922,60,intact,Alexandria,VA,P,5980,4.5,55,42,30.8,Poor,1387.95,1098.55,0.7915,8.6672345,8.247624895,7.082763291,4.908560164,7.136109267,-9.010573029,-9.010573029,-9.010573029,-9.010573029,3.56,2.34,0.73,0.083,0.77,0,0,0,0,92.517,7.235583117,0.005150502,8.696343057,-0.2338254,1,0,0,0,0,0,0,0,0,0,0,0,0,0,1,1,1
17,1922,60,intact,Alexandria,VA,P,5980,4.5,55,42,30.8,Poor,2154.97,1495.24,0.6939,8.6672345,8.247624895,7.082763291,4.908560164,7.136109267,-9.010573029,-9.010573029,-9.010573029,-9.010573029,3.56,2.34,0.73,0.083,0.77,0,0,0,0,92.517,7.675532081,0.005150502,8.696343057,-0.365427421,1,0,0,0,0,0,0,0,0,0,0,0,0,0,1,1,1
17,1922,60,intact,Alexandria,VA,P,5980,4.5,55,42,30.8,Poor,2812.43,2197.09,0.7812,8.6672345,8.247624895,7.082763291,4.908560164,7.136109267,-9.010573029,-9.010573029,-9.010573029,-9.010573029,3.56,2.34,0.73,0.083,0.77,0,0,0,0,92.517,7.941804157,0.005150502,8.696343057,-0.24692408,1,0,0,0,0,0,0,0,0,0,0,0,0,0,1,1,1
17,1922,60,intact,Alexandria,VA,P,5980,4.5,55,42,30.8,Poor,4309.95,3600.79,0.8355,8.6672345,8.247624895,7.082763291,4.908560164,7.136109267,-9.010573029,-9.010573029,-9.010573029,-9.010573029,3.56,2.34,0.73,0.083,0.77,0,0,0,0,92.517,8.368681582,0.005150502,8.696343057,-0.179724931,1,0,0,0,0,0,0,0,0,0,0,0,0,0,1,1,1
17,1922,60,intact,Alexandria,VA,P,5980,4.5,55,42,30.8,Poor,6209.25,2776.88,0.4472,8.6672345,8.247624895,7.082763291,4.908560164,7.136109267,-9.010573029,-9.010573029,-9.010573029,-9.010573029,3.56,2.34,0.73,0.083,0.77,0,0,0,0,92.517,8.733795395,0.005150502,8.696343057,-0.804749357,1,0,0,0,0,0,0,0,0,0,0,0,0,0,1,1,1
18,1922,60,intact,Omaha,NE,G,1410,7.3,50.6,27.8,28.4,Good,438.3,30.52,0.0696,8.6672345,8.247624895,7.082763291,4.908560164,7.136109267,-9.010573029,-9.010573029,-9.010573029,-9.010573029,3.56,2.34,0.73,0.083,0.77,0,0,0,0,92.517,6.082903607,0.020141844,7.252053952,-2.664990712,0,0,0,0,0,0,0,0,0,0,0,0,1,0,1,3,3
18,1922,60,intact,Omaha,NE,G,1410,7.3,50.6,27.8,28.4,Good,1387.95,183.09,0.1319,8.6672345,8.247624895,7.082763291,4.908560164,7.136109267,-9.010573029,-9.010573029,-9.010573029,-9.010573029,3.56,2.34,0.73,0.083,0.77,0,0,0,0,92.517,7.235583117,0.020141844,7.252053952,-2.025711219,0,0,0,0,0,0,0,0,0,0,0,0,1,0,1,3,3
18,1922,60,intact,Omaha,NE,G,1410,7.3,50.6,27.8,28.4,Good,2118.45,701.85,0.3313,8.6672345,8.247624895,7.082763291,4.908560164,7.136109267,-9.010573029,-9.010573029,-9.010573029,-9.010573029,3.56,2.34,0.73,0.083,0.77,0,0,0,0,92.517,7.658439968,0.020141844,7.252053952,-1.10473097,0,0,0,0,0,0,0,0,0,0,0,0,1,0,1,3,3
18,1922,60,intact,Omaha,NE,G,1410,7.3,50.6,27.8,28.4,Good,2812.43,610.3,0.217,8.6672345,8.247624895,7.082763291,4.908560164,7.136109267,-9.010573029,-9.010573029,-9.010573029,-9.010573029,3.56,2.34,0.73,0.083,0.77,0,0,0,0,92.517,7.941804157,0.020141844,7.252053952,-1.527857925,0,0,0,0,0,0,0,0,0,0,0,0,1,0,1,3,3
18,1922,60,intact,Omaha,NE,G,1410,7.3,50.6,27.8,28.4,Good,3579.45,1068.03,0.2984,8.6672345,8.247624895,7.082763291,4.908560164,7.136109267,-9.010573029,-9.010573029,-9.010573029,-9.010573029,3.56,2.34,0.73,0.083,0.77,0,0,0,0,92.517,8.182964436,0.020141844,7.252053952,-1.209320411,0,0,0,0,0,0,0,0,0,0,0,0,1,0,1,3,3
18,1922,60,intact,Omaha,NE,G,1410,7.3,50.6,27.8,28.4,Good,4273.43,1678.33,0.3927,8.6672345,8.247624895,7.082763291,4.908560164,7.136109267,-9.010573029,-9.010573029,-9.010573029,-9.010573029,3.56,2.34,0.73,0.083,0.77,0,0,0,0,92.517,8.360172062,0.020141844,7.252053952,-0.934709317,0,0,0,0,0,0,0,0,0,0,0,0,1,0,1,3,3
19,1922,60,intact,Des Moines,IA,G,1970,4.6,49.5,32,28.4,Fair,401.78,122.06,0.3038,8.6672345,8.247624895,7.082763291,4.908560164,7.136109267,-9.010573029,-9.010573029,-9.010573029,-9.010573029,3.56,2.34,0.73,0.083,0.77,0,0,0,0,92.517,5.995904675,0.014416244,7.586296307,-1.191385689,0,0,0,0,0,0,0,0,0,0,0,0,1,0,1,3,2
19,1922,60,intact,Des Moines,IA,G,1970,4.6,49.5,32,28.4,Fair,1351.42,427.21,0.3161,8.6672345,8.247624895,7.082763291,4.908560164,7.136109267,-9.010573029,-9.010573029,-9.010573029,-9.010573029,3.56,2.34,0.73,0.083,0.77,0,0,0,0,92.517,7.20891117,0.014416244,7.586296307,-1.15169666,0,0,0,0,0,0,0,0,0,0,0,0,1,0,1,3,2
19,1922,60,intact,Des Moines,IA,G,1970,4.6,49.5,32,28.4,Fair,2081.93,640.82,0.3078,8.6672345,8.247624895,7.082763291,4.908560164,7.136109267,-9.010573029,-9.010573029,-9.010573029,-9.010573029,3.56,2.34,0.73,0.083,0.77,0,0,0,0,92.517,7.641050627,0.014416244,7.586296307,-1.178305058,0,0,0,0,0,0,0,0,0,0,0,0,1,0,1,3,2
19,1922,60,intact,Des Moines,IA,G,1970,4.6,49.5,32,28.4,Fair,2775.9,793.39,0.2858,8.6672345,8.247624895,7.082763291,4.908560164,7.136109267,-9.010573029,-9.010573029,-9.010573029,-9.010573029,3.56,2.34,0.73,0.083,0.77,0,0,0,0,92.517,7.928730298,0.014416244,7.586296307,-1.252463013,0,0,0,0,0,0,0,0,0,0,0,0,1,0,1,3,2
19,1922,60,intact,Des Moines,IA,G,1970,4.6,49.5,32,28.4,Fair,3542.92,793.39,0.2239,8.6672345,8.247624895,7.082763291,4.908560164,7.136109267,-9.010573029,-9.010573029,-9.010573029,-9.010573029,3.56,2.34,0.73,0.083,0.77,0,0,0,0,92.517,8.172706525,0.014416244,7.586296307,-1.496555755,0,0,0,0,0,0,0,0,0,0,0,0,1,0,1,3,2
19,1922,60,intact,Des Moines,IA,G,1970,4.6,49.5,32,28.4,Fair,4236.9,945.97,0.2233,8.6672345,8.247624895,7.082763291,4.908560164,7.136109267,-9.010573029,-9.010573029,-9.010573029,-9.010573029,3.56,2.34,0.73,0.083,0.77,0,0,0,0,92.517,8.351587149,0.014416244,7.586296307,-1.49923912,0,0,0,0,0,0,0,0,0,0,0,0,1,0,1,3,2
20,1922,60,intact,Cleveland,OH,P,2870,7.5,49.2,33.8,22.4,Poor,365.25,213.61,0.5848,8.6672345,8.247624895,7.082763291,4.908560164,7.136109267,-9.010573029,-9.010573029,-9.010573029,-9.010573029,3.56,2.34,0.73,0.083,0.77,0,0,0,0,92.517,5.900582051,0.007804878,7.96241568,-0.536485371,0,0,0,0,0,0,0,0,0,0,0,1,0,0,1,1,1
20,1922,60,intact,Cleveland,OH,P,2870,7.5,49.2,33.8,22.4,Poor,1314.9,549.27,0.4177,8.6672345,8.247624895,7.082763291,4.908560164,7.136109267,-9.010573029,-9.010573029,-9.010573029,-9.010573029,3.56,2.34,0.73,0.083,0.77,0,0,0,0,92.517,7.181515896,0.007804878,7.96241568,-0.872991807,0,0,0,0,0,0,0,0,0,0,0,1,0,0,1,1,1
20,1922,60,intact,Cleveland,OH,P,2870,7.5,49.2,33.8,22.4,Poor,2008.88,976.49,0.4861,8.6672345,8.247624895,7.082763291,4.908560164,7.136109267,-9.010573029,-9.010573029,-9.010573029,-9.010573029,3.56,2.34,0.73,0.083,0.77,0,0,0,0,92.517,7.605332632,0.007804878,7.96241568,-0.721340915,0,0,0,0,0,0,0,0,0,0,0,1,0,0,1,1,1
20,1922,60,intact,Cleveland,OH,P,2870,7.5,49.2,33.8,22.4,Poor,2812.43,1068.03,0.3798,8.6672345,8.247624895,7.082763291,4.908560164,7.136109267,-9.010573029,-9.010573029,-9.010573029,-9.010573029,3.56,2.34,0.73,0.083,0.77,0,0,0,0,92.517,7.941804157,0.007804878,7.96241568,-0.968110481,0,0,0,0,0,0,0,0,0,0,0,1,0,0,1,1,1
20,1922,60,intact,Cleveland,OH,P,2870,7.5,49.2,33.8,22.4,Poor,3506.4,1617.3,0.4612,8.6672345,8.247624895,7.082763291,4.908560164,7.136109267,-9.010573029,-9.010573029,-9.010573029,-9.010573029,3.56,2.34,0.73,0.083,0.77,0,0,0,0,92.517,8.162345149,0.007804878,7.96241568,-0.773923491,0,0,0,0,0,0,0,0,0,0,0,1,0,0,1,1,1
20,1922,60,intact,Cleveland,OH,P,2870,7.5,49.2,33.8,22.4,Poor,4236.9,1891.94,0.4465,8.6672345,8.247624895,7.082763291,4.908560164,7.136109267,-9.010573029,-9.010573029,-9.010573029,-9.010573029,3.56,2.34,0.73,0.083,0.77,0,0,0,0,92.517,8.351587149,0.007804878,7.96241568,-0.806315879,0,0,0,0,0,0,0,0,0,0,0,1,0,0,1,1,1
21,1922,60,intact,Kansas City,MO,F,2370,6.2,54.4,37.1,31.2,Poor,547.88,488.24,0.8911,8.6672345,8.247624895,7.082763291,4.908560164,7.136109267,-9.010573029,-9.010573029,-9.010573029,-9.010573029,3.56,2.34,0.73,0.083,0.77,0,0,0,0,92.517,6.306056285,0.013164557,7.771067086,-0.115298624,0,0,0,0,0,0,0,0,0,0,0,0,1,0,1,2,1
21,1922,60,intact,Kansas City,MO,F,2370,6.2,54.4,37.1,31.2,Poor,1461,762.88,0.5222,8.6672345,8.247624895,7.082763291,4.908560164,7.136109267,-9.010573029,-9.010573029,-9.010573029,-9.010573029,3.56,2.34,0.73,0.083,0.77,0,0,0,0,92.517,7.286876412,0.013164557,7.771067086,-0.649704623,0,0,0,0,0,0,0,0,0,0,0,0,1,0,1,2,1
21,1922,60,intact,Kansas City,MO,F,2370,6.2,54.4,37.1,31.2,Poor,2191.5,1342.67,0.6127,8.6672345,8.247624895,7.082763291,4.908560164,7.136109267,-9.010573029,-9.010573029,-9.010573029,-9.010573029,3.56,2.34,0.73,0.083,0.77,0,0,0,0,92.517,7.69234152,0.013164557,7.771067086,-0.489879859,0,0,0,0,0,0,0,0,0,0,0,0,1,0,1,2,1
22,1922,60,intact,Memphis,TN,G,5150,4.9,64.6,47.7,28.4,Good,620.92,335.67,0.5406,8.6672345,8.247624895,7.082763291,4.908560164,7.136109267,-9.010573029,-9.010573029,-9.010573029,-9.010573029,3.56,2.34,0.73,0.083,0.77,0,0,0,0,92.517,6.431202249,0.005514563,8.54694615,-0.615075645,0,0,0,0,0,0,0,0,0,0,0,0,1,0,0,3,3
22,1922,60,intact,Memphis,TN,G,5150,4.9,64.6,47.7,28.4,Good,1351.42,762.88,0.5645,8.6672345,8.247624895,7.082763291,4.908560164,7.136109267,-9.010573029,-9.010573029,-9.010573029,-9.010573029,3.56,2.34,0.73,0.083,0.77,0,0,0,0,92.517,7.20891117,0.005514563,8.54694615,-0.571814895,0,0,0,0,0,0,0,0,0,0,0,0,1,0,0,3,3
22,1922,60,intact,Memphis,TN,G,5150,4.9,64.6,47.7,28.4,Good,2045.4,1129.06,0.552,8.6672345,8.247624895,7.082763291,4.908560164,7.136109267,-9.010573029,-9.010573029,-9.010573029,-9.010573029,3.56,2.34,0.73,0.083,0.77,0,0,0,0,92.517,7.623348648,0.005514563,8.54694615,-0.594207233,0,0,0,0,0,0,0,0,0,0,0,0,1,0,0,3,3
22,1922,60,intact,Memphis,TN,G,5150,4.9,64.6,47.7,28.4,Good,2775.9,1952.97,0.7035,8.6672345,8.247624895,7.082763291,4.908560164,7.136109267,-9.010573029,-9.010573029,-9.010573029,-9.010573029,3.56,2.34,0.73,0.083,0.77,0,0,0,0,92.517,7.928730298,0.005514563,8.54694615,-0.351687402,0,0,0,0,0,0,0,0,0,0,0,0,1,0,0,3,3
22,1922,60,intact,Memphis,TN,G,5150,4.9,64.6,47.7,28.4,Good,3506.4,2044.52,0.5831,8.6672345,8.247624895,7.082763291,4.908560164,7.136109267,-9.010573029,-9.010573029,-9.010573029,-9.010573029,3.56,2.34,0.73,0.083,0.77,0,0,0,0,92.517,8.162345149,0.005514563,8.54694615,-0.539396581,0,0,0,0,0,0,0,0,0,0,0,0,1,0,0,3,3
22,1922,60,intact,Memphis,TN,G,5150,4.9,64.6,47.7,28.4,Good,4236.9,2807.4,0.6626,8.6672345,8.247624895,7.082763291,4.908560164,7.136109267,-9.010573029,-9.010573029,-9.010573029,-9.010573029,3.56,2.34,0.73,0.083,0.77,0,0,0,0,92.517,8.351587149,0.005514563,8.54694615,-0.411583789,0,0,0,0,0,0,0,0,0,0,0,0,1,0,0,3,3
24,1922,60,intact,Norwood,MA,G,11400,4.5,50,41,43,Good,474.82,61.03,0.1285,8.6672345,8.247624895,7.082763291,4.908560164,7.136109267,-9.010573029,-9.010573029,-9.010573029,-9.010573029,3.56,2.34,0.73,0.083,0.77,0,0,0,0,92.517,6.162935785,0.00377193,9.34145635,-2.051826375,0,0,0,1,0,0,0,0,0,0,0,0,0,0,1,3,3
24,1922,60,intact,Norwood,MA,G,11400,4.5,50,41,43,Good,1461,61.03,0.0418,8.6672345,8.247624895,7.082763291,4.908560164,7.136109267,-9.010573029,-9.010573029,-9.010573029,-9.010573029,3.56,2.34,0.73,0.083,0.77,0,0,0,0,92.517,7.286876412,0.00377193,9.34145635,-3.174858939,0,0,0,1,0,0,0,0,0,0,0,0,0,0,1,3,3
24,1922,60,intact,Norwood,MA,G,11400,4.5,50,41,43,Good,2228.03,244.12,0.1096,8.6672345,8.247624895,7.082763291,4.908560164,7.136109267,-9.010573029,-9.010573029,-9.010573029,-9.010573029,3.56,2.34,0.73,0.083,0.77,0,0,0,0,92.517,7.708873066,0.00377193,9.34145635,-2.210917904,0,0,0,1,0,0,0,0,0,0,0,0,0,0,1,3,3
24,1922,60,intact,Norwood,MA,G,11400,4.5,50,41,43,Good,2885.47,213.61,0.074,8.6672345,8.247624895,7.082763291,4.908560164,7.136109267,-9.010573029,-9.010573029,-9.010573029,-9.010573029,3.56,2.34,0.73,0.083,0.77,0,0,0,0,92.517,7.967443077,0.00377193,9.34145635,-2.603690186,0,0,0,1,0,0,0,0,0,0,0,0,0,0,1,3,3
24,1922,60,intact,Norwood,MA,G,11400,4.5,50,41,43,Good,4383,305.15,0.0696,8.6672345,8.247624895,7.082763291,4.908560164,7.136109267,-9.010573029,-9.010573029,-9.010573029,-9.010573029,3.56,2.34,0.73,0.083,0.77,0,0,0,0,92.517,8.3854887,0.00377193,9.34145635,-2.664990712,0,0,0,1,0,0,0,0,0,0,0,0,0,0,1,3,3
24,1922,60,intact,Norwood,MA,G,11400,4.5,50,41,43,Good,6282.3,213.61,0.034,8.6672345,8.247624895,7.082763291,4.908560164,7.136109267,-9.010573029,-9.010573029,-9.010573029,-9.010573029,3.56,2.34,0.73,0.083,0.77,0,0,0,0,92.517,8.745491434,0.00377193,9.34145635,-3.381394754,0,0,0,1,0,0,0,0,0,0,0,0,0,0,1,3,3
25,1922,60,intact,Milwaukee,WI,F,1780,7.2,46.1,30.4,25.8,Fair,365.25,152.58,0.4177,8.6672345,8.247624895,7.082763291,4.908560164,7.136109267,-9.010573029,-9.010573029,-9.010573029,-9.010573029,3.56,2.34,0.73,0.083,0.77,0,0,0,0,92.517,5.900582051,0.014494382,7.484930283,-0.872991807,0,0,0,0,0,0,0,0,0,0,0,1,0,0,1,2,2
25,1922,60,intact,Milwaukee,WI,F,1780,7.2,46.1,30.4,25.8,Fair,1351.42,335.67,0.2484,8.6672345,8.247624895,7.082763291,4.908560164,7.136109267,-9.010573029,-9.010573029,-9.010573029,-9.010573029,3.56,2.34,0.73,0.083,0.77,0,0,0,0,92.517,7.20891117,0.014494382,7.484930283,-1.392714929,0,0,0,0,0,0,0,0,0,0,0,1,0,0,1,2,2
25,1922,60,intact,Milwaukee,WI,F,1780,7.2,46.1,30.4,25.8,Fair,2081.93,396.7,0.1905,8.6672345,8.247624895,7.082763291,4.908560164,7.136109267,-9.010573029,-9.010573029,-9.010573029,-9.010573029,3.56,2.34,0.73,0.083,0.77,0,0,0,0,92.517,7.641050627,0.014494382,7.484930283,-1.658103084,0,0,0,0,0,0,0,0,0,0,0,1,0,0,1,2,2
25,1922,60,intact,Milwaukee,WI,F,1780,7.2,46.1,30.4,25.8,Fair,2775.9,640.82,0.2309,8.6672345,8.247624895,7.082763291,4.908560164,7.136109267,-9.010573029,-9.010573029,-9.010573029,-9.010573029,3.56,2.34,0.73,0.083,0.77,0,0,0,0,92.517,7.928730298,0.014494382,7.484930283,-1.465770563,0,0,0,0,0,0,0,0,0,0,0,1,0,0,1,2,2
25,1922,60,intact,Milwaukee,WI,F,1780,7.2,46.1,30.4,25.8,Fair,4273.43,1129.06,0.2642,8.6672345,8.247624895,7.082763291,4.908560164,7.136109267,-9.010573029,-9.010573029,-9.010573029,-9.010573029,3.56,2.34,0.73,0.083,0.77,0,0,0,0,92.517,8.360172062,0.014494382,7.484930283,-1.331048887,0,0,0,0,0,0,0,0,0,0,0,1,0,0,1,2,2
25,1922,60,intact,Milwaukee,WI,F,1780,7.2,46.1,30.4,25.8,Fair,6209.25,640.82,0.1032,8.6672345,8.247624895,7.082763291,4.908560164,7.136109267,-9.010573029,-9.010573029,-9.010573029,-9.010573029,3.56,2.34,0.73,0.083,0.77,0,0,0,0,92.517,8.733795395,0.014494382,7.484930283,-2.271086426,0,0,0,0,0,0,0,0,0,0,0,1,0,0,1,2,2
26,1922,60,intact,Springfield,OH,G,2980,7.3,53,37,46.4,Fair,365.25,244.12,0.6684,8.6672345,8.247624895,7.082763291,4.908560164,7.136109267,-9.010573029,-9.010573029,-9.010573029,-9.010573029,3.56,2.34,0.73,0.083,0.77,0,0,0,0,92.517,5.900582051,0.01557047,8.000014094,-0.402868482,0,0,0,0,0,0,0,0,0,0,1,0,0,0,1,3,2
26,1922,60,intact,Springfield,OH,G,2980,7.3,53,37,46.4,Fair,1278.38,610.3,0.4774,8.6672345,8.247624895,7.082763291,4.908560164,7.136109267,-9.010573029,-9.010573029,-9.010573029,-9.010573029,3.56,2.34,0.73,0.083,0.77,0,0,0,0,92.517,7.15334893,0.01557047,8.000014094,-0.739400565,0,0,0,0,0,0,0,0,0,0,1,0,0,0,1,3,2
26,1922,60,intact,Springfield,OH,G,2980,7.3,53,37,46.4,Fair,2008.88,701.85,0.3494,8.6672345,8.247624895,7.082763291,4.908560164,7.136109267,-9.010573029,-9.010573029,-9.010573029,-9.010573029,3.56,2.34,0.73,0.083,0.77,0,0,0,0,92.517,7.605332632,0.01557047,8.000014094,-1.051537881,0,0,0,0,0,0,0,0,0,0,1,0,0,0,1,3,2
26,1922,60,intact,Springfield,OH,G,2980,7.3,53,37,46.4,Fair,2812.43,549.27,0.1953,8.6672345,8.247624895,7.082763291,4.908560164,7.136109267,-9.010573029,-9.010573029,-9.010573029,-9.010573029,3.56,2.34,0.73,0.083,0.77,0,0,0,0,92.517,7.941804157,0.01557047,8.000014094,-1.633218441,0,0,0,0,0,0,0,0,0,0,1,0,0,0,1,3,2
26,1922,60,intact,Springfield,OH,G,2980,7.3,53,37,46.4,Fair,4200.38,1068.03,0.2543,8.6672345,8.247624895,7.082763291,4.908560164,7.136109267,-9.010573029,-9.010573029,-9.010573029,-9.010573029,3.56,2.34,0.73,0.083,0.77,0,0,0,0,92.517,8.342930276,0.01557047,8.000014094,-1.369240607,0,0,0,0,0,0,0,0,0,0,1,0,0,0,1,3,2
26,1922,60,intact,Springfield,OH,G,2980,7.3,53,37,46.4,Fair,6172.72,884.94,0.1434,8.6672345,8.247624895,7.082763291,4.908560164,7.136109267,-9.010573029,-9.010573029,-9.010573029,-9.010573029,3.56,2.34,0.73,0.083,0.77,0,0,0,0,92.517,8.727894863,0.01557047,8.000014094,-1.942117351,0,0,0,0,0,0,0,0,0,0,1,0,0,0,1,3,2
28,1922,60,intact,San Diego,CA,P,408,6.8,61,40.3,24.6,Very Poor,584.4,1373.18,2.3497,8.6672345,8.247624895,7.082763291,4.908560164,7.136109267,-9.010573029,-9.010573029,-9.010573029,-9.010573029,3.56,2.34,0.73,0.083,0.77,0,0,0,0,92.517,6.37058568,0.060294118,6.013715156,0.85428766,0,0,0,1,0,0,0,0,0,0,0,0,0,0,0,1,0
28,1922,60,intact,San Diego,CA,P,408,6.8,61,40.3,24.6,Very Poor,2045.4,1281.64,0.6266,8.6672345,8.247624895,7.082763291,4.908560164,7.136109267,-9.010573029,-9.010573029,-9.010573029,-9.010573029,3.56,2.34,0.73,0.083,0.77,0,0,0,0,92.517,7.623348648,0.060294118,6.013715156,-0.4674469,0,0,0,1,0,0,0,0,0,0,0,0,0,0,0,1,0
28,1922,60,intact,San Diego,CA,P,408,6.8,61,40.3,24.6,Very Poor,3506.4,3173.58,0.9051,8.6672345,8.247624895,7.082763291,4.908560164,7.136109267,-9.010573029,-9.010573029,-9.010573029,-9.010573029,3.56,2.34,0.73,0.083,0.77,0,0,0,0,92.517,8.162345149,0.060294118,6.013715156,-0.099709844,0,0,0,1,0,0,0,0,0,0,0,0,0,0,0,1,0
30,1922,60,intact,Davenport,IA,P,1300,7,49.9,32.4,29.4,Poor,401.78,366.18,0.9114,8.6672345,8.247624895,7.082763291,4.908560164,7.136109267,-9.010573029,-9.010573029,-9.010573029,-9.010573029,3.56,2.34,0.73,0.083,0.77,0,0,0,0,92.517,5.995904675,0.022615385,7.170888479,-0.0927734,0,0,0,0,0,0,0,0,0,0,0,0,1,0,1,1,1
30,1922,60,intact,Davenport,IA,P,1300,7,49.9,32.4,29.4,Poor,1314.9,488.24,0.3713,8.6672345,8.247624895,7.082763291,4.908560164,7.136109267,-9.010573029,-9.010573029,-9.010573029,-9.010573029,3.56,2.34,0.73,0.083,0.77,0,0,0,0,92.517,7.181515896,0.022615385,7.170888479,-0.990744918,0,0,0,0,0,0,0,0,0,0,0,0,1,0,1,1,1
30,1922,60,intact,Davenport,IA,P,1300,7,49.9,32.4,29.4,Poor,2081.93,915.46,0.4397,8.6672345,8.247624895,7.082763291,4.908560164,7.136109267,-9.010573029,-9.010573029,-9.010573029,-9.010573029,3.56,2.34,0.73,0.083,0.77,0,0,0,0,92.517,7.641050627,0.022615385,7.170888479,-0.821662603,0,0,0,0,0,0,0,0,0,0,0,0,1,0,1,1,1
30,1922,60,intact,Davenport,IA,P,1300,7,49.9,32.4,29.4,Poor,2995.05,1464.73,0.4891,8.6672345,8.247624895,7.082763291,4.908560164,7.136109267,-9.010573029,-9.010573029,-9.010573029,-9.010573029,3.56,2.34,0.73,0.083,0.77,0,0,0,0,92.517,8.004716205,0.022615385,7.170888479,-0.715188311,0,0,0,0,0,0,0,0,0,0,0,0,1,0,1,1,1
30,1922,60,intact,Davenport,IA,P,1300,7,49.9,32.4,29.4,Poor,4236.9,2837.91,0.6698,8.6672345,8.247624895,7.082763291,4.908560164,7.136109267,-9.010573029,-9.010573029,-9.010573029,-9.010573029,3.56,2.34,0.73,0.083,0.77,0,0,0,0,92.517,8.351587149,0.022615385,7.170888479,-0.400776119,0,0,0,0,0,0,0,0,0,0,0,0,1,0,1,1,1
30,1922,60,intact,Davenport,IA,P,1300,7,49.9,32.4,29.4,Poor,6209.25,2502.24,0.403,8.6672345,8.247624895,7.082763291,4.908560164,7.136109267,-9.010573029,-9.010573029,-9.010573029,-9.010573029,3.56,2.34,0.73,0.083,0.77,0,0,0,0,92.517,8.733795395,0.022615385,7.170888479,-0.908818717,0,0,0,0,0,0,0,0,0,0,0,0,1,0,1,1,1
32,1922,60,intact,Rochester,NY,G,5700,7.3,47.6,32.8,17.8,Good,365.25,152.58,0.4177,8.6672345,8.247624895,7.082763291,4.908560164,7.136109267,-9.010573029,-9.010573029,-9.010573029,-9.010573029,3.56,2.34,0.73,0.083,0.77,0,0,0,0,92.517,5.900582051,0.003122807,8.648396877,-0.872991807,0,0,0,0,0,0,0,0,0,0,1,0,0,0,1,3,3
32,1922,60,intact,Rochester,NY,G,5700,7.3,47.6,32.8,17.8,Good,1351.42,488.24,0.3613,8.6672345,8.247624895,7.082763291,4.908560164,7.136109267,-9.010573029,-9.010573029,-9.010573029,-9.010573029,3.56,2.34,0.73,0.083,0.77,0,0,0,0,92.517,7.20891117,0.003122807,8.648396877,-1.018046641,0,0,0,0,0,0,0,0,0,0,1,0,0,0,1,3,3
32,1922,60,intact,Rochester,NY,G,5700,7.3,47.6,32.8,17.8,Good,2118.45,701.85,0.3313,8.6672345,8.247624895,7.082763291,4.908560164,7.136109267,-9.010573029,-9.010573029,-9.010573029,-9.010573029,3.56,2.34,0.73,0.083,0.77,0,0,0,0,92.517,7.658439968,0.003122807,8.648396877,-1.10473097,0,0,0,0,0,0,0,0,0,0,1,0,0,0,1,3,3
32,1922,60,intact,Rochester,NY,G,5700,7.3,47.6,32.8,17.8,Good,2775.9,793.39,0.2858,8.6672345,8.247624895,7.082763291,4.908560164,7.136109267,-9.010573029,-9.010573029,-9.010573029,-9.010573029,3.56,2.34,0.73,0.083,0.77,0,0,0,0,92.517,7.928730298,0.003122807,8.648396877,-1.252463013,0,0,0,0,0,0,0,0,0,0,1,0,0,0,1,3,3
32,1922,60,intact,Rochester,NY,G,5700,7.3,47.6,32.8,17.8,Good,3506.4,1007,0.2872,8.6672345,8.247624895,7.082763291,4.908560164,7.136109267,-9.010573029,-9.010573029,-9.010573029,-9.010573029,3.56,2.34,0.73,0.083,0.77,0,0,0,0,92.517,8.162345149,0.003122807,8.648396877,-1.247576442,0,0,0,0,0,0,0,0,0,0,1,0,0,0,1,3,3
32,1922,60,intact,Rochester,NY,G,5700,7.3,47.6,32.8,17.8,Good,4273.43,1281.64,0.2999,8.6672345,8.247624895,7.082763291,4.908560164,7.136109267,-9.010573029,-9.010573029,-9.010573029,-9.010573029,3.56,2.34,0.73,0.083,0.77,0,0,0,0,92.517,8.360172062,0.003122807,8.648396877,-1.204306193,0,0,0,0,0,0,0,0,0,0,1,0,0,0,1,3,3
33,1922,60,intact,Milwaukee,WI,VP,800,6.8,46.1,30.4,72.8,Very Poor,365.25,122.06,0.3342,8.6672345,8.247624895,7.082763291,4.908560164,7.136109267,-9.010573029,-9.010573029,-9.010573029,-9.010573029,3.56,2.34,0.73,0.083,0.77,0,0,0,0,92.517,5.900582051,0.091,6.685860947,-1.096015663,0,0,0,0,0,0,1,0,0,0,0,0,0,0,1,0,0
33,1922,60,intact,Milwaukee,WI,VP,800,6.8,46.1,30.4,72.8,Very Poor,1351.42,1037.52,0.7677,8.6672345,8.247624895,7.082763291,4.908560164,7.136109267,-9.010573029,-9.010573029,-9.010573029,-9.010573029,3.56,2.34,0.73,0.083,0.77,0,0,0,0,92.517,7.20891117,0.091,6.685860947,-0.264356247,0,0,0,0,0,0,1,0,0,0,0,0,0,0,1,0,0
33,1922,60,intact,Milwaukee,WI,VP,800,6.8,46.1,30.4,72.8,Very Poor,2118.45,1037.52,0.4898,8.6672345,8.247624895,7.082763291,4.908560164,7.136109267,-9.010573029,-9.010573029,-9.010573029,-9.010573029,3.56,2.34,0.73,0.083,0.77,0,0,0,0,92.517,7.658439968,0.091,6.685860947,-0.713758134,0,0,0,0,0,0,1,0,0,0,0,0,0,0,1,0,0
33,1922,60,intact,Milwaukee,WI,VP,800,6.8,46.1,30.4,72.8,Very Poor,2775.9,2746.37,0.9894,8.6672345,8.247624895,7.082763291,4.908560164,7.136109267,-9.010573029,-9.010573029,-9.010573029,-9.010573029,3.56,2.34,0.73,0.083,0.77,0,0,0,0,92.517,7.928730298,0.091,6.685860947,-0.01065658,0,0,0,0,0,0,1,0,0,0,0,0,0,0,1,0,0
33,1922,60,intact,Milwaukee,WI,VP,800,6.8,46.1,30.4,72.8,Very Poor,3542.92,3966.97,1.1197,8.6672345,8.247624895,7.082763291,4.908560164,7.136109267,-9.010573029,-9.010573029,-9.010573029,-9.010573029,3.56,2.34,0.73,0.083,0.77,0,0,0,0,92.517,8.172706525,0.091,6.685860947,0.113060792,0,0,0,0,0,0,1,0,0,0,0,0,0,0,1,0,0
33,1922,60,intact,Milwaukee,WI,VP,800,6.8,46.1,30.4,72.8,Very Poor,4273.43,4821.4,1.1282,8.6672345,8.247624895,7.082763291,4.908560164,7.136109267,-9.010573029,-9.010573029,-9.010573029,-9.010573029,3.56,2.34,0.73,0.083,0.77,0,0,0,0,92.517,8.360172062,0.091,6.685860947,0.120623442,0,0,0,0,0,0,1,0,0,0,0,0,0,0,1,0,0
34,1922,60,intact,Norristown,PA,F,4900,6.7,54,40,23.4,Poor,511.35,366.18,0.7161,8.6672345,8.247624895,7.082763291,4.908560164,7.136109267,-9.010573029,-9.010573029,-9.010573029,-9.010573029,3.56,2.34,0.73,0.083,0.77,0,0,0,0,92.517,6.237054287,0.00477551,8.497194545,-0.333935457,0,0,0,0,0,0,0,0,0,0,1,0,0,0,1,2,1
34,1922,60,intact,Norristown,PA,F,4900,6.7,54,40,23.4,Poor,1461,518.76,0.3551,8.6672345,8.247624895,7.082763291,4.908560164,7.136109267,-9.010573029,-9.010573029,-9.010573029,-9.010573029,3.56,2.34,0.73,0.083,0.77,0,0,0,0,92.517,7.286876412,0.00477551,8.497194545,-1.035355839,0,0,0,0,0,0,0,0,0,0,1,0,0,0,1,2,1
34,1922,60,intact,Norristown,PA,F,4900,6.7,54,40,23.4,Poor,2228.03,854.42,0.3835,8.6672345,8.247624895,7.082763291,4.908560164,7.136109267,-9.010573029,-9.010573029,-9.010573029,-9.010573029,3.56,2.34,0.73,0.083,0.77,0,0,0,0,92.517,7.708873066,0.00477551,8.497194545,-0.958415658,0,0,0,0,0,0,0,0,0,0,1,0,0,0,1,2,1
34,1922,60,intact,Norristown,PA,F,4900,6.7,54,40,23.4,Poor,2922,1403.7,0.4804,8.6672345,8.247624895,7.082763291,4.908560164,7.136109267,-9.010573029,-9.010573029,-9.010573029,-9.010573029,3.56,2.34,0.73,0.083,0.77,0,0,0,0,92.517,7.980023592,0.00477551,8.497194545,-0.733136189,0,0,0,0,0,0,0,0,0,0,1,0,0,0,1,2,1
34,1922,60,intact,Norristown,PA,F,4900,6.7,54,40,23.4,Poor,3615.97,1678.33,0.4641,8.6672345,8.247624895,7.082763291,4.908560164,7.136109267,-9.010573029,-9.010573029,-9.010573029,-9.010573029,3.56,2.34,0.73,0.083,0.77,0,0,0,0,92.517,8.193115425,0.00477551,8.497194545,-0.767655233,0,0,0,0,0,0,0,0,0,0,1,0,0,0,1,2,1
