Repository: sk7-dev/corrosion_prediction

File: Dataset/modelling2.csv (part 33 of 44)
site_no,year,material_id,specimen_status,city,state,internal_drainage,resistivity,pH,mean_temp,annual_precipitation,moisture,areation,approximate_days,weight_loss_g,corrosion_rate,C_clr,Si_clr,Mn_clr,S_clr,P_clr,Cr_clr,Ni_clr,Cu_clr,Mo_clr,C,Si,Mn,S,P,Cr,Ni,Cu,Mo,Fe,log_days,moisture_res_index,log_resistivity,log_corrosion_rate,texture_Clay,texture_Clay Loam,texture_Loam,texture_Loamy Sand,texture_Marsh,texture_Muck,texture_Peat,texture_Sand,texture_Sandy Clay Loam,texture_Sandy Loam,texture_Silt Loam,texture_Silty Clay,texture_Silty Clay Loam,iron_type_Wrought,climate_zone_Temperate,internal_drainage_code,areation_code
34,1922,60,intact,Norristown,PA,F,4900,6.7,54,40,23.4,Poor,4383,2319.15,0.5291,8.6672345,8.247624895,7.082763291,4.908560164,7.136109267,-9.010573029,-9.010573029,-9.010573029,-9.010573029,3.56,2.34,0.73,0.083,0.77,0,0,0,0,92.517,8.3854887,0.00477551,8.497194545,-0.636577829,0,0,0,0,0,0,0,0,0,0,1,0,0,0,1,2,1
38,1922,60,intact,Camden,NJ,G,38600,4.5,54,40,3,Good,511.35,30.52,0.0597,8.6672345,8.247624895,7.082763291,4.908560164,7.136109267,-9.010573029,-9.010573029,-9.010573029,-9.010573029,3.56,2.34,0.73,0.083,0.77,0,0,0,0,92.517,6.237054287,7.77E-05,10.56103346,-2.818423259,0,0,0,0,0,0,0,0,0,1,0,0,0,0,1,3,3
38,1922,60,intact,Camden,NJ,G,38600,4.5,54,40,3,Good,1461,91.55,0.0627,8.6672345,8.247624895,7.082763291,4.908560164,7.136109267,-9.010573029,-9.010573029,-9.010573029,-9.010573029,3.56,2.34,0.73,0.083,0.77,0,0,0,0,92.517,7.286876412,7.77E-05,10.56103346,-2.769393831,0,0,0,0,0,0,0,0,0,1,0,0,0,0,1,3,3
38,1922,60,intact,Camden,NJ,G,38600,4.5,54,40,3,Good,2228.03,335.67,0.1507,8.6672345,8.247624895,7.082763291,4.908560164,7.136109267,-9.010573029,-9.010573029,-9.010573029,-9.010573029,3.56,2.34,0.73,0.083,0.77,0,0,0,0,92.517,7.708873066,7.77E-05,10.56103346,-1.892464173,0,0,0,0,0,0,0,0,0,1,0,0,0,0,1,3,3
38,1922,60,intact,Camden,NJ,G,38600,4.5,54,40,3,Good,2922,427.21,0.1462,8.6672345,8.247624895,7.082763291,4.908560164,7.136109267,-9.010573029,-9.010573029,-9.010573029,-9.010573029,3.56,2.34,0.73,0.083,0.77,0,0,0,0,92.517,7.980023592,7.77E-05,10.56103346,-1.922779732,0,0,0,0,0,0,0,0,0,1,0,0,0,0,1,3,3
38,1922,60,intact,Camden,NJ,G,38600,4.5,54,40,3,Good,4383,671.33,0.1532,8.6672345,8.247624895,7.082763291,4.908560164,7.136109267,-9.010573029,-9.010573029,-9.010573029,-9.010573029,3.56,2.34,0.73,0.083,0.77,0,0,0,0,92.517,8.3854887,7.77E-05,10.56103346,-1.876011022,0,0,0,0,0,0,0,0,0,1,0,0,0,0,1,3,3
38,1922,60,intact,Camden,NJ,G,38600,4.5,54,40,3,Good,6282.3,518.76,0.0826,8.6672345,8.247624895,7.082763291,4.908560164,7.136109267,-9.010573029,-9.010573029,-9.010573029,-9.010573029,3.56,2.34,0.73,0.083,0.77,0,0,0,0,92.517,8.745491434,7.77E-05,10.56103346,-2.493745598,0,0,0,0,0,0,0,0,0,1,0,0,0,0,1,3,3
39,1922,60,intact,Wilmington,DE,F,7440,5.6,54,40,24.2,Poor,511.35,366.18,0.7161,8.6672345,8.247624895,7.082763291,4.908560164,7.136109267,-9.010573029,-9.010573029,-9.010573029,-9.010573029,3.56,2.34,0.73,0.083,0.77,0,0,0,0,92.517,6.237054287,0.003252688,8.914760527,-0.333935457,0,0,0,0,0,0,0,0,0,0,1,0,0,0,1,2,1
39,1922,60,intact,Wilmington,DE,F,7440,5.6,54,40,24.2,Poor,1461,854.42,0.5848,8.6672345,8.247624895,7.082763291,4.908560164,7.136109267,-9.010573029,-9.010573029,-9.010573029,-9.010573029,3.56,2.34,0.73,0.083,0.77,0,0,0,0,92.517,7.286876412,0.003252688,8.914760527,-0.536485371,0,0,0,0,0,0,0,0,0,0,1,0,0,0,1,2,1
39,1922,60,intact,Wilmington,DE,F,7440,5.6,54,40,24.2,Poor,2228.03,1098.55,0.4931,8.6672345,8.247624895,7.082763291,4.908560164,7.136109267,-9.010573029,-9.010573029,-9.010573029,-9.010573029,3.56,2.34,0.73,0.083,0.77,0,0,0,0,92.517,7.708873066,0.003252688,8.914760527,-0.707043286,0,0,0,0,0,0,0,0,0,0,1,0,0,0,1,2,1
39,1922,60,intact,Wilmington,DE,F,7440,5.6,54,40,24.2,Poor,2922,1830.91,0.6266,8.6672345,8.247624895,7.082763291,4.908560164,7.136109267,-9.010573029,-9.010573029,-9.010573029,-9.010573029,3.56,2.34,0.73,0.083,0.77,0,0,0,0,92.517,7.980023592,0.003252688,8.914760527,-0.4674469,0,0,0,0,0,0,0,0,0,0,1,0,0,0,1,2,1
39,1922,60,intact,Wilmington,DE,F,7440,5.6,54,40,24.2,Poor,3615.97,1739.36,0.481,8.6672345,8.247624895,7.082763291,4.908560164,7.136109267,-9.010573029,-9.010573029,-9.010573029,-9.010573029,3.56,2.34,0.73,0.083,0.77,0,0,0,0,92.517,8.193115425,0.003252688,8.914760527,-0.731888009,0,0,0,0,0,0,0,0,0,0,1,0,0,0,1,2,1
39,1922,60,intact,Wilmington,DE,F,7440,5.6,54,40,24.2,Poor,4383,2685.33,0.6127,8.6672345,8.247624895,7.082763291,4.908560164,7.136109267,-9.010573029,-9.010573029,-9.010573029,-9.010573029,3.56,2.34,0.73,0.083,0.77,0,0,0,0,92.517,8.3854887,0.003252688,8.914760527,-0.489879859,0,0,0,0,0,0,0,0,0,0,1,0,0,0,1,2,1
41,1922,60,intact,Kansas City,MO,F,1320,5.5,54.4,37.4,33.1,Fair,547.88,122.06,0.2228,8.6672345,8.247624895,7.082763291,4.908560164,7.136109267,-9.010573029,-9.010573029,-9.010573029,-9.010573029,3.56,2.34,0.73,0.083,0.77,0,0,0,0,92.517,6.306056285,0.025075758,7.186144305,-1.501480771,0,0,0,0,0,0,0,0,0,0,0,1,0,0,1,2,2
41,1922,60,intact,Kansas City,MO,F,1320,5.5,54.4,37.4,33.1,Fair,1461,549.27,0.376,8.6672345,8.247624895,7.082763291,4.908560164,7.136109267,-9.010573029,-9.010573029,-9.010573029,-9.010573029,3.56,2.34,0.73,0.083,0.77,0,0,0,0,92.517,7.286876412,0.025075758,7.186144305,-0.978166136,0,0,0,0,0,0,0,0,0,0,0,1,0,0,1,2,2
41,1922,60,intact,Kansas City,MO,F,1320,5.5,54.4,37.4,33.1,Fair,2191.5,671.33,0.3063,8.6672345,8.247624895,7.082763291,4.908560164,7.136109267,-9.010573029,-9.010573029,-9.010573029,-9.010573029,3.56,2.34,0.73,0.083,0.77,0,0,0,0,92.517,7.69234152,0.025075758,7.186144305,-1.183190265,0,0,0,0,0,0,0,0,0,0,0,1,0,0,1,2,2
41,1922,60,intact,Kansas City,MO,F,1320,5.5,54.4,37.4,33.1,Fair,2885.47,762.88,0.2644,8.6672345,8.247624895,7.082763291,4.908560164,7.136109267,-9.010573029,-9.010573029,-9.010573029,-9.010573029,3.56,2.34,0.73,0.083,0.77,0,0,0,0,92.517,7.967443077,0.025075758,7.186144305,-1.330292171,0,0,0,0,0,0,0,0,0,0,0,1,0,0,1,2,2
41,1922,60,intact,Kansas City,MO,F,1320,5.5,54.4,37.4,33.1,Fair,4383,1373.18,0.3133,8.6672345,8.247624895,7.082763291,4.908560164,7.136109267,-9.010573029,-9.010573029,-9.010573029,-9.010573029,3.56,2.34,0.73,0.083,0.77,0,0,0,0,92.517,8.3854887,0.025075758,7.186144305,-1.160594081,0,0,0,0,0,0,0,0,0,0,0,1,0,0,1,2,2
41,1922,60,intact,Kansas City,MO,F,1320,5.5,54.4,37.4,33.1,Fair,6355.35,1068.03,0.1681,8.6672345,8.247624895,7.082763291,4.908560164,7.136109267,-9.010573029,-9.010573029,-9.010573029,-9.010573029,3.56,2.34,0.73,0.083,0.77,0,0,0,0,92.517,8.757052257,0.025075758,7.186144305,-1.783196239,0,0,0,0,0,0,0,0,0,0,0,1,0,0,1,2,2
44,1922,60,intact,Omaha,NE,G,1000,5.8,50.6,27.8,31.2,Good,401.78,518.76,1.2912,8.6672345,8.247624895,7.082763291,4.908560164,7.136109267,-9.010573029,-9.010573029,-9.010573029,-9.010573029,3.56,2.34,0.73,0.083,0.77,0,0,0,0,92.517,5.995904675,0.0312,6.908754779,0.255572019,0,0,0,0,0,0,0,0,0,0,0,0,1,0,1,3,3
44,1922,60,intact,Omaha,NE,G,1000,5.8,50.6,27.8,31.2,Good,1314.9,305.15,0.2321,8.6672345,8.247624895,7.082763291,4.908560164,7.136109267,-9.010573029,-9.010573029,-9.010573029,-9.010573029,3.56,2.34,0.73,0.083,0.77,0,0,0,0,92.517,7.181515896,0.0312,6.908754779,-1.460586966,0,0,0,0,0,0,0,0,0,0,0,0,1,0,1,3,3
44,1922,60,intact,Omaha,NE,G,1000,5.8,50.6,27.8,31.2,Good,2081.93,305.15,0.1466,8.6672345,8.247624895,7.082763291,4.908560164,7.136109267,-9.010573029,-9.010573029,-9.010573029,-9.010573029,3.56,2.34,0.73,0.083,0.77,0,0,0,0,92.517,7.641050627,0.0312,6.908754779,-1.92004749,0,0,0,0,0,0,0,0,0,0,0,0,1,0,1,3,3
44,1922,60,intact,Omaha,NE,G,1000,5.8,50.6,27.8,31.2,Good,2775.9,488.24,0.1759,8.6672345,8.247624895,7.082763291,4.908560164,7.136109267,-9.010573029,-9.010573029,-9.010573029,-9.010573029,3.56,2.34,0.73,0.083,0.77,0,0,0,0,92.517,7.928730298,0.0312,6.908754779,-1.737839627,0,0,0,0,0,0,0,0,0,0,0,0,1,0,1,3,3
44,1922,60,intact,Omaha,NE,G,1000,5.8,50.6,27.8,31.2,Good,4236.9,1159.58,0.2737,8.6672345,8.247624895,7.082763291,4.908560164,7.136109267,-9.010573029,-9.010573029,-9.010573029,-9.010573029,3.56,2.34,0.73,0.083,0.77,0,0,0,0,92.517,8.351587149,0.0312,6.908754779,-1.295722663,0,0,0,0,0,0,0,0,0,0,0,0,1,0,1,3,3
46,1922,60,intact,Denver,CO,G,1500,7,50,14.4,7.6,Good,547.88,152.58,0.2785,8.6672345,8.247624895,7.082763291,4.908560164,7.136109267,-9.010573029,-9.010573029,-9.010573029,-9.010573029,3.56,2.34,0.73,0.083,0.77,0,0,0,0,92.517,6.306056285,0.005066667,7.313886832,-1.27833722,0,0,0,0,0,0,0,0,0,1,0,0,0,0,1,3,3
46,1922,60,intact,Denver,CO,G,1500,7,50,14.4,7.6,Good,1461,671.33,0.4595,8.6672345,8.247624895,7.082763291,4.908560164,7.136109267,-9.010573029,-9.010573029,-9.010573029,-9.010573029,3.56,2.34,0.73,0.083,0.77,0,0,0,0,92.517,7.286876412,0.005066667,7.313886832,-0.777616337,0,0,0,0,0,0,0,0,0,1,0,0,0,0,1,3,3
46,1922,60,intact,Denver,CO,G,1500,7,50,14.4,7.6,Good,1862.77,671.33,0.3604,8.6672345,8.247624895,7.082763291,4.908560164,7.136109267,-9.010573029,-9.010573029,-9.010573029,-9.010573029,3.56,2.34,0.73,0.083,0.77,0,0,0,0,92.517,7.529819906,0.005066667,7.313886832,-1.020540753,0,0,0,0,0,0,0,0,0,1,0,0,0,0,1,3,3
46,1922,60,intact,Denver,CO,G,1500,7,50,14.4,7.6,Good,2922,1708.85,0.5848,8.6672345,8.247624895,7.082763291,4.908560164,7.136109267,-9.010573029,-9.010573029,-9.010573029,-9.010573029,3.56,2.34,0.73,0.083,0.77,0,0,0,0,92.517,7.980023592,0.005066667,7.313886832,-0.536485371,0,0,0,0,0,0,0,0,0,1,0,0,0,0,1,3,3
46,1922,60,intact,Denver,CO,G,1500,7,50,14.4,7.6,Good,3725.55,1373.18,0.3686,8.6672345,8.247624895,7.082763291,4.908560164,7.136109267,-9.010573029,-9.010573029,-9.010573029,-9.010573029,3.56,2.34,0.73,0.083,0.77,0,0,0,0,92.517,8.222969771,0.005066667,7.313886832,-0.998043234,0,0,0,0,0,0,0,0,0,1,0,0,0,0,1,3,3
46,1922,60,intact,Denver,CO,G,1500,7,50,14.4,7.6,Good,4383,1281.64,0.2924,8.6672345,8.247624895,7.082763291,4.908560164,7.136109267,-9.010573029,-9.010573029,-9.010573029,-9.010573029,3.56,2.34,0.73,0.083,0.77,0,0,0,0,92.517,8.3854887,0.005066667,7.313886832,-1.229632551,0,0,0,0,0,0,0,0,0,1,0,0,0,0,1,3,3
47,1922,60,intact,Salt Lake City,UT,P,1770,7.6,51.6,16.1,25.7,Poor,547.88,183.09,0.3342,8.6672345,8.247624895,7.082763291,4.908560164,7.136109267,-9.010573029,-9.010573029,-9.010573029,-9.010573029,3.56,2.34,0.73,0.083,0.77,0,0,0,0,92.517,6.306056285,0.014519774,7.479299638,-1.096015663,0,0,0,0,0,0,0,0,0,0,0,1,0,0,1,1,1
47,1922,60,intact,Salt Lake City,UT,P,1770,7.6,51.6,16.1,25.7,Poor,1497.52,579.79,0.3872,8.6672345,8.247624895,7.082763291,4.908560164,7.136109267,-9.010573029,-9.010573029,-9.010573029,-9.010573029,3.56,2.34,0.73,0.083,0.77,0,0,0,0,92.517,7.311565685,0.014519774,7.479299638,-0.948813924,0,0,0,0,0,0,0,0,0,0,0,1,0,0,1,1,1
47,1922,60,intact,Salt Lake City,UT,P,1770,7.6,51.6,16.1,25.7,Poor,2228.03,823.91,0.3698,8.6672345,8.247624895,7.082763291,4.908560164,7.136109267,-9.010573029,-9.010573029,-9.010573029,-9.010573029,3.56,2.34,0.73,0.083,0.77,0,0,0,0,92.517,7.708873066,0.014519774,7.479299638,-0.99479296,0,0,0,0,0,0,0,0,0,0,0,1,0,0,1,1,1
47,1922,60,intact,Salt Lake City,UT,P,1770,7.6,51.6,16.1,25.7,Poor,2922,945.97,0.3237,8.6672345,8.247624895,7.082763291,4.908560164,7.136109267,-9.010573029,-9.010573029,-9.010573029,-9.010573029,3.56,2.34,0.73,0.083,0.77,0,0,0,0,92.517,7.980023592,0.014519774,7.479299638,-1.127938118,0,0,0,0,0,0,0,0,0,0,0,1,0,0,1,1,1
47,1922,60,intact,Salt Lake City,UT,P,1770,7.6,51.6,16.1,25.7,Poor,4419.52,1281.64,0.29,8.6672345,8.247624895,7.082763291,4.908560164,7.136109267,-9.010573029,-9.010573029,-9.010573029,-9.010573029,3.56,2.34,0.73,0.083,0.77,0,0,0,0,92.517,8.393786372,0.014519774,7.479299638,-1.237874356,0,0,0,0,0,0,0,0,0,0,0,1,0,0,1,1,1
47,1922,60,intact,Salt Lake City,UT,P,1770,7.6,51.6,16.1,25.7,Poor,6355.35,1830.91,0.2881,8.6672345,8.247624895,7.082763291,4.908560164,7.136109267,-9.010573029,-9.010573029,-9.010573029,-9.010573029,3.56,2.34,0.73,0.083,0.77,0,0,0,0,92.517,8.757052257,0.014519774,7.479299638,-1.244447637,0,0,0,0,0,0,0,0,0,0,0,1,0,0,1,1,1
11,1922,60,intact,Loch Raven,MD,G,11000,5.3,55.4,42.6,32,Good,511.35,30.52,0.0597,8.6672345,8.247624895,7.082763291,4.908560164,7.136109267,-9.010573029,-9.010573029,-9.010573029,-9.010573029,3.56,2.34,0.73,0.083,0.77,0,0,0,0,92.517,6.237054287,0.002909091,9.305741457,-2.818423259,1,0,0,0,0,0,0,0,0,0,0,0,0,0,1,3,3
11,1922,60,intact,Loch Raven,MD,G,11000,5.3,55.4,42.6,32,Good,1461,183.09,0.1253,8.6672345,8.247624895,7.082763291,4.908560164,7.136109267,-9.010573029,-9.010573029,-9.010573029,-9.010573029,3.56,2.34,0.73,0.083,0.77,0,0,0,0,92.517,7.286876412,0.002909091,9.305741457,-2.077044417,1,0,0,0,0,0,0,0,0,0,0,0,0,0,1,3,3
11,1922,60,intact,Loch Raven,MD,G,11000,5.3,55.4,42.6,32,Good,2191.5,183.09,0.0835,8.6672345,8.247624895,7.082763291,4.908560164,7.136109267,-9.010573029,-9.010573029,-9.010573029,-9.010573029,3.56,2.34,0.73,0.083,0.77,0,0,0,0,92.517,7.69234152,0.002909091,9.305741457,-2.482908647,1,0,0,0,0,0,0,0,0,0,0,0,0,0,1,3,3
11,1922,60,intact,Loch Raven,MD,G,11000,5.3,55.4,42.6,32,Good,2848.95,457.73,0.1607,8.6672345,8.247624895,7.082763291,4.908560164,7.136109267,-9.010573029,-9.010573029,-9.010573029,-9.010573029,3.56,2.34,0.73,0.083,0.77,0,0,0,0,92.517,7.954705784,0.002909091,9.305741457,-1.828216006,1,0,0,0,0,0,0,0,0,0,0,0,0,0,1,3,3
11,1922,60,intact,Loch Raven,MD,G,11000,5.3,55.4,42.6,32,Good,3652.5,366.18,0.1003,8.6672345,8.247624895,7.082763291,4.908560164,7.136109267,-9.010573029,-9.010573029,-9.010573029,-9.010573029,3.56,2.34,0.73,0.083,0.77,0,0,0,0,92.517,8.203167144,0.002909091,9.305741457,-2.299589584,1,0,0,0,0,0,0,0,0,0,0,0,0,0,1,3,3
11,1922,60,intact,Loch Raven,MD,G,11000,5.3,55.4,42.6,32,Good,4346.48,488.24,0.1123,8.6672345,8.247624895,7.082763291,4.908560164,7.136109267,-9.010573029,-9.010573029,-9.010573029,-9.010573029,3.56,2.34,0.73,0.083,0.77,0,0,0,0,92.517,8.377121601,0.002909091,9.305741457,-2.186581417,1,0,0,0,0,0,0,0,0,0,0,0,0,0,1,3,3
23,1922,60,intact,Buttonwillo,CA,F,278,9.4,65,6,24.7,Fair,693.98,1739.36,2.5064,8.6672345,8.247624895,7.082763291,4.908560164,7.136109267,-9.010573029,-9.010573029,-9.010573029,-9.010573029,3.56,2.34,0.73,0.083,0.77,0,0,0,0,92.517,6.542443142,0.088848921,5.631211782,0.918847461,1,0,0,0,0,0,0,0,0,0,0,0,0,0,1,2,2
23,1922,60,intact,Buttonwillo,CA,F,278,9.4,65,6,24.7,Fair,1570.58,3753.37,2.3898,8.6672345,8.247624895,7.082763291,4.908560164,7.136109267,-9.010573029,-9.010573029,-9.010573029,-9.010573029,3.56,2.34,0.73,0.083,0.77,0,0,0,0,92.517,7.359200257,0.088848921,5.631211782,0.87120968,1,0,0,0,0,0,0,0,0,0,0,0,0,0,1,2,2
23,1922,60,intact,Buttonwillo,CA,F,278,9.4,65,6,24.7,Fair,2264.55,5431.7,2.3986,8.6672345,8.247624895,7.082763291,4.908560164,7.136109267,-9.010573029,-9.010573029,-9.010573029,-9.010573029,3.56,2.34,0.73,0.083,0.77,0,0,0,0,92.517,7.725131343,0.088848921,5.631211782,0.874885234,1,0,0,0,0,0,0,0,0,0,0,0,0,0,1,2,2
23,1922,60,intact,Buttonwillo,CA,F,278,9.4,65,6,24.7,Fair,2922,6408.19,2.1931,8.6672345,8.247624895,7.082763291,4.908560164,7.136109267,-9.010573029,-9.010573029,-9.010573029,-9.010573029,3.56,2.34,0.73,0.083,0.77,0,0,0,0,92.517,7.980023592,0.088848921,5.631211782,0.785316068,1,0,0,0,0,0,0,0,0,0,0,0,0,0,1,2,2
23,1922,60,intact,Buttonwillo,CA,F,278,9.4,65,6,24.7,Fair,3725.55,9032.49,2.4245,8.6672345,8.247624895,7.082763291,4.908560164,7.136109267,-9.010573029,-9.010573029,-9.010573029,-9.010573029,3.56,2.34,0.73,0.083,0.77,0,0,0,0,92.517,8.222969771,0.088848921,5.631211782,0.885625318,1,0,0,0,0,0,0,0,0,0,0,0,0,0,1,2,2
23,1922,60,intact,Buttonwillo,CA,F,278,9.4,65,6,24.7,Fair,4419.52,8574.76,1.9402,8.6672345,8.247624895,7.082763291,4.908560164,7.136109267,-9.010573029,-9.010573029,-9.010573029,-9.010573029,3.56,2.34,0.73,0.083,0.77,0,0,0,0,92.517,8.393786372,0.088848921,5.631211782,0.662791061,1,0,0,0,0,0,0,0,0,0,0,0,0,0,1,2,2
29,1922,60,intact,New Orleans,LA,VP,1270,4.2,69.3,57.4,34.5,Very Poor,730.5,1830.91,2.5064,8.6672345,8.247624895,7.082763291,4.908560164,7.136109267,-9.010573029,-9.010573029,-9.010573029,-9.010573029,3.56,2.34,0.73,0.083,0.77,0,0,0,0,92.517,6.593729231,0.027165354,7.147559271,0.918847461,0,0,0,0,0,1,0,0,0,0,0,0,0,0,0,0,0
29,1922,60,intact,New Orleans,LA,VP,1270,4.2,69.3,57.4,34.5,Very Poor,2191.5,1617.3,0.738,8.6672345,8.247624895,7.082763291,4.908560164,7.136109267,-9.010573029,-9.010573029,-9.010573029,-9.010573029,3.56,2.34,0.73,0.083,0.77,0,0,0,0,92.517,7.69234152,0.027165354,7.147559271,-0.303811454,0,0,0,0,0,1,0,0,0,0,0,0,0,0,0,0,0
29,1922,60,intact,New Orleans,LA,VP,1270,4.2,69.3,57.4,34.5,Very Poor,2922,3448.21,1.1801,8.6672345,8.247624895,7.082763291,4.908560164,7.136109267,-9.010573029,-9.010573029,-9.010573029,-9.010573029,3.56,2.34,0.73,0.083,0.77,0,0,0,0,92.517,7.980023592,0.027165354,7.147559271,0.165599181,0,0,0,0,0,1,0,0,0,0,0,0,0,0,0,0,0
43,1922,60,intact,Elizabeth,NJ,VP,60,3.1,52,43,55.4,Very Poor,474.82,305.15,0.6427,8.6672345,8.247624895,7.082763291,4.908560164,7.136109267,-9.010573029,-9.010573029,-9.010573029,-9.010573029,3.56,2.34,0.73,0.083,0.77,0,0,0,0,92.517,6.162935785,0.923333333,4.110873864,-0.442077227,0,0,0,0,1,0,0,0,0,0,0,0,0,0,1,0,0
43,1922,60,intact,Elizabeth,NJ,VP,60,3.1,52,43,55.4,Very Poor,1497.52,976.49,0.6521,8.6672345,8.247624895,7.082763291,4.908560164,7.136109267,-9.010573029,-9.010573029,-9.010573029,-9.010573029,3.56,2.34,0.73,0.083,0.77,0,0,0,0,92.517,7.311565685,0.923333333,4.110873864,-0.427557355,0,0,0,0,1,0,0,0,0,0,0,0,0,0,1,0,0
43,1922,60,intact,Elizabeth,NJ,VP,60,3.1,52,43,55.4,Very Poor,2264.55,1739.36,0.7681,8.6672345,8.247624895,7.082763291,4.908560164,7.136109267,-9.010573029,-9.010573029,-9.010573029,-9.010573029,3.56,2.34,0.73,0.083,0.77,0,0,0,0,92.517,7.725131343,0.923333333,4.110873864,-0.263835346,0,0,0,0,1,0,0,0,0,0,0,0,0,0,1,0,0
43,1922,60,intact,Elizabeth,NJ,VP,60,3.1,52,43,55.4,Very Poor,2922,3204.09,1.0965,8.6672345,8.247624895,7.082763291,4.908560164,7.136109267,-9.010573029,-9.010573029,-9.010573029,-9.010573029,3.56,2.34,0.73,0.083,0.77,0,0,0,0,92.517,7.980023592,0.923333333,4.110873864,0.092123289,0,0,0,0,1,0,0,0,0,0,0,0,0,0,1,0,0
43,1922,60,intact,Elizabeth,NJ,VP,60,3.1,52,43,55.4,Very Poor,3615.97,3936.46,1.0886,8.6672345,8.247624895,7.082763291,4.908560164,7.136109267,-9.010573029,-9.010573029,-9.010573029,-9.010573029,3.56,2.34,0.73,0.083,0.77,0,0,0,0,92.517,8.193115425,0.923333333,4.110873864,0.084892467,0,0,0,0,1,0,0,0,0,0,0,0,0,0,1,0,0
43,1922,60,intact,Elizabeth,NJ,VP,60,3.1,52,43,55.4,Very Poor,4383,6194.58,1.4133,8.6672345,8.247624895,7.082763291,4.908560164,7.136109267,-9.010573029,-9.010573029,-9.010573029,-9.010573029,3.56,2.34,0.73,0.083,0.77,0,0,0,0,92.517,8.3854887,0.923333333,4.110873864,0.345927395,0,0,0,0,1,0,0,0,0,0,0,0,0,0,1,0,0
2,1939,67,intact,Dallas,TX,P,684,7.3,65.5,36.2,37.6,Poor,767.02,244.12,0.3183,-7.355602342,10.46886525,9.08917163,7.411680568,9.80829426,-7.355602342,-7.355602342,-7.355602342,-7.355602342,0,1.51,0.38,0.071,0.78,0,0,0,0,93.559,6.642512877,0.05497076,6.529418838,-1.144760945,1,0,0,0,0,0,0,0,0,0,0,0,0,0,1,1,1
2,1939,67,intact,Dallas,TX,P,684,7.3,65.5,36.2,37.6,Poor,2154.97,610.3,0.2832,-7.355602342,10.46886525,9.08917163,7.411680568,9.80829426,-7.355602342,-7.355602342,-7.355602342,-7.355602342,0,1.51,0.38,0.071,0.78,0,0,0,0,93.559,7.675532081,0.05497076,6.529418838,-1.261601917,1,0,0,0,0,0,0,0,0,0,0,0,0,0,1,1,1
2,1939,67,intact,Dallas,TX,P,684,7.3,65.5,36.2,37.6,Poor,3615.97,1952.97,0.5401,-7.355602342,10.46886525,9.08917163,7.411680568,9.80829426,-7.355602342,-7.355602342,-7.355602342,-7.355602342,0,1.51,0.38,0.071,0.78,0,0,0,0,93.559,8.193115425,0.05497076,6.529418838,-0.616000971,1,0,0,0,0,0,0,0,0,0,0,0,0,0,1,1,1
2,1939,67,intact,Dallas,TX,P,684,7.3,65.5,36.2,37.6,Poor,5661.38,1434.21,0.2533,-7.355602342,10.46886525,9.08917163,7.411680568,9.80829426,-7.355602342,-7.355602342,-7.355602342,-7.355602342,0,1.51,0.38,0.071,0.78,0,0,0,0,93.559,8.641422958,0.05497076,6.529418838,-1.373180722,1,0,0,0,0,0,0,0,0,0,0,0,0,0,1,1,1
5,1939,67,intact,Oakland,CA,P,1345,7,56.4,23.4,28.8,Poor,693.98,793.39,1.1432,-7.355602342,10.46886525,9.08917163,7.411680568,9.80829426,-7.355602342,-7.355602342,-7.355602342,-7.355602342,0,1.51,0.38,0.071,0.78,0,0,0,0,93.559,6.542443142,0.021412639,7.20489251,0.133831348,1,0,0,0,0,0,0,0,0,0,0,0,0,0,1,1,1
5,1939,67,intact,Oakland,CA,P,1345,7,56.4,23.4,28.8,Poor,2264.55,2959.97,1.3071,-7.355602342,10.46886525,9.08917163,7.411680568,9.80829426,-7.355602342,-7.355602342,-7.355602342,-7.355602342,0,1.51,0.38,0.071,0.78,0,0,0,0,93.559,7.725131343,0.021412639,7.20489251,0.267810943,1,0,0,0,0,0,0,0,0,0,0,0,0,0,1,1,1
5,1939,67,intact,Oakland,CA,P,1345,7,56.4,23.4,28.8,Poor,3725.55,3234.61,0.8682,-7.355602342,10.46886525,9.08917163,7.411680568,9.80829426,-7.355602342,-7.355602342,-7.355602342,-7.355602342,0,1.51,0.38,0.071,0.78,0,0,0,0,93.559,8.222969771,0.021412639,7.20489251,-0.141333176,1,0,0,0,0,0,0,0,0,0,0,0,0,0,1,1,1
5,1939,67,intact,Oakland,CA,P,1345,7,56.4,23.4,28.8,Poor,5697.9,3905.94,0.6855,-7.355602342,10.46886525,9.08917163,7.411680568,9.80829426,-7.355602342,-7.355602342,-7.355602342,-7.355602342,0,1.51,0.38,0.071,0.78,0,0,0,0,93.559,8.647852965,0.021412639,7.20489251,-0.37760678,1,0,0,0,0,0,0,0,0,0,0,0,0,0,1,1,1
6,1939,67,intact,Seattle,WA,G,45100,5.9,51,34,42.2,Good,693.98,91.55,0.1319,-7.355602342,10.46886525,9.08917163,7.411680568,9.80829426,-7.355602342,-7.355602342,-7.355602342,-7.355602342,0,1.51,0.38,0.071,0.78,0,0,0,0,93.559,6.542443142,0.000935698,10.7166597,-2.025711219,0,0,0,0,0,0,0,0,0,1,0,0,0,0,1,3,3
6,1939,67,intact,Seattle,WA,G,45100,5.9,51,34,42.2,Good,2264.55,427.21,0.1887,-7.355602342,10.46886525,9.08917163,7.411680568,9.80829426,-7.355602342,-7.355602342,-7.355602342,-7.355602342,0,1.51,0.38,0.071,0.78,0,0,0,0,93.559,7.725131343,0.000935698,10.7166597,-1.667596827,0,0,0,0,0,0,0,0,0,1,0,0,0,0,1,3,3
6,1939,67,intact,Seattle,WA,G,45100,5.9,51,34,42.2,Good,3725.55,244.12,0.0655,-7.355602342,10.46886525,9.08917163,7.411680568,9.80829426,-7.355602342,-7.355602342,-7.355602342,-7.355602342,0,1.51,0.38,0.071,0.78,0,0,0,0,93.559,8.222969771,0.000935698,10.7166597,-2.725705136,0,0,0,0,0,0,0,0,0,1,0,0,0,0,1,3,3
6,1939,67,intact,Seattle,WA,G,45100,5.9,51,34,42.2,Good,5661.38,183.09,0.0323,-7.355602342,10.46886525,9.08917163,7.411680568,9.80829426,-7.355602342,-7.355602342,-7.355602342,-7.355602342,0,1.51,0.38,0.071,0.78,0,0,0,0,93.559,8.641422958,0.000935698,10.7166597,-3.432688049,0,0,0,0,0,0,0,0,0,1,0,0,0,0,1,3,3
7,1939,67,intact,Cincinnati,OH,F,2120,4.4,53.2,38.6,34.3,Poor,365.25,183.09,0.5013,-7.355602342,10.46886525,9.08917163,7.411680568,9.80829426,-7.355602342,-7.355602342,-7.355602342,-7.355602342,0,1.51,0.38,0.071,0.78,0,0,0,0,93.559,5.900582051,0.016179245,7.659642955,-0.690550555,1,0,0,0,0,0,0,0,0,0,0,0,0,0,1,2,1
7,1939,67,intact,Cincinnati,OH,F,2120,4.4,53.2,38.6,34.3,Poor,1278.38,823.91,0.6445,-7.355602342,10.46886525,9.08917163,7.411680568,9.80829426,-7.355602342,-7.355602342,-7.355602342,-7.355602342,0,1.51,0.38,0.071,0.78,0,0,0,0,93.559,7.15334893,0.016179245,7.659642955,-0.439280457,1,0,0,0,0,0,0,0,0,0,0,0,0,0,1,2,1
7,1939,67,intact,Cincinnati,OH,F,2120,4.4,53.2,38.6,34.3,Poor,2812.43,1434.21,0.51,-7.355602342,10.46886525,9.08917163,7.411680568,9.80829426,-7.355602342,-7.355602342,-7.355602342,-7.355602342,0,1.51,0.38,0.071,0.78,0,0,0,0,93.559,7.941804157,0.016179245,7.659642955,-0.673344553,1,0,0,0,0,0,0,0,0,0,0,0,0,0,1,2,1
7,1939,67,intact,Cincinnati,OH,F,2120,4.4,53.2,38.6,34.3,Poor,4200.38,2075.03,0.494,-7.355602342,10.46886525,9.08917163,7.411680568,9.80829426,-7.355602342,-7.355602342,-7.355602342,-7.355602342,0,1.51,0.38,0.071,0.78,0,0,0,0,93.559,8.342930276,0.016179245,7.659642955,-0.705219762,1,0,0,0,0,0,0,0,0,0,0,0,0,0,1,2,1
7,1939,67,intact,Cincinnati,OH,F,2120,4.4,53.2,38.6,34.3,Poor,6172.72,1800.4,0.2917,-7.355602342,10.46886525,9.08917163,7.411680568,9.80829426,-7.355602342,-7.355602342,-7.355602342,-7.355602342,0,1.51,0.38,0.071,0.78,0,0,0,0,93.559,8.727894863,0.016179245,7.659642955,-1.232029402,1,0,0,0,0,0,0,0,0,0,0,0,0,0,1,2,1
12,1939,67,intact,Los Angeles,CA,F,3190,7.1,62.4,45.2,12.4,Good,693.98,30.52,0.044,-7.355602342,10.46886525,9.08917163,7.411680568,9.80829426,-7.355602342,-7.355602342,-7.355602342,-7.355602342,0,1.51,0.38,0.071,0.78,0,0,0,0,93.559,6.542443142,0.003887147,8.068089626,-3.123565645,0,0,0,0,0,0,0,0,0,1,0,0,0,0,0,2,3
12,1939,67,intact,Los Angeles,CA,F,3190,7.1,62.4,45.2,12.4,Good,2264.55,732.36,0.3234,-7.355602342,10.46886525,9.08917163,7.411680568,9.80829426,-7.355602342,-7.355602342,-7.355602342,-7.355602342,0,1.51,0.38,0.071,0.78,0,0,0,0,93.559,7.725131343,0.003887147,8.068089626,-1.128865332,0,0,0,0,0,0,0,0,0,1,0,0,0,0,0,2,3
12,1939,67,intact,Los Angeles,CA,F,3190,7.1,62.4,45.2,12.4,Good,5697.9,427.21,0.075,-7.355602342,10.46886525,9.08917163,7.411680568,9.80829426,-7.355602342,-7.355602342,-7.355602342,-7.355602342,0,1.51,0.38,0.071,0.78,0,0,0,0,93.559,8.647852965,0.003887147,8.068089626,-2.590267165,0,0,0,0,0,0,0,0,0,1,0,0,0,0,0,2,3
15,1939,67,intact,San Antonio,TX,P,489,7.5,68.9,27.2,54.4,Poor,730.5,732.36,1.0025,-7.355602342,10.46886525,9.08917163,7.411680568,9.80829426,-7.355602342,-7.355602342,-7.355602342,-7.355602342,0,1.51,0.38,0.071,0.78,0,0,0,0,93.559,6.593729231,0.111247444,6.194405391,0.00249688,1,0,0,0,0,0,0,0,0,0,0,0,0,0,1,1,1
15,1939,67,intact,San Antonio,TX,P,489,7.5,68.9,27.2,54.4,Poor,2154.97,1617.3,0.7505,-7.355602342,10.46886525,9.08917163,7.411680568,9.80829426,-7.355602342,-7.355602342,-7.355602342,-7.355602342,0,1.51,0.38,0.071,0.78,0,0,0,0,93.559,7.675532081,0.111247444,6.194405391,-0.287015628,1,0,0,0,0,0,0,0,0,0,0,0,0,0,1,1,1
15,1939,67,intact,San Antonio,TX,P,489,7.5,68.9,27.2,54.4,Poor,3689.03,2532.76,0.6866,-7.355602342,10.46886525,9.08917163,7.411680568,9.80829426,-7.355602342,-7.355602342,-7.355602342,-7.355602342,0,1.51,0.38,0.071,0.78,0,0,0,0,93.559,8.21311883,0.111247444,6.194405391,-0.376003398,1,0,0,0,0,0,0,0,0,0,0,0,0,0,1,1,1
16,1939,67,intact,Mobile,AT,F,8290,4.4,67.3,61.6,22.2,Good,730.5,488.24,0.6684,-7.355602342,10.46886525,9.08917163,7.411680568,9.80829426,-7.355602342,-7.355602342,-7.355602342,-7.355602342,0,1.51,0.38,0.071,0.78,0,0,0,0,93.559,6.593729231,0.002677925,9.022925868,-0.402868482,0,0,0,0,0,0,0,0,0,0,0,0,1,0,0,2,3
16,1939,67,intact,Mobile,AT,F,8290,4.4,67.3,61.6,22.2,Good,2191.5,1129.06,0.5152,-7.355602342,10.46886525,9.08917163,7.411680568,9.80829426,-7.355602342,-7.355602342,-7.355602342,-7.355602342,0,1.51,0.38,0.071,0.78,0,0,0,0,93.559,7.69234152,0.002677925,9.022925868,-0.663200104,0,0,0,0,0,0,0,0,0,0,0,0,1,0,0,2,3
24,1939,67,intact,Norwood,MA,G,11400,4.5,50,41,43,Good,986.18,122.06,0.1238,-7.355602342,10.46886525,9.08917163,7.411680568,9.80829426,-7.355602342,-7.355602342,-7.355602342,-7.355602342,0,1.51,0.38,0.071,0.78,0,0,0,0,93.559,6.893838894,0.00377193,9.34145635,-2.089087919,0,0,0,1,0,0,0,0,0,0,0,0,0,0,1,3,3
24,1939,67,intact,Norwood,MA,G,11400,4.5,50,41,43,Good,2228.03,518.76,0.2328,-7.355602342,10.46886525,9.08917163,7.411680568,9.80829426,-7.355602342,-7.355602342,-7.355602342,-7.355602342,0,1.51,0.38,0.071,0.78,0,0,0,0,93.559,7.708873066,0.00377193,9.34145635,-1.457575563,0,0,0,1,0,0,0,0,0,0,0,0,0,0,1,3,3
24,1939,67,intact,Norwood,MA,G,11400,4.5,50,41,43,Good,3871.65,579.79,0.1498,-7.355602342,10.46886525,9.08917163,7.411680568,9.80829426,-7.355602342,-7.355602342,-7.355602342,-7.355602342,0,1.51,0.38,0.071,0.78,0,0,0,0,93.559,8.261436052,0.00377193,9.34145635,-1.898454208,0,0,0,1,0,0,0,0,0,0,0,0,0,0,1,3,3
27,1939,67,intact,Bunkie,LA,P,570,6.6,67,56,42.6,Poor,730.5,701.85,0.9608,-7.355602342,10.46886525,9.08917163,7.411680568,9.80829426,-7.355602342,-7.355602342,-7.355602342,-7.355602342,0,1.51,0.38,0.071,0.78,0,0,0,0,93.559,6.593729231,0.074736842,6.34738921,-0.039989008,1,0,0,0,0,0,0,0,0,0,0,0,0,0,0,1,1
27,1939,67,intact,Bunkie,LA,P,570,6.6,67,56,42.6,Poor,2191.5,2166.58,0.9886,-7.355602342,10.46886525,9.08917163,7.411680568,9.80829426,-7.355602342,-7.355602342,-7.355602342,-7.355602342,0,1.51,0.38,0.071,0.78,0,0,0,0,93.559,7.69234152,0.074736842,6.34738921,-0.011465478,1,0,0,0,0,0,0,0,0,0,0,0,0,0,0,1,1
27,1939,67,intact,Bunkie,LA,P,570,6.6,67,56,42.6,Poor,3652.5,3295.64,0.9023,-7.355602342,10.46886525,9.08917163,7.411680568,9.80829426,-7.355602342,-7.355602342,-7.355602342,-7.355602342,0,1.51,0.38,0.071,0.78,0,0,0,0,93.559,8.203167144,0.074736842,6.34738921,-0.10280822,1,0,0,0,0,0,0,0,0,0,0,0,0,0,0,1,1
27,1939,67,intact,Bunkie,LA,P,570,6.6,67,56,42.6,Poor,5734.43,1891.94,0.3299,-7.355602342,10.46886525,9.08917163,7.411680568,9.80829426,-7.355602342,-7.355602342,-7.355602342,-7.355602342,0,1.51,0.38,0.071,0.78,0,0,0,0,93.559,8.654243635,0.074736842,6.34738921,-1.108965701,1,0,0,0,0,0,0,0,0,0,0,0,0,0,0,1,1
28,1939,67,intact,San Diego,CA,P,408,6.8,61,40.3,24.6,Very Poor,584.4,823.91,1.4098,-7.355602342,10.46886525,9.08917163,7.411680568,9.80829426,-7.355602342,-7.355602342,-7.355602342,-7.355602342,0,1.51,0.38,0.071,0.78,0,0,0,0,93.559,6.37058568,0.060294118,6.013715156,0.34344785,0,0,0,1,0,0,0,0,0,0,0,0,0,0,0,1,0
28,1939,67,intact,San Diego,CA,P,408,6.8,61,40.3,24.6,Very Poor,2812.43,3844.91,1.3671,-7.355602342,10.46886525,9.08917163,7.411680568,9.80829426,-7.355602342,-7.355602342,-7.355602342,-7.355602342,0,1.51,0.38,0.071,0.78,0,0,0,0,93.559,7.941804157,0.060294118,6.013715156,0.312691708,0,0,0,1,0,0,0,0,0,0,0,0,0,0,0,1,0
28,1939,67,intact,San Diego,CA,P,408,6.8,61,40.3,24.6,Very Poor,3506.4,3326.15,0.9486,-7.355602342,10.46886525,9.08917163,7.411680568,9.80829426,-7.355602342,-7.355602342,-7.355602342,-7.355602342,0,1.51,0.38,0.071,0.78,0,0,0,0,93.559,8.162345149,0.060294118,6.013715156,-0.052768066,0,0,0,1,0,0,0,0,0,0,0,0,0,0,0,1,0
31,1939,67,intact,Jaksonville,FL,G,20500,4.7,69.3,47.4,2.8,Good,730.5,671.33,0.919,-7.355602342,10.46886525,9.08917163,7.411680568,9.80829426,-7.355602342,-7.355602342,-7.355602342,-7.355602342,0,1.51,0.38,0.071,0.78,0,0,0,0,93.559,6.593729231,0.000136585,9.928228944,-0.084469157,0,0,0,0,0,0,0,1,0,0,0,0,0,0,0,3,3
31,1939,67,intact,Jaksonville,FL,G,20500,4.7,69.3,47.4,2.8,Good,2191.5,1251.12,0.5709,-7.355602342,10.46886525,9.08917163,7.411680568,9.80829426,-7.355602342,-7.355602342,-7.355602342,-7.355602342,0,1.51,0.38,0.071,0.78,0,0,0,0,93.559,7.69234152,0.000136585,9.928228944,-0.560541216,0,0,0,0,0,0,0,1,0,0,0,0,0,0,0,3,3
31,1939,67,intact,Jaksonville,FL,G,20500,4.7,69.3,47.4,2.8,Good,3652.5,1342.67,0.3676,-7.355602342,10.46886525,9.08917163,7.411680568,9.80829426,-7.355602342,-7.355602342,-7.355602342,-7.355602342,0,1.51,0.38,0.071,0.78,0,0,0,0,93.559,8.203167144,0.000136585,9.928228944,-1.000759889,0,0,0,0,0,0,0,1,0,0,0,0,0,0,0,3,3
31,1939,67,intact,Jaksonville,FL,G,20500,4.7,69.3,47.4,2.8,Good,5734.43,640.82,0.1117,-7.355602342,10.46886525,9.08917163,7.411680568,9.80829426,-7.355602342,-7.355602342,-7.355602342,-7.355602342,0,1.51,0.38,0.071,0.78,0,0,0,0,93.559,8.654243635,0.000136585,9.928228944,-2.191938573,0,0,0,0,0,0,0,1,0,0,0,0,0,0,0,3,3
35,1939,67,intact,Los Angeles,CA,G,2060,7.3,62.4,15.2,18,Good,693.98,335.67,0.4837,-7.355602342,10.46886525,9.08917163,7.411680568,9.80829426,-7.355602342,-7.355602342,-7.355602342,-7.355602342,0,1.51,0.38,0.071,0.78,0,0,0,0,93.559,6.542443142,0.008737864,7.630946581,-0.726290399,0,1,0,0,0,0,0,0,0,0,0,0,0,0,1,3,3
35,1939,67,intact,Los Angeles,CA,G,2060,7.3,62.4,15.2,18,Good,2264.55,396.7,0.1752,-7.355602342,10.46886525,9.08917163,7.411680568,9.80829426,-7.355602342,-7.355602342,-7.355602342,-7.355602342,0,1.51,0.38,0.071,0.78,0,0,0,0,93.559,7.725131343,0.008737864,7.630946581,-1.7418271,0,1,0,0,0,0,0,0,0,0,0,0,0,0,1,3,3
35,1939,67,intact,Los Angeles,CA,G,2060,7.3,62.4,15.2,18,Good,3725.55,823.91,0.2212,-7.355602342,10.46886525,9.08917163,7.411680568,9.80829426,-7.355602342,-7.355602342,-7.355602342,-7.355602342,0,1.51,0.38,0.071,0.78,0,0,0,0,93.559,8.222969771,0.008737864,7.630946581,-1.508688009,0,1,0,0,0,0,0,0,0,0,0,0,0,0,1,3,3
36,1939,67,intact,Meridian,MS,G,11200,4.5,64,53,13.8,Good,730.5,244.12,0.3342,-7.355602342,10.46886525,9.08917163,7.411680568,9.80829426,-7.355602342,-7.355602342,-7.355602342,-7.355602342,0,1.51,0.38,0.071,0.78,0,0,0,0,93.559,6.593729231,0.001232143,9.323758339,-1.096015663,0,0,0,0,0,0,0,0,0,1,0,0,0,0,0,3,3
36,1939,67,intact,Meridian,MS,G,11200,4.5,64,53,13.8,Good,2191.5,122.06,0.0557,-7.355602342,10.46886525,9.08917163,7.411680568,9.80829426,-7.355602342,-7.355602342,-7.355602342,-7.355602342,0,1.51,0.38,0.071,0.78,0,0,0,0,93.559,7.69234152,0.001232143,9.323758339,-2.887775132,0,0,0,0,0,0,0,0,0,1,0,0,0,0,0,3,3
36,1939,67,intact,Meridian,MS,G,11200,4.5,64,53,13.8,Good,3652.5,1098.55,0.3008,-7.355602342,10.46886525,9.08917163,7.411680568,9.80829426,-7.355602342,-7.355602342,-7.355602342,-7.355602342,0,1.51,0.38,0.071,0.78,0,0,0,0,93.559,8.203167144,0.001232143,9.323758339,-1.201309687,0,0,0,0,0,0,0,0,0,1,0,0,0,0,0,3,3
36,1939,67,intact,Meridian,MS,G,11200,4.5,64,53,13.8,Good,5734.43,488.24,0.0851,-7.355602342,10.46886525,9.08917163,7.411680568,9.80829426,-7.355602342,-7.355602342,-7.355602342,-7.355602342,0,1.51,0.38,0.071,0.78,0,0,0,0,93.559,8.654243635,0.001232143,9.323758339,-2.463928243,0,0,0,0,0,0,0,0,0,1,0,0,0,0,0,3,3
37,1939,67,intact,Jaksonville,PL,P,11200,3.8,69.3,47.4,7,Fair,730.5,1220.61,1.6709,-7.355602342,10.46886525,9.08917163,7.411680568,9.80829426,-7.355602342,-7.355602342,-7.355602342,-7.355602342,0,1.51,0.38,0.071,0.78,0,0,0,0,93.559,6.593729231,0.000625,9.323758339,0.513362403,0,0,0,0,0,0,0,1,0,0,0,0,0,0,0,1,2
37,1939,67,intact,Jaksonville,PL,P,11200,3.8,69.3,47.4,7,Fair,2191.5,1830.91,0.8355,-7.355602342,10.46886525,9.08917163,7.411680568,9.80829426,-7.355602342,-7.355602342,-7.355602342,-7.355602342,0,1.51,0.38,0.071,0.78,0,0,0,0,93.559,7.69234152,0.000625,9.323758339,-0.179724931,0,0,0,0,0,0,0,1,0,0,0,0,0,0,0,1,2
37,1939,67,intact,Jaksonville,PL,P,11200,3.8,69.3,47.4,7,Fair,2922,2807.4,0.9608,-7.355602342,10.46886525,9.08917163,7.411680568,9.80829426,-7.355602342,-7.355602342,-7.355602342,-7.355602342,0,1.51,0.38,0.071,0.78,0,0,0,0,93.559,7.980023592,0.000625,9.323758339,-0.039989008,0,0,0,0,0,0,0,1,0,0,0,0,0,0,0,1,2
37,1939,67,intact,Jaksonville,PL,P,11200,3.8,69.3,47.4,7,Fair,3689.03,3661.82,0.9926,-7.355602342,10.46886525,9.08917163,7.411680568,9.80829426,-7.355602342,-7.355602342,-7.355602342,-7.355602342,0,1.51,0.38,0.071,0.78,0,0,0,0,93.559,8.21311883,0.000625,9.323758339,-0.007427516,0,0,0,0,0,0,0,1,0,0,0,0,0,0,0,1,2
29,1939,67,intact,New Orleans,LA,VP,1270,4.2,69.3,57.4,34.5,Very Poor,730.5,2075.03,2.8406,-7.355602342,10.46886525,9.08917163,7.411680568,9.80829426,-7.355602342,-7.355602342,-7.355602342,-7.355602342,0,1.51,0.38,0.071,0.78,0,0,0,0,93.559,6.593729231,0.027165354,7.147559271,1.044015297,0,0,0,0,0,1,0,0,0,0,0,0,0,0,0,0,0
29,1939,67,intact,New Orleans,LA,VP,1270,4.2,69.3,57.4,34.5,Very Poor,2191.5,2563.27,1.1696,-7.355602342,10.46886525,9.08917163,7.411680568,9.80829426,-7.355602342,-7.355602342,-7.355602342,-7.355602342,0,1.51,0.38,0.071,0.78,0,0,0,0,93.559,7.69234152,0.027165354,7.147559271,0.15666181,0,0,0,0,0,1,0,0,0,0,0,0,0,0,0,0,0
29,1939,67,intact,New Orleans,LA,VP,1270,4.2,69.3,57.4,34.5,Very Poor,2922,5157.06,1.7649,-7.355602342,10.46886525,9.08917163,7.411680568,9.80829426,-7.355602342,-7.355602342,-7.355602342,-7.355602342,0,1.51,0.38,0.071,0.78,0,0,0,0,93.559,7.980023592,0.027165354,7.147559271,0.568094032,0,0,0,0,0,1,0,0,0,0,0,0,0,0,0,0,0
29,1939,67,intact,New Orleans,LA,VP,1270,4.2,69.3,57.4,34.5,Very Poor,3652.5,16234.07,4.4446,-7.355602342,10.46886525,9.08917163,7.411680568,9.80829426,-7.355602342,-7.355602342,-7.355602342,-7.355602342,0,1.51,0.38,0.071,0.78,0,0,0,0,93.559,8.203167144,0.027165354,7.147559271,1.491689876,0,0,0,0,0,1,0,0,0,0,0,0,0,0,0,0,0
3,1939,67,intact,Atlanta,GA,G,30000,5.2,61.2,48.3,29.4,Good,730.5,183.09,0.2506,-7.355602342,10.46886525,9.08917163,7.411680568,9.80829426,-7.355602342,-7.355602342,-7.355602342,-7.355602342,0,1.51,0.38,0.071,0.78,0,0,0,0,93.559,6.593729231,0.00098,10.30898599,-1.383897237,1,0,0,0,0,0,0,0,0,0,0,0,0,0,0,3,3
3,1939,67,intact,Atlanta,GA,G,30000,5.2,61.2,48.3,29.4,Good,2191.5,396.7,0.181,-7.355602342,10.46886525,9.08917163,7.411680568,9.80829426,-7.355602342,-7.355602342,-7.355602342,-7.355602342,0,1.51,0.38,0.071,0.78,0,0,0,0,93.559,7.69234152,0.00098,10.30898599,-1.709258248,1,0,0,0,0,0,0,0,0,0,0,0,0,0,0,3,3
3,1939,67,intact,Atlanta,GA,G,30000,5.2,61.2,48.3,29.4,Good,3689.03,976.49,0.2647,-7.355602342,10.46886525,9.08917163,7.411680568,9.80829426,-7.355602342,-7.355602342,-7.355602342,-7.355602342,0,1.51,0.38,0.071,0.78,0,0,0,0,93.559,8.21311883,0.00098,10.30898599,-1.32915817,1,0,0,0,0,0,0,0,0,0,0,0,0,0,0,3,3
40,1939,67,intact,New Orleans,LA,P,970,6,69.3,57.4,33,Poor,730.5,732.36,1.0025,-7.355602342,10.46886525,9.08917163,7.411680568,9.80829426,-7.355602342,-7.355602342,-7.355602342,-7.355602342,0,1.51,0.38,0.071,0.78,0,0,0,0,93.559,6.593729231,0.034020619,6.878326468,0.00249688,0,0,0,0,0,0,0,0,0,0,0,1,0,0,0,1,1
40,1939,67,intact,New Orleans,LA,P,970,6,69.3,57.4,33,Poor,2191.5,1769.88,0.8076,-7.355602342,10.46886525,9.08917163,7.411680568,9.80829426,-7.355602342,-7.355602342,-7.355602342,-7.355602342,0,1.51,0.38,0.071,0.78,0,0,0,0,93.559,7.69234152,0.034020619,6.878326468,-0.213688393,0,0,0,0,0,0,0,0,0,0,0,1,0,0,0,1,1
40,1939,67,intact,New Orleans,LA,P,970,6,69.3,57.4,33,Poor,2922,2349.67,0.8041,-7.355602342,10.46886525,9.08917163,7.411680568,9.80829426,-7.355602342,-7.355602342,-7.355602342,-7.355602342,0,1.51,0.38,0.071,0.78,0,0,0,0,93.559,7.980023592,0.034020619,6.878326468,-0.218031639,0,0,0,0,0,0,0,0,0,0,0,1,0,0,0,1,1
40,1939,67,intact,New Orleans,LA,P,970,6,69.3,57.4,33,Poor,3652.5,5675.82,1.554,-7.355602342,10.46886525,9.08917163,7.411680568,9.80829426,-7.355602342,-7.355602342,-7.355602342,-7.355602342,0,1.51,0.38,0.071,0.78,0,0,0,0,93.559,8.203167144,0.034020619,6.878326468,0.440832252,0,0,0,0,0,0,0,0,0,0,0,1,0,0,0,1,1
42,1939,67,intact,Meridian,MS,F,13700,4.7,64,53,34.8,Fair,730.5,701.85,0.9608,-7.355602342,10.46886525,9.08917163,7.411680568,9.80829426,-7.355602342,-7.355602342,-7.355602342,-7.355602342,0,1.51,0.38,0.071,0.78,0,0,0,0,93.559,6.593729231,0.002540146,9.525224102,-0.039989008,1,0,0,0,0,0,0,0,0,0,0,0,0,0,0,2,2
42,1939,67,intact,Meridian,MS,F,13700,4.7,64,53,34.8,Fair,2191.5,1769.88,0.8076,-7.355602342,10.46886525,9.08917163,7.411680568,9.80829426,-7.355602342,-7.355602342,-7.355602342,-7.355602342,0,1.51,0.38,0.071,0.78,0,0,0,0,93.559,7.69234152,0.002540146,9.525224102,-0.213688393,1,0,0,0,0,0,0,0,0,0,0,0,0,0,0,2,2
42,1939,67,intact,Meridian,MS,F,13700,4.7,64,53,34.8,Fair,2922,1129.06,0.3864,-7.355602342,10.46886525,9.08917163,7.411680568,9.80829426,-7.355602342,-7.355602342,-7.355602342,-7.355602342,0,1.51,0.38,0.071,0.78,0,0,0,0,93.559,7.980023592,0.002540146,9.525224102,-0.950882177,1,0,0,0,0,0,0,0,0,0,0,0,0,0,0,2,2
42,1939,67,intact,Meridian,MS,F,13700,4.7,64,53,34.8,Fair,3689.03,1800.4,0.488,-7.355602342,10.46886525,9.08917163,7.411680568,9.80829426,-7.355602342,-7.355602342,-7.355602342,-7.355602342,0,1.51,0.38,0.071,0.78,0,0,0,0,93.559,8.21311883,0.002540146,9.525224102,-0.717439873,1,0,0,0,0,0,0,0,0,0,0,0,0,0,0,2,2
43,1939,67,intact,Elizabeth,NJ,VP,60,3.1,52,43,55.4,Very Poor,1022.7,1098.55,1.0742,-7.355602342,10.46886525,9.08917163,7.411680568,9.80829426,-7.355602342,-7.355602342,-7.355602342,-7.355602342,0,1.51,0.38,0.071,0.78,0,0,0,0,93.559,6.930201468,0.923333333,4.110873864,0.071576198,0,0,0,0,1,0,0,0,0,0,0,0,0,0,1,0,0
43,1939,67,intact,Elizabeth,NJ,VP,60,3.1,52,43,55.4,Very Poor,2264.55,3814.4,1.6844,-7.355602342,10.46886525,9.08917163,7.411680568,9.80829426,-7.355602342,-7.355602342,-7.355602342,-7.355602342,0,1.51,0.38,0.071,0.78,0,0,0,0,93.559,7.725131343,0.923333333,4.110873864,0.521409417,0,0,0,0,1,0,0,0,0,0,0,0,0,0,1,0,0
43,1939,67,intact,Elizabeth,NJ,VP,60,3.1,52,43,55.4,Very Poor,2922,5248.61,1.7962,-7.355602342,10.46886525,9.08917163,7.411680568,9.80829426,-7.355602342,-7.355602342,-7.355602342,-7.355602342,0,1.51,0.38,0.071,0.78,0,0,0,0,93.559,7.980023592,0.923333333,4.110873864,0.585673322,0,0,0,0,1,0,0,0,0,0,0,0,0,0,1,0,0
43,1939,67,intact,Elizabeth,NJ,VP,60,3.1,52,43,55.4,Very Poor,3908.17,10070.01,2.5767,-7.355602342,10.46886525,9.08917163,7.411680568,9.80829426,-7.355602342,-7.355602342,-7.355602342,-7.355602342,0,1.51,0.38,0.071,0.78,0,0,0,0,93.559,8.270824513,0.923333333,4.110873864,0.94650951,0,0,0,0,1,0,0,0,0,0,0,0,0,0,1,0,0
24,1928,65,intact,Norwood,MA,G,11400,4.5,50,41,43,Good,2228.03,549.27,0.2465,10.38850225,9.570191947,8.471579739,-7.447665175,8.808051941,-7.447665175,-7.447665175,-7.447665175,-7.447665175,3.4,1.5,0.5,0,0.7,0,0,0,0,90.5,7.708873066,0.00377193,9.34145635,-1.400393285,0,0,0,1,0,0,0,0,0,0,0,0,0,0,1,3,3
