Repository: sk7-dev/corrosion_prediction

File: Dataset/modelling2.csv (part 34 of 44)
site_no,year,material_id,specimen_status,city,state,internal_drainage,resistivity,pH,mean_temp,annual_precipitation,moisture,areation,approximate_days,weight_loss_g,corrosion_rate,C_clr,Si_clr,Mn_clr,S_clr,P_clr,Cr_clr,Ni_clr,Cu_clr,Mo_clr,C,Si,Mn,S,P,Cr,Ni,Cu,Mo,Fe,log_days,moisture_res_index,log_resistivity,log_corrosion_rate,texture_Clay,texture_Clay Loam,texture_Loam,texture_Loamy Sand,texture_Marsh,texture_Muck,texture_Peat,texture_Sand,texture_Sandy Clay Loam,texture_Sandy Loam,texture_Silt Loam,texture_Silty Clay,texture_Silty Clay Loam,iron_type_Wrought,climate_zone_Temperate,internal_drainage_code,areation_code
28,1928,65,intact,San Diego,CA,P,408,6.8,61,40.3,24.6,Very Poor,2045.4,1769.88,0.8653,10.38850225,9.570191947,8.471579739,-7.447665175,8.808051941,-7.447665175,-7.447665175,-7.447665175,-7.447665175,3.4,1.5,0.5,0,0.7,0,0,0,0,90.5,7.623348648,0.060294118,6.013715156,-0.144679011,0,0,0,1,0,0,0,0,0,0,0,0,0,0,0,1,0
28,1928,65,intact,San Diego,CA,P,408,6.8,61,40.3,24.6,Very Poor,3506.4,5675.82,1.6187,10.38850225,9.570191947,8.471579739,-7.447665175,8.808051941,-7.447665175,-7.447665175,-7.447665175,-7.447665175,3.4,1.5,0.5,0,0.7,0,0,0,0,90.5,8.162345149,0.060294118,6.013715156,0.481623358,0,0,0,1,0,0,0,0,0,0,0,0,0,0,0,1,0
52,1928,65,intact,League City,TX,P,234,8.8,69,47,54.8,Poor,730.5,2258.12,3.0912,10.38850225,9.570191947,8.471579739,-7.447665175,8.808051941,-7.447665175,-7.447665175,-7.447665175,-7.447665175,3.4,1.5,0.5,0,0.7,0,0,0,0,90.5,6.593729231,0.234188034,5.459585514,1.128559365,1,0,0,0,0,0,0,0,0,0,0,0,0,0,0,1,1
52,1928,65,intact,League City,TX,P,234,8.8,69,47,54.8,Poor,1972.35,4943.46,2.5064,10.38850225,9.570191947,8.471579739,-7.447665175,8.808051941,-7.447665175,-7.447665175,-7.447665175,-7.447665175,3.4,1.5,0.5,0,0.7,0,0,0,0,90.5,7.586981004,0.234188034,5.459585514,0.918847461,1,0,0,0,0,0,0,0,0,0,0,0,0,0,0,1,1
52,1928,65,intact,League City,TX,P,234,8.8,69,47,54.8,Poor,2739.38,8696.82,3.1747,10.38850225,9.570191947,8.471579739,-7.447665175,8.808051941,-7.447665175,-7.447665175,-7.447665175,-7.447665175,3.4,1.5,0.5,0,0.7,0,0,0,0,90.5,7.915486896,0.234188034,5.459585514,1.15521314,1,0,0,0,0,0,0,0,0,0,0,0,0,0,0,1,1
54,1928,65,intact,Cincinnati,OH,P,886,7,53.2,38.6,26.1,Fair,693.98,457.73,0.6596,10.38850225,9.570191947,8.471579739,-7.447665175,8.808051941,-7.447665175,-7.447665175,-7.447665175,-7.447665175,3.4,1.5,0.5,0,0.7,0,0,0,0,90.5,6.542443142,0.029458239,6.787844982,-0.416121688,1,0,0,0,0,0,0,0,0,0,0,0,0,0,1,1,2
54,1928,65,intact,Cincinnati,OH,P,886,7,53.2,38.6,26.1,Fair,1899.3,488.24,0.2571,10.38850225,9.570191947,8.471579739,-7.447665175,8.808051941,-7.447665175,-7.447665175,-7.447665175,-7.447665175,3.4,1.5,0.5,0,0.7,0,0,0,0,90.5,7.549240676,0.029458239,6.787844982,-1.358290165,1,0,0,0,0,0,0,0,0,0,0,0,0,0,1,1,2
54,1928,65,intact,Cincinnati,OH,P,886,7,53.2,38.6,26.1,Fair,2666.32,1037.52,0.3891,10.38850225,9.570191947,8.471579739,-7.447665175,8.808051941,-7.447665175,-7.447665175,-7.447665175,-7.447665175,3.4,1.5,0.5,0,0.7,0,0,0,0,90.5,7.888454524,0.029458239,6.787844982,-0.943918899,1,0,0,0,0,0,0,0,0,0,0,0,0,0,1,1,2
101,1928,65,intact,Grand Junction,CO,F,261,7.3,52,8.8,30,Poor,693.98,1678.33,2.4184,10.38850225,9.570191947,8.471579739,-7.447665175,8.808051941,-7.447665175,-7.447665175,-7.447665175,-7.447665175,3.4,1.5,0.5,0,0.7,0,0,0,0,90.5,6.542443142,0.114942529,5.568344504,0.883106164,0,0,0,0,0,0,0,0,0,0,0,0,1,0,1,2,1
101,1928,65,intact,Grand Junction,CO,F,261,7.3,52,8.8,30,Poor,1497.52,2410.7,1.6098,10.38850225,9.570191947,8.471579739,-7.447665175,8.808051941,-7.447665175,-7.447665175,-7.447665175,-7.447665175,3.4,1.5,0.5,0,0.7,0,0,0,0,90.5,7.311565685,0.114942529,5.568344504,0.476109948,0,0,0,0,0,0,0,0,0,0,0,0,1,0,1,2,1
101,1928,65,intact,Grand Junction,CO,F,261,7.3,52,8.8,30,Poor,3396.83,2441.21,0.7187,10.38850225,9.570191947,8.471579739,-7.447665175,8.808051941,-7.447665175,-7.447665175,-7.447665175,-7.447665175,3.4,1.5,0.5,0,0.7,0,0,0,0,90.5,8.130597923,0.114942529,5.568344504,-0.330311255,0,0,0,0,0,0,0,0,0,0,0,0,1,0,1,2,1
102,1928,65,intact,Grand Junction,CO,F,103,7.3,52,8.8,20.4,Poor,693.98,1434.21,2.0666,10.38850225,9.570191947,8.471579739,-7.447665175,8.808051941,-7.447665175,-7.447665175,-7.447665175,-7.447665175,3.4,1.5,0.5,0,0.7,0,0,0,0,90.5,6.542443142,0.198058252,4.644390899,0.725904745,0,0,0,0,0,0,0,0,0,0,0,0,1,0,1,2,1
102,1928,65,intact,Grand Junction,CO,F,103,7.3,52,8.8,20.4,Poor,1497.52,2807.4,1.8747,10.38850225,9.570191947,8.471579739,-7.447665175,8.808051941,-7.447665175,-7.447665175,-7.447665175,-7.447665175,3.4,1.5,0.5,0,0.7,0,0,0,0,90.5,7.311565685,0.198058252,4.644390899,0.628448647,0,0,0,0,0,0,0,0,0,0,0,0,1,0,1,2,1
102,1928,65,intact,Grand Junction,CO,F,103,7.3,52,8.8,20.4,Poor,3396.83,7049,2.0752,10.38850225,9.570191947,8.471579739,-7.447665175,8.808051941,-7.447665175,-7.447665175,-7.447665175,-7.447665175,3.4,1.5,0.5,0,0.7,0,0,0,0,90.5,8.130597923,0.198058252,4.644390899,0.730057535,0,0,0,0,0,0,0,0,0,0,0,0,1,0,1,2,1
103,1928,65,intact,Grand Junction,CO,F,81,7.3,52,8.8,30.6,Poor,693.98,1922.46,2.7702,10.38850225,9.570191947,8.471579739,-7.447665175,8.808051941,-7.447665175,-7.447665175,-7.447665175,-7.447665175,3.4,1.5,0.5,0,0.7,0,0,0,0,90.5,6.542443142,0.377777778,4.406719247,1.01891952,0,0,0,0,0,0,0,0,0,0,0,0,1,0,1,2,1
103,1928,65,intact,Grand Junction,CO,F,81,7.3,52,8.8,30.6,Poor,1497.52,8574.76,5.726,10.38850225,9.570191947,8.471579739,-7.447665175,8.808051941,-7.447665175,-7.447665175,-7.447665175,-7.447665175,3.4,1.5,0.5,0,0.7,0,0,0,0,90.5,7.311565685,0.377777778,4.406719247,1.745017207,0,0,0,0,0,0,0,0,0,0,0,0,1,0,1,2,1
103,1928,65,intact,Grand Junction,CO,F,81,7.3,52,8.8,30.6,Poor,3396.83,13792.86,4.0605,10.38850225,9.570191947,8.471579739,-7.447665175,8.808051941,-7.447665175,-7.447665175,-7.447665175,-7.447665175,3.4,1.5,0.5,0,0.7,0,0,0,0,90.5,8.130597923,0.377777778,4.406719247,1.401306119,0,0,0,0,0,0,0,0,0,0,0,0,1,0,1,2,1
104,1928,65,intact,Charlotte,NC,G,8500,4.6,60.2,46.1,34.1,Poor,693.98,610.3,0.8794,10.38850225,9.570191947,8.471579739,-7.447665175,8.808051941,-7.447665175,-7.447665175,-7.447665175,-7.447665175,3.4,1.5,0.5,0,0.7,0,0,0,0,90.5,6.542443142,0.004011765,9.047939083,-0.128515422,1,0,0,0,0,0,0,0,0,0,0,0,0,0,0,3,1
104,1928,65,intact,Charlotte,NC,G,8500,4.6,60.2,46.1,34.1,Poor,1497.52,1129.06,0.754,10.38850225,9.570191947,8.471579739,-7.447665175,8.808051941,-7.447665175,-7.447665175,-7.447665175,-7.447665175,3.4,1.5,0.5,0,0.7,0,0,0,0,90.5,7.311565685,0.004011765,9.047939083,-0.282362911,1,0,0,0,0,0,0,0,0,0,0,0,0,0,0,3,1
104,1928,65,intact,Charlotte,NC,G,8500,4.6,60.2,46.1,34.1,Poor,4273.43,1800.4,0.4213,10.38850225,9.570191947,8.471579739,-7.447665175,8.808051941,-7.447665175,-7.447665175,-7.447665175,-7.447665175,3.4,1.5,0.5,0,0.7,0,0,0,0,90.5,8.360172062,0.004011765,9.047939083,-0.86441011,1,0,0,0,0,0,0,0,0,0,0,0,0,0,0,3,1
105,1928,65,intact,Macon,GA,G,28000,4.8,64.2,44.5,34.2,Good,730.5,1068.03,1.4621,10.38850225,9.570191947,8.471579739,-7.447665175,8.808051941,-7.447665175,-7.447665175,-7.447665175,-7.447665175,3.4,1.5,0.5,0,0.7,0,0,0,0,90.5,6.593729231,0.001221429,10.2399955,0.379873758,0,1,0,0,0,0,0,0,0,0,0,0,0,0,0,3,3
105,1928,65,intact,Macon,GA,G,28000,4.8,64.2,44.5,34.2,Good,1461,1312.15,0.8981,10.38850225,9.570191947,8.471579739,-7.447665175,8.808051941,-7.447665175,-7.447665175,-7.447665175,-7.447665175,3.4,1.5,0.5,0,0.7,0,0,0,0,90.5,7.286876412,0.001221429,10.2399955,-0.107473858,0,1,0,0,0,0,0,0,0,0,0,0,0,0,0,3,3
105,1928,65,intact,Macon,GA,G,28000,4.8,64.2,44.5,34.2,Good,4273.43,1251.12,0.2928,10.38850225,9.570191947,8.471579739,-7.447665175,8.808051941,-7.447665175,-7.447665175,-7.447665175,-7.447665175,3.4,1.5,0.5,0,0.7,0,0,0,0,90.5,8.360172062,0.001221429,10.2399955,-1.228265497,0,1,0,0,0,0,0,0,0,0,0,0,0,0,0,3,3
106,1928,65,intact,Salisbury,NC,G,25000,4.8,60,46,38.8,Good,693.98,1251.12,1.8028,10.38850225,9.570191947,8.471579739,-7.447665175,8.808051941,-7.447665175,-7.447665175,-7.447665175,-7.447665175,3.4,1.5,0.5,0,0.7,0,0,0,0,90.5,6.542443142,0.001552,10.1266711,0.589341012,0,1,0,0,0,0,0,0,0,0,0,0,0,0,1,3,3
106,1928,65,intact,Salisbury,NC,G,25000,4.8,60,46,38.8,Good,1497.52,1525.76,1.0189,10.38850225,9.570191947,8.471579739,-7.447665175,8.808051941,-7.447665175,-7.447665175,-7.447665175,-7.447665175,3.4,1.5,0.5,0,0.7,0,0,0,0,90.5,7.311565685,0.001552,10.1266711,0.018723614,0,1,0,0,0,0,0,0,0,0,0,0,0,0,1,3,3
106,1928,65,intact,Salisbury,NC,G,25000,4.8,60,46,38.8,Good,4273.43,2349.67,0.5498,10.38850225,9.570191947,8.471579739,-7.447665175,8.808051941,-7.447665175,-7.447665175,-7.447665175,-7.447665175,3.4,1.5,0.5,0,0.7,0,0,0,0,90.5,8.360172062,0.001552,10.1266711,-0.598200703,0,1,0,0,0,0,0,0,0,0,0,0,0,0,1,3,3
107,1928,65,intact,Raleigh,NC,G,54400,4.8,60.1,46.3,29.6,Good,693.98,549.27,0.7915,10.38850225,9.570191947,8.471579739,-7.447665175,8.808051941,-7.447665175,-7.447665175,-7.447665175,-7.447665175,3.4,1.5,0.5,0,0.7,0,0,0,0,90.5,6.542443142,0.000544118,10.90413782,-0.2338254,0,0,0,0,0,0,0,0,0,1,0,0,0,0,0,3,3
107,1928,65,intact,Raleigh,NC,G,54400,4.8,60.1,46.3,29.6,Good,1497.52,762.88,0.5094,10.38850225,9.570191947,8.471579739,-7.447665175,8.808051941,-7.447665175,-7.447665175,-7.447665175,-7.447665175,3.4,1.5,0.5,0,0.7,0,0,0,0,90.5,7.311565685,0.000544118,10.90413782,-0.674521716,0,0,0,0,0,0,0,0,0,1,0,0,0,0,0,3,3
107,1928,65,intact,Raleigh,NC,G,54400,4.8,60.1,46.3,29.6,Good,4273.43,1068.03,0.2499,10.38850225,9.570191947,8.471579739,-7.447665175,8.808051941,-7.447665175,-7.447665175,-7.447665175,-7.447665175,3.4,1.5,0.5,0,0.7,0,0,0,0,90.5,8.360172062,0.000544118,10.90413782,-1.386694441,0,0,0,0,0,0,0,0,0,1,0,0,0,0,0,3,3
108,1928,65,intact,Atlanta,GA,G,44400,4.9,61.2,48.3,34.3,Good,693.98,854.42,1.2312,10.38850225,9.570191947,8.471579739,-7.447665175,8.808051941,-7.447665175,-7.447665175,-7.447665175,-7.447665175,3.4,1.5,0.5,0,0.7,0,0,0,0,90.5,6.542443142,0.000772523,10.70101727,0.207989304,0,1,0,0,0,0,0,0,0,0,0,0,0,0,0,3,3
108,1928,65,intact,Atlanta,GA,G,44400,4.9,61.2,48.3,34.3,Good,1461,1586.79,1.0861,10.38850225,9.570191947,8.471579739,-7.447665175,8.808051941,-7.447665175,-7.447665175,-7.447665175,-7.447665175,3.4,1.5,0.5,0,0.7,0,0,0,0,90.5,7.286876412,0.000772523,10.70101727,0.082593298,0,1,0,0,0,0,0,0,0,0,0,0,0,0,0,3,3
108,1928,65,intact,Atlanta,GA,G,44400,4.9,61.2,48.3,34.3,Good,4273.43,1495.24,0.3499,10.38850225,9.570191947,8.471579739,-7.447665175,8.808051941,-7.447665175,-7.447665175,-7.447665175,-7.447665175,3.4,1.5,0.5,0,0.7,0,0,0,0,90.5,8.360172062,0.000772523,10.70101727,-1.05010788,0,1,0,0,0,0,0,0,0,0,0,0,0,0,0,3,3
109,1928,65,intact,Frenso,CA,P,497,8.4,63,9,18.6,Good,693.98,1861.43,2.6823,10.38850225,9.570191947,8.471579739,-7.447665175,8.808051941,-7.447665175,-7.447665175,-7.447665175,-7.447665175,3.4,1.5,0.5,0,0.7,0,0,0,0,90.5,6.542443142,0.037424547,6.210600077,0.986674635,0,0,0,0,0,0,0,0,0,1,0,0,0,0,1,1,3
109,1928,65,intact,Frenso,CA,P,497,8.4,63,9,18.6,Good,1461,3539.76,2.4228,10.38850225,9.570191947,8.471579739,-7.447665175,8.808051941,-7.447665175,-7.447665175,-7.447665175,-7.447665175,3.4,1.5,0.5,0,0.7,0,0,0,0,90.5,7.286876412,0.037424547,6.210600077,0.884923896,0,0,0,0,0,0,0,0,0,1,0,0,0,0,1,1,3
109,1928,65,intact,Frenso,CA,P,497,8.4,63,9,18.6,Good,3360.3,6377.67,1.8979,10.38850225,9.570191947,8.471579739,-7.447665175,8.808051941,-7.447665175,-7.447665175,-7.447665175,-7.447665175,3.4,1.5,0.5,0,0.7,0,0,0,0,90.5,8.119785535,0.037424547,6.210600077,0.640748012,0,0,0,0,0,0,0,0,0,1,0,0,0,0,1,1,3
110,1928,65,intact,Frenso,CA,P,531,10.2,63,9,18.4,Good,693.98,1220.61,1.7589,10.38850225,9.570191947,8.471579739,-7.447665175,8.808051941,-7.447665175,-7.447665175,-7.447665175,-7.447665175,3.4,1.5,0.5,0,0.7,0,0,0,0,90.5,6.542443142,0.034651601,6.276643489,0.564688614,0,0,0,0,0,0,0,0,0,1,0,0,0,0,1,1,3
110,1928,65,intact,Frenso,CA,P,531,10.2,63,9,18.4,Good,1461,3021,2.0678,10.38850225,9.570191947,8.471579739,-7.447665175,8.808051941,-7.447665175,-7.447665175,-7.447665175,-7.447665175,3.4,1.5,0.5,0,0.7,0,0,0,0,90.5,7.286876412,0.034651601,6.276643489,0.72648524,0,0,0,0,0,0,0,0,0,1,0,0,0,0,1,1,3
110,1928,65,intact,Frenso,CA,P,531,10.2,63,9,18.4,Good,3360.3,5858.91,1.7436,10.38850225,9.570191947,8.471579739,-7.447665175,8.808051941,-7.447665175,-7.447665175,-7.447665175,-7.447665175,3.4,1.5,0.5,0,0.7,0,0,0,0,90.5,8.119785535,0.034651601,6.276643489,0.555951941,0,0,0,0,0,0,0,0,0,1,0,0,0,0,1,1,3
111,1928,65,intact,Kernell,CA,P,51,7.3,63,9,22.1,Good,584.4,1312.15,2.2453,10.38850225,9.570191947,8.471579739,-7.447665175,8.808051941,-7.447665175,-7.447665175,-7.447665175,-7.447665175,3.4,1.5,0.5,0,0.7,0,0,0,0,90.5,6.37058568,0.433333333,3.951243719,0.808839143,0,0,0,0,0,0,0,0,0,1,0,0,0,0,1,1,3
111,1928,65,intact,Kernell,CA,P,51,7.3,63,9,22.1,Good,1351.42,3326.15,2.4612,10.38850225,9.570191947,8.471579739,-7.447665175,8.808051941,-7.447665175,-7.447665175,-7.447665175,-7.447665175,3.4,1.5,0.5,0,0.7,0,0,0,0,90.5,7.20891117,0.433333333,3.951243719,0.900649036,0,0,0,0,0,0,0,0,0,1,0,0,0,0,1,1,3
111,1928,65,intact,Kernell,CA,P,51,7.3,63,9,22.1,Good,3250.72,7445.7,2.2905,10.38850225,9.570191947,8.471579739,-7.447665175,8.808051941,-7.447665175,-7.447665175,-7.447665175,-7.447665175,3.4,1.5,0.5,0,0.7,0,0,0,0,90.5,8.086631789,0.433333333,3.951243719,0.828770134,0,0,0,0,0,0,0,0,0,1,0,0,0,0,1,1,3
112,1928,65,intact,Niland,CA,P,149,7.4,71,2,34.6,Fair,693.98,2563.27,3.6936,10.38850225,9.570191947,8.471579739,-7.447665175,8.808051941,-7.447665175,-7.447665175,-7.447665175,-7.447665175,3.4,1.5,0.5,0,0.7,0,0,0,0,90.5,6.542443142,0.232214765,5.010635294,1.306601592,0,0,0,0,0,0,0,0,0,0,0,1,0,0,1,1,2
112,1928,65,intact,Niland,CA,P,149,7.4,71,2,34.6,Fair,1461,5736.85,3.9267,10.38850225,9.570191947,8.471579739,-7.447665175,8.808051941,-7.447665175,-7.447665175,-7.447665175,-7.447665175,3.4,1.5,0.5,0,0.7,0,0,0,0,90.5,7.286876412,0.232214765,5.010635294,1.367799378,0,0,0,0,0,0,0,0,0,0,0,1,0,0,1,1,2
113,1928,65,intact,Niland,CA,F,102,7.4,71,2,30.2,Fair,693.98,3204.09,4.617,10.38850225,9.570191947,8.471579739,-7.447665175,8.808051941,-7.447665175,-7.447665175,-7.447665175,-7.447665175,3.4,1.5,0.5,0,0.7,0,0,0,0,90.5,6.542443142,0.296078431,4.634728988,1.529745144,0,0,0,0,0,0,0,0,0,0,0,1,0,0,1,2,2
113,1928,65,intact,Niland,CA,F,102,7.4,71,2,30.2,Fair,1461,9764.85,6.6837,10.38850225,9.570191947,8.471579739,-7.447665175,8.808051941,-7.447665175,-7.447665175,-7.447665175,-7.447665175,3.4,1.5,0.5,0,0.7,0,0,0,0,90.5,7.286876412,0.296078431,4.634728988,1.899671726,0,0,0,0,0,0,0,0,0,0,0,1,0,0,1,2,2
115,1928,65,intact,Vicksburg,MS,G,3450,6.9,65.6,51.9,25.7,Fair,730.5,457.73,0.6266,10.38850225,9.570191947,8.471579739,-7.447665175,8.808051941,-7.447665175,-7.447665175,-7.447665175,-7.447665175,3.4,1.5,0.5,0,0.7,0,0,0,0,90.5,6.593729231,0.007449275,8.146419323,-0.4674469,0,0,0,0,0,0,0,0,0,0,1,0,0,0,0,3,2
115,1928,65,intact,Vicksburg,MS,G,3450,6.9,65.6,51.9,25.7,Fair,1497.52,823.91,0.5502,10.38850225,9.570191947,8.471579739,-7.447665175,8.808051941,-7.447665175,-7.447665175,-7.447665175,-7.447665175,3.4,1.5,0.5,0,0.7,0,0,0,0,90.5,7.311565685,0.007449275,8.146419323,-0.59747343,0,0,0,0,0,0,0,0,0,0,1,0,0,0,0,3,2
115,1928,65,intact,Vicksburg,MS,G,3450,6.9,65.6,51.9,25.7,Fair,4273.43,610.3,0.1428,10.38850225,9.570191947,8.471579739,-7.447665175,8.808051941,-7.447665175,-7.447665175,-7.447665175,-7.447665175,3.4,1.5,0.5,0,0.7,0,0,0,0,90.5,8.360172062,0.007449275,8.146419323,-1.946310229,0,0,0,0,0,0,0,0,0,0,1,0,0,0,0,3,2
116,1928,65,intact,Los Banos,CA,F,320,9.2,63.4,8.1,39.7,Poor,693.98,2349.67,3.3858,10.38850225,9.570191947,8.471579739,-7.447665175,8.808051941,-7.447665175,-7.447665175,-7.447665175,-7.447665175,3.4,1.5,0.5,0,0.7,0,0,0,0,90.5,6.542443142,0.1240625,5.771441123,1.219590215,1,0,0,0,0,0,0,0,0,0,0,0,0,0,1,2,1
116,1928,65,intact,Los Banos,CA,F,320,9.2,63.4,8.1,39.7,Poor,1461,5553.76,3.8013,10.38850225,9.570191947,8.471579739,-7.447665175,8.808051941,-7.447665175,-7.447665175,-7.447665175,-7.447665175,3.4,1.5,0.5,0,0.7,0,0,0,0,90.5,7.286876412,0.1240625,5.771441123,1.335343113,1,0,0,0,0,0,0,0,0,0,0,0,0,0,1,2,1
116,1928,65,intact,Los Banos,CA,F,320,9.2,63.4,8.1,39.7,Poor,3396.83,10192.07,3.0005,10.38850225,9.570191947,8.471579739,-7.447665175,8.808051941,-7.447665175,-7.447665175,-7.447665175,-7.447665175,3.4,1.5,0.5,0,0.7,0,0,0,0,90.5,8.130597923,0.1240625,5.771441123,1.098778941,1,0,0,0,0,0,0,0,0,0,0,0,0,0,1,2,1
118,1928,65,intact,Niland,CA,F,273,7.3,71,2,6.1,Fair,693.98,2105.55,3.034,10.38850225,9.570191947,8.471579739,-7.447665175,8.808051941,-7.447665175,-7.447665175,-7.447665175,-7.447665175,3.4,1.5,0.5,0,0.7,0,0,0,0,90.5,6.542443142,0.022344322,5.613128106,1.109881881,0,0,0,0,0,0,0,1,0,0,0,0,0,0,1,2,2
118,1928,65,intact,Niland,CA,F,273,7.3,71,2,6.1,Fair,1461,5309.64,3.6343,10.38850225,9.570191947,8.471579739,-7.447665175,8.808051941,-7.447665175,-7.447665175,-7.447665175,-7.447665175,3.4,1.5,0.5,0,0.7,0,0,0,0,90.5,7.286876412,0.022344322,5.613128106,1.29041652,0,0,0,0,0,0,0,1,0,0,0,0,0,0,1,2,2
118,1928,65,intact,Niland,CA,F,273,7.3,71,2,6.1,Fair,2154.97,5767.37,2.6763,10.38850225,9.570191947,8.471579739,-7.447665175,8.808051941,-7.447665175,-7.447665175,-7.447665175,-7.447665175,3.4,1.5,0.5,0,0.7,0,0,0,0,90.5,7.675532081,0.022344322,5.613128106,0.984435244,0,0,0,0,0,0,0,1,0,0,0,0,0,0,1,2,2
119,1928,65,intact,Macon,GA,G,10800,4.7,64.2,44.5,24.1,Good,730.5,152.58,0.2089,10.38850225,9.570191947,8.471579739,-7.447665175,8.808051941,-7.447665175,-7.447665175,-7.447665175,-7.447665175,3.4,1.5,0.5,0,0.7,0,0,0,0,90.5,6.593729231,0.002231481,9.287394001,-1.56589961,0,0,0,0,0,0,0,0,0,1,0,0,0,0,0,3,3
119,1928,65,intact,Macon,GA,G,10800,4.7,64.2,44.5,24.1,Good,1461,1403.7,0.9608,10.38850225,9.570191947,8.471579739,-7.447665175,8.808051941,-7.447665175,-7.447665175,-7.447665175,-7.447665175,3.4,1.5,0.5,0,0.7,0,0,0,0,90.5,7.286876412,0.002231481,9.287394001,-0.039989008,0,0,0,0,0,0,0,0,0,1,0,0,0,0,0,3,3
119,1928,65,intact,Macon,GA,G,10800,4.7,64.2,44.5,24.1,Good,4273.43,1769.88,0.4142,10.38850225,9.570191947,8.471579739,-7.447665175,8.808051941,-7.447665175,-7.447665175,-7.447665175,-7.447665175,3.4,1.5,0.5,0,0.7,0,0,0,0,90.5,8.360172062,0.002231481,9.287394001,-0.88140633,0,0,0,0,0,0,0,0,0,1,0,0,0,0,0,3,3
120,1928,65,intact,Pensacola,FL,G,34400,5.7,67.7,57.9,4.4,Good,730.5,823.91,1.1279,10.38850225,9.570191947,8.471579739,-7.447665175,8.808051941,-7.447665175,-7.447665175,-7.447665175,-7.447665175,3.4,1.5,0.5,0,0.7,0,0,0,0,90.5,6.593729231,0.000127907,10.44584091,0.120357497,0,0,0,0,0,0,0,0,1,0,0,0,0,0,0,3,3
120,1928,65,intact,Pensacola,FL,G,34400,5.7,67.7,57.9,4.4,Good,1461,244.12,0.1671,10.38850225,9.570191947,8.471579739,-7.447665175,8.808051941,-7.447665175,-7.447665175,-7.447665175,-7.447665175,3.4,1.5,0.5,0,0.7,0,0,0,0,90.5,7.286876412,0.000127907,10.44584091,-1.789162843,0,0,0,0,0,0,0,0,1,0,0,0,0,0,0,3,3
120,1928,65,intact,Pensacola,FL,G,34400,5.7,67.7,57.9,4.4,Good,4236.9,335.67,0.0792,10.38850225,9.570191947,8.471579739,-7.447665175,8.808051941,-7.447665175,-7.447665175,-7.447665175,-7.447665175,3.4,1.5,0.5,0,0.7,0,0,0,0,90.5,8.351587149,0.000127907,10.44584091,-2.53577898,0,0,0,0,0,0,0,0,1,0,0,0,0,0,0,3,3
121,1928,65,intact,Tampa,FL,G,16400,4.8,71.8,49.4,3,Good,730.5,244.12,0.3342,10.38850225,9.570191947,8.471579739,-7.447665175,8.808051941,-7.447665175,-7.447665175,-7.447665175,-7.447665175,3.4,1.5,0.5,0,0.7,0,0,0,0,90.5,6.593729231,0.000182927,9.705097588,-1.096015663,0,0,0,0,0,0,0,0,1,0,0,0,0,0,0,3,3
121,1928,65,intact,Tampa,FL,G,16400,4.8,71.8,49.4,3,Good,1461,213.61,0.1462,10.38850225,9.570191947,8.471579739,-7.447665175,8.808051941,-7.447665175,-7.447665175,-7.447665175,-7.447665175,3.4,1.5,0.5,0,0.7,0,0,0,0,90.5,7.286876412,0.000182927,9.705097588,-1.922779732,0,0,0,0,0,0,0,0,1,0,0,0,0,0,0,3,3
121,1928,65,intact,Tampa,FL,G,16400,4.8,71.8,49.4,3,Good,4273.43,366.18,0.0857,10.38850225,9.570191947,8.471579739,-7.447665175,8.808051941,-7.447665175,-7.447665175,-7.447665175,-7.447665175,3.4,1.5,0.5,0,0.7,0,0,0,0,90.5,8.360172062,0.000182927,9.705097588,-2.456902453,0,0,0,0,0,0,0,0,1,0,0,0,0,0,0,3,3
122,1928,65,intact,Mendota,CA,F,552,7.4,63,6.4,30,Good,693.98,549.27,0.7915,10.38850225,9.570191947,8.471579739,-7.447665175,8.808051941,-7.447665175,-7.447665175,-7.447665175,-7.447665175,3.4,1.5,0.5,0,0.7,0,0,0,0,90.5,6.542443142,0.054347826,6.315358002,-0.2338254,0,0,1,0,0,0,0,0,0,0,0,0,0,0,1,2,3
122,1928,65,intact,Mendota,CA,F,552,7.4,63,6.4,30,Good,1461,762.88,0.5222,10.38850225,9.570191947,8.471579739,-7.447665175,8.808051941,-7.447665175,-7.447665175,-7.447665175,-7.447665175,3.4,1.5,0.5,0,0.7,0,0,0,0,90.5,7.286876412,0.054347826,6.315358002,-0.649704623,0,0,1,0,0,0,0,0,0,0,0,0,0,0,1,2,3
122,1928,65,intact,Mendota,CA,F,552,7.4,63,6.4,30,Good,3396.83,1068.03,0.3144,10.38850225,9.570191947,8.471579739,-7.447665175,8.808051941,-7.447665175,-7.447665175,-7.447665175,-7.447665175,3.4,1.5,0.5,0,0.7,0,0,0,0,90.5,8.130597923,0.054347826,6.315358002,-1.157089218,0,0,1,0,0,0,0,0,0,0,0,0,0,0,1,2,3
123,1928,65,intact,Shreveport,LA,P,6840,4.1,65.8,43.4,37.6,Poor,730.5,884.94,1.2114,10.38850225,9.570191947,8.471579739,-7.447665175,8.808051941,-7.447665175,-7.447665175,-7.447665175,-7.447665175,3.4,1.5,0.5,0,0.7,0,0,0,0,90.5,6.593729231,0.005497076,8.830689199,0.191776716,1,0,0,0,0,0,0,0,0,0,0,0,0,0,0,1,1
123,1928,65,intact,Shreveport,LA,P,6840,4.1,65.8,43.4,37.6,Poor,1497.52,2014,1.3449,10.38850225,9.570191947,8.471579739,-7.447665175,8.808051941,-7.447665175,-7.447665175,-7.447665175,-7.447665175,3.4,1.5,0.5,0,0.7,0,0,0,0,90.5,7.311565685,0.005497076,8.830689199,0.296319661,1,0,0,0,0,0,0,0,0,0,0,0,0,0,0,1,1
123,1928,65,intact,Shreveport,LA,P,6840,4.1,65.8,43.4,37.6,Poor,4273.43,3021,0.7069,10.38850225,9.570191947,8.471579739,-7.447665175,8.808051941,-7.447665175,-7.447665175,-7.447665175,-7.447665175,3.4,1.5,0.5,0,0.7,0,0,0,0,90.5,8.360172062,0.005497076,8.830689199,-0.346866066,1,0,0,0,0,0,0,0,0,0,0,0,0,0,0,1,1
124,1928,65,intact,Troup,TX,P,1160,4.4,66,42.7,36,Poor,328.73,793.39,2.4135,10.38850225,9.570191947,8.471579739,-7.447665175,8.808051941,-7.447665175,-7.447665175,-7.447665175,-7.447665175,3.4,1.5,0.5,0,0.7,0,0,0,0,90.5,5.795236745,0.031034483,7.057036982,0.881077976,0,1,0,0,0,0,0,0,0,0,0,0,0,0,0,1,1
124,1928,65,intact,Troup,TX,P,1160,4.4,66,42.7,36,Poor,986.18,1495.24,1.5162,10.38850225,9.570191947,8.471579739,-7.447665175,8.808051941,-7.447665175,-7.447665175,-7.447665175,-7.447665175,3.4,1.5,0.5,0,0.7,0,0,0,0,90.5,6.893838894,0.031034483,7.057036982,0.416207205,0,1,0,0,0,0,0,0,0,0,0,0,0,0,0,1,1
124,1928,65,intact,Troup,TX,P,1160,4.4,66,42.7,36,Poor,3835.12,2014,0.5251,10.38850225,9.570191947,8.471579739,-7.447665175,8.808051941,-7.447665175,-7.447665175,-7.447665175,-7.447665175,3.4,1.5,0.5,0,0.7,0,0,0,0,90.5,8.251956004,0.031034483,7.057036982,-0.644166558,0,1,0,0,0,0,0,0,0,0,0,0,0,0,0,1,1
125,1928,65,intact,Shreveport,LA,P,5770,3.9,65.8,43.4,37.2,Good,730.5,1159.58,1.5874,10.38850225,9.570191947,8.471579739,-7.447665175,8.808051941,-7.447665175,-7.447665175,-7.447665175,-7.447665175,3.4,1.5,0.5,0,0.7,0,0,0,0,90.5,6.593729231,0.00644714,8.660600655,0.462097458,0,0,0,0,0,0,0,0,0,1,0,0,0,0,0,1,3
125,1928,65,intact,Shreveport,LA,P,5770,3.9,65.8,43.4,37.2,Good,1497.52,1922.46,1.2838,10.38850225,9.570191947,8.471579739,-7.447665175,8.808051941,-7.447665175,-7.447665175,-7.447665175,-7.447665175,3.4,1.5,0.5,0,0.7,0,0,0,0,90.5,7.311565685,0.00644714,8.660600655,0.24982443,0,0,0,0,0,0,0,0,0,1,0,0,0,0,0,1,3
125,1928,65,intact,Shreveport,LA,P,5770,3.9,65.8,43.4,37.2,Good,4309.95,3021,0.7009,10.38850225,9.570191947,8.471579739,-7.447665175,8.808051941,-7.447665175,-7.447665175,-7.447665175,-7.447665175,3.4,1.5,0.5,0,0.7,0,0,0,0,90.5,8.368681582,0.00644714,8.660600655,-0.355390055,0,0,0,0,0,0,0,0,0,1,0,0,0,0,0,1,3
114,1928,65,intact,El Vista,TX,VP,320,7.1,69,49,35.8,Poor,328.73,488.24,1.4852,10.38850225,9.570191947,8.471579739,-7.447665175,8.808051941,-7.447665175,-7.447665175,-7.447665175,-7.447665175,3.4,1.5,0.5,0,0.7,0,0,0,0,90.5,5.795236745,0.111875,5.771441123,0.395549443,1,0,0,0,0,0,0,0,0,0,0,0,0,0,0,0,1
114,1928,65,intact,El Vista,TX,VP,320,7.1,69,49,35.8,Poor,1095.75,1281.64,1.1696,10.38850225,9.570191947,8.471579739,-7.447665175,8.808051941,-7.447665175,-7.447665175,-7.447665175,-7.447665175,3.4,1.5,0.5,0,0.7,0,0,0,0,90.5,6.999194339,0.111875,5.771441123,0.15666181,1,0,0,0,0,0,0,0,0,0,0,0,0,0,0,0,1
114,1928,65,intact,El Vista,TX,VP,320,7.1,69,49,35.8,Poor,3835.12,4302.64,1.1219,10.38850225,9.570191947,8.471579739,-7.447665175,8.808051941,-7.447665175,-7.447665175,-7.447665175,-7.447665175,3.4,1.5,0.5,0,0.7,0,0,0,0,90.5,8.251956004,0.111875,5.771441123,0.115023677,1,0,0,0,0,0,0,0,0,0,0,0,0,0,0,0,1
117,1928,65,intact,Tranquillity,CA,P,106,8.5,63,8,51.8,Fair,693.98,2044.52,2.9461,10.38850225,9.570191947,8.471579739,-7.447665175,8.808051941,-7.447665175,-7.447665175,-7.447665175,-7.447665175,3.4,1.5,0.5,0,0.7,0,0,0,0,90.5,6.542443142,0.488679245,4.672828834,1.080482262,0,1,0,0,0,0,0,0,0,0,0,0,0,0,1,1,2
117,1928,65,intact,Tranquillity,CA,P,106,8.5,63,8,51.8,Fair,1461,3783.88,2.5899,10.38850225,9.570191947,8.471579739,-7.447665175,8.808051941,-7.447665175,-7.447665175,-7.447665175,-7.447665175,3.4,1.5,0.5,0,0.7,0,0,0,0,90.5,7.286876412,0.488679245,4.672828834,0.951619265,0,1,0,0,0,0,0,0,0,0,0,0,0,0,1,1,2
117,1928,65,intact,Tranquillity,CA,P,106,8.5,63,8,51.8,Fair,3396.83,4638.31,1.3655,10.38850225,9.570191947,8.471579739,-7.447665175,8.808051941,-7.447665175,-7.447665175,-7.447665175,-7.447665175,3.4,1.5,0.5,0,0.7,0,0,0,0,90.5,8.130597923,0.488679245,4.672828834,0.311520662,0,1,0,0,0,0,0,0,0,0,0,0,0,0,1,1,2
29,1928,65,intact,New Orleans,LA,VP,1270,4.2,69.3,57.4,34.5,Very Poor,1497.52,1190.09,0.7947,10.38850225,9.570191947,8.471579739,-7.447665175,8.808051941,-7.447665175,-7.447665175,-7.447665175,-7.447665175,3.4,1.5,0.5,0,0.7,0,0,0,0,90.5,7.311565685,0.027165354,7.147559271,-0.229790594,0,0,0,0,0,1,0,0,0,0,0,0,0,0,0,0,0
29,1928,65,intact,New Orleans,LA,VP,1270,4.2,69.3,57.4,34.5,Very Poor,2191.5,1495.24,0.6823,10.38850225,9.570191947,8.471579739,-7.447665175,8.808051941,-7.447665175,-7.447665175,-7.447665175,-7.447665175,3.4,1.5,0.5,0,0.7,0,0,0,0,90.5,7.69234152,0.027165354,7.147559271,-0.382285835,0,0,0,0,0,1,0,0,0,0,0,0,0,0,0,0,0
42,1928,65,intact,Meridian,MS,F,13700,4.7,64,53,34.8,Fair,2191.5,1098.55,0.5013,10.38850225,9.570191947,8.471579739,-7.447665175,8.808051941,-7.447665175,-7.447665175,-7.447665175,-7.447665175,3.4,1.5,0.5,0,0.7,0,0,0,0,90.5,7.69234152,0.002540146,9.525224102,-0.690550555,1,0,0,0,0,0,0,0,0,0,0,0,0,0,0,2,2
43,1928,65,intact,Elizabeth,NJ,VP,60,3.1,52,43,55.4,Very Poor,2264.55,1220.61,0.539,10.38850225,9.570191947,8.471579739,-7.447665175,8.808051941,-7.447665175,-7.447665175,-7.447665175,-7.447665175,3.4,1.5,0.5,0,0.7,0,0,0,0,90.5,7.725131343,0.923333333,4.110873864,-0.618039708,0,0,0,0,1,0,0,0,0,0,0,0,0,0,1,0,0
1,1922,62,intact,Cleveland,OH,P,1215,7,49.2,33.8,28.6,Poor,365.25,335.67,0.919,8.847875065,8.047755787,7.029682431,5.019234475,7.011663928,-8.989052922,-8.989052922,-8.989052922,-8.989052922,3.45,1.55,0.56,0.075,0.55,0,0,0,0,93.815,5.900582051,0.023539095,7.103322063,-0.084469157,1,0,0,0,0,0,0,0,0,0,0,0,0,0,1,1,1
1,1922,62,intact,Cleveland,OH,P,1215,7,49.2,33.8,28.6,Poor,1314.9,1159.58,0.8819,8.847875065,8.047755787,7.029682431,5.019234475,7.011663928,-8.989052922,-8.989052922,-8.989052922,-8.989052922,3.45,1.55,0.56,0.075,0.55,0,0,0,0,93.815,7.181515896,0.023539095,7.103322063,-0.125676608,1,0,0,0,0,0,0,0,0,0,0,0,0,0,1,1,1
1,1922,62,intact,Cleveland,OH,P,1215,7,49.2,33.8,28.6,Poor,2008.88,1586.79,0.7899,8.847875065,8.047755787,7.029682431,5.019234475,7.011663928,-8.989052922,-8.989052922,-8.989052922,-8.989052922,3.45,1.55,0.56,0.075,0.55,0,0,0,0,93.815,7.605332632,0.023539095,7.103322063,-0.235848924,1,0,0,0,0,0,0,0,0,0,0,0,0,0,1,1,1
1,1922,62,intact,Cleveland,OH,P,1215,7,49.2,33.8,28.6,Poor,2812.43,2258.12,0.8029,8.847875065,8.047755787,7.029682431,5.019234475,7.011663928,-8.989052922,-8.989052922,-8.989052922,-8.989052922,3.45,1.55,0.56,0.075,0.55,0,0,0,0,93.815,7.941804157,0.023539095,7.103322063,-0.219525106,1,0,0,0,0,0,0,0,0,0,0,0,0,0,1,1,1
1,1922,62,intact,Cleveland,OH,P,1215,7,49.2,33.8,28.6,Poor,3506.4,2929.46,0.8355,8.847875065,8.047755787,7.029682431,5.019234475,7.011663928,-8.989052922,-8.989052922,-8.989052922,-8.989052922,3.45,1.55,0.56,0.075,0.55,0,0,0,0,93.815,8.162345149,0.023539095,7.103322063,-0.179724931,1,0,0,0,0,0,0,0,0,0,0,0,0,0,1,1,1
1,1922,62,intact,Cleveland,OH,P,1215,7,49.2,33.8,28.6,Poor,4236.9,4119.55,0.9723,8.847875065,8.047755787,7.029682431,5.019234475,7.011663928,-8.989052922,-8.989052922,-8.989052922,-8.989052922,3.45,1.55,0.56,0.075,0.55,0,0,0,0,93.815,8.351587149,0.023539095,7.103322063,-0.02809088,1,0,0,0,0,0,0,0,0,0,0,0,0,0,1,1,1
2,1922,62,intact,Dallas,TX,P,684,7.3,65.5,36.2,37.6,Poor,767.02,488.24,0.6365,8.847875065,8.047755787,7.029682431,5.019234475,7.011663928,-8.989052922,-8.989052922,-8.989052922,-8.989052922,3.45,1.55,0.56,0.075,0.55,0,0,0,0,93.815,6.642512877,0.05497076,6.529418838,-0.451770861,1,0,0,0,0,0,0,0,0,0,0,0,0,0,1,1,1
2,1922,62,intact,Dallas,TX,P,684,7.3,65.5,36.2,37.6,Poor,1461,793.39,0.543,8.847875065,8.047755787,7.029682431,5.019234475,7.011663928,-8.989052922,-8.989052922,-8.989052922,-8.989052922,3.45,1.55,0.56,0.075,0.55,0,0,0,0,93.815,7.286876412,0.05497076,6.529418838,-0.610645959,1,0,0,0,0,0,0,0,0,0,0,0,0,0,1,1,1
2,1922,62,intact,Dallas,TX,P,684,7.3,65.5,36.2,37.6,Poor,2154.97,1525.76,0.708,8.847875065,8.047755787,7.029682431,5.019234475,7.011663928,-8.989052922,-8.989052922,-8.989052922,-8.989052922,3.45,1.55,0.56,0.075,0.55,0,0,0,0,93.815,7.675532081,0.05497076,6.529418838,-0.345311185,1,0,0,0,0,0,0,0,0,0,0,0,0,0,1,1,1
2,1922,62,intact,Dallas,TX,P,684,7.3,65.5,36.2,37.6,Poor,2885.47,732.36,0.2538,8.847875065,8.047755787,7.029682431,5.019234475,7.011663928,-8.989052922,-8.989052922,-8.989052922,-8.989052922,3.45,1.55,0.56,0.075,0.55,0,0,0,0,93.815,7.967443077,0.05497076,6.529418838,-1.371208724,1,0,0,0,0,0,0,0,0,0,0,0,0,0,1,1,1
2,1922,62,intact,Dallas,TX,P,684,7.3,65.5,36.2,37.6,Poor,4383,2044.52,0.4665,8.847875065,8.047755787,7.029682431,5.019234475,7.011663928,-8.989052922,-8.989052922,-8.989052922,-8.989052922,3.45,1.55,0.56,0.075,0.55,0,0,0,0,93.815,8.3854887,0.05497076,6.529418838,-0.762497259,1,0,0,0,0,0,0,0,0,0,0,0,0,0,1,1,1
2,1922,62,intact,Dallas,TX,P,684,7.3,65.5,36.2,37.6,Poor,6428.4,1830.91,0.2848,8.847875065,8.047755787,7.029682431,5.019234475,7.011663928,-8.989052922,-8.989052922,-8.989052922,-8.989052922,3.45,1.55,0.56,0.075,0.55,0,0,0,0,93.815,8.768480953,0.05497076,6.529418838,-1.255968099,1,0,0,0,0,0,0,0,0,0,0,0,0,0,1,1,1
4,1922,62,intact,Jenkintown,PA,F,6670,5.6,54,40,22.2,Poor,511.35,366.18,0.7161,8.847875065,8.047755787,7.029682431,5.019234475,7.011663928,-8.989052922,-8.989052922,-8.989052922,-8.989052922,3.45,1.55,0.56,0.075,0.55,0,0,0,0,93.815,6.237054287,0.003328336,8.805525053,-0.333935457,0,0,0,0,0,0,0,0,0,0,1,0,0,0,1,2,1
4,1922,62,intact,Jenkintown,PA,F,6670,5.6,54,40,22.2,Poor,1461,1312.15,0.8981,8.847875065,8.047755787,7.029682431,5.019234475,7.011663928,-8.989052922,-8.989052922,-8.989052922,-8.989052922,3.45,1.55,0.56,0.075,0.55,0,0,0,0,93.815,7.286876412,0.003328336,8.805525053,-0.107473858,0,0,0,0,0,0,0,0,0,0,1,0,0,0,1,2,1
4,1922,62,intact,Jenkintown,PA,F,6670,5.6,54,40,22.2,Poor,2228.03,1342.67,0.6026,8.847875065,8.047755787,7.029682431,5.019234475,7.011663928,-8.989052922,-8.989052922,-8.989052922,-8.989052922,3.45,1.55,0.56,0.075,0.55,0,0,0,0,93.815,7.708873066,0.003328336,8.805525053,-0.506501652,0,0,0,0,0,0,0,0,0,0,1,0,0,0,1,2,1
4,1922,62,intact,Jenkintown,PA,F,6670,5.6,54,40,22.2,Poor,2922,1495.24,0.5117,8.847875065,8.047755787,7.029682431,5.019234475,7.011663928,-8.989052922,-8.989052922,-8.989052922,-8.989052922,3.45,1.55,0.56,0.075,0.55,0,0,0,0,93.815,7.980023592,0.003328336,8.805525053,-0.670016763,0,0,0,0,0,0,0,0,0,0,1,0,0,0,1,2,1
4,1922,62,intact,Jenkintown,PA,F,6670,5.6,54,40,22.2,Poor,4383,3295.64,0.7519,8.847875065,8.047755787,7.029682431,5.019234475,7.011663928,-8.989052922,-8.989052922,-8.989052922,-8.989052922,3.45,1.55,0.56,0.075,0.55,0,0,0,0,93.815,8.3854887,0.003328336,8.805525053,-0.285151943,0,0,0,0,0,0,0,0,0,0,1,0,0,0,1,2,1
5,1922,62,intact,Oakland,CA,P,1345,7,56.4,23.4,28.8,Poor,693.98,213.61,0.3078,8.847875065,8.047755787,7.029682431,5.019234475,7.011663928,-8.989052922,-8.989052922,-8.989052922,-8.989052922,3.45,1.55,0.56,0.075,0.55,0,0,0,0,93.815,6.542443142,0.021412639,7.20489251,-1.178305058,1,0,0,0,0,0,0,0,0,0,0,0,0,0,1,1,1
5,1922,62,intact,Oakland,CA,P,1345,7,56.4,23.4,28.8,Poor,1497.52,518.76,0.3464,8.847875065,8.047755787,7.029682431,5.019234475,7.011663928,-8.989052922,-8.989052922,-8.989052922,-8.989052922,3.45,1.55,0.56,0.075,0.55,0,0,0,0,93.815,7.311565685,0.021412639,7.20489251,-1.060161102,1,0,0,0,0,0,0,0,0,0,0,0,0,0,1,1,1
5,1922,62,intact,Oakland,CA,P,1345,7,56.4,23.4,28.8,Poor,2264.55,1281.64,0.566,8.847875065,8.047755787,7.029682431,5.019234475,7.011663928,-8.989052922,-8.989052922,-8.989052922,-8.989052922,3.45,1.55,0.56,0.075,0.55,0,0,0,0,93.815,7.725131343,0.021412639,7.20489251,-0.569161201,1,0,0,0,0,0,0,0,0,0,0,0,0,0,1,1,1
5,1922,62,intact,Oakland,CA,P,1345,7,56.4,23.4,28.8,Poor,2958.53,2014,0.6807,8.847875065,8.047755787,7.029682431,5.019234475,7.011663928,-8.989052922,-8.989052922,-8.989052922,-8.989052922,3.45,1.55,0.56,0.075,0.55,0,0,0,0,93.815,7.992447802,0.021412639,7.20489251,-0.384633599,1,0,0,0,0,0,0,0,0,0,0,0,0,0,1,1,1
5,1922,62,intact,Oakland,CA,P,1345,7,56.4,23.4,28.8,Poor,4419.52,2593.79,0.5869,8.847875065,8.047755787,7.029682431,5.019234475,7.011663928,-8.989052922,-8.989052922,-8.989052922,-8.989052922,3.45,1.55,0.56,0.075,0.55,0,0,0,0,93.815,8.393786372,0.021412639,7.20489251,-0.532900831,1,0,0,0,0,0,0,0,0,0,0,0,0,0,1,1,1
5,1922,62,intact,Oakland,CA,P,1345,7,56.4,23.4,28.8,Poor,6391.88,3082.03,0.4822,8.847875065,8.047755787,7.029682431,5.019234475,7.011663928,-8.989052922,-8.989052922,-8.989052922,-8.989052922,3.45,1.55,0.56,0.075,0.55,0,0,0,0,93.815,8.762783714,0.021412639,7.20489251,-0.729396313,1,0,0,0,0,0,0,0,0,0,0,0,0,0,1,1,1
6,1922,62,intact,Seattle,WA,G,45100,5.9,51,34,42.2,Good,693.98,30.52,0.044,8.847875065,8.047755787,7.029682431,5.019234475,7.011663928,-8.989052922,-8.989052922,-8.989052922,-8.989052922,3.45,1.55,0.56,0.075,0.55,0,0,0,0,93.815,6.542443142,0.000935698,10.7166597,-3.123565645,0,0,0,0,0,0,0,0,0,1,0,0,0,0,1,3,3
6,1922,62,intact,Seattle,WA,G,45100,5.9,51,34,42.2,Good,1497.52,91.55,0.0611,8.847875065,8.047755787,7.029682431,5.019234475,7.011663928,-8.989052922,-8.989052922,-8.989052922,-8.989052922,3.45,1.55,0.56,0.075,0.55,0,0,0,0,93.815,7.311565685,0.000935698,10.7166597,-2.795243413,0,0,0,0,0,0,0,0,0,1,0,0,0,0,1,3,3
6,1922,62,intact,Seattle,WA,G,45100,5.9,51,34,42.2,Good,2264.55,152.58,0.0674,8.847875065,8.047755787,7.029682431,5.019234475,7.011663928,-8.989052922,-8.989052922,-8.989052922,-8.989052922,3.45,1.55,0.56,0.075,0.55,0,0,0,0,93.815,7.725131343,0.000935698,10.7166597,-2.697110261,0,0,0,0,0,0,0,0,0,1,0,0,0,0,1,3,3
6,1922,62,intact,Seattle,WA,G,45100,5.9,51,34,42.2,Good,2958.53,213.61,0.0722,8.847875065,8.047755787,7.029682431,5.019234475,7.011663928,-8.989052922,-8.989052922,-8.989052922,-8.989052922,3.45,1.55,0.56,0.075,0.55,0,0,0,0,93.815,7.992447802,0.000935698,10.7166597,-2.628315233,0,0,0,0,0,0,0,0,0,1,0,0,0,0,1,3,3
6,1922,62,intact,Seattle,WA,G,45100,5.9,51,34,42.2,Good,4419.52,274.64,0.0621,8.847875065,8.047755787,7.029682431,5.019234475,7.011663928,-8.989052922,-8.989052922,-8.989052922,-8.989052922,3.45,1.55,0.56,0.075,0.55,0,0,0,0,93.815,8.393786372,0.000935698,10.7166597,-2.77900929,0,0,0,0,0,0,0,0,0,1,0,0,0,0,1,3,3
6,1922,62,intact,Seattle,WA,G,45100,5.9,51,34,42.2,Good,6391.88,274.64,0.043,8.847875065,8.047755787,7.029682431,5.019234475,7.011663928,-8.989052922,-8.989052922,-8.989052922,-8.989052922,3.45,1.55,0.56,0.075,0.55,0,0,0,0,93.815,8.762783714,0.000935698,10.7166597,-3.146555163,0,0,0,0,0,0,0,0,0,1,0,0,0,0,1,3,3
7,1922,62,intact,Cincinnati,OH,F,2120,4.4,53.2,38.6,34.3,Poor,365.25,335.67,0.919,8.847875065,8.047755787,7.029682431,5.019234475,7.011663928,-8.989052922,-8.989052922,-8.989052922,-8.989052922,3.45,1.55,0.56,0.075,0.55,0,0,0,0,93.815,5.900582051,0.016179245,7.659642955,-0.084469157,1,0,0,0,0,0,0,0,0,0,0,0,0,0,1,2,1
7,1922,62,intact,Cincinnati,OH,F,2120,4.4,53.2,38.6,34.3,Poor,1278.38,884.94,0.6922,8.847875065,8.047755787,7.029682431,5.019234475,7.011663928,-8.989052922,-8.989052922,-8.989052922,-8.989052922,3.45,1.55,0.56,0.075,0.55,0,0,0,0,93.815,7.15334893,0.016179245,7.659642955,-0.367880348,1,0,0,0,0,0,0,0,0,0,0,0,0,0,1,2,1
7,1922,62,intact,Cincinnati,OH,F,2120,4.4,53.2,38.6,34.3,Poor,2812.43,1342.67,0.4774,8.847875065,8.047755787,7.029682431,5.019234475,7.011663928,-8.989052922,-8.989052922,-8.989052922,-8.989052922,3.45,1.55,0.56,0.075,0.55,0,0,0,0,93.815,7.941804157,0.016179245,7.659642955,-0.739400565,1,0,0,0,0,0,0,0,0,0,0,0,0,0,1,2,1
7,1922,62,intact,Cincinnati,OH,F,2120,4.4,53.2,38.6,34.3,Poor,4200.38,1739.36,0.4141,8.847875065,8.047755787,7.029682431,5.019234475,7.011663928,-8.989052922,-8.989052922,-8.989052922,-8.989052922,3.45,1.55,0.56,0.075,0.55,0,0,0,0,93.815,8.342930276,0.016179245,7.659642955,-0.881647788,1,0,0,0,0,0,0,0,0,0,0,0,0,0,1,2,1
7,1922,62,intact,Cincinnati,OH,F,2120,4.4,53.2,38.6,34.3,Poor,6172.72,1586.79,0.2571,8.847875065,8.047755787,7.029682431,5.019234475,7.011663928,-8.989052922,-8.989052922,-8.989052922,-8.989052922,3.45,1.55,0.56,0.075,0.55,0,0,0,0,93.815,8.727894863,0.016179245,7.659642955,-1.358290165,1,0,0,0,0,0,0,0,0,0,0,0,0,0,1,2,1
8,1922,62,intact,Fargo,ND,P,350,7.6,39,24,37,Poor,401.78,213.61,0.5317,8.847875065,8.047755787,7.029682431,5.019234475,7.011663928,-8.989052922,-8.989052922,-8.989052922,-8.989052922,3.45,1.55,0.56,0.075,0.55,0,0,0,0,93.815,5.995904675,0.105714286,5.860786223,-0.631675858,1,0,0,0,0,0,0,0,0,0,0,0,0,0,1,1,1
8,1922,62,intact,Fargo,ND,P,350,7.6,39,24,37,Poor,1387.95,823.91,0.5936,8.847875065,8.047755787,7.029682431,5.019234475,7.011663928,-8.989052922,-8.989052922,-8.989052922,-8.989052922,3.45,1.55,0.56,0.075,0.55,0,0,0,0,93.815,7.235583117,0.105714286,5.860786223,-0.521549587,1,0,0,0,0,0,0,0,0,0,0,0,0,0,1,1,1
8,1922,62,intact,Fargo,ND,P,350,7.6,39,24,37,Poor,2118.45,1525.76,0.7202,8.847875065,8.047755787,7.029682431,5.019234475,7.011663928,-8.989052922,-8.989052922,-8.989052922,-8.989052922,3.45,1.55,0.56,0.075,0.55,0,0,0,0,93.815,7.658439968,0.105714286,5.860786223,-0.328226328,1,0,0,0,0,0,0,0,0,0,0,0,0,0,1,1,1
8,1922,62,intact,Fargo,ND,P,350,7.6,39,24,37,Poor,2812.43,1525.76,0.5425,8.847875065,8.047755787,7.029682431,5.019234475,7.011663928,-8.989052922,-8.989052922,-8.989052922,-8.989052922,3.45,1.55,0.56,0.075,0.55,0,0,0,0,93.815,7.941804157,0.105714286,5.860786223,-0.611567194,1,0,0,0,0,0,0,0,0,0,0,0,0,0,1,1,1
8,1922,62,intact,Fargo,ND,P,350,7.6,39,24,37,Poor,3615.97,3204.09,0.8861,8.847875065,8.047755787,7.029682431,5.019234475,7.011663928,-8.989052922,-8.989052922,-8.989052922,-8.989052922,3.45,1.55,0.56,0.075,0.55,0,0,0,0,93.815,8.193115425,0.105714286,5.860786223,-0.120925468,1,0,0,0,0,0,0,0,0,0,0,0,0,0,1,1,1
8,1922,62,intact,Fargo,ND,P,350,7.6,39,24,37,Poor,4309.95,6194.58,1.4373,8.847875065,8.047755787,7.029682431,5.019234475,7.011663928,-8.989052922,-8.989052922,-8.989052922,-8.989052922,3.45,1.55,0.56,0.075,0.55,0,0,0,0,93.815,8.368681582,0.105714286,5.860786223,0.362766354,1,0,0,0,0,0,0,0,0,0,0,0,0,0,1,1,1
9,1922,62,intact,Sidney,OH,P,2820,6.8,51.2,39,24.8,Fair,365.25,183.09,0.5013,8.847875065,8.047755787,7.029682431,5.019234475,7.011663928,-8.989052922,-8.989052922,-8.989052922,-8.989052922,3.45,1.55,0.56,0.075,0.55,0,0,0,0,93.815,5.900582051,0.008794326,7.944846711,-0.690550555,0,0,0,0,0,0,0,0,0,0,1,0,0,0,1,1,2
9,1922,62,intact,Sidney,OH,P,2820,6.8,51.2,39,24.8,Fair,1278.38,732.36,0.5729,8.847875065,8.047755787,7.029682431,5.019234475,7.011663928,-8.989052922,-8.989052922,-8.989052922,-8.989052922,3.45,1.55,0.56,0.075,0.55,0,0,0,0,93.815,7.15334893,0.008794326,7.944846711,-0.557044098,0,0,0,0,0,0,0,0,0,0,1,0,0,0,1,1,2
9,1922,62,intact,Sidney,OH,P,2820,6.8,51.2,39,24.8,Fair,2008.88,762.88,0.3798,8.847875065,8.047755787,7.029682431,5.019234475,7.011663928,-8.989052922,-8.989052922,-8.989052922,-8.989052922,3.45,1.55,0.56,0.075,0.55,0,0,0,0,93.815,7.605332632,0.008794326,7.944846711,-0.968110481,0,0,0,0,0,0,0,0,0,0,1,0,0,0,1,1,2
9,1922,62,intact,Sidney,OH,P,2820,6.8,51.2,39,24.8,Fair,2812.43,1007,0.3581,8.847875065,8.047755787,7.029682431,5.019234475,7.011663928,-8.989052922,-8.989052922,-8.989052922,-8.989052922,3.45,1.55,0.56,0.075,0.55,0,0,0,0,93.815,7.941804157,0.008794326,7.944846711,-1.026943002,0,0,0,0,0,0,0,0,0,0,1,0,0,0,1,1,2
