Repository: sk7-dev/corrosion_prediction

File: Dataset/modelling2.csv (part 35 of 44)
site_no,year,material_id,specimen_status,city,state,internal_drainage,resistivity,pH,mean_temp,annual_precipitation,moisture,areation,approximate_days,weight_loss_g,corrosion_rate,C_clr,Si_clr,Mn_clr,S_clr,P_clr,Cr_clr,Ni_clr,Cu_clr,Mo_clr,C,Si,Mn,S,P,Cr,Ni,Cu,Mo,Fe,log_days,moisture_res_index,log_resistivity,log_corrosion_rate,texture_Clay,texture_Clay Loam,texture_Loam,texture_Loamy Sand,texture_Marsh,texture_Muck,texture_Peat,texture_Sand,texture_Sandy Clay Loam,texture_Sandy Loam,texture_Silt Loam,texture_Silty Clay,texture_Silty Clay Loam,iron_type_Wrought,climate_zone_Temperate,internal_drainage_code,areation_code
9,1922,62,intact,Sidney,OH,P,2820,6.8,51.2,39,24.8,Fair,4200.38,1861.43,0.4432,8.847875065,8.047755787,7.029682431,5.019234475,7.011663928,-8.989052922,-8.989052922,-8.989052922,-8.989052922,3.45,1.55,0.56,0.075,0.55,0,0,0,0,93.815,8.342930276,0.008794326,7.944846711,-0.813734144,0,0,0,0,0,0,0,0,0,0,1,0,0,0,1,1,2
9,1922,62,intact,Sidney,OH,P,2820,6.8,51.2,39,24.8,Fair,6172.72,1617.3,0.262,8.847875065,8.047755787,7.029682431,5.019234475,7.011663928,-8.989052922,-8.989052922,-8.989052922,-8.989052922,3.45,1.55,0.56,0.075,0.55,0,0,0,0,93.815,8.727894863,0.008794326,7.944846711,-1.339410775,0,0,0,0,0,0,0,0,0,0,1,0,0,0,1,1,2
10,1922,62,intact,Middleboro,MA,F,7460,6.6,50,41,13,Fair,474.82,244.12,0.5141,8.847875065,8.047755787,7.029682431,5.019234475,7.011663928,-8.989052922,-8.989052922,-8.989052922,-8.989052922,3.45,1.55,0.56,0.075,0.55,0,0,0,0,93.815,6.162935785,0.001742627,8.917444732,-0.66533748,0,0,0,0,0,0,0,0,0,1,0,0,0,0,1,2,2
10,1922,62,intact,Middleboro,MA,F,7460,6.6,50,41,13,Fair,1461,732.36,0.5013,8.847875065,8.047755787,7.029682431,5.019234475,7.011663928,-8.989052922,-8.989052922,-8.989052922,-8.989052922,3.45,1.55,0.56,0.075,0.55,0,0,0,0,93.815,7.286876412,0.001742627,8.917444732,-0.690550555,0,0,0,0,0,0,0,0,0,1,0,0,0,0,1,2,2
10,1922,62,intact,Middleboro,MA,F,7460,6.6,50,41,13,Fair,2228.03,732.36,0.3287,8.847875065,8.047755787,7.029682431,5.019234475,7.011663928,-8.989052922,-8.989052922,-8.989052922,-8.989052922,3.45,1.55,0.56,0.075,0.55,0,0,0,0,93.815,7.708873066,0.001742627,8.917444732,-1.112609798,0,0,0,0,0,0,0,0,0,1,0,0,0,0,1,2,2
10,1922,62,intact,Middleboro,MA,F,7460,6.6,50,41,13,Fair,2885.47,1190.09,0.4124,8.847875065,8.047755787,7.029682431,5.019234475,7.011663928,-8.989052922,-8.989052922,-8.989052922,-8.989052922,3.45,1.55,0.56,0.075,0.55,0,0,0,0,93.815,7.967443077,0.001742627,8.917444732,-0.885761527,0,0,0,0,0,0,0,0,0,1,0,0,0,0,1,2,2
10,1922,62,intact,Middleboro,MA,F,7460,6.6,50,41,13,Fair,4383,1739.36,0.3968,8.847875065,8.047755787,7.029682431,5.019234475,7.011663928,-8.989052922,-8.989052922,-8.989052922,-8.989052922,3.45,1.55,0.56,0.075,0.55,0,0,0,0,93.815,8.3854887,0.001742627,8.917444732,-0.924322904,0,0,0,0,0,0,0,0,0,1,0,0,0,0,1,2,2
12,1922,62,intact,Los Angeles,CA,F,3190,7.1,62.4,45.2,12.4,Good,693.98,30.52,0.044,8.847875065,8.047755787,7.029682431,5.019234475,7.011663928,-8.989052922,-8.989052922,-8.989052922,-8.989052922,3.45,1.55,0.56,0.075,0.55,0,0,0,0,93.815,6.542443142,0.003887147,8.068089626,-3.123565645,0,0,0,0,0,0,0,0,0,1,0,0,0,0,0,2,3
12,1922,62,intact,Los Angeles,CA,F,3190,7.1,62.4,45.2,12.4,Good,1497.52,335.67,0.2242,8.847875065,8.047755787,7.029682431,5.019234475,7.011663928,-8.989052922,-8.989052922,-8.989052922,-8.989052922,3.45,1.55,0.56,0.075,0.55,0,0,0,0,93.815,7.311565685,0.003887147,8.068089626,-1.495216768,0,0,0,0,0,0,0,0,0,1,0,0,0,0,0,2,3
12,1922,62,intact,Los Angeles,CA,F,3190,7.1,62.4,45.2,12.4,Good,2264.55,671.33,0.2965,8.847875065,8.047755787,7.029682431,5.019234475,7.011663928,-8.989052922,-8.989052922,-8.989052922,-8.989052922,3.45,1.55,0.56,0.075,0.55,0,0,0,0,93.815,7.725131343,0.003887147,8.068089626,-1.215708061,0,0,0,0,0,0,0,0,0,1,0,0,0,0,0,2,3
12,1922,62,intact,Los Angeles,CA,F,3190,7.1,62.4,45.2,12.4,Good,2922,183.09,0.0627,8.847875065,8.047755787,7.029682431,5.019234475,7.011663928,-8.989052922,-8.989052922,-8.989052922,-8.989052922,3.45,1.55,0.56,0.075,0.55,0,0,0,0,93.815,7.980023592,0.003887147,8.068089626,-2.769393831,0,0,0,0,0,0,0,0,0,1,0,0,0,0,0,2,3
12,1922,62,intact,Los Angeles,CA,F,3190,7.1,62.4,45.2,12.4,Good,4419.52,1739.36,0.3936,8.847875065,8.047755787,7.029682431,5.019234475,7.011663928,-8.989052922,-8.989052922,-8.989052922,-8.989052922,3.45,1.55,0.56,0.075,0.55,0,0,0,0,93.815,8.393786372,0.003887147,8.068089626,-0.932420114,0,0,0,0,0,0,0,0,0,1,0,0,0,0,0,2,3
12,1922,62,intact,Los Angeles,CA,F,3190,7.1,62.4,45.2,12.4,Good,6391.88,1251.12,0.1957,8.847875065,8.047755787,7.029682431,5.019234475,7.011663928,-8.989052922,-8.989052922,-8.989052922,-8.989052922,3.45,1.55,0.56,0.075,0.55,0,0,0,0,93.815,8.762783714,0.003887147,8.068089626,-1.631172405,0,0,0,0,0,0,0,0,0,1,0,0,0,0,0,2,3
13,1922,62,intact,Bakersfield,CA,F,290,9.5,64.6,5.6,21.7,Good,693.98,1159.58,1.6709,8.847875065,8.047755787,7.029682431,5.019234475,7.011663928,-8.989052922,-8.989052922,-8.989052922,-8.989052922,3.45,1.55,0.56,0.075,0.55,0,0,0,0,93.815,6.542443142,0.074827586,5.673323267,0.513362403,0,0,0,0,0,0,0,0,0,1,0,0,0,0,1,2,3
13,1922,62,intact,Bakersfield,CA,F,290,9.5,64.6,5.6,21.7,Good,1534.05,1830.91,1.1935,8.847875065,8.047755787,7.029682431,5.019234475,7.011663928,-8.989052922,-8.989052922,-8.989052922,-8.989052922,3.45,1.55,0.56,0.075,0.55,0,0,0,0,93.815,7.335666576,0.074827586,5.673323267,0.176890167,0,0,0,0,0,0,0,0,0,1,0,0,0,0,1,2,3
14,1922,62,intact,St. Paul,MN,F,3520,6.2,44.2,27.2,17.2,Fair,401.78,30.52,0.076,8.847875065,8.047755787,7.029682431,5.019234475,7.011663928,-8.989052922,-8.989052922,-8.989052922,-8.989052922,3.45,1.55,0.56,0.075,0.55,0,0,0,0,93.815,5.995904675,0.004886364,8.166500319,-2.577021939,0,0,0,0,0,0,0,0,0,1,0,0,0,0,1,2,2
14,1922,62,intact,St. Paul,MN,F,3520,6.2,44.2,27.2,17.2,Fair,1387.95,579.79,0.4177,8.847875065,8.047755787,7.029682431,5.019234475,7.011663928,-8.989052922,-8.989052922,-8.989052922,-8.989052922,3.45,1.55,0.56,0.075,0.55,0,0,0,0,93.815,7.235583117,0.004886364,8.166500319,-0.872991807,0,0,0,0,0,0,0,0,0,1,0,0,0,0,1,2,2
14,1922,62,intact,St. Paul,MN,F,3520,6.2,44.2,27.2,17.2,Fair,2118.45,1312.15,0.6194,8.847875065,8.047755787,7.029682431,5.019234475,7.011663928,-8.989052922,-8.989052922,-8.989052922,-8.989052922,3.45,1.55,0.56,0.075,0.55,0,0,0,0,93.815,7.658439968,0.004886364,8.166500319,-0.479004011,0,0,0,0,0,0,0,0,0,1,0,0,0,0,1,2,2
14,1922,62,intact,St. Paul,MN,F,3520,6.2,44.2,27.2,17.2,Fair,2812.43,1159.58,0.4123,8.847875065,8.047755787,7.029682431,5.019234475,7.011663928,-8.989052922,-8.989052922,-8.989052922,-8.989052922,3.45,1.55,0.56,0.075,0.55,0,0,0,0,93.815,7.941804157,0.004886364,8.166500319,-0.886004039,0,0,0,0,0,0,0,0,0,1,0,0,0,0,1,2,2
14,1922,62,intact,St. Paul,MN,F,3520,6.2,44.2,27.2,17.2,Fair,3615.97,1739.36,0.481,8.847875065,8.047755787,7.029682431,5.019234475,7.011663928,-8.989052922,-8.989052922,-8.989052922,-8.989052922,3.45,1.55,0.56,0.075,0.55,0,0,0,0,93.815,8.193115425,0.004886364,8.166500319,-0.731888009,0,0,0,0,0,0,0,0,0,1,0,0,0,0,1,2,2
14,1922,62,intact,St. Paul,MN,F,3520,6.2,44.2,27.2,17.2,Fair,4309.95,1525.76,0.354,8.847875065,8.047755787,7.029682431,5.019234475,7.011663928,-8.989052922,-8.989052922,-8.989052922,-8.989052922,3.45,1.55,0.56,0.075,0.55,0,0,0,0,93.815,8.368681582,0.004886364,8.166500319,-1.038458366,0,0,0,0,0,0,0,0,0,1,0,0,0,0,1,2,2
15,1922,62,intact,San Antonio,TX,P,489,7.5,68.9,27.2,54.4,Poor,730.5,213.61,0.2924,8.847875065,8.047755787,7.029682431,5.019234475,7.011663928,-8.989052922,-8.989052922,-8.989052922,-8.989052922,3.45,1.55,0.56,0.075,0.55,0,0,0,0,93.815,6.593729231,0.111247444,6.194405391,-1.229632551,1,0,0,0,0,0,0,0,0,0,0,0,0,0,1,1,1
15,1922,62,intact,San Antonio,TX,P,489,7.5,68.9,27.2,54.4,Poor,1461,823.91,0.5639,8.847875065,8.047755787,7.029682431,5.019234475,7.011663928,-8.989052922,-8.989052922,-8.989052922,-8.989052922,3.45,1.55,0.56,0.075,0.55,0,0,0,0,93.815,7.286876412,0.111247444,6.194405391,-0.572878348,1,0,0,0,0,0,0,0,0,0,0,0,0,0,1,1,1
15,1922,62,intact,San Antonio,TX,P,489,7.5,68.9,27.2,54.4,Poor,2154.97,1830.91,0.8496,8.847875065,8.047755787,7.029682431,5.019234475,7.011663928,-8.989052922,-8.989052922,-8.989052922,-8.989052922,3.45,1.55,0.56,0.075,0.55,0,0,0,0,93.815,7.675532081,0.111247444,6.194405391,-0.162989628,1,0,0,0,0,0,0,0,0,0,0,0,0,0,1,1,1
15,1922,62,intact,San Antonio,TX,P,489,7.5,68.9,27.2,54.4,Poor,2922,1464.73,0.5013,8.847875065,8.047755787,7.029682431,5.019234475,7.011663928,-8.989052922,-8.989052922,-8.989052922,-8.989052922,3.45,1.55,0.56,0.075,0.55,0,0,0,0,93.815,7.980023592,0.111247444,6.194405391,-0.690550555,1,0,0,0,0,0,0,0,0,0,0,0,0,0,1,1,1
15,1922,62,intact,San Antonio,TX,P,489,7.5,68.9,27.2,54.4,Poor,4383,2563.27,0.5848,8.847875065,8.047755787,7.029682431,5.019234475,7.011663928,-8.989052922,-8.989052922,-8.989052922,-8.989052922,3.45,1.55,0.56,0.075,0.55,0,0,0,0,93.815,8.3854887,0.111247444,6.194405391,-0.536485371,1,0,0,0,0,0,0,0,0,0,0,0,0,0,1,1,1
15,1922,62,intact,San Antonio,TX,P,489,7.5,68.9,27.2,54.4,Poor,6428.4,2746.37,0.4272,8.847875065,8.047755787,7.029682431,5.019234475,7.011663928,-8.989052922,-8.989052922,-8.989052922,-8.989052922,3.45,1.55,0.56,0.075,0.55,0,0,0,0,93.815,8.768480953,0.111247444,6.194405391,-0.850502991,1,0,0,0,0,0,0,0,0,0,0,0,0,0,1,1,1
16,1922,62,intact,Mobile,AT,F,8290,4.4,67.3,61.6,22.2,Good,730.5,854.42,1.1696,8.847875065,8.047755787,7.029682431,5.019234475,7.011663928,-8.989052922,-8.989052922,-8.989052922,-8.989052922,3.45,1.55,0.56,0.075,0.55,0,0,0,0,93.815,6.593729231,0.002677925,9.022925868,0.15666181,0,0,0,0,0,0,0,0,0,0,0,0,1,0,0,2,3
16,1922,62,intact,Mobile,AT,F,8290,4.4,67.3,61.6,22.2,Good,1461,488.24,0.3342,8.847875065,8.047755787,7.029682431,5.019234475,7.011663928,-8.989052922,-8.989052922,-8.989052922,-8.989052922,3.45,1.55,0.56,0.075,0.55,0,0,0,0,93.815,7.286876412,0.002677925,9.022925868,-1.096015663,0,0,0,0,0,0,0,0,0,0,0,0,1,0,0,2,3
16,1922,62,intact,Mobile,AT,F,8290,4.4,67.3,61.6,22.2,Good,2191.5,1922.46,0.8772,8.847875065,8.047755787,7.029682431,5.019234475,7.011663928,-8.989052922,-8.989052922,-8.989052922,-8.989052922,3.45,1.55,0.56,0.075,0.55,0,0,0,0,93.815,7.69234152,0.002677925,9.022925868,-0.131020262,0,0,0,0,0,0,0,0,0,0,0,0,1,0,0,2,3
16,1922,62,intact,Mobile,AT,F,8290,4.4,67.3,61.6,22.2,Good,2885.47,1281.64,0.4442,8.847875065,8.047755787,7.029682431,5.019234475,7.011663928,-8.989052922,-8.989052922,-8.989052922,-8.989052922,3.45,1.55,0.56,0.075,0.55,0,0,0,0,93.815,7.967443077,0.002677925,9.022925868,-0.811480368,0,0,0,0,0,0,0,0,0,0,0,0,1,0,0,2,3
16,1922,62,intact,Mobile,AT,F,8290,4.4,67.3,61.6,22.2,Good,3652.5,2593.79,0.7101,8.847875065,8.047755787,7.029682431,5.019234475,7.011663928,-8.989052922,-8.989052922,-8.989052922,-8.989052922,3.45,1.55,0.56,0.075,0.55,0,0,0,0,93.815,8.203167144,0.002677925,9.022925868,-0.342349474,0,0,0,0,0,0,0,0,0,0,0,0,1,0,0,2,3
16,1922,62,intact,Mobile,AT,F,8290,4.4,67.3,61.6,22.2,Good,4383,3082.03,0.7032,8.847875065,8.047755787,7.029682431,5.019234475,7.011663928,-8.989052922,-8.989052922,-8.989052922,-8.989052922,3.45,1.55,0.56,0.075,0.55,0,0,0,0,93.815,8.3854887,0.002677925,9.022925868,-0.352113933,0,0,0,0,0,0,0,0,0,0,0,0,1,0,0,2,3
17,1922,62,intact,Alexandria,VA,P,5980,4.5,55,42,30.8,Poor,438.3,427.21,0.9747,8.847875065,8.047755787,7.029682431,5.019234475,7.011663928,-8.989052922,-8.989052922,-8.989052922,-8.989052922,3.45,1.55,0.56,0.075,0.55,0,0,0,0,93.815,6.082903607,0.005150502,8.696343057,-0.025625548,1,0,0,0,0,0,0,0,0,0,0,0,0,0,1,1,1
17,1922,62,intact,Alexandria,VA,P,5980,4.5,55,42,30.8,Poor,1387.95,976.49,0.7035,8.847875065,8.047755787,7.029682431,5.019234475,7.011663928,-8.989052922,-8.989052922,-8.989052922,-8.989052922,3.45,1.55,0.56,0.075,0.55,0,0,0,0,93.815,7.235583117,0.005150502,8.696343057,-0.351687402,1,0,0,0,0,0,0,0,0,0,0,0,0,0,1,1,1
17,1922,62,intact,Alexandria,VA,P,5980,4.5,55,42,30.8,Poor,2154.97,2044.52,0.9487,8.847875065,8.047755787,7.029682431,5.019234475,7.011663928,-8.989052922,-8.989052922,-8.989052922,-8.989052922,3.45,1.55,0.56,0.075,0.55,0,0,0,0,93.815,7.675532081,0.005150502,8.696343057,-0.052662653,1,0,0,0,0,0,0,0,0,0,0,0,0,0,1,1,1
17,1922,62,intact,Alexandria,VA,P,5980,4.5,55,42,30.8,Poor,2812.43,2014,0.7161,8.847875065,8.047755787,7.029682431,5.019234475,7.011663928,-8.989052922,-8.989052922,-8.989052922,-8.989052922,3.45,1.55,0.56,0.075,0.55,0,0,0,0,93.815,7.941804157,0.005150502,8.696343057,-0.333935457,1,0,0,0,0,0,0,0,0,0,0,0,0,0,1,1,1
17,1922,62,intact,Alexandria,VA,P,5980,4.5,55,42,30.8,Poor,4309.95,2807.4,0.6514,8.847875065,8.047755787,7.029682431,5.019234475,7.011663928,-8.989052922,-8.989052922,-8.989052922,-8.989052922,3.45,1.55,0.56,0.075,0.55,0,0,0,0,93.815,8.368681582,0.005150502,8.696343057,-0.428631386,1,0,0,0,0,0,0,0,0,0,0,0,0,0,1,1,1
17,1922,62,intact,Alexandria,VA,P,5980,4.5,55,42,30.8,Poor,6209.25,3021,0.4865,8.847875065,8.047755787,7.029682431,5.019234475,7.011663928,-8.989052922,-8.989052922,-8.989052922,-8.989052922,3.45,1.55,0.56,0.075,0.55,0,0,0,0,93.815,8.733795395,0.005150502,8.696343057,-0.720518377,1,0,0,0,0,0,0,0,0,0,0,0,0,0,1,1,1
18,1922,62,intact,Omaha,NE,G,1410,7.3,50.6,27.8,28.4,Good,1387.95,335.67,0.2418,8.847875065,8.047755787,7.029682431,5.019234475,7.011663928,-8.989052922,-8.989052922,-8.989052922,-8.989052922,3.45,1.55,0.56,0.075,0.55,0,0,0,0,93.815,7.235583117,0.020141844,7.252053952,-1.419644341,0,0,0,0,0,0,0,0,0,0,0,0,1,0,1,3,3
18,1922,62,intact,Omaha,NE,G,1410,7.3,50.6,27.8,28.4,Good,2118.45,1007,0.4753,8.847875065,8.047755787,7.029682431,5.019234475,7.011663928,-8.989052922,-8.989052922,-8.989052922,-8.989052922,3.45,1.55,0.56,0.075,0.55,0,0,0,0,93.815,7.658439968,0.020141844,7.252053952,-0.743809095,0,0,0,0,0,0,0,0,0,0,0,0,1,0,1,3,3
18,1922,62,intact,Omaha,NE,G,1410,7.3,50.6,27.8,28.4,Good,2812.43,976.49,0.3472,8.847875065,8.047755787,7.029682431,5.019234475,7.011663928,-8.989052922,-8.989052922,-8.989052922,-8.989052922,3.45,1.55,0.56,0.075,0.55,0,0,0,0,93.815,7.941804157,0.020141844,7.252053952,-1.057854296,0,0,0,0,0,0,0,0,0,0,0,0,1,0,1,3,3
18,1922,62,intact,Omaha,NE,G,1410,7.3,50.6,27.8,28.4,Good,3579.45,1464.73,0.4092,8.847875065,8.047755787,7.029682431,5.019234475,7.011663928,-8.989052922,-8.989052922,-8.989052922,-8.989052922,3.45,1.55,0.56,0.075,0.55,0,0,0,0,93.815,8.182964436,0.020141844,7.252053952,-0.893551245,0,0,0,0,0,0,0,0,0,0,0,0,1,0,1,3,3
18,1922,62,intact,Omaha,NE,G,1410,7.3,50.6,27.8,28.4,Good,4273.43,823.91,0.1928,8.847875065,8.047755787,7.029682431,5.019234475,7.011663928,-8.989052922,-8.989052922,-8.989052922,-8.989052922,3.45,1.55,0.56,0.075,0.55,0,0,0,0,93.815,8.360172062,0.020141844,7.252053952,-1.646101897,0,0,0,0,0,0,0,0,0,0,0,0,1,0,1,3,3
19,1922,62,intact,Des Moines,IA,G,1970,4.6,49.5,32,28.4,Fair,401.78,183.09,0.4557,8.847875065,8.047755787,7.029682431,5.019234475,7.011663928,-8.989052922,-8.989052922,-8.989052922,-8.989052922,3.45,1.55,0.56,0.075,0.55,0,0,0,0,93.815,5.995904675,0.014416244,7.586296307,-0.785920581,0,0,0,0,0,0,0,0,0,0,0,0,1,0,1,3,2
19,1922,62,intact,Des Moines,IA,G,1970,4.6,49.5,32,28.4,Fair,1351.42,518.76,0.3839,8.847875065,8.047755787,7.029682431,5.019234475,7.011663928,-8.989052922,-8.989052922,-8.989052922,-8.989052922,3.45,1.55,0.56,0.075,0.55,0,0,0,0,93.815,7.20891117,0.014416244,7.586296307,-0.957373177,0,0,0,0,0,0,0,0,0,0,0,0,1,0,1,3,2
19,1922,62,intact,Des Moines,IA,G,1970,4.6,49.5,32,28.4,Fair,2081.93,701.85,0.3371,8.847875065,8.047755787,7.029682431,5.019234475,7.011663928,-8.989052922,-8.989052922,-8.989052922,-8.989052922,3.45,1.55,0.56,0.075,0.55,0,0,0,0,93.815,7.641050627,0.014416244,7.586296307,-1.087375657,0,0,0,0,0,0,0,0,0,0,0,0,1,0,1,3,2
19,1922,62,intact,Des Moines,IA,G,1970,4.6,49.5,32,28.4,Fair,2775.9,915.46,0.3298,8.847875065,8.047755787,7.029682431,5.019234475,7.011663928,-8.989052922,-8.989052922,-8.989052922,-8.989052922,3.45,1.55,0.56,0.075,0.55,0,0,0,0,93.815,7.928730298,0.014416244,7.586296307,-1.109268869,0,0,0,0,0,0,0,0,0,0,0,0,1,0,1,3,2
19,1922,62,intact,Des Moines,IA,G,1970,4.6,49.5,32,28.4,Fair,3542.92,915.46,0.2584,8.847875065,8.047755787,7.029682431,5.019234475,7.011663928,-8.989052922,-8.989052922,-8.989052922,-8.989052922,3.45,1.55,0.56,0.075,0.55,0,0,0,0,93.815,8.172706525,0.014416244,7.586296307,-1.353246507,0,0,0,0,0,0,0,0,0,0,0,0,1,0,1,3,2
19,1922,62,intact,Des Moines,IA,G,1970,4.6,49.5,32,28.4,Fair,4236.9,1678.33,0.3961,8.847875065,8.047755787,7.029682431,5.019234475,7.011663928,-8.989052922,-8.989052922,-8.989052922,-8.989052922,3.45,1.55,0.56,0.075,0.55,0,0,0,0,93.815,8.351587149,0.014416244,7.586296307,-0.926088574,0,0,0,0,0,0,0,0,0,0,0,0,1,0,1,3,2
20,1922,62,intact,Cleveland,OH,P,2870,7.5,49.2,33.8,22.4,Poor,365.25,274.64,0.7519,8.847875065,8.047755787,7.029682431,5.019234475,7.011663928,-8.989052922,-8.989052922,-8.989052922,-8.989052922,3.45,1.55,0.56,0.075,0.55,0,0,0,0,93.815,5.900582051,0.007804878,7.96241568,-0.285151943,0,0,0,0,0,0,0,0,0,0,0,1,0,0,1,1,1
20,1922,62,intact,Cleveland,OH,P,2870,7.5,49.2,33.8,22.4,Poor,1314.9,701.85,0.5338,8.847875065,8.047755787,7.029682431,5.019234475,7.011663928,-8.989052922,-8.989052922,-8.989052922,-8.989052922,3.45,1.55,0.56,0.075,0.55,0,0,0,0,93.815,7.181515896,0.007804878,7.96241568,-0.627734042,0,0,0,0,0,0,0,0,0,0,0,1,0,0,1,1,1
20,1922,62,intact,Cleveland,OH,P,2870,7.5,49.2,33.8,22.4,Poor,2008.88,1098.55,0.5468,8.847875065,8.047755787,7.029682431,5.019234475,7.011663928,-8.989052922,-8.989052922,-8.989052922,-8.989052922,3.45,1.55,0.56,0.075,0.55,0,0,0,0,93.815,7.605332632,0.007804878,7.96241568,-0.603672174,0,0,0,0,0,0,0,0,0,0,0,1,0,0,1,1,1
20,1922,62,intact,Cleveland,OH,P,2870,7.5,49.2,33.8,22.4,Poor,2812.43,1098.55,0.3906,8.847875065,8.047755787,7.029682431,5.019234475,7.011663928,-8.989052922,-8.989052922,-8.989052922,-8.989052922,3.45,1.55,0.56,0.075,0.55,0,0,0,0,93.815,7.941804157,0.007804878,7.96241568,-0.940071261,0,0,0,0,0,0,0,0,0,0,0,1,0,0,1,1,1
20,1922,62,intact,Cleveland,OH,P,2870,7.5,49.2,33.8,22.4,Poor,3506.4,2014,0.5744,8.847875065,8.047755787,7.029682431,5.019234475,7.011663928,-8.989052922,-8.989052922,-8.989052922,-8.989052922,3.45,1.55,0.56,0.075,0.55,0,0,0,0,93.815,8.162345149,0.007804878,7.96241568,-0.554429261,0,0,0,0,0,0,0,0,0,0,0,1,0,0,1,1,1
20,1922,62,intact,Cleveland,OH,P,2870,7.5,49.2,33.8,22.4,Poor,4236.9,2349.67,0.5546,8.847875065,8.047755787,7.029682431,5.019234475,7.011663928,-8.989052922,-8.989052922,-8.989052922,-8.989052922,3.45,1.55,0.56,0.075,0.55,0,0,0,0,93.815,8.351587149,0.007804878,7.96241568,-0.589508146,0,0,0,0,0,0,0,0,0,0,0,1,0,0,1,1,1
21,1922,62,intact,Kansas City,MO,F,2370,6.2,54.4,37.1,31.2,Poor,547.88,732.36,1.3367,8.847875065,8.047755787,7.029682431,5.019234475,7.011663928,-8.989052922,-8.989052922,-8.989052922,-8.989052922,3.45,1.55,0.56,0.075,0.55,0,0,0,0,93.815,6.306056285,0.013164557,7.771067086,0.29020389,0,0,0,0,0,0,0,0,0,0,0,0,1,0,1,2,1
21,1922,62,intact,Kansas City,MO,F,2370,6.2,54.4,37.1,31.2,Poor,1461,976.49,0.6684,8.847875065,8.047755787,7.029682431,5.019234475,7.011663928,-8.989052922,-8.989052922,-8.989052922,-8.989052922,3.45,1.55,0.56,0.075,0.55,0,0,0,0,93.815,7.286876412,0.013164557,7.771067086,-0.402868482,0,0,0,0,0,0,0,0,0,0,0,0,1,0,1,2,1
21,1922,62,intact,Kansas City,MO,F,2370,6.2,54.4,37.1,31.2,Poor,2191.5,1525.76,0.6962,8.847875065,8.047755787,7.029682431,5.019234475,7.011663928,-8.989052922,-8.989052922,-8.989052922,-8.989052922,3.45,1.55,0.56,0.075,0.55,0,0,0,0,93.815,7.69234152,0.013164557,7.771067086,-0.362118304,0,0,0,0,0,0,0,0,0,0,0,0,1,0,1,2,1
22,1922,62,intact,Memphis,TN,G,5150,4.9,64.6,47.7,28.4,Good,620.92,183.09,0.2949,8.847875065,8.047755787,7.029682431,5.019234475,7.011663928,-8.989052922,-8.989052922,-8.989052922,-8.989052922,3.45,1.55,0.56,0.075,0.55,0,0,0,0,93.815,6.431202249,0.005514563,8.54694615,-1.221118963,0,0,0,0,0,0,0,0,0,0,0,0,1,0,0,3,3
22,1922,62,intact,Memphis,TN,G,5150,4.9,64.6,47.7,28.4,Good,1351.42,1312.15,0.9709,8.847875065,8.047755787,7.029682431,5.019234475,7.011663928,-8.989052922,-8.989052922,-8.989052922,-8.989052922,3.45,1.55,0.56,0.075,0.55,0,0,0,0,93.815,7.20891117,0.005514563,8.54694615,-0.029531803,0,0,0,0,0,0,0,0,0,0,0,0,1,0,0,3,3
22,1922,62,intact,Memphis,TN,G,5150,4.9,64.6,47.7,28.4,Good,2045.4,1190.09,0.5818,8.847875065,8.047755787,7.029682431,5.019234475,7.011663928,-8.989052922,-8.989052922,-8.989052922,-8.989052922,3.45,1.55,0.56,0.075,0.55,0,0,0,0,93.815,7.623348648,0.005514563,8.54694615,-0.541628533,0,0,0,0,0,0,0,0,0,0,0,0,1,0,0,3,3
22,1922,62,intact,Memphis,TN,G,5150,4.9,64.6,47.7,28.4,Good,2775.9,1617.3,0.5826,8.847875065,8.047755787,7.029682431,5.019234475,7.011663928,-8.989052922,-8.989052922,-8.989052922,-8.989052922,3.45,1.55,0.56,0.075,0.55,0,0,0,0,93.815,7.928730298,0.005514563,8.54694615,-0.540254434,0,0,0,0,0,0,0,0,0,0,0,0,1,0,0,3,3
22,1922,62,intact,Memphis,TN,G,5150,4.9,64.6,47.7,28.4,Good,3506.4,2441.21,0.6962,8.847875065,8.047755787,7.029682431,5.019234475,7.011663928,-8.989052922,-8.989052922,-8.989052922,-8.989052922,3.45,1.55,0.56,0.075,0.55,0,0,0,0,93.815,8.162345149,0.005514563,8.54694615,-0.362118304,0,0,0,0,0,0,0,0,0,0,0,0,1,0,0,3,3
22,1922,62,intact,Memphis,TN,G,5150,4.9,64.6,47.7,28.4,Good,4236.9,2593.79,0.6122,8.847875065,8.047755787,7.029682431,5.019234475,7.011663928,-8.989052922,-8.989052922,-8.989052922,-8.989052922,3.45,1.55,0.56,0.075,0.55,0,0,0,0,93.815,8.351587149,0.005514563,8.54694615,-0.490696252,0,0,0,0,0,0,0,0,0,0,0,0,1,0,0,3,3
24,1922,62,intact,Norwood,MA,G,11400,4.5,50,41,43,Good,474.82,30.52,0.0643,8.847875065,8.047755787,7.029682431,5.019234475,7.011663928,-8.989052922,-8.989052922,-8.989052922,-8.989052922,3.45,1.55,0.56,0.075,0.55,0,0,0,0,93.815,6.162935785,0.00377193,9.34145635,-2.744195648,0,0,0,1,0,0,0,0,0,0,0,0,0,0,1,3,3
24,1922,62,intact,Norwood,MA,G,11400,4.5,50,41,43,Good,1461,61.03,0.0418,8.847875065,8.047755787,7.029682431,5.019234475,7.011663928,-8.989052922,-8.989052922,-8.989052922,-8.989052922,3.45,1.55,0.56,0.075,0.55,0,0,0,0,93.815,7.286876412,0.00377193,9.34145635,-3.174858939,0,0,0,1,0,0,0,0,0,0,0,0,0,0,1,3,3
24,1922,62,intact,Norwood,MA,G,11400,4.5,50,41,43,Good,2228.03,122.06,0.0548,8.847875065,8.047755787,7.029682431,5.019234475,7.011663928,-8.989052922,-8.989052922,-8.989052922,-8.989052922,3.45,1.55,0.56,0.075,0.55,0,0,0,0,93.815,7.708873066,0.00377193,9.34145635,-2.904065085,0,0,0,1,0,0,0,0,0,0,0,0,0,0,1,3,3
24,1922,62,intact,Norwood,MA,G,11400,4.5,50,41,43,Good,2885.47,122.06,0.0423,8.847875065,8.047755787,7.029682431,5.019234475,7.011663928,-8.989052922,-8.989052922,-8.989052922,-8.989052922,3.45,1.55,0.56,0.075,0.55,0,0,0,0,93.815,7.967443077,0.00377193,9.34145635,-3.162968193,0,0,0,1,0,0,0,0,0,0,0,0,0,0,1,3,3
24,1922,62,intact,Norwood,MA,G,11400,4.5,50,41,43,Good,4383,213.61,0.0487,8.847875065,8.047755787,7.029682431,5.019234475,7.011663928,-8.989052922,-8.989052922,-8.989052922,-8.989052922,3.45,1.55,0.56,0.075,0.55,0,0,0,0,93.815,8.3854887,0.00377193,9.34145635,-3.022076249,0,0,0,1,0,0,0,0,0,0,0,0,0,0,1,3,3
24,1922,62,intact,Norwood,MA,G,11400,4.5,50,41,43,Good,6282.3,152.58,0.0243,8.847875065,8.047755787,7.029682431,5.019234475,7.011663928,-8.989052922,-8.989052922,-8.989052922,-8.989052922,3.45,1.55,0.56,0.075,0.55,0,0,0,0,93.815,8.745491434,0.00377193,9.34145635,-3.717278929,0,0,0,1,0,0,0,0,0,0,0,0,0,0,1,3,3
25,1922,62,intact,Milwaukee,WI,F,1780,7.2,46.1,30.4,25.8,Fair,365.25,183.09,0.5013,8.847875065,8.047755787,7.029682431,5.019234475,7.011663928,-8.989052922,-8.989052922,-8.989052922,-8.989052922,3.45,1.55,0.56,0.075,0.55,0,0,0,0,93.815,5.900582051,0.014494382,7.484930283,-0.690550555,0,0,0,0,0,0,0,0,0,0,0,1,0,0,1,2,2
25,1922,62,intact,Milwaukee,WI,F,1780,7.2,46.1,30.4,25.8,Fair,1351.42,488.24,0.3613,8.847875065,8.047755787,7.029682431,5.019234475,7.011663928,-8.989052922,-8.989052922,-8.989052922,-8.989052922,3.45,1.55,0.56,0.075,0.55,0,0,0,0,93.815,7.20891117,0.014494382,7.484930283,-1.018046641,0,0,0,0,0,0,0,0,0,0,0,1,0,0,1,2,2
25,1922,62,intact,Milwaukee,WI,F,1780,7.2,46.1,30.4,25.8,Fair,2081.93,549.27,0.2638,8.847875065,8.047755787,7.029682431,5.019234475,7.011663928,-8.989052922,-8.989052922,-8.989052922,-8.989052922,3.45,1.55,0.56,0.075,0.55,0,0,0,0,93.815,7.641050627,0.014494382,7.484930283,-1.332564039,0,0,0,0,0,0,0,0,0,0,0,1,0,0,1,2,2
25,1922,62,intact,Milwaukee,WI,F,1780,7.2,46.1,30.4,25.8,Fair,2775.9,488.24,0.1759,8.847875065,8.047755787,7.029682431,5.019234475,7.011663928,-8.989052922,-8.989052922,-8.989052922,-8.989052922,3.45,1.55,0.56,0.075,0.55,0,0,0,0,93.815,7.928730298,0.014494382,7.484930283,-1.737839627,0,0,0,0,0,0,0,0,0,0,0,1,0,0,1,2,2
25,1922,62,intact,Milwaukee,WI,F,1780,7.2,46.1,30.4,25.8,Fair,4273.43,1037.52,0.2428,8.847875065,8.047755787,7.029682431,5.019234475,7.011663928,-8.989052922,-8.989052922,-8.989052922,-8.989052922,3.45,1.55,0.56,0.075,0.55,0,0,0,0,93.815,8.360172062,0.014494382,7.484930283,-1.41551722,0,0,0,0,0,0,0,0,0,0,0,1,0,0,1,2,2
25,1922,62,intact,Milwaukee,WI,F,1780,7.2,46.1,30.4,25.8,Fair,6209.25,732.36,0.1179,8.847875065,8.047755787,7.029682431,5.019234475,7.011663928,-8.989052922,-8.989052922,-8.989052922,-8.989052922,3.45,1.55,0.56,0.075,0.55,0,0,0,0,93.815,8.733795395,0.014494382,7.484930283,-2.137918471,0,0,0,0,0,0,0,0,0,0,0,1,0,0,1,2,2
26,1922,62,intact,Springfield,OH,G,2980,7.3,53,37,46.4,Fair,365.25,305.15,0.8355,8.847875065,8.047755787,7.029682431,5.019234475,7.011663928,-8.989052922,-8.989052922,-8.989052922,-8.989052922,3.45,1.55,0.56,0.075,0.55,0,0,0,0,93.815,5.900582051,0.01557047,8.000014094,-0.179724931,0,0,0,0,0,0,0,0,0,0,1,0,0,0,1,3,2
26,1922,62,intact,Springfield,OH,G,2980,7.3,53,37,46.4,Fair,1278.38,823.91,0.6445,8.847875065,8.047755787,7.029682431,5.019234475,7.011663928,-8.989052922,-8.989052922,-8.989052922,-8.989052922,3.45,1.55,0.56,0.075,0.55,0,0,0,0,93.815,7.15334893,0.01557047,8.000014094,-0.439280457,0,0,0,0,0,0,0,0,0,0,1,0,0,0,1,3,2
26,1922,62,intact,Springfield,OH,G,2980,7.3,53,37,46.4,Fair,2008.88,793.39,0.3949,8.847875065,8.047755787,7.029682431,5.019234475,7.011663928,-8.989052922,-8.989052922,-8.989052922,-8.989052922,3.45,1.55,0.56,0.075,0.55,0,0,0,0,93.815,7.605332632,0.01557047,8.000014094,-0.929122711,0,0,0,0,0,0,0,0,0,0,1,0,0,0,1,3,2
26,1922,62,intact,Springfield,OH,G,2980,7.3,53,37,46.4,Fair,2812.43,549.27,0.1953,8.847875065,8.047755787,7.029682431,5.019234475,7.011663928,-8.989052922,-8.989052922,-8.989052922,-8.989052922,3.45,1.55,0.56,0.075,0.55,0,0,0,0,93.815,7.941804157,0.01557047,8.000014094,-1.633218441,0,0,0,0,0,0,0,0,0,0,1,0,0,0,1,3,2
26,1922,62,intact,Springfield,OH,G,2980,7.3,53,37,46.4,Fair,4200.38,1373.18,0.3269,8.847875065,8.047755787,7.029682431,5.019234475,7.011663928,-8.989052922,-8.989052922,-8.989052922,-8.989052922,3.45,1.55,0.56,0.075,0.55,0,0,0,0,93.815,8.342930276,0.01557047,8.000014094,-1.118100965,0,0,0,0,0,0,0,0,0,0,1,0,0,0,1,3,2
26,1922,62,intact,Springfield,OH,G,2980,7.3,53,37,46.4,Fair,6172.72,976.49,0.1582,8.847875065,8.047755787,7.029682431,5.019234475,7.011663928,-8.989052922,-8.989052922,-8.989052922,-8.989052922,3.45,1.55,0.56,0.075,0.55,0,0,0,0,93.815,8.727894863,0.01557047,8.000014094,-1.843895224,0,0,0,0,0,0,0,0,0,0,1,0,0,0,1,3,2
27,1922,62,intact,Bunkie,LA,P,570,6.6,67,56,42.6,Poor,730.5,122.06,0.1671,8.847875065,8.047755787,7.029682431,5.019234475,7.011663928,-8.989052922,-8.989052922,-8.989052922,-8.989052922,3.45,1.55,0.56,0.075,0.55,0,0,0,0,93.815,6.593729231,0.074736842,6.34738921,-1.789162843,1,0,0,0,0,0,0,0,0,0,0,0,0,0,0,1,1
27,1922,62,intact,Bunkie,LA,P,570,6.6,67,56,42.6,Poor,1461,823.91,0.5639,8.847875065,8.047755787,7.029682431,5.019234475,7.011663928,-8.989052922,-8.989052922,-8.989052922,-8.989052922,3.45,1.55,0.56,0.075,0.55,0,0,0,0,93.815,7.286876412,0.074736842,6.34738921,-0.572878348,1,0,0,0,0,0,0,0,0,0,0,0,0,0,0,1,1
27,1922,62,intact,Bunkie,LA,P,570,6.6,67,56,42.6,Poor,2191.5,1007,0.4595,8.847875065,8.047755787,7.029682431,5.019234475,7.011663928,-8.989052922,-8.989052922,-8.989052922,-8.989052922,3.45,1.55,0.56,0.075,0.55,0,0,0,0,93.815,7.69234152,0.074736842,6.34738921,-0.777616337,1,0,0,0,0,0,0,0,0,0,0,0,0,0,0,1,1
27,1922,62,intact,Bunkie,LA,P,570,6.6,67,56,42.6,Poor,2922,1434.21,0.4908,8.847875065,8.047755787,7.029682431,5.019234475,7.011663928,-8.989052922,-8.989052922,-8.989052922,-8.989052922,3.45,1.55,0.56,0.075,0.55,0,0,0,0,93.815,7.980023592,0.074736842,6.34738921,-0.711718566,1,0,0,0,0,0,0,0,0,0,0,0,0,0,0,1,1
27,1922,62,intact,Bunkie,LA,P,570,6.6,67,56,42.6,Poor,4383,2014,0.4595,8.847875065,8.047755787,7.029682431,5.019234475,7.011663928,-8.989052922,-8.989052922,-8.989052922,-8.989052922,3.45,1.55,0.56,0.075,0.55,0,0,0,0,93.815,8.3854887,0.074736842,6.34738921,-0.777616337,1,0,0,0,0,0,0,0,0,0,0,0,0,0,0,1,1
27,1922,62,intact,Bunkie,LA,P,570,6.6,67,56,42.6,Poor,6428.4,2258.12,0.3513,8.847875065,8.047755787,7.029682431,5.019234475,7.011663928,-8.989052922,-8.989052922,-8.989052922,-8.989052922,3.45,1.55,0.56,0.075,0.55,0,0,0,0,93.815,8.768480953,0.074736842,6.34738921,-1.04611472,1,0,0,0,0,0,0,0,0,0,0,0,0,0,0,1,1
28,1922,62,intact,San Diego,CA,P,408,6.8,61,40.3,24.6,Very Poor,584.4,1434.21,2.4542,8.847875065,8.047755787,7.029682431,5.019234475,7.011663928,-8.989052922,-8.989052922,-8.989052922,-8.989052922,3.45,1.55,0.56,0.075,0.55,0,0,0,0,93.815,6.37058568,0.060294118,6.013715156,0.897800843,0,0,0,1,0,0,0,0,0,0,0,0,0,0,0,1,0
28,1922,62,intact,San Diego,CA,P,408,6.8,61,40.3,24.6,Very Poor,2045.4,2837.91,1.3875,8.847875065,8.047755787,7.029682431,5.019234475,7.011663928,-8.989052922,-8.989052922,-8.989052922,-8.989052922,3.45,1.55,0.56,0.075,0.55,0,0,0,0,93.815,7.623348648,0.060294118,6.013715156,0.327503567,0,0,0,1,0,0,0,0,0,0,0,0,0,0,0,1,0
28,1922,62,intact,San Diego,CA,P,408,6.8,61,40.3,24.6,Very Poor,2812.43,6621.79,2.3545,8.847875065,8.047755787,7.029682431,5.019234475,7.011663928,-8.989052922,-8.989052922,-8.989052922,-8.989052922,3.45,1.55,0.56,0.075,0.55,0,0,0,0,93.815,7.941804157,0.060294118,6.013715156,0.856328391,0,0,0,1,0,0,0,0,0,0,0,0,0,0,0,1,0
28,1922,62,intact,San Diego,CA,P,408,6.8,61,40.3,24.6,Very Poor,3506.4,11168.55,3.1852,8.847875065,8.047755787,7.029682431,5.019234475,7.011663928,-8.989052922,-8.989052922,-8.989052922,-8.989052922,3.45,1.55,0.56,0.075,0.55,0,0,0,0,93.815,8.162345149,0.060294118,6.013715156,1.158515081,0,0,0,1,0,0,0,0,0,0,0,0,0,0,0,1,0
30,1922,62,intact,Davenport,IA,P,1300,7,49.9,32.4,29.4,Poor,401.78,366.18,0.9114,8.847875065,8.047755787,7.029682431,5.019234475,7.011663928,-8.989052922,-8.989052922,-8.989052922,-8.989052922,3.45,1.55,0.56,0.075,0.55,0,0,0,0,93.815,5.995904675,0.022615385,7.170888479,-0.0927734,0,0,0,0,0,0,0,0,0,0,0,0,1,0,1,1,1
30,1922,62,intact,Davenport,IA,P,1300,7,49.9,32.4,29.4,Poor,1314.9,518.76,0.3945,8.847875065,8.047755787,7.029682431,5.019234475,7.011663928,-8.989052922,-8.989052922,-8.989052922,-8.989052922,3.45,1.55,0.56,0.075,0.55,0,0,0,0,93.815,7.181515896,0.022615385,7.170888479,-0.930136139,0,0,0,0,0,0,0,0,0,0,0,0,1,0,1,1,1
30,1922,62,intact,Davenport,IA,P,1300,7,49.9,32.4,29.4,Poor,2081.93,610.3,0.2931,8.847875065,8.047755787,7.029682431,5.019234475,7.011663928,-8.989052922,-8.989052922,-8.989052922,-8.989052922,3.45,1.55,0.56,0.075,0.55,0,0,0,0,93.815,7.641050627,0.022615385,7.170888479,-1.227241431,0,0,0,0,0,0,0,0,0,0,0,0,1,0,1,1,1
30,1922,62,intact,Davenport,IA,P,1300,7,49.9,32.4,29.4,Poor,2995.05,1434.21,0.4789,8.847875065,8.047755787,7.029682431,5.019234475,7.011663928,-8.989052922,-8.989052922,-8.989052922,-8.989052922,3.45,1.55,0.56,0.075,0.55,0,0,0,0,93.815,8.004716205,0.022615385,7.170888479,-0.736263472,0,0,0,0,0,0,0,0,0,0,0,0,1,0,1,1,1
30,1922,62,intact,Davenport,IA,P,1300,7,49.9,32.4,29.4,Poor,4236.9,3814.4,0.9003,8.847875065,8.047755787,7.029682431,5.019234475,7.011663928,-8.989052922,-8.989052922,-8.989052922,-8.989052922,3.45,1.55,0.56,0.075,0.55,0,0,0,0,93.815,8.351587149,0.022615385,7.170888479,-0.105027238,0,0,0,0,0,0,0,0,0,0,0,0,1,0,1,1,1
30,1922,62,intact,Davenport,IA,P,1300,7,49.9,32.4,29.4,Poor,6209.25,3417.7,0.5504,8.847875065,8.047755787,7.029682431,5.019234475,7.011663928,-8.989052922,-8.989052922,-8.989052922,-8.989052922,3.45,1.55,0.56,0.075,0.55,0,0,0,0,93.815,8.733795395,0.022615385,7.170888479,-0.597109992,0,0,0,0,0,0,0,0,0,0,0,0,1,0,1,1,1
31,1922,62,intact,Jaksonville,FL,G,20500,4.7,69.3,47.4,2.8,Good,730.5,91.55,0.1253,8.847875065,8.047755787,7.029682431,5.019234475,7.011663928,-8.989052922,-8.989052922,-8.989052922,-8.989052922,3.45,1.55,0.56,0.075,0.55,0,0,0,0,93.815,6.593729231,0.000136585,9.928228944,-2.077044417,0,0,0,0,0,0,0,1,0,0,0,0,0,0,0,3,3
31,1922,62,intact,Jaksonville,FL,G,20500,4.7,69.3,47.4,2.8,Good,1497.52,457.73,0.3057,8.847875065,8.047755787,7.029682431,5.019234475,7.011663928,-8.989052922,-8.989052922,-8.989052922,-8.989052922,3.45,1.55,0.56,0.075,0.55,0,0,0,0,93.815,7.311565685,0.000136585,9.928228944,-1.18515105,0,0,0,0,0,0,0,1,0,0,0,0,0,0,0,3,3
31,1922,62,intact,Jaksonville,FL,G,20500,4.7,69.3,47.4,2.8,Good,2191.5,579.79,0.2646,8.847875065,8.047755787,7.029682431,5.019234475,7.011663928,-8.989052922,-8.989052922,-8.989052922,-8.989052922,3.45,1.55,0.56,0.075,0.55,0,0,0,0,93.815,7.69234152,0.000136585,9.928228944,-1.329536027,0,0,0,0,0,0,0,1,0,0,0,0,0,0,0,3,3
31,1922,62,intact,Jaksonville,FL,G,20500,4.7,69.3,47.4,2.8,Good,2922,549.27,0.188,8.847875065,8.047755787,7.029682431,5.019234475,7.011663928,-8.989052922,-8.989052922,-8.989052922,-8.989052922,3.45,1.55,0.56,0.075,0.55,0,0,0,0,93.815,7.980023592,0.000136585,9.928228944,-1.671313316,0,0,0,0,0,0,0,1,0,0,0,0,0,0,0,3,3
31,1922,62,intact,Jaksonville,FL,G,20500,4.7,69.3,47.4,2.8,Good,4383,701.85,0.1601,8.847875065,8.047755787,7.029682431,5.019234475,7.011663928,-8.989052922,-8.989052922,-8.989052922,-8.989052922,3.45,1.55,0.56,0.075,0.55,0,0,0,0,93.815,8.3854887,0.000136585,9.928228944,-1.831956659,0,0,0,0,0,0,0,1,0,0,0,0,0,0,0,3,3
31,1922,62,intact,Jaksonville,FL,G,20500,4.7,69.3,47.4,2.8,Good,6464.93,640.82,0.0991,8.847875065,8.047755787,7.029682431,5.019234475,7.011663928,-8.989052922,-8.989052922,-8.989052922,-8.989052922,3.45,1.55,0.56,0.075,0.55,0,0,0,0,93.815,8.774147464,0.000136585,9.928228944,-2.311625838,0,0,0,0,0,0,0,1,0,0,0,0,0,0,0,3,3
32,1922,62,intact,Rochester,NY,G,5700,7.3,47.6,32.8,17.8,Good,365.25,183.09,0.5013,8.847875065,8.047755787,7.029682431,5.019234475,7.011663928,-8.989052922,-8.989052922,-8.989052922,-8.989052922,3.45,1.55,0.56,0.075,0.55,0,0,0,0,93.815,5.900582051,0.003122807,8.648396877,-0.690550555,0,0,0,0,0,0,0,0,0,0,1,0,0,0,1,3,3
32,1922,62,intact,Rochester,NY,G,5700,7.3,47.6,32.8,17.8,Good,1351.42,610.3,0.4516,8.847875065,8.047755787,7.029682431,5.019234475,7.011663928,-8.989052922,-8.989052922,-8.989052922,-8.989052922,3.45,1.55,0.56,0.075,0.55,0,0,0,0,93.815,7.20891117,0.003122807,8.648396877,-0.794958447,0,0,0,0,0,0,0,0,0,0,1,0,0,0,1,3,3
32,1922,62,intact,Rochester,NY,G,5700,7.3,47.6,32.8,17.8,Good,2118.45,762.88,0.3601,8.847875065,8.047755787,7.029682431,5.019234475,7.011663928,-8.989052922,-8.989052922,-8.989052922,-8.989052922,3.45,1.55,0.56,0.075,0.55,0,0,0,0,93.815,7.658439968,0.003122807,8.648396877,-1.021373508,0,0,0,0,0,0,0,0,0,0,1,0,0,0,1,3,3
32,1922,62,intact,Rochester,NY,G,5700,7.3,47.6,32.8,17.8,Good,2775.9,976.49,0.3518,8.847875065,8.047755787,7.029682431,5.019234475,7.011663928,-8.989052922,-8.989052922,-8.989052922,-8.989052922,3.45,1.55,0.56,0.075,0.55,0,0,0,0,93.815,7.928730298,0.003122807,8.648396877,-1.044692447,0,0,0,0,0,0,0,0,0,0,1,0,0,0,1,3,3
32,1922,62,intact,Rochester,NY,G,5700,7.3,47.6,32.8,17.8,Good,3506.4,1037.52,0.2959,8.847875065,8.047755787,7.029682431,5.019234475,7.011663928,-8.989052922,-8.989052922,-8.989052922,-8.989052922,3.45,1.55,0.56,0.075,0.55,0,0,0,0,93.815,8.162345149,0.003122807,8.648396877,-1.21773372,0,0,0,0,0,0,0,0,0,0,1,0,0,0,1,3,3
32,1922,62,intact,Rochester,NY,G,5700,7.3,47.6,32.8,17.8,Good,4273.43,1251.12,0.2928,8.847875065,8.047755787,7.029682431,5.019234475,7.011663928,-8.989052922,-8.989052922,-8.989052922,-8.989052922,3.45,1.55,0.56,0.075,0.55,0,0,0,0,93.815,8.360172062,0.003122807,8.648396877,-1.228265497,0,0,0,0,0,0,0,0,0,0,1,0,0,0,1,3,3
33,1922,62,intact,Milwaukee,WI,VP,800,6.8,46.1,30.4,72.8,Very Poor,365.25,61.03,0.1671,8.847875065,8.047755787,7.029682431,5.019234475,7.011663928,-8.989052922,-8.989052922,-8.989052922,-8.989052922,3.45,1.55,0.56,0.075,0.55,0,0,0,0,93.815,5.900582051,0.091,6.685860947,-1.789162843,0,0,0,0,0,0,1,0,0,0,0,0,0,0,1,0,0
33,1922,62,intact,Milwaukee,WI,VP,800,6.8,46.1,30.4,72.8,Very Poor,1351.42,1007,0.7451,8.847875065,8.047755787,7.029682431,5.019234475,7.011663928,-8.989052922,-8.989052922,-8.989052922,-8.989052922,3.45,1.55,0.56,0.075,0.55,0,0,0,0,93.815,7.20891117,0.091,6.685860947,-0.294236841,0,0,0,0,0,0,1,0,0,0,0,0,0,0,1,0,0
33,1922,62,intact,Milwaukee,WI,VP,800,6.8,46.1,30.4,72.8,Very Poor,2118.45,427.21,0.2017,8.847875065,8.047755787,7.029682431,5.019234475,7.011663928,-8.989052922,-8.989052922,-8.989052922,-8.989052922,3.45,1.55,0.56,0.075,0.55,0,0,0,0,93.815,7.658439968,0.091,6.685860947,-1.600973834,0,0,0,0,0,0,1,0,0,0,0,0,0,0,1,0,0
33,1922,62,intact,Milwaukee,WI,VP,800,6.8,46.1,30.4,72.8,Very Poor,2775.9,2837.91,1.0223,8.847875065,8.047755787,7.029682431,5.019234475,7.011663928,-8.989052922,-8.989052922,-8.989052922,-8.989052922,3.45,1.55,0.56,0.075,0.55,0,0,0,0,93.815,7.928730298,0.091,6.685860947,0.022054991,0,0,0,0,0,0,1,0,0,0,0,0,0,0,1,0,0
33,1922,62,intact,Milwaukee,WI,VP,800,6.8,46.1,30.4,72.8,Very Poor,3542.92,4363.67,1.2317,8.847875065,8.047755787,7.029682431,5.019234475,7.011663928,-8.989052922,-8.989052922,-8.989052922,-8.989052922,3.45,1.55,0.56,0.075,0.55,0,0,0,0,93.815,8.172706525,0.091,6.685860947,0.208395329,0,0,0,0,0,0,1,0,0,0,0,0,0,0,1,0,0
33,1922,62,intact,Milwaukee,WI,VP,800,6.8,46.1,30.4,72.8,Very Poor,4273.43,4943.46,1.1568,8.847875065,8.047755787,7.029682431,5.019234475,7.011663928,-8.989052922,-8.989052922,-8.989052922,-8.989052922,3.45,1.55,0.56,0.075,0.55,0,0,0,0,93.815,8.360172062,0.091,6.685860947,0.145657572,0,0,0,0,0,0,1,0,0,0,0,0,0,0,1,0,0
34,1922,62,intact,Norristown,PA,F,4900,6.7,54,40,23.4,Poor,511.35,396.7,0.7758,8.847875065,8.047755787,7.029682431,5.019234475,7.011663928,-8.989052922,-8.989052922,-8.989052922,-8.989052922,3.45,1.55,0.56,0.075,0.55,0,0,0,0,93.815,6.237054287,0.00477551,8.497194545,-0.253860524,0,0,0,0,0,0,0,0,0,0,1,0,0,0,1,2,1
34,1922,62,intact,Norristown,PA,F,4900,6.7,54,40,23.4,Poor,1461,579.79,0.3968,8.847875065,8.047755787,7.029682431,5.019234475,7.011663928,-8.989052922,-8.989052922,-8.989052922,-8.989052922,3.45,1.55,0.56,0.075,0.55,0,0,0,0,93.815,7.286876412,0.00477551,8.497194545,-0.924322904,0,0,0,0,0,0,0,0,0,0,1,0,0,0,1,2,1
34,1922,62,intact,Norristown,PA,F,4900,6.7,54,40,23.4,Poor,2228.03,884.94,0.3972,8.847875065,8.047755787,7.029682431,5.019234475,7.011663928,-8.989052922,-8.989052922,-8.989052922,-8.989052922,3.45,1.55,0.56,0.075,0.55,0,0,0,0,93.815,7.708873066,0.00477551,8.497194545,-0.923315347,0,0,0,0,0,0,0,0,0,0,1,0,0,0,1,2,1
34,1922,62,intact,Norristown,PA,F,4900,6.7,54,40,23.4,Poor,2922,1098.55,0.376,8.847875065,8.047755787,7.029682431,5.019234475,7.011663928,-8.989052922,-8.989052922,-8.989052922,-8.989052922,3.45,1.55,0.56,0.075,0.55,0,0,0,0,93.815,7.980023592,0.00477551,8.497194545,-0.978166136,0,0,0,0,0,0,0,0,0,0,1,0,0,0,1,2,1
34,1922,62,intact,Norristown,PA,F,4900,6.7,54,40,23.4,Poor,3615.97,1830.91,0.5063,8.847875065,8.047755787,7.029682431,5.019234475,7.011663928,-8.989052922,-8.989052922,-8.989052922,-8.989052922,3.45,1.55,0.56,0.075,0.55,0,0,0,0,93.815,8.193115425,0.00477551,8.497194545,-0.6806259,0,0,0,0,0,0,0,0,0,0,1,0,0,0,1,2,1
34,1922,62,intact,Norristown,PA,F,4900,6.7,54,40,23.4,Poor,4383,2136.06,0.4874,8.847875065,8.047755787,7.029682431,5.019234475,7.011663928,-8.989052922,-8.989052922,-8.989052922,-8.989052922,3.45,1.55,0.56,0.075,0.55,0,0,0,0,93.815,8.3854887,0.00477551,8.497194545,-0.718670138,0,0,0,0,0,0,0,0,0,0,1,0,0,0,1,2,1
35,1922,62,intact,Los Angeles,CA,G,2060,7.3,62.4,15.2,18,Good,693.98,183.09,0.2638,8.847875065,8.047755787,7.029682431,5.019234475,7.011663928,-8.989052922,-8.989052922,-8.989052922,-8.989052922,3.45,1.55,0.56,0.075,0.55,0,0,0,0,93.815,6.542443142,0.008737864,7.630946581,-1.332564039,0,1,0,0,0,0,0,0,0,0,0,0,0,0,1,3,3
35,1922,62,intact,Los Angeles,CA,G,2060,7.3,62.4,15.2,18,Good,1497.52,671.33,0.4483,8.847875065,8.047755787,7.029682431,5.019234475,7.011663928,-8.989052922,-8.989052922,-8.989052922,-8.989052922,3.45,1.55,0.56,0.075,0.55,0,0,0,0,93.815,7.311565685,0.008737864,7.630946581,-0.802292628,0,1,0,0,0,0,0,0,0,0,0,0,0,0,1,3,3
35,1922,62,intact,Los Angeles,CA,G,2060,7.3,62.4,15.2,18,Good,2264.55,274.64,0.1213,8.847875065,8.047755787,7.029682431,5.019234475,7.011663928,-8.989052922,-8.989052922,-8.989052922,-8.989052922,3.45,1.55,0.56,0.075,0.55,0,0,0,0,93.815,7.725131343,0.008737864,7.630946581,-2.109488463,0,1,0,0,0,0,0,0,0,0,0,0,0,0,1,3,3
