Repository: sk7-dev/corrosion_prediction

File: Dataset/modelling2.csv (part 36 of 44)
site_no,year,material_id,specimen_status,city,state,internal_drainage,resistivity,pH,mean_temp,annual_precipitation,moisture,areation,approximate_days,weight_loss_g,corrosion_rate,C_clr,Si_clr,Mn_clr,S_clr,P_clr,Cr_clr,Ni_clr,Cu_clr,Mo_clr,C,Si,Mn,S,P,Cr,Ni,Cu,Mo,Fe,log_days,moisture_res_index,log_resistivity,log_corrosion_rate,texture_Clay,texture_Clay Loam,texture_Loam,texture_Loamy Sand,texture_Marsh,texture_Muck,texture_Peat,texture_Sand,texture_Sandy Clay Loam,texture_Sandy Loam,texture_Silt Loam,texture_Silty Clay,texture_Silty Clay Loam,iron_type_Wrought,climate_zone_Temperate,internal_drainage_code,areation_code
35,1922,62,intact,Los Angeles,CA,G,2060,7.3,62.4,15.2,18,Good,2922,640.82,0.2193,8.847875065,8.047755787,7.029682431,5.019234475,7.011663928,-8.989052922,-8.989052922,-8.989052922,-8.989052922,3.45,1.55,0.56,0.075,0.55,0,0,0,0,93.815,7.980023592,0.008737864,7.630946581,-1.517314624,0,1,0,0,0,0,0,0,0,0,0,0,0,0,1,3,3
35,1922,62,intact,Los Angeles,CA,G,2060,7.3,62.4,15.2,18,Good,4419.52,610.3,0.1381,8.847875065,8.047755787,7.029682431,5.019234475,7.011663928,-8.989052922,-8.989052922,-8.989052922,-8.989052922,3.45,1.55,0.56,0.075,0.55,0,0,0,0,93.815,8.393786372,0.008737864,7.630946581,-1.979777219,0,1,0,0,0,0,0,0,0,0,0,0,0,0,1,3,3
35,1922,62,intact,Los Angeles,CA,G,2060,7.3,62.4,15.2,18,Good,6391.88,1434.21,0.2244,8.847875065,8.047755787,7.029682431,5.019234475,7.011663928,-8.989052922,-8.989052922,-8.989052922,-8.989052922,3.45,1.55,0.56,0.075,0.55,0,0,0,0,93.815,8.762783714,0.008737864,7.630946581,-1.494325105,0,1,0,0,0,0,0,0,0,0,0,0,0,0,1,3,3
36,1922,62,intact,Meridian,MS,G,11200,4.5,64,53,13.8,Good,730.5,244.12,0.3342,8.847875065,8.047755787,7.029682431,5.019234475,7.011663928,-8.989052922,-8.989052922,-8.989052922,-8.989052922,3.45,1.55,0.56,0.075,0.55,0,0,0,0,93.815,6.593729231,0.001232143,9.323758339,-1.096015663,0,0,0,0,0,0,0,0,0,1,0,0,0,0,0,3,3
36,1922,62,intact,Meridian,MS,G,11200,4.5,64,53,13.8,Good,1497.52,396.7,0.2649,8.847875065,8.047755787,7.029682431,5.019234475,7.011663928,-8.989052922,-8.989052922,-8.989052922,-8.989052922,3.45,1.55,0.56,0.075,0.55,0,0,0,0,93.815,7.311565685,0.001232143,9.323758339,-1.328402883,0,0,0,0,0,0,0,0,0,1,0,0,0,0,0,3,3
36,1922,62,intact,Meridian,MS,G,11200,4.5,64,53,13.8,Good,2191.5,457.73,0.2089,8.847875065,8.047755787,7.029682431,5.019234475,7.011663928,-8.989052922,-8.989052922,-8.989052922,-8.989052922,3.45,1.55,0.56,0.075,0.55,0,0,0,0,93.815,7.69234152,0.001232143,9.323758339,-1.56589961,0,0,0,0,0,0,0,0,0,1,0,0,0,0,0,3,3
36,1922,62,intact,Meridian,MS,G,11200,4.5,64,53,13.8,Good,2922,396.7,0.1358,8.847875065,8.047755787,7.029682431,5.019234475,7.011663928,-8.989052922,-8.989052922,-8.989052922,-8.989052922,3.45,1.55,0.56,0.075,0.55,0,0,0,0,93.815,7.980023592,0.001232143,9.323758339,-1.996572064,0,0,0,0,0,0,0,0,0,1,0,0,0,0,0,3,3
36,1922,62,intact,Meridian,MS,G,11200,4.5,64,53,13.8,Good,4383,579.79,0.1323,8.847875065,8.047755787,7.029682431,5.019234475,7.011663928,-8.989052922,-8.989052922,-8.989052922,-8.989052922,3.45,1.55,0.56,0.075,0.55,0,0,0,0,93.815,8.3854887,0.001232143,9.323758339,-2.022683208,0,0,0,0,0,0,0,0,0,1,0,0,0,0,0,3,3
36,1922,62,intact,Meridian,MS,G,11200,4.5,64,53,13.8,Good,6464.93,457.73,0.0708,8.847875065,8.047755787,7.029682431,5.019234475,7.011663928,-8.989052922,-8.989052922,-8.989052922,-8.989052922,3.45,1.55,0.56,0.075,0.55,0,0,0,0,93.815,8.774147464,0.001232143,9.323758339,-2.647896278,0,0,0,0,0,0,0,0,0,1,0,0,0,0,0,3,3
37,1922,62,intact,Jaksonville,PL,P,11200,3.8,69.3,47.4,7,Fair,730.5,427.21,0.5848,8.847875065,8.047755787,7.029682431,5.019234475,7.011663928,-8.989052922,-8.989052922,-8.989052922,-8.989052922,3.45,1.55,0.56,0.075,0.55,0,0,0,0,93.815,6.593729231,0.000625,9.323758339,-0.536485371,0,0,0,0,0,0,0,1,0,0,0,0,0,0,0,1,2
37,1922,62,intact,Jaksonville,PL,P,11200,3.8,69.3,47.4,7,Fair,1497.52,1251.12,0.8355,8.847875065,8.047755787,7.029682431,5.019234475,7.011663928,-8.989052922,-8.989052922,-8.989052922,-8.989052922,3.45,1.55,0.56,0.075,0.55,0,0,0,0,93.815,7.311565685,0.000625,9.323758339,-0.179724931,0,0,0,0,0,0,0,1,0,0,0,0,0,0,0,1,2
37,1922,62,intact,Jaksonville,PL,P,11200,3.8,69.3,47.4,7,Fair,2191.5,1525.76,0.6962,8.847875065,8.047755787,7.029682431,5.019234475,7.011663928,-8.989052922,-8.989052922,-8.989052922,-8.989052922,3.45,1.55,0.56,0.075,0.55,0,0,0,0,93.815,7.69234152,0.000625,9.323758339,-0.362118304,0,0,0,0,0,0,0,1,0,0,0,0,0,0,0,1,2
37,1922,62,intact,Jaksonville,PL,P,11200,3.8,69.3,47.4,7,Fair,2922,1861.43,0.637,8.847875065,8.047755787,7.029682431,5.019234475,7.011663928,-8.989052922,-8.989052922,-8.989052922,-8.989052922,3.45,1.55,0.56,0.075,0.55,0,0,0,0,93.815,7.980023592,0.000625,9.323758339,-0.450985623,0,0,0,0,0,0,0,1,0,0,0,0,0,0,0,1,2
37,1922,62,intact,Jaksonville,PL,P,11200,3.8,69.3,47.4,7,Fair,3689.03,2807.4,0.761,8.847875065,8.047755787,7.029682431,5.019234475,7.011663928,-8.989052922,-8.989052922,-8.989052922,-8.989052922,3.45,1.55,0.56,0.075,0.55,0,0,0,0,93.815,8.21311883,0.000625,9.323758339,-0.273121921,0,0,0,0,0,0,0,1,0,0,0,0,0,0,0,1,2
37,1922,62,intact,Jaksonville,PL,P,11200,3.8,69.3,47.4,7,Fair,4383,2837.91,0.6475,8.847875065,8.047755787,7.029682431,5.019234475,7.011663928,-8.989052922,-8.989052922,-8.989052922,-8.989052922,3.45,1.55,0.56,0.075,0.55,0,0,0,0,93.815,8.3854887,0.000625,9.323758339,-0.434636485,0,0,0,0,0,0,0,1,0,0,0,0,0,0,0,1,2
38,1922,62,intact,Camden,NJ,G,38600,4.5,54,40,3,Good,511.35,30.52,0.0597,8.847875065,8.047755787,7.029682431,5.019234475,7.011663928,-8.989052922,-8.989052922,-8.989052922,-8.989052922,3.45,1.55,0.56,0.075,0.55,0,0,0,0,93.815,6.237054287,7.77E-05,10.56103346,-2.818423259,0,0,0,0,0,0,0,0,0,1,0,0,0,0,1,3,3
38,1922,62,intact,Camden,NJ,G,38600,4.5,54,40,3,Good,1461,91.55,0.0627,8.847875065,8.047755787,7.029682431,5.019234475,7.011663928,-8.989052922,-8.989052922,-8.989052922,-8.989052922,3.45,1.55,0.56,0.075,0.55,0,0,0,0,93.815,7.286876412,7.77E-05,10.56103346,-2.769393831,0,0,0,0,0,0,0,0,0,1,0,0,0,0,1,3,3
38,1922,62,intact,Camden,NJ,G,38600,4.5,54,40,3,Good,2228.03,244.12,0.1096,8.847875065,8.047755787,7.029682431,5.019234475,7.011663928,-8.989052922,-8.989052922,-8.989052922,-8.989052922,3.45,1.55,0.56,0.075,0.55,0,0,0,0,93.815,7.708873066,7.77E-05,10.56103346,-2.210917904,0,0,0,0,0,0,0,0,0,1,0,0,0,0,1,3,3
38,1922,62,intact,Camden,NJ,G,38600,4.5,54,40,3,Good,2922,366.18,0.1253,8.847875065,8.047755787,7.029682431,5.019234475,7.011663928,-8.989052922,-8.989052922,-8.989052922,-8.989052922,3.45,1.55,0.56,0.075,0.55,0,0,0,0,93.815,7.980023592,7.77E-05,10.56103346,-2.077044417,0,0,0,0,0,0,0,0,0,1,0,0,0,0,1,3,3
38,1922,62,intact,Camden,NJ,G,38600,4.5,54,40,3,Good,4383,671.33,0.1532,8.847875065,8.047755787,7.029682431,5.019234475,7.011663928,-8.989052922,-8.989052922,-8.989052922,-8.989052922,3.45,1.55,0.56,0.075,0.55,0,0,0,0,93.815,8.3854887,7.77E-05,10.56103346,-1.876011022,0,0,0,0,0,0,0,0,0,1,0,0,0,0,1,3,3
38,1922,62,intact,Camden,NJ,G,38600,4.5,54,40,3,Good,6282.3,488.24,0.0777,8.847875065,8.047755787,7.029682431,5.019234475,7.011663928,-8.989052922,-8.989052922,-8.989052922,-8.989052922,3.45,1.55,0.56,0.075,0.55,0,0,0,0,93.815,8.745491434,7.77E-05,10.56103346,-2.554900022,0,0,0,0,0,0,0,0,0,1,0,0,0,0,1,3,3
39,1922,62,intact,Wilmington,DE,F,7440,5.6,54,40,24.2,Poor,511.35,396.7,0.7758,8.847875065,8.047755787,7.029682431,5.019234475,7.011663928,-8.989052922,-8.989052922,-8.989052922,-8.989052922,3.45,1.55,0.56,0.075,0.55,0,0,0,0,93.815,6.237054287,0.003252688,8.914760527,-0.253860524,0,0,0,0,0,0,0,0,0,0,1,0,0,0,1,2,1
39,1922,62,intact,Wilmington,DE,F,7440,5.6,54,40,24.2,Poor,1461,1007,0.6893,8.847875065,8.047755787,7.029682431,5.019234475,7.011663928,-8.989052922,-8.989052922,-8.989052922,-8.989052922,3.45,1.55,0.56,0.075,0.55,0,0,0,0,93.815,7.286876412,0.003252688,8.914760527,-0.372078689,0,0,0,0,0,0,0,0,0,0,1,0,0,0,1,2,1
39,1922,62,intact,Wilmington,DE,F,7440,5.6,54,40,24.2,Poor,2228.03,1342.67,0.6026,8.847875065,8.047755787,7.029682431,5.019234475,7.011663928,-8.989052922,-8.989052922,-8.989052922,-8.989052922,3.45,1.55,0.56,0.075,0.55,0,0,0,0,93.815,7.708873066,0.003252688,8.914760527,-0.506501652,0,0,0,0,0,0,0,0,0,0,1,0,0,0,1,2,1
39,1922,62,intact,Wilmington,DE,F,7440,5.6,54,40,24.2,Poor,2922,1403.7,0.4804,8.847875065,8.047755787,7.029682431,5.019234475,7.011663928,-8.989052922,-8.989052922,-8.989052922,-8.989052922,3.45,1.55,0.56,0.075,0.55,0,0,0,0,93.815,7.980023592,0.003252688,8.914760527,-0.733136189,0,0,0,0,0,0,0,0,0,0,1,0,0,0,1,2,1
39,1922,62,intact,Wilmington,DE,F,7440,5.6,54,40,24.2,Poor,3615.97,2075.03,0.5739,8.847875065,8.047755787,7.029682431,5.019234475,7.011663928,-8.989052922,-8.989052922,-8.989052922,-8.989052922,3.45,1.55,0.56,0.075,0.55,0,0,0,0,93.815,8.193115425,0.003252688,8.914760527,-0.555300114,0,0,0,0,0,0,0,0,0,0,1,0,0,0,1,2,1
39,1922,62,intact,Wilmington,DE,F,7440,5.6,54,40,24.2,Poor,4383,2837.91,0.6475,8.847875065,8.047755787,7.029682431,5.019234475,7.011663928,-8.989052922,-8.989052922,-8.989052922,-8.989052922,3.45,1.55,0.56,0.075,0.55,0,0,0,0,93.815,8.3854887,0.003252688,8.914760527,-0.434636485,0,0,0,0,0,0,0,0,0,0,1,0,0,0,1,2,1
41,1922,62,intact,Kansas City,MO,F,1320,5.5,54.4,37.4,33.1,Fair,547.88,366.18,0.6684,8.847875065,8.047755787,7.029682431,5.019234475,7.011663928,-8.989052922,-8.989052922,-8.989052922,-8.989052922,3.45,1.55,0.56,0.075,0.55,0,0,0,0,93.815,6.306056285,0.025075758,7.186144305,-0.402868482,0,0,0,0,0,0,0,0,0,0,0,1,0,0,1,2,2
41,1922,62,intact,Kansas City,MO,F,1320,5.5,54.4,37.4,33.1,Fair,1461,762.88,0.5222,8.847875065,8.047755787,7.029682431,5.019234475,7.011663928,-8.989052922,-8.989052922,-8.989052922,-8.989052922,3.45,1.55,0.56,0.075,0.55,0,0,0,0,93.815,7.286876412,0.025075758,7.186144305,-0.649704623,0,0,0,0,0,0,0,0,0,0,0,1,0,0,1,2,2
41,1922,62,intact,Kansas City,MO,F,1320,5.5,54.4,37.4,33.1,Fair,2191.5,854.42,0.3899,8.847875065,8.047755787,7.029682431,5.019234475,7.011663928,-8.989052922,-8.989052922,-8.989052922,-8.989052922,3.45,1.55,0.56,0.075,0.55,0,0,0,0,93.815,7.69234152,0.025075758,7.186144305,-0.941864983,0,0,0,0,0,0,0,0,0,0,0,1,0,0,1,2,2
41,1922,62,intact,Kansas City,MO,F,1320,5.5,54.4,37.4,33.1,Fair,2885.47,1098.55,0.3807,8.847875065,8.047755787,7.029682431,5.019234475,7.011663928,-8.989052922,-8.989052922,-8.989052922,-8.989052922,3.45,1.55,0.56,0.075,0.55,0,0,0,0,93.815,7.967443077,0.025075758,7.186144305,-0.965743616,0,0,0,0,0,0,0,0,0,0,0,1,0,0,1,2,2
41,1922,62,intact,Kansas City,MO,F,1320,5.5,54.4,37.4,33.1,Fair,4383,1647.82,0.376,8.847875065,8.047755787,7.029682431,5.019234475,7.011663928,-8.989052922,-8.989052922,-8.989052922,-8.989052922,3.45,1.55,0.56,0.075,0.55,0,0,0,0,93.815,8.3854887,0.025075758,7.186144305,-0.978166136,0,0,0,0,0,0,0,0,0,0,0,1,0,0,1,2,2
41,1922,62,intact,Kansas City,MO,F,1320,5.5,54.4,37.4,33.1,Fair,6355.35,1861.43,0.2929,8.847875065,8.047755787,7.029682431,5.019234475,7.011663928,-8.989052922,-8.989052922,-8.989052922,-8.989052922,3.45,1.55,0.56,0.075,0.55,0,0,0,0,93.815,8.757052257,0.025075758,7.186144305,-1.227924025,0,0,0,0,0,0,0,0,0,0,0,1,0,0,1,2,2
44,1922,62,intact,Omaha,NE,G,1000,5.8,50.6,27.8,31.2,Good,401.78,91.55,0.2279,8.847875065,8.047755787,7.029682431,5.019234475,7.011663928,-8.989052922,-8.989052922,-8.989052922,-8.989052922,3.45,1.55,0.56,0.075,0.55,0,0,0,0,93.815,5.995904675,0.0312,6.908754779,-1.478848343,0,0,0,0,0,0,0,0,0,0,0,0,1,0,1,3,3
44,1922,62,intact,Omaha,NE,G,1000,5.8,50.6,27.8,31.2,Good,1314.9,427.21,0.3249,8.847875065,8.047755787,7.029682431,5.019234475,7.011663928,-8.989052922,-8.989052922,-8.989052922,-8.989052922,3.45,1.55,0.56,0.075,0.55,0,0,0,0,93.815,7.181515896,0.0312,6.908754779,-1.124237836,0,0,0,0,0,0,0,0,0,0,0,0,1,0,1,3,3
44,1922,62,intact,Omaha,NE,G,1000,5.8,50.6,27.8,31.2,Good,2081.93,366.18,0.1759,8.847875065,8.047755787,7.029682431,5.019234475,7.011663928,-8.989052922,-8.989052922,-8.989052922,-8.989052922,3.45,1.55,0.56,0.075,0.55,0,0,0,0,93.815,7.641050627,0.0312,6.908754779,-1.737839627,0,0,0,0,0,0,0,0,0,0,0,0,1,0,1,3,3
44,1922,62,intact,Omaha,NE,G,1000,5.8,50.6,27.8,31.2,Good,2775.9,427.21,0.1539,8.847875065,8.047755787,7.029682431,5.019234475,7.011663928,-8.989052922,-8.989052922,-8.989052922,-8.989052922,3.45,1.55,0.56,0.075,0.55,0,0,0,0,93.815,7.928730298,0.0312,6.908754779,-1.871452238,0,0,0,0,0,0,0,0,0,0,0,0,1,0,1,3,3
44,1922,62,intact,Omaha,NE,G,1000,5.8,50.6,27.8,31.2,Good,4236.9,1007,0.2377,8.847875065,8.047755787,7.029682431,5.019234475,7.011663928,-8.989052922,-8.989052922,-8.989052922,-8.989052922,3.45,1.55,0.56,0.075,0.55,0,0,0,0,93.815,8.351587149,0.0312,6.908754779,-1.436745905,0,0,0,0,0,0,0,0,0,0,0,0,1,0,1,3,3
46,1922,62,intact,Denver,CO,G,1500,7,50,14.4,7.6,Good,547.88,762.88,1.3924,8.847875065,8.047755787,7.029682431,5.019234475,7.011663928,-8.989052922,-8.989052922,-8.989052922,-8.989052922,3.45,1.55,0.56,0.075,0.55,0,0,0,0,93.815,6.306056285,0.005066667,7.313886832,0.331028877,0,0,0,0,0,0,0,0,0,1,0,0,0,0,1,3,3
46,1922,62,intact,Denver,CO,G,1500,7,50,14.4,7.6,Good,1461,1220.61,0.8355,8.847875065,8.047755787,7.029682431,5.019234475,7.011663928,-8.989052922,-8.989052922,-8.989052922,-8.989052922,3.45,1.55,0.56,0.075,0.55,0,0,0,0,93.815,7.286876412,0.005066667,7.313886832,-0.179724931,0,0,0,0,0,0,0,0,0,1,0,0,0,0,1,3,3
46,1922,62,intact,Denver,CO,G,1500,7,50,14.4,7.6,Good,1862.77,701.85,0.3768,8.847875065,8.047755787,7.029682431,5.019234475,7.011663928,-8.989052922,-8.989052922,-8.989052922,-8.989052922,3.45,1.55,0.56,0.075,0.55,0,0,0,0,93.815,7.529819906,0.005066667,7.313886832,-0.976040736,0,0,0,0,0,0,0,0,0,1,0,0,0,0,1,3,3
46,1922,62,intact,Denver,CO,G,1500,7,50,14.4,7.6,Good,2922,1617.3,0.5535,8.847875065,8.047755787,7.029682431,5.019234475,7.011663928,-8.989052922,-8.989052922,-8.989052922,-8.989052922,3.45,1.55,0.56,0.075,0.55,0,0,0,0,93.815,7.980023592,0.005066667,7.313886832,-0.591493527,0,0,0,0,0,0,0,0,0,1,0,0,0,0,1,3,3
46,1922,62,intact,Denver,CO,G,1500,7,50,14.4,7.6,Good,3725.55,1220.61,0.3276,8.847875065,8.047755787,7.029682431,5.019234475,7.011663928,-8.989052922,-8.989052922,-8.989052922,-8.989052922,3.45,1.55,0.56,0.075,0.55,0,0,0,0,93.815,8.222969771,0.005066667,7.313886832,-1.115961927,0,0,0,0,0,0,0,0,0,1,0,0,0,0,1,3,3
46,1922,62,intact,Denver,CO,G,1500,7,50,14.4,7.6,Good,4383,1708.85,0.3899,8.847875065,8.047755787,7.029682431,5.019234475,7.011663928,-8.989052922,-8.989052922,-8.989052922,-8.989052922,3.45,1.55,0.56,0.075,0.55,0,0,0,0,93.815,8.3854887,0.005066667,7.313886832,-0.941864983,0,0,0,0,0,0,0,0,0,1,0,0,0,0,1,3,3
47,1922,62,intact,Salt Lake City,UT,P,1770,7.6,51.6,16.1,25.7,Poor,547.88,152.58,0.2785,8.847875065,8.047755787,7.029682431,5.019234475,7.011663928,-8.989052922,-8.989052922,-8.989052922,-8.989052922,3.45,1.55,0.56,0.075,0.55,0,0,0,0,93.815,6.306056285,0.014519774,7.479299638,-1.27833722,0,0,0,0,0,0,0,0,0,0,0,1,0,0,1,1,1
47,1922,62,intact,Salt Lake City,UT,P,1770,7.6,51.6,16.1,25.7,Poor,1497.52,640.82,0.4279,8.847875065,8.047755787,7.029682431,5.019234475,7.011663928,-8.989052922,-8.989052922,-8.989052922,-8.989052922,3.45,1.55,0.56,0.075,0.55,0,0,0,0,93.815,7.311565685,0.014519774,7.479299638,-0.848865756,0,0,0,0,0,0,0,0,0,0,0,1,0,0,1,1,1
47,1922,62,intact,Salt Lake City,UT,P,1770,7.6,51.6,16.1,25.7,Poor,2228.03,793.39,0.3561,8.847875065,8.047755787,7.029682431,5.019234475,7.011663928,-8.989052922,-8.989052922,-8.989052922,-8.989052922,3.45,1.55,0.56,0.075,0.55,0,0,0,0,93.815,7.708873066,0.014519774,7.479299638,-1.032543689,0,0,0,0,0,0,0,0,0,0,0,1,0,0,1,1,1
47,1922,62,intact,Salt Lake City,UT,P,1770,7.6,51.6,16.1,25.7,Poor,2922,549.27,0.188,8.847875065,8.047755787,7.029682431,5.019234475,7.011663928,-8.989052922,-8.989052922,-8.989052922,-8.989052922,3.45,1.55,0.56,0.075,0.55,0,0,0,0,93.815,7.980023592,0.014519774,7.479299638,-1.671313316,0,0,0,0,0,0,0,0,0,0,0,1,0,0,1,1,1
47,1922,62,intact,Salt Lake City,UT,P,1770,7.6,51.6,16.1,25.7,Poor,4419.52,1068.03,0.2417,8.847875065,8.047755787,7.029682431,5.019234475,7.011663928,-8.989052922,-8.989052922,-8.989052922,-8.989052922,3.45,1.55,0.56,0.075,0.55,0,0,0,0,93.815,8.393786372,0.014519774,7.479299638,-1.420057991,0,0,0,0,0,0,0,0,0,0,0,1,0,0,1,1,1
47,1922,62,intact,Salt Lake City,UT,P,1770,7.6,51.6,16.1,25.7,Poor,6355.35,1098.55,0.1729,8.847875065,8.047755787,7.029682431,5.019234475,7.011663928,-8.989052922,-8.989052922,-8.989052922,-8.989052922,3.45,1.55,0.56,0.075,0.55,0,0,0,0,93.815,8.757052257,0.014519774,7.479299638,-1.755041886,0,0,0,0,0,0,0,0,0,0,0,1,0,0,1,1,1
52,1922,62,intact,League City,TX,P,234,8.8,69,47,54.8,Poor,730.5,1800.4,2.4646,8.847875065,8.047755787,7.029682431,5.019234475,7.011663928,-8.989052922,-8.989052922,-8.989052922,-8.989052922,3.45,1.55,0.56,0.075,0.55,0,0,0,0,93.815,6.593729231,0.234188034,5.459585514,0.902029523,1,0,0,0,0,0,0,0,0,0,0,0,0,0,0,1,1
52,1922,62,intact,League City,TX,P,234,8.8,69,47,54.8,Poor,1972.35,6438.7,3.2645,8.847875065,8.047755787,7.029682431,5.019234475,7.011663928,-8.989052922,-8.989052922,-8.989052922,-8.989052922,3.45,1.55,0.56,0.075,0.55,0,0,0,0,93.815,7.586981004,0.234188034,5.459585514,1.183106612,1,0,0,0,0,0,0,0,0,0,0,0,0,0,0,1,1
52,1922,62,intact,League City,TX,P,234,8.8,69,47,54.8,Poor,2739.38,6957.46,2.5398,8.847875065,8.047755787,7.029682431,5.019234475,7.011663928,-8.989052922,-8.989052922,-8.989052922,-8.989052922,3.45,1.55,0.56,0.075,0.55,0,0,0,0,93.815,7.915486896,0.234188034,5.459585514,0.932085338,1,0,0,0,0,0,0,0,0,0,0,0,0,0,0,1,1
54,1922,62,intact,Cincinnati,OH,P,886,7,53.2,38.6,26.1,Fair,693.98,335.67,0.4837,8.847875065,8.047755787,7.029682431,5.019234475,7.011663928,-8.989052922,-8.989052922,-8.989052922,-8.989052922,3.45,1.55,0.56,0.075,0.55,0,0,0,0,93.815,6.542443142,0.029458239,6.787844982,-0.726290399,1,0,0,0,0,0,0,0,0,0,0,0,0,0,1,1,2
54,1922,62,intact,Cincinnati,OH,P,886,7,53.2,38.6,26.1,Fair,1899.3,732.36,0.3856,8.847875065,8.047755787,7.029682431,5.019234475,7.011663928,-8.989052922,-8.989052922,-8.989052922,-8.989052922,3.45,1.55,0.56,0.075,0.55,0,0,0,0,93.815,7.549240676,0.029458239,6.787844982,-0.952954716,1,0,0,0,0,0,0,0,0,0,0,0,0,0,1,1,2
54,1922,62,intact,Cincinnati,OH,P,886,7,53.2,38.6,26.1,Fair,2666.32,1373.18,0.515,8.847875065,8.047755787,7.029682431,5.019234475,7.011663928,-8.989052922,-8.989052922,-8.989052922,-8.989052922,3.45,1.55,0.56,0.075,0.55,0,0,0,0,93.815,7.888454524,0.029458239,6.787844982,-0.663588378,1,0,0,0,0,0,0,0,0,0,0,0,0,0,1,1,2
101,1922,62,intact,Grand Junction,CO,F,261,7.3,52,8.8,30,Poor,693.98,2258.12,3.2539,8.847875065,8.047755787,7.029682431,5.019234475,7.011663928,-8.989052922,-8.989052922,-8.989052922,-8.989052922,3.45,1.55,0.56,0.075,0.55,0,0,0,0,93.815,6.542443142,0.114942529,5.568344504,1.179854277,0,0,0,0,0,0,0,0,0,0,0,0,1,0,1,2,1
101,1922,62,intact,Grand Junction,CO,F,261,7.3,52,8.8,30,Poor,1497.52,2502.24,1.6709,8.847875065,8.047755787,7.029682431,5.019234475,7.011663928,-8.989052922,-8.989052922,-8.989052922,-8.989052922,3.45,1.55,0.56,0.075,0.55,0,0,0,0,93.815,7.311565685,0.114942529,5.568344504,0.513362403,0,0,0,0,0,0,0,0,0,0,0,0,1,0,1,2,1
101,1922,62,intact,Grand Junction,CO,F,261,7.3,52,8.8,30,Poor,3396.83,3356.67,0.9882,8.847875065,8.047755787,7.029682431,5.019234475,7.011663928,-8.989052922,-8.989052922,-8.989052922,-8.989052922,3.45,1.55,0.56,0.075,0.55,0,0,0,0,93.815,8.130597923,0.114942529,5.568344504,-0.011870173,0,0,0,0,0,0,0,0,0,0,0,0,1,0,1,2,1
102,1922,62,intact,Grand Junction,CO,F,103,7.3,52,8.8,20.4,Poor,693.98,1403.7,2.0227,8.847875065,8.047755787,7.029682431,5.019234475,7.011663928,-8.989052922,-8.989052922,-8.989052922,-8.989052922,3.45,1.55,0.56,0.075,0.55,0,0,0,0,93.815,6.542443142,0.198058252,4.644390899,0.704433253,0,0,0,0,0,0,0,0,0,0,0,0,1,0,1,2,1
102,1922,62,intact,Grand Junction,CO,F,103,7.3,52,8.8,20.4,Poor,1497.52,2746.37,1.8339,8.847875065,8.047755787,7.029682431,5.019234475,7.011663928,-8.989052922,-8.989052922,-8.989052922,-8.989052922,3.45,1.55,0.56,0.075,0.55,0,0,0,0,93.815,7.311565685,0.198058252,4.644390899,0.606444847,0,0,0,0,0,0,0,0,0,0,0,0,1,0,1,2,1
102,1922,62,intact,Grand Junction,CO,F,103,7.3,52,8.8,20.4,Poor,3396.83,7811.88,2.2998,8.847875065,8.047755787,7.029682431,5.019234475,7.011663928,-8.989052922,-8.989052922,-8.989052922,-8.989052922,3.45,1.55,0.56,0.075,0.55,0,0,0,0,93.815,8.130597923,0.198058252,4.644390899,0.832822163,0,0,0,0,0,0,0,0,0,0,0,0,1,0,1,2,1
103,1922,62,intact,Grand Junction,CO,F,81,7.3,52,8.8,30.6,Poor,693.98,4302.64,6.1999,8.847875065,8.047755787,7.029682431,5.019234475,7.011663928,-8.989052922,-8.989052922,-8.989052922,-8.989052922,3.45,1.55,0.56,0.075,0.55,0,0,0,0,93.815,6.542443142,0.377777778,4.406719247,1.824533163,0,0,0,0,0,0,0,0,0,0,0,0,1,0,1,2,1
103,1922,62,intact,Grand Junction,CO,F,81,7.3,52,8.8,30.6,Poor,1497.52,4455.21,2.9751,8.847875065,8.047755787,7.029682431,5.019234475,7.011663928,-8.989052922,-8.989052922,-8.989052922,-8.989052922,3.45,1.55,0.56,0.075,0.55,0,0,0,0,93.815,7.311565685,0.377777778,4.406719247,1.090277652,0,0,0,0,0,0,0,0,0,0,0,0,1,0,1,2,1
103,1922,62,intact,Grand Junction,CO,F,81,7.3,52,8.8,30.6,Poor,3396.83,12938.43,3.809,8.847875065,8.047755787,7.029682431,5.019234475,7.011663928,-8.989052922,-8.989052922,-8.989052922,-8.989052922,3.45,1.55,0.56,0.075,0.55,0,0,0,0,93.815,8.130597923,0.377777778,4.406719247,1.337366687,0,0,0,0,0,0,0,0,0,0,0,0,1,0,1,2,1
104,1922,62,intact,Charlotte,NC,G,8500,4.6,60.2,46.1,34.1,Poor,693.98,854.42,1.2312,8.847875065,8.047755787,7.029682431,5.019234475,7.011663928,-8.989052922,-8.989052922,-8.989052922,-8.989052922,3.45,1.55,0.56,0.075,0.55,0,0,0,0,93.815,6.542443142,0.004011765,9.047939083,0.207989304,1,0,0,0,0,0,0,0,0,0,0,0,0,0,0,3,1
104,1922,62,intact,Charlotte,NC,G,8500,4.6,60.2,46.1,34.1,Poor,1497.52,1190.09,0.7947,8.847875065,8.047755787,7.029682431,5.019234475,7.011663928,-8.989052922,-8.989052922,-8.989052922,-8.989052922,3.45,1.55,0.56,0.075,0.55,0,0,0,0,93.815,7.311565685,0.004011765,9.047939083,-0.229790594,1,0,0,0,0,0,0,0,0,0,0,0,0,0,0,3,1
104,1922,62,intact,Charlotte,NC,G,8500,4.6,60.2,46.1,34.1,Poor,4273.43,1617.3,0.3785,8.847875065,8.047755787,7.029682431,5.019234475,7.011663928,-8.989052922,-8.989052922,-8.989052922,-8.989052922,3.45,1.55,0.56,0.075,0.55,0,0,0,0,93.815,8.360172062,0.004011765,9.047939083,-0.971539206,1,0,0,0,0,0,0,0,0,0,0,0,0,0,0,3,1
105,1922,62,intact,Macon,GA,G,28000,4.8,64.2,44.5,34.2,Good,730.5,1281.64,1.7545,8.847875065,8.047755787,7.029682431,5.019234475,7.011663928,-8.989052922,-8.989052922,-8.989052922,-8.989052922,3.45,1.55,0.56,0.075,0.55,0,0,0,0,93.815,6.593729231,0.001221429,10.2399955,0.562183916,0,1,0,0,0,0,0,0,0,0,0,0,0,0,0,3,3
105,1922,62,intact,Macon,GA,G,28000,4.8,64.2,44.5,34.2,Good,1461,1373.18,0.9399,8.847875065,8.047755787,7.029682431,5.019234475,7.011663928,-8.989052922,-8.989052922,-8.989052922,-8.989052922,3.45,1.55,0.56,0.075,0.55,0,0,0,0,93.815,7.286876412,0.001221429,10.2399955,-0.061981792,0,1,0,0,0,0,0,0,0,0,0,0,0,0,0,3,3
105,1922,62,intact,Macon,GA,G,28000,4.8,64.2,44.5,34.2,Good,4273.43,1403.7,0.3285,8.847875065,8.047755787,7.029682431,5.019234475,7.011663928,-8.989052922,-8.989052922,-8.989052922,-8.989052922,3.45,1.55,0.56,0.075,0.55,0,0,0,0,93.815,8.360172062,0.001221429,10.2399955,-1.113218441,0,1,0,0,0,0,0,0,0,0,0,0,0,0,0,3,3
106,1922,62,intact,Salisbury,NC,G,25000,4.8,60,46,38.8,Good,693.98,1098.55,1.583,8.847875065,8.047755787,7.029682431,5.019234475,7.011663928,-8.989052922,-8.989052922,-8.989052922,-8.989052922,3.45,1.55,0.56,0.075,0.55,0,0,0,0,93.815,6.542443142,0.001552,10.1266711,0.459321781,0,1,0,0,0,0,0,0,0,0,0,0,0,0,1,3,3
106,1922,62,intact,Salisbury,NC,G,25000,4.8,60,46,38.8,Good,1497.52,1586.79,1.0596,8.847875065,8.047755787,7.029682431,5.019234475,7.011663928,-8.989052922,-8.989052922,-8.989052922,-8.989052922,3.45,1.55,0.56,0.075,0.55,0,0,0,0,93.815,7.311565685,0.001552,10.1266711,0.057891478,0,1,0,0,0,0,0,0,0,0,0,0,0,0,1,3,3
106,1922,62,intact,Salisbury,NC,G,25000,4.8,60,46,38.8,Good,4273.43,2654.82,0.6212,8.847875065,8.047755787,7.029682431,5.019234475,7.011663928,-8.989052922,-8.989052922,-8.989052922,-8.989052922,3.45,1.55,0.56,0.075,0.55,0,0,0,0,93.815,8.360172062,0.001552,10.1266711,-0.476102188,0,1,0,0,0,0,0,0,0,0,0,0,0,0,1,3,3
107,1922,62,intact,Raleigh,NC,G,54400,4.8,60.1,46.3,29.6,Good,693.98,579.79,0.8355,8.847875065,8.047755787,7.029682431,5.019234475,7.011663928,-8.989052922,-8.989052922,-8.989052922,-8.989052922,3.45,1.55,0.56,0.075,0.55,0,0,0,0,93.815,6.542443142,0.000544118,10.90413782,-0.179724931,0,0,0,0,0,0,0,0,0,1,0,0,0,0,0,3,3
107,1922,62,intact,Raleigh,NC,G,54400,4.8,60.1,46.3,29.6,Good,1497.52,854.42,0.5706,8.847875065,8.047755787,7.029682431,5.019234475,7.011663928,-8.989052922,-8.989052922,-8.989052922,-8.989052922,3.45,1.55,0.56,0.075,0.55,0,0,0,0,93.815,7.311565685,0.000544118,10.90413782,-0.56106684,0,0,0,0,0,0,0,0,0,1,0,0,0,0,0,3,3
107,1922,62,intact,Raleigh,NC,G,54400,4.8,60.1,46.3,29.6,Good,4273.43,1068.03,0.2499,8.847875065,8.047755787,7.029682431,5.019234475,7.011663928,-8.989052922,-8.989052922,-8.989052922,-8.989052922,3.45,1.55,0.56,0.075,0.55,0,0,0,0,93.815,8.360172062,0.000544118,10.90413782,-1.386694441,0,0,0,0,0,0,0,0,0,1,0,0,0,0,0,3,3
108,1922,62,intact,Atlanta,GA,G,44400,4.9,61.2,48.3,34.3,Good,693.98,1007,1.4511,8.847875065,8.047755787,7.029682431,5.019234475,7.011663928,-8.989052922,-8.989052922,-8.989052922,-8.989052922,3.45,1.55,0.56,0.075,0.55,0,0,0,0,93.815,6.542443142,0.000772523,10.70101727,0.37232189,0,1,0,0,0,0,0,0,0,0,0,0,0,0,0,3,3
108,1922,62,intact,Atlanta,GA,G,44400,4.9,61.2,48.3,34.3,Good,1461,1556.27,1.0652,8.847875065,8.047755787,7.029682431,5.019234475,7.011663928,-8.989052922,-8.989052922,-8.989052922,-8.989052922,3.45,1.55,0.56,0.075,0.55,0,0,0,0,93.815,7.286876412,0.000772523,10.70101727,0.063162575,0,1,0,0,0,0,0,0,0,0,0,0,0,0,0,3,3
108,1922,62,intact,Atlanta,GA,G,44400,4.9,61.2,48.3,34.3,Good,4273.43,1678.33,0.3927,8.847875065,8.047755787,7.029682431,5.019234475,7.011663928,-8.989052922,-8.989052922,-8.989052922,-8.989052922,3.45,1.55,0.56,0.075,0.55,0,0,0,0,93.815,8.360172062,0.000772523,10.70101727,-0.934709317,0,1,0,0,0,0,0,0,0,0,0,0,0,0,0,3,3
109,1922,62,intact,Frenso,CA,P,497,8.4,63,9,18.6,Good,693.98,2166.58,3.122,8.847875065,8.047755787,7.029682431,5.019234475,7.011663928,-8.989052922,-8.989052922,-8.989052922,-8.989052922,3.45,1.55,0.56,0.075,0.55,0,0,0,0,93.815,6.542443142,0.037424547,6.210600077,1.138473822,0,0,0,0,0,0,0,0,0,1,0,0,0,0,1,1,3
109,1922,62,intact,Frenso,CA,P,497,8.4,63,9,18.6,Good,1461,2959.97,2.026,8.847875065,8.047755787,7.029682431,5.019234475,7.011663928,-8.989052922,-8.989052922,-8.989052922,-8.989052922,3.45,1.55,0.56,0.075,0.55,0,0,0,0,93.815,7.286876412,0.037424547,6.210600077,0.706063406,0,0,0,0,0,0,0,0,0,1,0,0,0,0,1,1,3
109,1922,62,intact,Frenso,CA,P,497,8.4,63,9,18.6,Good,3360.3,5248.61,1.5619,8.847875065,8.047755787,7.029682431,5.019234475,7.011663928,-8.989052922,-8.989052922,-8.989052922,-8.989052922,3.45,1.55,0.56,0.075,0.55,0,0,0,0,93.815,8.119785535,0.037424547,6.210600077,0.445903029,0,0,0,0,0,0,0,0,0,1,0,0,0,0,1,1,3
110,1922,62,intact,Frenso,CA,P,531,10.2,63,9,18.4,Good,693.98,1098.55,1.583,8.847875065,8.047755787,7.029682431,5.019234475,7.011663928,-8.989052922,-8.989052922,-8.989052922,-8.989052922,3.45,1.55,0.56,0.075,0.55,0,0,0,0,93.815,6.542443142,0.034651601,6.276643489,0.459321781,0,0,0,0,0,0,0,0,0,1,0,0,0,0,1,1,3
110,1922,62,intact,Frenso,CA,P,531,10.2,63,9,18.4,Good,1461,3783.88,2.5899,8.847875065,8.047755787,7.029682431,5.019234475,7.011663928,-8.989052922,-8.989052922,-8.989052922,-8.989052922,3.45,1.55,0.56,0.075,0.55,0,0,0,0,93.815,7.286876412,0.034651601,6.276643489,0.951619265,0,0,0,0,0,0,0,0,0,1,0,0,0,0,1,1,3
110,1922,62,intact,Frenso,CA,P,531,10.2,63,9,18.4,Good,3360.3,5187.58,1.5438,8.847875065,8.047755787,7.029682431,5.019234475,7.011663928,-8.989052922,-8.989052922,-8.989052922,-8.989052922,3.45,1.55,0.56,0.075,0.55,0,0,0,0,93.815,8.119785535,0.034651601,6.276643489,0.43424691,0,0,0,0,0,0,0,0,0,1,0,0,0,0,1,1,3
111,1922,62,intact,Kernell,CA,P,51,7.3,63,9,22.1,Good,584.4,1434.21,2.4542,8.847875065,8.047755787,7.029682431,5.019234475,7.011663928,-8.989052922,-8.989052922,-8.989052922,-8.989052922,3.45,1.55,0.56,0.075,0.55,0,0,0,0,93.815,6.37058568,0.433333333,3.951243719,0.897800843,0,0,0,0,0,0,0,0,0,1,0,0,0,0,1,1,3
111,1922,62,intact,Kernell,CA,P,51,7.3,63,9,22.1,Good,1351.42,2868.43,2.1225,8.847875065,8.047755787,7.029682431,5.019234475,7.011663928,-8.989052922,-8.989052922,-8.989052922,-8.989052922,3.45,1.55,0.56,0.075,0.55,0,0,0,0,93.815,7.20891117,0.433333333,3.951243719,0.752594639,0,0,0,0,0,0,0,0,0,1,0,0,0,0,1,1,3
111,1922,62,intact,Kernell,CA,P,51,7.3,63,9,22.1,Good,3250.72,6957.46,2.1403,8.847875065,8.047755787,7.029682431,5.019234475,7.011663928,-8.989052922,-8.989052922,-8.989052922,-8.989052922,3.45,1.55,0.56,0.075,0.55,0,0,0,0,93.815,8.086631789,0.433333333,3.951243719,0.760946006,0,0,0,0,0,0,0,0,0,1,0,0,0,0,1,1,3
112,1922,62,intact,Niland,CA,P,149,7.4,71,2,34.6,Fair,693.98,2380.18,3.4298,8.847875065,8.047755787,7.029682431,5.019234475,7.011663928,-8.989052922,-8.989052922,-8.989052922,-8.989052922,3.45,1.55,0.56,0.075,0.55,0,0,0,0,93.815,6.542443142,0.232214765,5.010635294,1.23250195,0,0,0,0,0,0,0,0,0,0,0,1,0,0,1,1,2
112,1922,62,intact,Niland,CA,P,149,7.4,71,2,34.6,Fair,1461,5614.79,3.8431,8.847875065,8.047755787,7.029682431,5.019234475,7.011663928,-8.989052922,-8.989052922,-8.989052922,-8.989052922,3.45,1.55,0.56,0.075,0.55,0,0,0,0,93.815,7.286876412,0.232214765,5.010635294,1.346279333,0,0,0,0,0,0,0,0,0,0,0,1,0,0,1,1,2
112,1922,62,intact,Niland,CA,P,149,7.4,71,2,34.6,Fair,2154.97,9551.25,4.4322,8.847875065,8.047755787,7.029682431,5.019234475,7.011663928,-8.989052922,-8.989052922,-8.989052922,-8.989052922,3.45,1.55,0.56,0.075,0.55,0,0,0,0,93.815,7.675532081,0.232214765,5.010635294,1.488896075,0,0,0,0,0,0,0,0,0,0,0,1,0,0,1,1,2
113,1922,62,intact,Niland,CA,F,102,7.4,71,2,30.2,Fair,693.98,2136.06,3.078,8.847875065,8.047755787,7.029682431,5.019234475,7.011663928,-8.989052922,-8.989052922,-8.989052922,-8.989052922,3.45,1.55,0.56,0.075,0.55,0,0,0,0,93.815,6.542443142,0.296078431,4.634728988,1.124280035,0,0,0,0,0,0,0,0,0,0,0,1,0,0,1,2,2
113,1922,62,intact,Niland,CA,F,102,7.4,71,2,30.2,Fair,1461,6469.22,4.4279,8.847875065,8.047755787,7.029682431,5.019234475,7.011663928,-8.989052922,-8.989052922,-8.989052922,-8.989052922,3.45,1.55,0.56,0.075,0.55,0,0,0,0,93.815,7.286876412,0.296078431,4.634728988,1.487925431,0,0,0,0,0,0,0,0,0,0,0,1,0,0,1,2,2
113,1922,62,intact,Niland,CA,F,102,7.4,71,2,30.2,Fair,2154.97,8727.34,4.0499,8.847875065,8.047755787,7.029682431,5.019234475,7.011663928,-8.989052922,-8.989052922,-8.989052922,-8.989052922,3.45,1.55,0.56,0.075,0.55,0,0,0,0,93.815,7.675532081,0.296078431,4.634728988,1.398692189,0,0,0,0,0,0,0,0,0,0,0,1,0,0,1,2,2
115,1922,62,intact,Vicksburg,MS,G,3450,6.9,65.6,51.9,25.7,Fair,730.5,610.3,0.8355,8.847875065,8.047755787,7.029682431,5.019234475,7.011663928,-8.989052922,-8.989052922,-8.989052922,-8.989052922,3.45,1.55,0.56,0.075,0.55,0,0,0,0,93.815,6.593729231,0.007449275,8.146419323,-0.179724931,0,0,0,0,0,0,0,0,0,0,1,0,0,0,0,3,2
115,1922,62,intact,Vicksburg,MS,G,3450,6.9,65.6,51.9,25.7,Fair,1497.52,854.42,0.5706,8.847875065,8.047755787,7.029682431,5.019234475,7.011663928,-8.989052922,-8.989052922,-8.989052922,-8.989052922,3.45,1.55,0.56,0.075,0.55,0,0,0,0,93.815,7.311565685,0.007449275,8.146419323,-0.56106684,0,0,0,0,0,0,0,0,0,0,1,0,0,0,0,3,2
115,1922,62,intact,Vicksburg,MS,G,3450,6.9,65.6,51.9,25.7,Fair,4273.43,701.85,0.1642,8.847875065,8.047755787,7.029682431,5.019234475,7.011663928,-8.989052922,-8.989052922,-8.989052922,-8.989052922,3.45,1.55,0.56,0.075,0.55,0,0,0,0,93.815,8.360172062,0.007449275,8.146419323,-1.806670082,0,0,0,0,0,0,0,0,0,0,1,0,0,0,0,3,2
116,1922,62,intact,Los Banos,CA,F,320,9.2,63.4,8.1,39.7,Poor,693.98,1769.88,2.5503,8.847875065,8.047755787,7.029682431,5.019234475,7.011663928,-8.989052922,-8.989052922,-8.989052922,-8.989052922,3.45,1.55,0.56,0.075,0.55,0,0,0,0,93.815,6.542443142,0.1240625,5.771441123,0.936210999,1,0,0,0,0,0,0,0,0,0,0,0,0,0,1,2,1
116,1922,62,intact,Los Banos,CA,F,320,9.2,63.4,8.1,39.7,Poor,1461,5218.09,3.5716,8.847875065,8.047755787,7.029682431,5.019234475,7.011663928,-8.989052922,-8.989052922,-8.989052922,-8.989052922,3.45,1.55,0.56,0.075,0.55,0,0,0,0,93.815,7.286876412,0.1240625,5.771441123,1.273013675,1,0,0,0,0,0,0,0,0,0,0,0,0,0,1,2,1
116,1922,62,intact,Los Banos,CA,F,320,9.2,63.4,8.1,39.7,Poor,3396.83,11290.61,3.3239,8.847875065,8.047755787,7.029682431,5.019234475,7.011663928,-8.989052922,-8.989052922,-8.989052922,-8.989052922,3.45,1.55,0.56,0.075,0.55,0,0,0,0,93.815,8.130597923,0.1240625,5.771441123,1.201138792,1,0,0,0,0,0,0,0,0,0,0,0,0,0,1,2,1
118,1922,62,intact,Niland,CA,F,273,7.3,71,2,6.1,Fair,693.98,2380.18,3.4298,8.847875065,8.047755787,7.029682431,5.019234475,7.011663928,-8.989052922,-8.989052922,-8.989052922,-8.989052922,3.45,1.55,0.56,0.075,0.55,0,0,0,0,93.815,6.542443142,0.022344322,5.613128106,1.23250195,0,0,0,0,0,0,0,1,0,0,0,0,0,0,1,2,2
118,1922,62,intact,Niland,CA,F,273,7.3,71,2,6.1,Fair,1461,4211.09,2.8823,8.847875065,8.047755787,7.029682431,5.019234475,7.011663928,-8.989052922,-8.989052922,-8.989052922,-8.989052922,3.45,1.55,0.56,0.075,0.55,0,0,0,0,93.815,7.286876412,0.022344322,5.613128106,1.058588587,0,0,0,0,0,0,0,1,0,0,0,0,0,0,1,2,2
118,1922,62,intact,Niland,CA,F,273,7.3,71,2,6.1,Fair,2154.97,5889.43,2.733,8.847875065,8.047755787,7.029682431,5.019234475,7.011663928,-8.989052922,-8.989052922,-8.989052922,-8.989052922,3.45,1.55,0.56,0.075,0.55,0,0,0,0,93.815,7.675532081,0.022344322,5.613128106,1.005399907,0,0,0,0,0,0,0,1,0,0,0,0,0,0,1,2,2
119,1922,62,intact,Macon,GA,G,10800,4.7,64.2,44.5,24.1,Good,730.5,122.06,0.1671,8.847875065,8.047755787,7.029682431,5.019234475,7.011663928,-8.989052922,-8.989052922,-8.989052922,-8.989052922,3.45,1.55,0.56,0.075,0.55,0,0,0,0,93.815,6.593729231,0.002231481,9.287394001,-1.789162843,0,0,0,0,0,0,0,0,0,1,0,0,0,0,0,3,3
119,1922,62,intact,Macon,GA,G,10800,4.7,64.2,44.5,24.1,Good,1461,1434.21,0.9817,8.847875065,8.047755787,7.029682431,5.019234475,7.011663928,-8.989052922,-8.989052922,-8.989052922,-8.989052922,3.45,1.55,0.56,0.075,0.55,0,0,0,0,93.815,7.286876412,0.002231481,9.287394001,-0.018469516,0,0,0,0,0,0,0,0,0,1,0,0,0,0,0,3,3
119,1922,62,intact,Macon,GA,G,10800,4.7,64.2,44.5,24.1,Good,4273.43,2136.06,0.4998,8.847875065,8.047755787,7.029682431,5.019234475,7.011663928,-8.989052922,-8.989052922,-8.989052922,-8.989052922,3.45,1.55,0.56,0.075,0.55,0,0,0,0,93.815,8.360172062,0.002231481,9.287394001,-0.693547261,0,0,0,0,0,0,0,0,0,1,0,0,0,0,0,3,3
120,1922,62,intact,Pensacola,FL,G,34400,5.7,67.7,57.9,4.4,Good,730.5,1037.52,1.4203,8.847875065,8.047755787,7.029682431,5.019234475,7.011663928,-8.989052922,-8.989052922,-8.989052922,-8.989052922,3.45,1.55,0.56,0.075,0.55,0,0,0,0,93.815,6.593729231,0.000127907,10.44584091,0.350868117,0,0,0,0,0,0,0,0,1,0,0,0,0,0,0,3,3
120,1922,62,intact,Pensacola,FL,G,34400,5.7,67.7,57.9,4.4,Good,1461,213.61,0.1462,8.847875065,8.047755787,7.029682431,5.019234475,7.011663928,-8.989052922,-8.989052922,-8.989052922,-8.989052922,3.45,1.55,0.56,0.075,0.55,0,0,0,0,93.815,7.286876412,0.000127907,10.44584091,-1.922779732,0,0,0,0,0,0,0,0,1,0,0,0,0,0,0,3,3
120,1922,62,intact,Pensacola,FL,G,34400,5.7,67.7,57.9,4.4,Good,4236.9,122.06,0.0288,8.847875065,8.047755787,7.029682431,5.019234475,7.011663928,-8.989052922,-8.989052922,-8.989052922,-8.989052922,3.45,1.55,0.56,0.075,0.55,0,0,0,0,93.815,8.351587149,0.000127907,10.44584091,-3.547379892,0,0,0,0,0,0,0,0,1,0,0,0,0,0,0,3,3
121,1922,62,intact,Tampa,FL,G,16400,4.8,71.8,49.4,3,Good,730.5,183.09,0.2506,8.847875065,8.047755787,7.029682431,5.019234475,7.011663928,-8.989052922,-8.989052922,-8.989052922,-8.989052922,3.45,1.55,0.56,0.075,0.55,0,0,0,0,93.815,6.593729231,0.000182927,9.705097588,-1.383897237,0,0,0,0,0,0,0,0,1,0,0,0,0,0,0,3,3
121,1922,62,intact,Tampa,FL,G,16400,4.8,71.8,49.4,3,Good,1461,183.09,0.1253,8.847875065,8.047755787,7.029682431,5.019234475,7.011663928,-8.989052922,-8.989052922,-8.989052922,-8.989052922,3.45,1.55,0.56,0.075,0.55,0,0,0,0,93.815,7.286876412,0.000182927,9.705097588,-2.077044417,0,0,0,0,0,0,0,0,1,0,0,0,0,0,0,3,3
121,1922,62,intact,Tampa,FL,G,16400,4.8,71.8,49.4,3,Good,4273.43,61.03,0.0143,8.847875065,8.047755787,7.029682431,5.019234475,7.011663928,-8.989052922,-8.989052922,-8.989052922,-8.989052922,3.45,1.55,0.56,0.075,0.55,0,0,0,0,93.815,8.360172062,0.000182927,9.705097588,-4.247495742,0,0,0,0,0,0,0,0,1,0,0,0,0,0,0,3,3
122,1922,62,intact,Mendota,CA,F,552,7.4,63,6.4,30,Good,693.98,579.79,0.8355,8.847875065,8.047755787,7.029682431,5.019234475,7.011663928,-8.989052922,-8.989052922,-8.989052922,-8.989052922,3.45,1.55,0.56,0.075,0.55,0,0,0,0,93.815,6.542443142,0.054347826,6.315358002,-0.179724931,0,0,1,0,0,0,0,0,0,0,0,0,0,0,1,2,3
122,1922,62,intact,Mendota,CA,F,552,7.4,63,6.4,30,Good,1461,762.88,0.5222,8.847875065,8.047755787,7.029682431,5.019234475,7.011663928,-8.989052922,-8.989052922,-8.989052922,-8.989052922,3.45,1.55,0.56,0.075,0.55,0,0,0,0,93.815,7.286876412,0.054347826,6.315358002,-0.649704623,0,0,1,0,0,0,0,0,0,0,0,0,0,0,1,2,3
122,1922,62,intact,Mendota,CA,F,552,7.4,63,6.4,30,Good,3396.83,549.27,0.1617,8.847875065,8.047755787,7.029682431,5.019234475,7.011663928,-8.989052922,-8.989052922,-8.989052922,-8.989052922,3.45,1.55,0.56,0.075,0.55,0,0,0,0,93.815,8.130597923,0.054347826,6.315358002,-1.822012512,0,0,1,0,0,0,0,0,0,0,0,0,0,0,1,2,3
123,1922,62,intact,Shreveport,LA,P,6840,4.1,65.8,43.4,37.6,Poor,730.5,1312.15,1.7962,8.847875065,8.047755787,7.029682431,5.019234475,7.011663928,-8.989052922,-8.989052922,-8.989052922,-8.989052922,3.45,1.55,0.56,0.075,0.55,0,0,0,0,93.815,6.593729231,0.005497076,8.830689199,0.585673322,1,0,0,0,0,0,0,0,0,0,0,0,0,0,0,1,1
123,1922,62,intact,Shreveport,LA,P,6840,4.1,65.8,43.4,37.6,Poor,1497.52,2197.09,1.4672,8.847875065,8.047755787,7.029682431,5.019234475,7.011663928,-8.989052922,-8.989052922,-8.989052922,-8.989052922,3.45,1.55,0.56,0.075,0.55,0,0,0,0,93.815,7.311565685,0.005497076,8.830689199,0.383355823,1,0,0,0,0,0,0,0,0,0,0,0,0,0,0,1,1
123,1922,62,intact,Shreveport,LA,P,6840,4.1,65.8,43.4,37.6,Poor,4273.43,2959.97,0.6926,8.847875065,8.047755787,7.029682431,5.019234475,7.011663928,-8.989052922,-8.989052922,-8.989052922,-8.989052922,3.45,1.55,0.56,0.075,0.55,0,0,0,0,93.815,8.360172062,0.005497076,8.830689199,-0.367302647,1,0,0,0,0,0,0,0,0,0,0,0,0,0,0,1,1
124,1922,62,intact,Troup,TX,P,1160,4.4,66,42.7,36,Poor,328.73,1098.55,3.3418,8.847875065,8.047755787,7.029682431,5.019234475,7.011663928,-8.989052922,-8.989052922,-8.989052922,-8.989052922,3.45,1.55,0.56,0.075,0.55,0,0,0,0,93.815,5.795236745,0.031034483,7.057036982,1.206509584,0,1,0,0,0,0,0,0,0,0,0,0,0,0,0,1,1
124,1922,62,intact,Troup,TX,P,1160,4.4,66,42.7,36,Poor,986.18,1617.3,1.64,8.847875065,8.047755787,7.029682431,5.019234475,7.011663928,-8.989052922,-8.989052922,-8.989052922,-8.989052922,3.45,1.55,0.56,0.075,0.55,0,0,0,0,93.815,6.893838894,0.031034483,7.057036982,0.494696242,0,1,0,0,0,0,0,0,0,0,0,0,0,0,0,1,1
124,1922,62,intact,Troup,TX,P,1160,4.4,66,42.7,36,Poor,3835.12,2197.09,0.5729,8.847875065,8.047755787,7.029682431,5.019234475,7.011663928,-8.989052922,-8.989052922,-8.989052922,-8.989052922,3.45,1.55,0.56,0.075,0.55,0,0,0,0,93.815,8.251956004,0.031034483,7.057036982,-0.557044098,0,1,0,0,0,0,0,0,0,0,0,0,0,0,0,1,1
125,1922,62,intact,Shreveport,LA,P,5770,3.9,65.8,43.4,37.2,Good,730.5,1281.64,1.7545,8.847875065,8.047755787,7.029682431,5.019234475,7.011663928,-8.989052922,-8.989052922,-8.989052922,-8.989052922,3.45,1.55,0.56,0.075,0.55,0,0,0,0,93.815,6.593729231,0.00644714,8.660600655,0.562183916,0,0,0,0,0,0,0,0,0,1,0,0,0,0,0,1,3
125,1922,62,intact,Shreveport,LA,P,5770,3.9,65.8,43.4,37.2,Good,1497.52,1678.33,1.1207,8.847875065,8.047755787,7.029682431,5.019234475,7.011663928,-8.989052922,-8.989052922,-8.989052922,-8.989052922,3.45,1.55,0.56,0.075,0.55,0,0,0,0,93.815,7.311565685,0.00644714,8.660600655,0.11395349,0,0,0,0,0,0,0,0,0,1,0,0,0,0,0,1,3
125,1922,62,intact,Shreveport,LA,P,5770,3.9,65.8,43.4,37.2,Good,4309.95,2624.3,0.6089,8.847875065,8.047755787,7.029682431,5.019234475,7.011663928,-8.989052922,-8.989052922,-8.989052922,-8.989052922,3.45,1.55,0.56,0.075,0.55,0,0,0,0,93.815,8.368681582,0.00644714,8.660600655,-0.496101228,0,0,0,0,0,0,0,0,0,1,0,0,0,0,0,1,3
11,1922,62,intact,Loch Raven,MD,G,11000,5.3,55.4,42.6,32,Good,511.35,61.03,0.1194,8.847875065,8.047755787,7.029682431,5.019234475,7.011663928,-8.989052922,-8.989052922,-8.989052922,-8.989052922,3.45,1.55,0.56,0.075,0.55,0,0,0,0,93.815,6.237054287,0.002909091,9.305741457,-2.125276078,1,0,0,0,0,0,0,0,0,0,0,0,0,0,1,3,3
