Repository: sk7-dev/corrosion_prediction

File: Dataset/modelling2.csv (part 37 of 44)
site_no,year,material_id,specimen_status,city,state,internal_drainage,resistivity,pH,mean_temp,annual_precipitation,moisture,areation,approximate_days,weight_loss_g,corrosion_rate,C_clr,Si_clr,Mn_clr,S_clr,P_clr,Cr_clr,Ni_clr,Cu_clr,Mo_clr,C,Si,Mn,S,P,Cr,Ni,Cu,Mo,Fe,log_days,moisture_res_index,log_resistivity,log_corrosion_rate,texture_Clay,texture_Clay Loam,texture_Loam,texture_Loamy Sand,texture_Marsh,texture_Muck,texture_Peat,texture_Sand,texture_Sandy Clay Loam,texture_Sandy Loam,texture_Silt Loam,texture_Silty Clay,texture_Silty Clay Loam,iron_type_Wrought,climate_zone_Temperate,internal_drainage_code,areation_code
11,1922,62,intact,Loch Raven,MD,G,11000,5.3,55.4,42.6,32,Good,1461,122.06,0.0835,8.847875065,8.047755787,7.029682431,5.019234475,7.011663928,-8.989052922,-8.989052922,-8.989052922,-8.989052922,3.45,1.55,0.56,0.075,0.55,0,0,0,0,93.815,7.286876412,0.002909091,9.305741457,-2.482908647,1,0,0,0,0,0,0,0,0,0,0,0,0,0,1,3,3
11,1922,62,intact,Loch Raven,MD,G,11000,5.3,55.4,42.6,32,Good,2191.5,305.15,0.1392,8.847875065,8.047755787,7.029682431,5.019234475,7.011663928,-8.989052922,-8.989052922,-8.989052922,-8.989052922,3.45,1.55,0.56,0.075,0.55,0,0,0,0,93.815,7.69234152,0.002909091,9.305741457,-1.971843531,1,0,0,0,0,0,0,0,0,0,0,0,0,0,1,3,3
11,1922,62,intact,Loch Raven,MD,G,11000,5.3,55.4,42.6,32,Good,2848.95,396.7,0.1392,8.847875065,8.047755787,7.029682431,5.019234475,7.011663928,-8.989052922,-8.989052922,-8.989052922,-8.989052922,3.45,1.55,0.56,0.075,0.55,0,0,0,0,93.815,7.954705784,0.002909091,9.305741457,-1.971843531,1,0,0,0,0,0,0,0,0,0,0,0,0,0,1,3,3
11,1922,62,intact,Loch Raven,MD,G,11000,5.3,55.4,42.6,32,Good,3652.5,335.67,0.0919,8.847875065,8.047755787,7.029682431,5.019234475,7.011663928,-8.989052922,-8.989052922,-8.989052922,-8.989052922,3.45,1.55,0.56,0.075,0.55,0,0,0,0,93.815,8.203167144,0.002909091,9.305741457,-2.38705425,1,0,0,0,0,0,0,0,0,0,0,0,0,0,1,3,3
11,1922,62,intact,Loch Raven,MD,G,11000,5.3,55.4,42.6,32,Good,4346.48,610.3,0.1404,8.847875065,8.047755787,7.029682431,5.019234475,7.011663928,-8.989052922,-8.989052922,-8.989052922,-8.989052922,3.45,1.55,0.56,0.075,0.55,0,0,0,0,93.815,8.377121601,0.002909091,9.305741457,-1.963259787,1,0,0,0,0,0,0,0,0,0,0,0,0,0,1,3,3
114,1922,62,intact,El Vista,TX,VP,320,7.1,69,49,35.8,Poor,328.73,457.73,1.3924,8.847875065,8.047755787,7.029682431,5.019234475,7.011663928,-8.989052922,-8.989052922,-8.989052922,-8.989052922,3.45,1.55,0.56,0.075,0.55,0,0,0,0,93.815,5.795236745,0.111875,5.771441123,0.331028877,1,0,0,0,0,0,0,0,0,0,0,0,0,0,0,0,1
114,1922,62,intact,El Vista,TX,VP,320,7.1,69,49,35.8,Poor,1095.75,1037.52,0.9469,8.847875065,8.047755787,7.029682431,5.019234475,7.011663928,-8.989052922,-8.989052922,-8.989052922,-8.989052922,3.45,1.55,0.56,0.075,0.55,0,0,0,0,93.815,6.999194339,0.111875,5.771441123,-0.054561788,1,0,0,0,0,0,0,0,0,0,0,0,0,0,0,0,1
114,1922,62,intact,El Vista,TX,VP,320,7.1,69,49,35.8,Poor,3835.12,4150.06,1.0821,8.847875065,8.047755787,7.029682431,5.019234475,7.011663928,-8.989052922,-8.989052922,-8.989052922,-8.989052922,3.45,1.55,0.56,0.075,0.55,0,0,0,0,93.815,8.251956004,0.111875,5.771441123,0.078903598,1,0,0,0,0,0,0,0,0,0,0,0,0,0,0,0,1
117,1922,62,intact,Tranquillity,CA,P,106,8.5,63,8,51.8,Fair,693.98,2014,2.9021,8.847875065,8.047755787,7.029682431,5.019234475,7.011663928,-8.989052922,-8.989052922,-8.989052922,-8.989052922,3.45,1.55,0.56,0.075,0.55,0,0,0,0,93.815,6.542443142,0.488679245,4.672828834,1.065434613,0,1,0,0,0,0,0,0,0,0,0,0,0,0,1,1,2
117,1922,62,intact,Tranquillity,CA,P,106,8.5,63,8,51.8,Fair,1461,3509.24,2.4019,8.847875065,8.047755787,7.029682431,5.019234475,7.011663928,-8.989052922,-8.989052922,-8.989052922,-8.989052922,3.45,1.55,0.56,0.075,0.55,0,0,0,0,93.815,7.286876412,0.488679245,4.672828834,0.876260091,0,1,0,0,0,0,0,0,0,0,0,0,0,0,1,1,2
117,1922,62,intact,Tranquillity,CA,P,106,8.5,63,8,51.8,Fair,3396.83,6438.7,1.8955,8.847875065,8.047755787,7.029682431,5.019234475,7.011663928,-8.989052922,-8.989052922,-8.989052922,-8.989052922,3.45,1.55,0.56,0.075,0.55,0,0,0,0,93.815,8.130597923,0.488679245,4.672828834,0.639482656,0,1,0,0,0,0,0,0,0,0,0,0,0,0,1,1,2
23,1922,62,intact,Buttonwillo,CA,F,278,9.4,65,6,24.7,Fair,693.98,2197.09,3.1659,8.847875065,8.047755787,7.029682431,5.019234475,7.011663928,-8.989052922,-8.989052922,-8.989052922,-8.989052922,3.45,1.55,0.56,0.075,0.55,0,0,0,0,93.815,6.542443142,0.088848921,5.631211782,1.152437375,1,0,0,0,0,0,0,0,0,0,0,0,0,0,1,2,2
23,1922,62,intact,Buttonwillo,CA,F,278,9.4,65,6,24.7,Fair,1570.58,6835.4,4.3522,8.847875065,8.047755787,7.029682431,5.019234475,7.011663928,-8.989052922,-8.989052922,-8.989052922,-8.989052922,3.45,1.55,0.56,0.075,0.55,0,0,0,0,93.815,7.359200257,0.088848921,5.631211782,1.470681464,1,0,0,0,0,0,0,0,0,0,0,0,0,0,1,2,2
23,1922,62,intact,Buttonwillo,CA,F,278,9.4,65,6,24.7,Fair,2264.55,10954.95,4.8376,8.847875065,8.047755787,7.029682431,5.019234475,7.011663928,-8.989052922,-8.989052922,-8.989052922,-8.989052922,3.45,1.55,0.56,0.075,0.55,0,0,0,0,93.815,7.725131343,0.088848921,5.631211782,1.57641873,1,0,0,0,0,0,0,0,0,0,0,0,0,0,1,2,2
23,1922,62,intact,Buttonwillo,CA,F,278,9.4,65,6,24.7,Fair,2922,10253.1,3.5089,8.847875065,8.047755787,7.029682431,5.019234475,7.011663928,-8.989052922,-8.989052922,-8.989052922,-8.989052922,3.45,1.55,0.56,0.075,0.55,0,0,0,0,93.815,7.980023592,0.088848921,5.631211782,1.255302598,1,0,0,0,0,0,0,0,0,0,0,0,0,0,1,2,2
23,1922,62,intact,Buttonwillo,CA,F,278,9.4,65,6,24.7,Fair,3725.55,8635.79,2.318,8.847875065,8.047755787,7.029682431,5.019234475,7.011663928,-8.989052922,-8.989052922,-8.989052922,-8.989052922,3.45,1.55,0.56,0.075,0.55,0,0,0,0,93.815,8.222969771,0.088848921,5.631211782,0.840704745,1,0,0,0,0,0,0,0,0,0,0,0,0,0,1,2,2
23,1922,62,intact,Buttonwillo,CA,F,278,9.4,65,6,24.7,Fair,4419.52,12053.49,2.7273,8.847875065,8.047755787,7.029682431,5.019234475,7.011663928,-8.989052922,-8.989052922,-8.989052922,-8.989052922,3.45,1.55,0.56,0.075,0.55,0,0,0,0,93.815,8.393786372,0.088848921,5.631211782,1.003312109,1,0,0,0,0,0,0,0,0,0,0,0,0,0,1,2,2
29,1922,62,intact,New Orleans,LA,VP,1270,4.2,69.3,57.4,34.5,Very Poor,730.5,1007,1.3785,8.847875065,8.047755787,7.029682431,5.019234475,7.011663928,-8.989052922,-8.989052922,-8.989052922,-8.989052922,3.45,1.55,0.56,0.075,0.55,0,0,0,0,93.815,6.593729231,0.027165354,7.147559271,0.320995951,0,0,0,0,0,1,0,0,0,0,0,0,0,0,0,0,0
29,1922,62,intact,New Orleans,LA,VP,1270,4.2,69.3,57.4,34.5,Very Poor,1497.52,2380.18,1.5894,8.847875065,8.047755787,7.029682431,5.019234475,7.011663928,-8.989052922,-8.989052922,-8.989052922,-8.989052922,3.45,1.55,0.56,0.075,0.55,0,0,0,0,93.815,7.311565685,0.027165354,7.147559271,0.463356587,0,0,0,0,0,1,0,0,0,0,0,0,0,0,0,0,0
29,1922,62,intact,New Orleans,LA,VP,1270,4.2,69.3,57.4,34.5,Very Poor,2191.5,3295.64,1.5038,8.847875065,8.047755787,7.029682431,5.019234475,7.011663928,-8.989052922,-8.989052922,-8.989052922,-8.989052922,3.45,1.55,0.56,0.075,0.55,0,0,0,0,93.815,7.69234152,0.027165354,7.147559271,0.407995238,0,0,0,0,0,1,0,0,0,0,0,0,0,0,0,0,0
29,1922,62,intact,New Orleans,LA,VP,1270,4.2,69.3,57.4,34.5,Very Poor,2922,3936.46,1.3472,8.847875065,8.047755787,7.029682431,5.019234475,7.011663928,-8.989052922,-8.989052922,-8.989052922,-8.989052922,3.45,1.55,0.56,0.075,0.55,0,0,0,0,93.815,7.980023592,0.027165354,7.147559271,0.298028365,0,0,0,0,0,1,0,0,0,0,0,0,0,0,0,0,0
29,1922,62,intact,New Orleans,LA,VP,1270,4.2,69.3,57.4,34.5,Very Poor,3652.5,4638.31,1.2699,8.847875065,8.047755787,7.029682431,5.019234475,7.011663928,-8.989052922,-8.989052922,-8.989052922,-8.989052922,3.45,1.55,0.56,0.075,0.55,0,0,0,0,93.815,8.203167144,0.027165354,7.147559271,0.238938157,0,0,0,0,0,1,0,0,0,0,0,0,0,0,0,0,0
29,1922,62,intact,New Orleans,LA,VP,1270,4.2,69.3,57.4,34.5,Very Poor,4383,10497.22,2.395,8.847875065,8.047755787,7.029682431,5.019234475,7.011663928,-8.989052922,-8.989052922,-8.989052922,-8.989052922,3.45,1.55,0.56,0.075,0.55,0,0,0,0,93.815,8.3854887,0.027165354,7.147559271,0.873383231,0,0,0,0,0,1,0,0,0,0,0,0,0,0,0,0,0
3,1922,62,intact,Atlanta,GA,G,30000,5.2,61.2,48.3,29.4,Good,730.5,762.88,1.0443,8.847875065,8.047755787,7.029682431,5.019234475,7.011663928,-8.989052922,-8.989052922,-8.989052922,-8.989052922,3.45,1.55,0.56,0.075,0.55,0,0,0,0,93.815,6.593729231,0.00098,10.30898599,0.043346805,1,0,0,0,0,0,0,0,0,0,0,0,0,0,0,3,3
3,1922,62,intact,Atlanta,GA,G,30000,5.2,61.2,48.3,29.4,Good,1497.52,1037.52,0.6928,8.847875065,8.047755787,7.029682431,5.019234475,7.011663928,-8.989052922,-8.989052922,-8.989052922,-8.989052922,3.45,1.55,0.56,0.075,0.55,0,0,0,0,93.815,7.311565685,0.00098,10.30898599,-0.367013922,1,0,0,0,0,0,0,0,0,0,0,0,0,0,0,3,3
3,1922,62,intact,Atlanta,GA,G,30000,5.2,61.2,48.3,29.4,Good,2191.5,1464.73,0.6684,8.847875065,8.047755787,7.029682431,5.019234475,7.011663928,-8.989052922,-8.989052922,-8.989052922,-8.989052922,3.45,1.55,0.56,0.075,0.55,0,0,0,0,93.815,7.69234152,0.00098,10.30898599,-0.402868482,1,0,0,0,0,0,0,0,0,0,0,0,0,0,0,3,3
3,1922,62,intact,Atlanta,GA,G,30000,5.2,61.2,48.3,29.4,Good,2922,1190.09,0.4073,8.847875065,8.047755787,7.029682431,5.019234475,7.011663928,-8.989052922,-8.989052922,-8.989052922,-8.989052922,3.45,1.55,0.56,0.075,0.55,0,0,0,0,93.815,7.980023592,0.00098,10.30898599,-0.898205264,1,0,0,0,0,0,0,0,0,0,0,0,0,0,0,3,3
3,1922,62,intact,Atlanta,GA,G,30000,5.2,61.2,48.3,29.4,Good,3689.03,1983.49,0.5377,8.847875065,8.047755787,7.029682431,5.019234475,7.011663928,-8.989052922,-8.989052922,-8.989052922,-8.989052922,3.45,1.55,0.56,0.075,0.55,0,0,0,0,93.815,8.21311883,0.00098,10.30898599,-0.620454495,1,0,0,0,0,0,0,0,0,0,0,0,0,0,0,3,3
3,1922,62,intact,Atlanta,GA,G,30000,5.2,61.2,48.3,29.4,Good,4419.52,1190.09,0.2693,8.847875065,8.047755787,7.029682431,5.019234475,7.011663928,-8.989052922,-8.989052922,-8.989052922,-8.989052922,3.45,1.55,0.56,0.075,0.55,0,0,0,0,93.815,8.393786372,0.00098,10.30898599,-1.311929279,1,0,0,0,0,0,0,0,0,0,0,0,0,0,0,3,3
40,1922,62,intact,New Orleans,LA,P,970,6,69.3,57.4,33,Poor,730.5,579.79,0.7937,8.847875065,8.047755787,7.029682431,5.019234475,7.011663928,-8.989052922,-8.989052922,-8.989052922,-8.989052922,3.45,1.55,0.56,0.075,0.55,0,0,0,0,93.815,6.593729231,0.034020619,6.878326468,-0.231049723,0,0,0,0,0,0,0,0,0,0,0,1,0,0,0,1,1
40,1922,62,intact,New Orleans,LA,P,970,6,69.3,57.4,33,Poor,1497.52,1678.33,1.1207,8.847875065,8.047755787,7.029682431,5.019234475,7.011663928,-8.989052922,-8.989052922,-8.989052922,-8.989052922,3.45,1.55,0.56,0.075,0.55,0,0,0,0,93.815,7.311565685,0.034020619,6.878326468,0.11395349,0,0,0,0,0,0,0,0,0,0,0,1,0,0,0,1,1
40,1922,62,intact,New Orleans,LA,P,970,6,69.3,57.4,33,Poor,2191.5,2837.91,1.295,8.847875065,8.047755787,7.029682431,5.019234475,7.011663928,-8.989052922,-8.989052922,-8.989052922,-8.989052922,3.45,1.55,0.56,0.075,0.55,0,0,0,0,93.815,7.69234152,0.034020619,6.878326468,0.258510695,0,0,0,0,0,0,0,0,0,0,0,1,0,0,0,1,1
40,1922,62,intact,New Orleans,LA,P,970,6,69.3,57.4,33,Poor,2922,2685.33,0.919,8.847875065,8.047755787,7.029682431,5.019234475,7.011663928,-8.989052922,-8.989052922,-8.989052922,-8.989052922,3.45,1.55,0.56,0.075,0.55,0,0,0,0,93.815,7.980023592,0.034020619,6.878326468,-0.084469157,0,0,0,0,0,0,0,0,0,0,0,1,0,0,0,1,1
40,1922,62,intact,New Orleans,LA,P,970,6,69.3,57.4,33,Poor,3652.5,3173.58,0.8689,8.847875065,8.047755787,7.029682431,5.019234475,7.011663928,-8.989052922,-8.989052922,-8.989052922,-8.989052922,3.45,1.55,0.56,0.075,0.55,0,0,0,0,93.815,8.203167144,0.034020619,6.878326468,-0.140527235,0,0,0,0,0,0,0,0,0,0,0,1,0,0,0,1,1
40,1922,62,intact,New Orleans,LA,P,970,6,69.3,57.4,33,Poor,4383,3478.73,0.7937,8.847875065,8.047755787,7.029682431,5.019234475,7.011663928,-8.989052922,-8.989052922,-8.989052922,-8.989052922,3.45,1.55,0.56,0.075,0.55,0,0,0,0,93.815,8.3854887,0.034020619,6.878326468,-0.231049723,0,0,0,0,0,0,0,0,0,0,0,1,0,0,0,1,1
42,1922,62,intact,Meridian,MS,F,13700,4.7,64,53,34.8,Fair,730.5,1891.94,2.5899,8.847875065,8.047755787,7.029682431,5.019234475,7.011663928,-8.989052922,-8.989052922,-8.989052922,-8.989052922,3.45,1.55,0.56,0.075,0.55,0,0,0,0,93.815,6.593729231,0.002540146,9.525224102,0.951619265,1,0,0,0,0,0,0,0,0,0,0,0,0,0,0,2,2
42,1922,62,intact,Meridian,MS,F,13700,4.7,64,53,34.8,Fair,1497.52,2288.64,1.5283,8.847875065,8.047755787,7.029682431,5.019234475,7.011663928,-8.989052922,-8.989052922,-8.989052922,-8.989052922,3.45,1.55,0.56,0.075,0.55,0,0,0,0,93.815,7.311565685,0.002540146,9.525224102,0.424156007,1,0,0,0,0,0,0,0,0,0,0,0,0,0,0,2,2
42,1922,62,intact,Meridian,MS,F,13700,4.7,64,53,34.8,Fair,2191.5,4455.21,2.033,8.847875065,8.047755787,7.029682431,5.019234475,7.011663928,-8.989052922,-8.989052922,-8.989052922,-8.989052922,3.45,1.55,0.56,0.075,0.55,0,0,0,0,93.815,7.69234152,0.002540146,9.525224102,0.709512535,1,0,0,0,0,0,0,0,0,0,0,0,0,0,0,2,2
42,1922,62,intact,Meridian,MS,F,13700,4.7,64,53,34.8,Fair,2922,3448.21,1.1801,8.847875065,8.047755787,7.029682431,5.019234475,7.011663928,-8.989052922,-8.989052922,-8.989052922,-8.989052922,3.45,1.55,0.56,0.075,0.55,0,0,0,0,93.815,7.980023592,0.002540146,9.525224102,0.165599181,1,0,0,0,0,0,0,0,0,0,0,0,0,0,0,2,2
42,1922,62,intact,Meridian,MS,F,13700,4.7,64,53,34.8,Fair,3689.03,3448.21,0.9347,8.847875065,8.047755787,7.029682431,5.019234475,7.011663928,-8.989052922,-8.989052922,-8.989052922,-8.989052922,3.45,1.55,0.56,0.075,0.55,0,0,0,0,93.815,8.21311883,0.002540146,9.525224102,-0.067529657,1,0,0,0,0,0,0,0,0,0,0,0,0,0,0,2,2
42,1922,62,intact,Meridian,MS,F,13700,4.7,64,53,34.8,Fair,4383,5431.7,1.2393,8.847875065,8.047755787,7.029682431,5.019234475,7.011663928,-8.989052922,-8.989052922,-8.989052922,-8.989052922,3.45,1.55,0.56,0.075,0.55,0,0,0,0,93.815,8.3854887,0.002540146,9.525224102,0.214546704,1,0,0,0,0,0,0,0,0,0,0,0,0,0,0,2,2
43,1922,62,intact,Elizabeth,NJ,VP,60,3.1,52,43,55.4,Very Poor,474.82,427.21,0.8997,8.847875065,8.047755787,7.029682431,5.019234475,7.011663928,-8.989052922,-8.989052922,-8.989052922,-8.989052922,3.45,1.55,0.56,0.075,0.55,0,0,0,0,93.815,6.162935785,0.923333333,4.110873864,-0.105693905,0,0,0,0,1,0,0,0,0,0,0,0,0,0,1,0,0
43,1922,62,intact,Elizabeth,NJ,VP,60,3.1,52,43,55.4,Very Poor,1497.52,1464.73,0.9781,8.847875065,8.047755787,7.029682431,5.019234475,7.011663928,-8.989052922,-8.989052922,-8.989052922,-8.989052922,3.45,1.55,0.56,0.075,0.55,0,0,0,0,93.815,7.311565685,0.923333333,4.110873864,-0.022143365,0,0,0,0,1,0,0,0,0,0,0,0,0,0,1,0,0
43,1922,62,intact,Elizabeth,NJ,VP,60,3.1,52,43,55.4,Very Poor,2264.55,1952.97,0.8624,8.847875065,8.047755787,7.029682431,5.019234475,7.011663928,-8.989052922,-8.989052922,-8.989052922,-8.989052922,3.45,1.55,0.56,0.075,0.55,0,0,0,0,93.815,7.725131343,0.923333333,4.110873864,-0.148036079,0,0,0,0,1,0,0,0,0,0,0,0,0,0,1,0,0
43,1922,62,intact,Elizabeth,NJ,VP,60,3.1,52,43,55.4,Very Poor,2922,2197.09,0.7519,8.847875065,8.047755787,7.029682431,5.019234475,7.011663928,-8.989052922,-8.989052922,-8.989052922,-8.989052922,3.45,1.55,0.56,0.075,0.55,0,0,0,0,93.815,7.980023592,0.923333333,4.110873864,-0.285151943,0,0,0,0,1,0,0,0,0,0,0,0,0,0,1,0,0
43,1922,62,intact,Elizabeth,NJ,VP,60,3.1,52,43,55.4,Very Poor,3615.97,3478.73,0.962,8.847875065,8.047755787,7.029682431,5.019234475,7.011663928,-8.989052922,-8.989052922,-8.989052922,-8.989052922,3.45,1.55,0.56,0.075,0.55,0,0,0,0,93.815,8.193115425,0.923333333,4.110873864,-0.038740828,0,0,0,0,1,0,0,0,0,0,0,0,0,0,1,0,0
43,1922,62,intact,Elizabeth,NJ,VP,60,3.1,52,43,55.4,Very Poor,4383,4546.76,1.0374,8.847875065,8.047755787,7.029682431,5.019234475,7.011663928,-8.989052922,-8.989052922,-8.989052922,-8.989052922,3.45,1.55,0.56,0.075,0.55,0,0,0,0,93.815,8.3854887,0.923333333,4.110873864,0.036717583,0,0,0,0,1,0,0,0,0,0,0,0,0,0,1,0,0
1,1922,63,intact,Cleveland,OH,P,1215,7,49.2,33.8,28.6,Poor,365.25,549.27,1.5038,8.789103293,8.041562062,6.721357921,5.076413939,7.390974532,-9.004852937,-9.004852937,-9.004852937,-9.004852937,3.4,1.61,0.43,0.083,0.84,0,0,0,0,93.637,5.900582051,0.023539095,7.103322063,0.407995238,1,0,0,0,0,0,0,0,0,0,0,0,0,0,1,1,1
1,1922,63,intact,Cleveland,OH,P,1215,7,49.2,33.8,28.6,Poor,1314.9,1129.06,0.8587,8.789103293,8.041562062,6.721357921,5.076413939,7.390974532,-9.004852937,-9.004852937,-9.004852937,-9.004852937,3.4,1.61,0.43,0.083,0.84,0,0,0,0,93.637,7.181515896,0.023539095,7.103322063,-0.152335661,1,0,0,0,0,0,0,0,0,0,0,0,0,0,1,1,1
1,1922,63,intact,Cleveland,OH,P,1215,7,49.2,33.8,28.6,Poor,2008.88,1952.97,0.9722,8.789103293,8.041562062,6.721357921,5.076413939,7.390974532,-9.004852937,-9.004852937,-9.004852937,-9.004852937,3.4,1.61,0.43,0.083,0.84,0,0,0,0,93.637,7.605332632,0.023539095,7.103322063,-0.028193734,1,0,0,0,0,0,0,0,0,0,0,0,0,0,1,1,1
1,1922,63,intact,Cleveland,OH,P,1215,7,49.2,33.8,28.6,Poor,2812.43,2197.09,0.7812,8.789103293,8.041562062,6.721357921,5.076413939,7.390974532,-9.004852937,-9.004852937,-9.004852937,-9.004852937,3.4,1.61,0.43,0.083,0.84,0,0,0,0,93.637,7.941804157,0.023539095,7.103322063,-0.24692408,1,0,0,0,0,0,0,0,0,0,0,0,0,0,1,1,1
1,1922,63,intact,Cleveland,OH,P,1215,7,49.2,33.8,28.6,Poor,3506.4,3295.64,0.9399,8.789103293,8.041562062,6.721357921,5.076413939,7.390974532,-9.004852937,-9.004852937,-9.004852937,-9.004852937,3.4,1.61,0.43,0.083,0.84,0,0,0,0,93.637,8.162345149,0.023539095,7.103322063,-0.061981792,1,0,0,0,0,0,0,0,0,0,0,0,0,0,1,1,1
1,1922,63,intact,Cleveland,OH,P,1215,7,49.2,33.8,28.6,Poor,4236.9,3966.97,0.9363,8.789103293,8.041562062,6.721357921,5.076413939,7.390974532,-9.004852937,-9.004852937,-9.004852937,-9.004852937,3.4,1.61,0.43,0.083,0.84,0,0,0,0,93.637,8.351587149,0.023539095,7.103322063,-0.065819341,1,0,0,0,0,0,0,0,0,0,0,0,0,0,1,1,1
2,1922,63,intact,Dallas,TX,P,684,7.3,65.5,36.2,37.6,Poor,767.02,701.85,0.915,8.789103293,8.041562062,6.721357921,5.076413939,7.390974532,-9.004852937,-9.004852937,-9.004852937,-9.004852937,3.4,1.61,0.43,0.083,0.84,0,0,0,0,93.637,6.642512877,0.05497076,6.529418838,-0.088831214,1,0,0,0,0,0,0,0,0,0,0,0,0,0,1,1,1
2,1922,63,intact,Dallas,TX,P,684,7.3,65.5,36.2,37.6,Poor,1461,1617.3,1.107,8.789103293,8.041562062,6.721357921,5.076413939,7.390974532,-9.004852937,-9.004852937,-9.004852937,-9.004852937,3.4,1.61,0.43,0.083,0.84,0,0,0,0,93.637,7.286876412,0.05497076,6.529418838,0.101653654,1,0,0,0,0,0,0,0,0,0,0,0,0,0,1,1,1
2,1922,63,intact,Dallas,TX,P,684,7.3,65.5,36.2,37.6,Poor,2154.97,1708.85,0.793,8.789103293,8.041562062,6.721357921,5.076413939,7.390974532,-9.004852937,-9.004852937,-9.004852937,-9.004852937,3.4,1.61,0.43,0.083,0.84,0,0,0,0,93.637,7.675532081,0.05497076,6.529418838,-0.231932057,1,0,0,0,0,0,0,0,0,0,0,0,0,0,1,1,1
2,1922,63,intact,Dallas,TX,P,684,7.3,65.5,36.2,37.6,Poor,2885.47,1037.52,0.3596,8.789103293,8.041562062,6.721357921,5.076413939,7.390974532,-9.004852937,-9.004852937,-9.004852937,-9.004852937,3.4,1.61,0.43,0.083,0.84,0,0,0,0,93.637,7.967443077,0.05497076,6.529418838,-1.022762976,1,0,0,0,0,0,0,0,0,0,0,0,0,0,1,1,1
2,1922,63,intact,Dallas,TX,P,684,7.3,65.5,36.2,37.6,Poor,4383,1525.76,0.3481,8.789103293,8.041562062,6.721357921,5.076413939,7.390974532,-9.004852937,-9.004852937,-9.004852937,-9.004852937,3.4,1.61,0.43,0.083,0.84,0,0,0,0,93.637,8.3854887,0.05497076,6.529418838,-1.055265484,1,0,0,0,0,0,0,0,0,0,0,0,0,0,1,1,1
2,1922,63,intact,Dallas,TX,P,684,7.3,65.5,36.2,37.6,Poor,6428.4,1281.64,0.1994,8.789103293,8.041562062,6.721357921,5.076413939,7.390974532,-9.004852937,-9.004852937,-9.004852937,-9.004852937,3.4,1.61,0.43,0.083,0.84,0,0,0,0,93.637,8.768480953,0.05497076,6.529418838,-1.612442421,1,0,0,0,0,0,0,0,0,0,0,0,0,0,1,1,1
4,1922,63,intact,Jenkintown,PA,F,6670,5.6,54,40,22.2,Poor,511.35,457.73,0.8951,8.789103293,8.041562062,6.721357921,5.076413939,7.390974532,-9.004852937,-9.004852937,-9.004852937,-9.004852937,3.4,1.61,0.43,0.083,0.84,0,0,0,0,93.637,6.237054287,0.003328336,8.805525053,-0.110819835,0,0,0,0,0,0,0,0,0,0,1,0,0,0,1,2,1
4,1922,63,intact,Jenkintown,PA,F,6670,5.6,54,40,22.2,Poor,1461,1190.09,0.8146,8.789103293,8.041562062,6.721357921,5.076413939,7.390974532,-9.004852937,-9.004852937,-9.004852937,-9.004852937,3.4,1.61,0.43,0.083,0.84,0,0,0,0,93.637,7.286876412,0.003328336,8.805525053,-0.205058084,0,0,0,0,0,0,0,0,0,0,1,0,0,0,1,2,1
4,1922,63,intact,Jenkintown,PA,F,6670,5.6,54,40,22.2,Poor,2228.03,1403.7,0.63,8.789103293,8.041562062,6.721357921,5.076413939,7.390974532,-9.004852937,-9.004852937,-9.004852937,-9.004852937,3.4,1.61,0.43,0.083,0.84,0,0,0,0,93.637,7.708873066,0.003328336,8.805525053,-0.46203546,0,0,0,0,0,0,0,0,0,0,1,0,0,0,1,2,1
4,1922,63,intact,Jenkintown,PA,F,6670,5.6,54,40,22.2,Poor,2922,1525.76,0.5222,8.789103293,8.041562062,6.721357921,5.076413939,7.390974532,-9.004852937,-9.004852937,-9.004852937,-9.004852937,3.4,1.61,0.43,0.083,0.84,0,0,0,0,93.637,7.980023592,0.003328336,8.805525053,-0.649704623,0,0,0,0,0,0,0,0,0,0,1,0,0,0,1,2,1
4,1922,63,intact,Jenkintown,PA,F,6670,5.6,54,40,22.2,Poor,4383,3082.03,0.7032,8.789103293,8.041562062,6.721357921,5.076413939,7.390974532,-9.004852937,-9.004852937,-9.004852937,-9.004852937,3.4,1.61,0.43,0.083,0.84,0,0,0,0,93.637,8.3854887,0.003328336,8.805525053,-0.352113933,0,0,0,0,0,0,0,0,0,0,1,0,0,0,1,2,1
5,1922,63,intact,Oakland,CA,P,1345,7,56.4,23.4,28.8,Poor,693.98,305.15,0.4397,8.789103293,8.041562062,6.721357921,5.076413939,7.390974532,-9.004852937,-9.004852937,-9.004852937,-9.004852937,3.4,1.61,0.43,0.083,0.84,0,0,0,0,93.637,6.542443142,0.021412639,7.20489251,-0.821662603,1,0,0,0,0,0,0,0,0,0,0,0,0,0,1,1,1
5,1922,63,intact,Oakland,CA,P,1345,7,56.4,23.4,28.8,Poor,1497.52,518.76,0.3464,8.789103293,8.041562062,6.721357921,5.076413939,7.390974532,-9.004852937,-9.004852937,-9.004852937,-9.004852937,3.4,1.61,0.43,0.083,0.84,0,0,0,0,93.637,7.311565685,0.021412639,7.20489251,-1.060161102,1,0,0,0,0,0,0,0,0,0,0,0,0,0,1,1,1
5,1922,63,intact,Oakland,CA,P,1345,7,56.4,23.4,28.8,Poor,2264.55,1647.82,0.7277,8.789103293,8.041562062,6.721357921,5.076413939,7.390974532,-9.004852937,-9.004852937,-9.004852937,-9.004852937,3.4,1.61,0.43,0.083,0.84,0,0,0,0,93.637,7.725131343,0.021412639,7.20489251,-0.317866404,1,0,0,0,0,0,0,0,0,0,0,0,0,0,1,1,1
5,1922,63,intact,Oakland,CA,P,1345,7,56.4,23.4,28.8,Poor,2958.53,1983.49,0.6704,8.789103293,8.041562062,6.721357921,5.076413939,7.390974532,-9.004852937,-9.004852937,-9.004852937,-9.004852937,3.4,1.61,0.43,0.083,0.84,0,0,0,0,93.637,7.992447802,0.021412639,7.20489251,-0.39988073,1,0,0,0,0,0,0,0,0,0,0,0,0,0,1,1,1
5,1922,63,intact,Oakland,CA,P,1345,7,56.4,23.4,28.8,Poor,4419.52,3204.09,0.725,8.789103293,8.041562062,6.721357921,5.076413939,7.390974532,-9.004852937,-9.004852937,-9.004852937,-9.004852937,3.4,1.61,0.43,0.083,0.84,0,0,0,0,93.637,8.393786372,0.021412639,7.20489251,-0.321583624,1,0,0,0,0,0,0,0,0,0,0,0,0,0,1,1,1
5,1922,63,intact,Oakland,CA,P,1345,7,56.4,23.4,28.8,Poor,6391.88,3539.76,0.5538,8.789103293,8.041562062,6.721357921,5.076413939,7.390974532,-9.004852937,-9.004852937,-9.004852937,-9.004852937,3.4,1.61,0.43,0.083,0.84,0,0,0,0,93.637,8.762783714,0.021412639,7.20489251,-0.590951668,1,0,0,0,0,0,0,0,0,0,0,0,0,0,1,1,1
6,1922,63,intact,Seattle,WA,G,45100,5.9,51,34,42.2,Good,693.98,61.03,0.0879,8.789103293,8.041562062,6.721357921,5.076413939,7.390974532,-9.004852937,-9.004852937,-9.004852937,-9.004852937,3.4,1.61,0.43,0.083,0.84,0,0,0,0,93.637,6.542443142,0.000935698,10.7166597,-2.431555474,0,0,0,0,0,0,0,0,0,1,0,0,0,0,1,3,3
6,1922,63,intact,Seattle,WA,G,45100,5.9,51,34,42.2,Good,1497.52,122.06,0.0815,8.789103293,8.041562062,6.721357921,5.076413939,7.390974532,-9.004852937,-9.004852937,-9.004852937,-9.004852937,3.4,1.61,0.43,0.083,0.84,0,0,0,0,93.637,7.311565685,0.000935698,10.7166597,-2.507152259,0,0,0,0,0,0,0,0,0,1,0,0,0,0,1,3,3
6,1922,63,intact,Seattle,WA,G,45100,5.9,51,34,42.2,Good,2264.55,183.09,0.0809,8.789103293,8.041562062,6.721357921,5.076413939,7.390974532,-9.004852937,-9.004852937,-9.004852937,-9.004852937,3.4,1.61,0.43,0.083,0.84,0,0,0,0,93.637,7.725131343,0.000935698,10.7166597,-2.514541455,0,0,0,0,0,0,0,0,0,1,0,0,0,0,1,3,3
6,1922,63,intact,Seattle,WA,G,45100,5.9,51,34,42.2,Good,2958.53,274.64,0.0928,8.789103293,8.041562062,6.721357921,5.076413939,7.390974532,-9.004852937,-9.004852937,-9.004852937,-9.004852937,3.4,1.61,0.43,0.083,0.84,0,0,0,0,93.637,7.992447802,0.000935698,10.7166597,-2.377308639,0,0,0,0,0,0,0,0,0,1,0,0,0,0,1,3,3
6,1922,63,intact,Seattle,WA,G,45100,5.9,51,34,42.2,Good,4419.52,366.18,0.0829,8.789103293,8.041562062,6.721357921,5.076413939,7.390974532,-9.004852937,-9.004852937,-9.004852937,-9.004852937,3.4,1.61,0.43,0.083,0.84,0,0,0,0,93.637,8.393786372,0.000935698,10.7166597,-2.490120217,0,0,0,0,0,0,0,0,0,1,0,0,0,0,1,3,3
6,1922,63,intact,Seattle,WA,G,45100,5.9,51,34,42.2,Good,6391.88,213.61,0.0334,8.789103293,8.041562062,6.721357921,5.076413939,7.390974532,-9.004852937,-9.004852937,-9.004852937,-9.004852937,3.4,1.61,0.43,0.083,0.84,0,0,0,0,93.637,8.762783714,0.000935698,10.7166597,-3.399199379,0,0,0,0,0,0,0,0,0,1,0,0,0,0,1,3,3
7,1922,63,intact,Cincinnati,OH,F,2120,4.4,53.2,38.6,34.3,Poor,365.25,427.21,1.1696,8.789103293,8.041562062,6.721357921,5.076413939,7.390974532,-9.004852937,-9.004852937,-9.004852937,-9.004852937,3.4,1.61,0.43,0.083,0.84,0,0,0,0,93.637,5.900582051,0.016179245,7.659642955,0.15666181,1,0,0,0,0,0,0,0,0,0,0,0,0,0,1,2,1
7,1922,63,intact,Cincinnati,OH,F,2120,4.4,53.2,38.6,34.3,Poor,4200.38,2441.21,0.5812,8.789103293,8.041562062,6.721357921,5.076413939,7.390974532,-9.004852937,-9.004852937,-9.004852937,-9.004852937,3.4,1.61,0.43,0.083,0.84,0,0,0,0,93.637,8.342930276,0.016179245,7.659642955,-0.542660347,1,0,0,0,0,0,0,0,0,0,0,0,0,0,1,2,1
7,1922,63,intact,Cincinnati,OH,F,2120,4.4,53.2,38.6,34.3,Poor,6172.72,2136.06,0.346,8.789103293,8.041562062,6.721357921,5.076413939,7.390974532,-9.004852937,-9.004852937,-9.004852937,-9.004852937,3.4,1.61,0.43,0.083,0.84,0,0,0,0,93.637,8.727894863,0.016179245,7.659642955,-1.061316504,1,0,0,0,0,0,0,0,0,0,0,0,0,0,1,2,1
8,1922,63,intact,Fargo,ND,P,350,7.6,39,24,37,Poor,401.78,640.82,1.595,8.789103293,8.041562062,6.721357921,5.076413939,7.390974532,-9.004852937,-9.004852937,-9.004852937,-9.004852937,3.4,1.61,0.43,0.083,0.84,0,0,0,0,93.637,5.995904675,0.105714286,5.860786223,0.466873736,1,0,0,0,0,0,0,0,0,0,0,0,0,0,1,1,1
8,1922,63,intact,Fargo,ND,P,350,7.6,39,24,37,Poor,1387.95,1647.82,1.1872,8.789103293,8.041562062,6.721357921,5.076413939,7.390974532,-9.004852937,-9.004852937,-9.004852937,-9.004852937,3.4,1.61,0.43,0.083,0.84,0,0,0,0,93.637,7.235583117,0.105714286,5.860786223,0.171597593,1,0,0,0,0,0,0,0,0,0,0,0,0,0,1,1,1
8,1922,63,intact,Fargo,ND,P,350,7.6,39,24,37,Poor,2118.45,1739.36,0.8211,8.789103293,8.041562062,6.721357921,5.076413939,7.390974532,-9.004852937,-9.004852937,-9.004852937,-9.004852937,3.4,1.61,0.43,0.083,0.84,0,0,0,0,93.637,7.658439968,0.105714286,5.860786223,-0.197110374,1,0,0,0,0,0,0,0,0,0,0,0,0,0,1,1,1
8,1922,63,intact,Fargo,ND,P,350,7.6,39,24,37,Poor,2812.43,2288.64,0.8138,8.789103293,8.041562062,6.721357921,5.076413939,7.390974532,-9.004852937,-9.004852937,-9.004852937,-9.004852937,3.4,1.61,0.43,0.083,0.84,0,0,0,0,93.637,7.941804157,0.105714286,5.860786223,-0.206040643,1,0,0,0,0,0,0,0,0,0,0,0,0,0,1,1,1
8,1922,63,intact,Fargo,ND,P,350,7.6,39,24,37,Poor,3615.97,2929.46,0.8101,8.789103293,8.041562062,6.721357921,5.076413939,7.390974532,-9.004852937,-9.004852937,-9.004852937,-9.004852937,3.4,1.61,0.43,0.083,0.84,0,0,0,0,93.637,8.193115425,0.105714286,5.860786223,-0.210597582,1,0,0,0,0,0,0,0,0,0,0,0,0,0,1,1,1
8,1922,63,intact,Fargo,ND,P,350,7.6,39,24,37,Poor,4309.95,9398.67,2.1807,8.789103293,8.041562062,6.721357921,5.076413939,7.390974532,-9.004852937,-9.004852937,-9.004852937,-9.004852937,3.4,1.61,0.43,0.083,0.84,0,0,0,0,93.637,8.368681582,0.105714286,5.860786223,0.779645926,1,0,0,0,0,0,0,0,0,0,0,0,0,0,1,1,1
9,1922,63,intact,Sidney,OH,P,2820,6.8,51.2,39,24.8,Fair,365.25,244.12,0.6684,8.789103293,8.041562062,6.721357921,5.076413939,7.390974532,-9.004852937,-9.004852937,-9.004852937,-9.004852937,3.4,1.61,0.43,0.083,0.84,0,0,0,0,93.637,5.900582051,0.008794326,7.944846711,-0.402868482,0,0,0,0,0,0,0,0,0,0,1,0,0,0,1,1,2
9,1922,63,intact,Sidney,OH,P,2820,6.8,51.2,39,24.8,Fair,1278.38,671.33,0.5251,8.789103293,8.041562062,6.721357921,5.076413939,7.390974532,-9.004852937,-9.004852937,-9.004852937,-9.004852937,3.4,1.61,0.43,0.083,0.84,0,0,0,0,93.637,7.15334893,0.008794326,7.944846711,-0.644166558,0,0,0,0,0,0,0,0,0,0,1,0,0,0,1,1,2
9,1922,63,intact,Sidney,OH,P,2820,6.8,51.2,39,24.8,Fair,2008.88,1159.58,0.5772,8.789103293,8.041562062,6.721357921,5.076413939,7.390974532,-9.004852937,-9.004852937,-9.004852937,-9.004852937,3.4,1.61,0.43,0.083,0.84,0,0,0,0,93.637,7.605332632,0.008794326,7.944846711,-0.549566452,0,0,0,0,0,0,0,0,0,0,1,0,0,0,1,1,2
9,1922,63,intact,Sidney,OH,P,2820,6.8,51.2,39,24.8,Fair,2812.43,1251.12,0.4449,8.789103293,8.041562062,6.721357921,5.076413939,7.390974532,-9.004852937,-9.004852937,-9.004852937,-9.004852937,3.4,1.61,0.43,0.083,0.84,0,0,0,0,93.637,7.941804157,0.008794326,7.944846711,-0.809905741,0,0,0,0,0,0,0,0,0,0,1,0,0,0,1,1,2
9,1922,63,intact,Sidney,OH,P,2820,6.8,51.2,39,24.8,Fair,4200.38,2014,0.4795,8.789103293,8.041562062,6.721357921,5.076413939,7.390974532,-9.004852937,-9.004852937,-9.004852937,-9.004852937,3.4,1.61,0.43,0.083,0.84,0,0,0,0,93.637,8.342930276,0.008794326,7.944846711,-0.735011385,0,0,0,0,0,0,0,0,0,0,1,0,0,0,1,1,2
9,1922,63,intact,Sidney,OH,P,2820,6.8,51.2,39,24.8,Fair,6172.72,1800.4,0.2917,8.789103293,8.041562062,6.721357921,5.076413939,7.390974532,-9.004852937,-9.004852937,-9.004852937,-9.004852937,3.4,1.61,0.43,0.083,0.84,0,0,0,0,93.637,8.727894863,0.008794326,7.944846711,-1.232029402,0,0,0,0,0,0,0,0,0,0,1,0,0,0,1,1,2
10,1922,63,intact,Middleboro,MA,F,7460,6.6,50,41,13,Fair,474.82,366.18,0.7712,8.789103293,8.041562062,6.721357921,5.076413939,7.390974532,-9.004852937,-9.004852937,-9.004852937,-9.004852937,3.4,1.61,0.43,0.083,0.84,0,0,0,0,93.637,6.162935785,0.001742627,8.917444732,-0.259807536,0,0,0,0,0,0,0,0,0,1,0,0,0,0,1,2,2
10,1922,63,intact,Middleboro,MA,F,7460,6.6,50,41,13,Fair,1461,579.79,0.3968,8.789103293,8.041562062,6.721357921,5.076413939,7.390974532,-9.004852937,-9.004852937,-9.004852937,-9.004852937,3.4,1.61,0.43,0.083,0.84,0,0,0,0,93.637,7.286876412,0.001742627,8.917444732,-0.924322904,0,0,0,0,0,0,0,0,0,1,0,0,0,0,1,2,2
10,1922,63,intact,Middleboro,MA,F,7460,6.6,50,41,13,Fair,2228.03,976.49,0.4383,8.789103293,8.041562062,6.721357921,5.076413939,7.390974532,-9.004852937,-9.004852937,-9.004852937,-9.004852937,3.4,1.61,0.43,0.083,0.84,0,0,0,0,93.637,7.708873066,0.001742627,8.917444732,-0.824851672,0,0,0,0,0,0,0,0,0,1,0,0,0,0,1,2,2
10,1922,63,intact,Middleboro,MA,F,7460,6.6,50,41,13,Fair,2885.47,1220.61,0.423,8.789103293,8.041562062,6.721357921,5.076413939,7.390974532,-9.004852937,-9.004852937,-9.004852937,-9.004852937,3.4,1.61,0.43,0.083,0.84,0,0,0,0,93.637,7.967443077,0.001742627,8.917444732,-0.8603831,0,0,0,0,0,0,0,0,0,1,0,0,0,0,1,2,2
10,1922,63,intact,Middleboro,MA,F,7460,6.6,50,41,13,Fair,4383,1617.3,0.369,8.789103293,8.041562062,6.721357921,5.076413939,7.390974532,-9.004852937,-9.004852937,-9.004852937,-9.004852937,3.4,1.61,0.43,0.083,0.84,0,0,0,0,93.637,8.3854887,0.001742627,8.917444732,-0.996958635,0,0,0,0,0,0,0,0,0,1,0,0,0,0,1,2,2
12,1922,63,intact,Los Angeles,CA,F,3190,7.1,62.4,45.2,12.4,Good,693.98,122.06,0.1759,8.789103293,8.041562062,6.721357921,5.076413939,7.390974532,-9.004852937,-9.004852937,-9.004852937,-9.004852937,3.4,1.61,0.43,0.083,0.84,0,0,0,0,93.637,6.542443142,0.003887147,8.068089626,-1.737839627,0,0,0,0,0,0,0,0,0,1,0,0,0,0,0,2,3
12,1922,63,intact,Los Angeles,CA,F,3190,7.1,62.4,45.2,12.4,Good,1497.52,610.3,0.4075,8.789103293,8.041562062,6.721357921,5.076413939,7.390974532,-9.004852937,-9.004852937,-9.004852937,-9.004852937,3.4,1.61,0.43,0.083,0.84,0,0,0,0,93.637,7.311565685,0.003887147,8.068089626,-0.897714346,0,0,0,0,0,0,0,0,0,1,0,0,0,0,0,2,3
12,1922,63,intact,Los Angeles,CA,F,3190,7.1,62.4,45.2,12.4,Good,2264.55,701.85,0.3099,8.789103293,8.041562062,6.721357921,5.076413939,7.390974532,-9.004852937,-9.004852937,-9.004852937,-9.004852937,3.4,1.61,0.43,0.083,0.84,0,0,0,0,93.637,7.725131343,0.003887147,8.068089626,-1.171505614,0,0,0,0,0,0,0,0,0,1,0,0,0,0,0,2,3
12,1922,63,intact,Los Angeles,CA,F,3190,7.1,62.4,45.2,12.4,Good,2922,579.79,0.1984,8.789103293,8.041562062,6.721357921,5.076413939,7.390974532,-9.004852937,-9.004852937,-9.004852937,-9.004852937,3.4,1.61,0.43,0.083,0.84,0,0,0,0,93.637,7.980023592,0.003887147,8.068089626,-1.617470084,0,0,0,0,0,0,0,0,0,1,0,0,0,0,0,2,3
12,1922,63,intact,Los Angeles,CA,F,3190,7.1,62.4,45.2,12.4,Good,4419.52,1373.18,0.3107,8.789103293,8.041562062,6.721357921,5.076413939,7.390974532,-9.004852937,-9.004852937,-9.004852937,-9.004852937,3.4,1.61,0.43,0.083,0.84,0,0,0,0,93.637,8.393786372,0.003887147,8.068089626,-1.168927463,0,0,0,0,0,0,0,0,0,1,0,0,0,0,0,2,3
12,1922,63,intact,Los Angeles,CA,F,3190,7.1,62.4,45.2,12.4,Good,6391.88,1037.52,0.1623,8.789103293,8.041562062,6.721357921,5.076413939,7.390974532,-9.004852937,-9.004852937,-9.004852937,-9.004852937,3.4,1.61,0.43,0.083,0.84,0,0,0,0,93.637,8.762783714,0.003887147,8.068089626,-1.818308804,0,0,0,0,0,0,0,0,0,1,0,0,0,0,0,2,3
13,1922,63,intact,Bakersfield,CA,F,290,9.5,64.6,5.6,21.7,Good,693.98,1068.03,1.539,8.789103293,8.041562062,6.721357921,5.076413939,7.390974532,-9.004852937,-9.004852937,-9.004852937,-9.004852937,3.4,1.61,0.43,0.083,0.84,0,0,0,0,93.637,6.542443142,0.074827586,5.673323267,0.431132855,0,0,0,0,0,0,0,0,0,1,0,0,0,0,1,2,3
13,1922,63,intact,Bakersfield,CA,F,290,9.5,64.6,5.6,21.7,Good,1534.05,3265.12,2.1284,8.789103293,8.041562062,6.721357921,5.076413939,7.390974532,-9.004852937,-9.004852937,-9.004852937,-9.004852937,3.4,1.61,0.43,0.083,0.84,0,0,0,0,93.637,7.335666576,0.074827586,5.673323267,0.755370524,0,0,0,0,0,0,0,0,0,1,0,0,0,0,1,2,3
13,1922,63,intact,Bakersfield,CA,F,290,9.5,64.6,5.6,21.7,Good,2154.97,3905.94,1.8125,8.789103293,8.041562062,6.721357921,5.076413939,7.390974532,-9.004852937,-9.004852937,-9.004852937,-9.004852937,3.4,1.61,0.43,0.083,0.84,0,0,0,0,93.637,7.675532081,0.074827586,5.673323267,0.594707108,0,0,0,0,0,0,0,0,0,1,0,0,0,0,1,2,3
14,1922,63,intact,St. Paul,MN,F,3520,6.2,44.2,27.2,17.2,Fair,401.78,152.58,0.3798,8.789103293,8.041562062,6.721357921,5.076413939,7.390974532,-9.004852937,-9.004852937,-9.004852937,-9.004852937,3.4,1.61,0.43,0.083,0.84,0,0,0,0,93.637,5.995904675,0.004886364,8.166500319,-0.968110481,0,0,0,0,0,0,0,0,0,1,0,0,0,0,1,2,2
14,1922,63,intact,St. Paul,MN,F,3520,6.2,44.2,27.2,17.2,Fair,1387.95,823.91,0.5936,8.789103293,8.041562062,6.721357921,5.076413939,7.390974532,-9.004852937,-9.004852937,-9.004852937,-9.004852937,3.4,1.61,0.43,0.083,0.84,0,0,0,0,93.637,7.235583117,0.004886364,8.166500319,-0.521549587,0,0,0,0,0,0,0,0,0,1,0,0,0,0,1,2,2
14,1922,63,intact,St. Paul,MN,F,3520,6.2,44.2,27.2,17.2,Fair,2118.45,1525.76,0.7202,8.789103293,8.041562062,6.721357921,5.076413939,7.390974532,-9.004852937,-9.004852937,-9.004852937,-9.004852937,3.4,1.61,0.43,0.083,0.84,0,0,0,0,93.637,7.658439968,0.004886364,8.166500319,-0.328226328,0,0,0,0,0,0,0,0,0,1,0,0,0,0,1,2,2
14,1922,63,intact,St. Paul,MN,F,3520,6.2,44.2,27.2,17.2,Fair,2812.43,640.82,0.2279,8.789103293,8.041562062,6.721357921,5.076413939,7.390974532,-9.004852937,-9.004852937,-9.004852937,-9.004852937,3.4,1.61,0.43,0.083,0.84,0,0,0,0,93.637,7.941804157,0.004886364,8.166500319,-1.478848343,0,0,0,0,0,0,0,0,0,1,0,0,0,0,1,2,2
14,1922,63,intact,St. Paul,MN,F,3520,6.2,44.2,27.2,17.2,Fair,3615.97,1800.4,0.4979,8.789103293,8.041562062,6.721357921,5.076413939,7.390974532,-9.004852937,-9.004852937,-9.004852937,-9.004852937,3.4,1.61,0.43,0.083,0.84,0,0,0,0,93.637,8.193115425,0.004886364,8.166500319,-0.697356025,0,0,0,0,0,0,0,0,0,1,0,0,0,0,1,2,2
14,1922,63,intact,St. Paul,MN,F,3520,6.2,44.2,27.2,17.2,Fair,4309.95,1861.43,0.4319,8.789103293,8.041562062,6.721357921,5.076413939,7.390974532,-9.004852937,-9.004852937,-9.004852937,-9.004852937,3.4,1.61,0.43,0.083,0.84,0,0,0,0,93.637,8.368681582,0.004886364,8.166500319,-0.839561199,0,0,0,0,0,0,0,0,0,1,0,0,0,0,1,2,2
15,1922,63,intact,San Antonio,TX,P,489,7.5,68.9,27.2,54.4,Poor,730.5,396.7,0.5431,8.789103293,8.041562062,6.721357921,5.076413939,7.390974532,-9.004852937,-9.004852937,-9.004852937,-9.004852937,3.4,1.61,0.43,0.083,0.84,0,0,0,0,93.637,6.593729231,0.111247444,6.194405391,-0.610461814,1,0,0,0,0,0,0,0,0,0,0,0,0,0,1,1,1
15,1922,63,intact,San Antonio,TX,P,489,7.5,68.9,27.2,54.4,Poor,1461,1220.61,0.8355,8.789103293,8.041562062,6.721357921,5.076413939,7.390974532,-9.004852937,-9.004852937,-9.004852937,-9.004852937,3.4,1.61,0.43,0.083,0.84,0,0,0,0,93.637,7.286876412,0.111247444,6.194405391,-0.179724931,1,0,0,0,0,0,0,0,0,0,0,0,0,0,1,1,1
15,1922,63,intact,San Antonio,TX,P,489,7.5,68.9,27.2,54.4,Poor,2154.97,2593.79,1.2036,8.789103293,8.041562062,6.721357921,5.076413939,7.390974532,-9.004852937,-9.004852937,-9.004852937,-9.004852937,3.4,1.61,0.43,0.083,0.84,0,0,0,0,93.637,7.675532081,0.111247444,6.194405391,0.185317066,1,0,0,0,0,0,0,0,0,0,0,0,0,0,1,1,1
15,1922,63,intact,San Antonio,TX,P,489,7.5,68.9,27.2,54.4,Poor,2922,1220.61,0.4177,8.789103293,8.041562062,6.721357921,5.076413939,7.390974532,-9.004852937,-9.004852937,-9.004852937,-9.004852937,3.4,1.61,0.43,0.083,0.84,0,0,0,0,93.637,7.980023592,0.111247444,6.194405391,-0.872991807,1,0,0,0,0,0,0,0,0,0,0,0,0,0,1,1,1
15,1922,63,intact,San Antonio,TX,P,489,7.5,68.9,27.2,54.4,Poor,4383,2105.55,0.4804,8.789103293,8.041562062,6.721357921,5.076413939,7.390974532,-9.004852937,-9.004852937,-9.004852937,-9.004852937,3.4,1.61,0.43,0.083,0.84,0,0,0,0,93.637,8.3854887,0.111247444,6.194405391,-0.733136189,1,0,0,0,0,0,0,0,0,0,0,0,0,0,1,1,1
15,1922,63,intact,San Antonio,TX,P,489,7.5,68.9,27.2,54.4,Poor,6428.4,1983.49,0.3086,8.789103293,8.041562062,6.721357921,5.076413939,7.390974532,-9.004852937,-9.004852937,-9.004852937,-9.004852937,3.4,1.61,0.43,0.083,0.84,0,0,0,0,93.637,8.768480953,0.111247444,6.194405391,-1.175709339,1,0,0,0,0,0,0,0,0,0,0,0,0,0,1,1,1
16,1922,63,intact,Mobile,AT,F,8290,4.4,67.3,61.6,22.2,Good,730.5,671.33,0.919,8.789103293,8.041562062,6.721357921,5.076413939,7.390974532,-9.004852937,-9.004852937,-9.004852937,-9.004852937,3.4,1.61,0.43,0.083,0.84,0,0,0,0,93.637,6.593729231,0.002677925,9.022925868,-0.084469157,0,0,0,0,0,0,0,0,0,0,0,0,1,0,0,2,3
16,1922,63,intact,Mobile,AT,F,8290,4.4,67.3,61.6,22.2,Good,1461,976.49,0.6684,8.789103293,8.041562062,6.721357921,5.076413939,7.390974532,-9.004852937,-9.004852937,-9.004852937,-9.004852937,3.4,1.61,0.43,0.083,0.84,0,0,0,0,93.637,7.286876412,0.002677925,9.022925868,-0.402868482,0,0,0,0,0,0,0,0,0,0,0,0,1,0,0,2,3
16,1922,63,intact,Mobile,AT,F,8290,4.4,67.3,61.6,22.2,Good,2191.5,1678.33,0.7658,8.789103293,8.041562062,6.721357921,5.076413939,7.390974532,-9.004852937,-9.004852937,-9.004852937,-9.004852937,3.4,1.61,0.43,0.083,0.84,0,0,0,0,93.637,7.69234152,0.002677925,9.022925868,-0.26683424,0,0,0,0,0,0,0,0,0,0,0,0,1,0,0,2,3
16,1922,63,intact,Mobile,AT,F,8290,4.4,67.3,61.6,22.2,Good,2885.47,1617.3,0.5605,8.789103293,8.041562062,6.721357921,5.076413939,7.390974532,-9.004852937,-9.004852937,-9.004852937,-9.004852937,3.4,1.61,0.43,0.083,0.84,0,0,0,0,93.637,7.967443077,0.002677925,9.022925868,-0.578926036,0,0,0,0,0,0,0,0,0,0,0,0,1,0,0,2,3
16,1922,63,intact,Mobile,AT,F,8290,4.4,67.3,61.6,22.2,Good,3652.5,2502.24,0.6851,8.789103293,8.041562062,6.721357921,5.076413939,7.390974532,-9.004852937,-9.004852937,-9.004852937,-9.004852937,3.4,1.61,0.43,0.083,0.84,0,0,0,0,93.637,8.203167144,0.002677925,9.022925868,-0.378190466,0,0,0,0,0,0,0,0,0,0,0,0,1,0,0,2,3
16,1922,63,intact,Mobile,AT,F,8290,4.4,67.3,61.6,22.2,Good,4383,2776.88,0.6336,8.789103293,8.041562062,6.721357921,5.076413939,7.390974532,-9.004852937,-9.004852937,-9.004852937,-9.004852937,3.4,1.61,0.43,0.083,0.84,0,0,0,0,93.637,8.3854887,0.002677925,9.022925868,-0.456337438,0,0,0,0,0,0,0,0,0,0,0,0,1,0,0,2,3
17,1922,63,intact,Alexandria,VA,P,5980,4.5,55,42,30.8,Poor,438.3,1007,2.2975,8.789103293,8.041562062,6.721357921,5.076413939,7.390974532,-9.004852937,-9.004852937,-9.004852937,-9.004852937,3.4,1.61,0.43,0.083,0.84,0,0,0,0,93.637,6.082903607,0.005150502,8.696343057,0.831821575,1,0,0,0,0,0,0,0,0,0,0,0,0,0,1,1,1
17,1922,63,intact,Alexandria,VA,P,5980,4.5,55,42,30.8,Poor,1387.95,1281.64,0.9234,8.789103293,8.041562062,6.721357921,5.076413939,7.390974532,-9.004852937,-9.004852937,-9.004852937,-9.004852937,3.4,1.61,0.43,0.083,0.84,0,0,0,0,93.637,7.235583117,0.005150502,8.696343057,-0.079692769,1,0,0,0,0,0,0,0,0,0,0,0,0,0,1,1,1
17,1922,63,intact,Alexandria,VA,P,5980,4.5,55,42,30.8,Poor,2154.97,1739.36,0.8071,8.789103293,8.041562062,6.721357921,5.076413939,7.390974532,-9.004852937,-9.004852937,-9.004852937,-9.004852937,3.4,1.61,0.43,0.083,0.84,0,0,0,0,93.637,7.675532081,0.005150502,8.696343057,-0.214307703,1,0,0,0,0,0,0,0,0,0,0,0,0,0,1,1,1
