Repository: sk7-dev/corrosion_prediction

File: Dataset/modelling2.csv (part 38 of 44)
site_no,year,material_id,specimen_status,city,state,internal_drainage,resistivity,pH,mean_temp,annual_precipitation,moisture,areation,approximate_days,weight_loss_g,corrosion_rate,C_clr,Si_clr,Mn_clr,S_clr,P_clr,Cr_clr,Ni_clr,Cu_clr,Mo_clr,C,Si,Mn,S,P,Cr,Ni,Cu,Mo,Fe,log_days,moisture_res_index,log_resistivity,log_corrosion_rate,texture_Clay,texture_Clay Loam,texture_Loam,texture_Loamy Sand,texture_Marsh,texture_Muck,texture_Peat,texture_Sand,texture_Sandy Clay Loam,texture_Sandy Loam,texture_Silt Loam,texture_Silty Clay,texture_Silty Clay Loam,iron_type_Wrought,climate_zone_Temperate,internal_drainage_code,areation_code
17,1922,63,intact,Alexandria,VA,P,5980,4.5,55,42,30.8,Poor,2812.43,1800.4,0.6402,8.789103293,8.041562062,6.721357921,5.076413939,7.390974532,-9.004852937,-9.004852937,-9.004852937,-9.004852937,3.4,1.61,0.43,0.083,0.84,0,0,0,0,93.637,7.941804157,0.005150502,8.696343057,-0.445974651,1,0,0,0,0,0,0,0,0,0,0,0,0,0,1,1,1
17,1922,63,intact,Alexandria,VA,P,5980,4.5,55,42,30.8,Poor,4309.95,2929.46,0.6797,8.789103293,8.041562062,6.721357921,5.076413939,7.390974532,-9.004852937,-9.004852937,-9.004852937,-9.004852937,3.4,1.61,0.43,0.083,0.84,0,0,0,0,93.637,8.368681582,0.005150502,8.696343057,-0.386103755,1,0,0,0,0,0,0,0,0,0,0,0,0,0,1,1,1
17,1922,63,intact,Alexandria,VA,P,5980,4.5,55,42,30.8,Poor,6209.25,2715.85,0.4374,8.789103293,8.041562062,6.721357921,5.076413939,7.390974532,-9.004852937,-9.004852937,-9.004852937,-9.004852937,3.4,1.61,0.43,0.083,0.84,0,0,0,0,93.637,8.733795395,0.005150502,8.696343057,-0.826907171,1,0,0,0,0,0,0,0,0,0,0,0,0,0,1,1,1
18,1922,63,intact,Omaha,NE,G,1410,7.3,50.6,27.8,28.4,Good,1387.95,274.64,0.1979,8.789103293,8.041562062,6.721357921,5.076413939,7.390974532,-9.004852937,-9.004852937,-9.004852937,-9.004852937,3.4,1.61,0.43,0.083,0.84,0,0,0,0,93.637,7.235583117,0.020141844,7.252053952,-1.619993426,0,0,0,0,0,0,0,0,0,0,0,0,1,0,1,3,3
18,1922,63,intact,Omaha,NE,G,1410,7.3,50.6,27.8,28.4,Good,2118.45,1556.27,0.7346,8.789103293,8.041562062,6.721357921,5.076413939,7.390974532,-9.004852937,-9.004852937,-9.004852937,-9.004852937,3.4,1.61,0.43,0.083,0.84,0,0,0,0,93.637,7.658439968,0.020141844,7.252053952,-0.308429146,0,0,0,0,0,0,0,0,0,0,0,0,1,0,1,3,3
18,1922,63,intact,Omaha,NE,G,1410,7.3,50.6,27.8,28.4,Good,2812.43,823.91,0.293,8.789103293,8.041562062,6.721357921,5.076413939,7.390974532,-9.004852937,-9.004852937,-9.004852937,-9.004852937,3.4,1.61,0.43,0.083,0.84,0,0,0,0,93.637,7.941804157,0.020141844,7.252053952,-1.22758267,0,0,0,0,0,0,0,0,0,0,0,0,1,0,1,3,3
18,1922,63,intact,Omaha,NE,G,1410,7.3,50.6,27.8,28.4,Good,3579.45,1403.7,0.3922,8.789103293,8.041562062,6.721357921,5.076413939,7.390974532,-9.004852937,-9.004852937,-9.004852937,-9.004852937,3.4,1.61,0.43,0.083,0.84,0,0,0,0,93.637,8.182964436,0.020141844,7.252053952,-0.935983365,0,0,0,0,0,0,0,0,0,0,0,0,1,0,1,3,3
18,1922,63,intact,Omaha,NE,G,1410,7.3,50.6,27.8,28.4,Good,4273.43,1464.73,0.3428,8.789103293,8.041562062,6.721357921,5.076413939,7.390974532,-9.004852937,-9.004852937,-9.004852937,-9.004852937,3.4,1.61,0.43,0.083,0.84,0,0,0,0,93.637,8.360172062,0.020141844,7.252053952,-1.070608092,0,0,0,0,0,0,0,0,0,0,0,0,1,0,1,3,3
19,1922,63,intact,Des Moines,IA,G,1970,4.6,49.5,32,28.4,Fair,401.78,183.09,0.4557,8.789103293,8.041562062,6.721357921,5.076413939,7.390974532,-9.004852937,-9.004852937,-9.004852937,-9.004852937,3.4,1.61,0.43,0.083,0.84,0,0,0,0,93.637,5.995904675,0.014416244,7.586296307,-0.785920581,0,0,0,0,0,0,0,0,0,0,0,0,1,0,1,3,2
19,1922,63,intact,Des Moines,IA,G,1970,4.6,49.5,32,28.4,Fair,1351.42,244.12,0.1806,8.789103293,8.041562062,6.721357921,5.076413939,7.390974532,-9.004852937,-9.004852937,-9.004852937,-9.004852937,3.4,1.61,0.43,0.083,0.84,0,0,0,0,93.637,7.20891117,0.014416244,7.586296307,-1.711470638,0,0,0,0,0,0,0,0,0,0,0,0,1,0,1,3,2
19,1922,63,intact,Des Moines,IA,G,1970,4.6,49.5,32,28.4,Fair,2081.93,488.24,0.2345,8.789103293,8.041562062,6.721357921,5.076413939,7.390974532,-9.004852937,-9.004852937,-9.004852937,-9.004852937,3.4,1.61,0.43,0.083,0.84,0,0,0,0,93.637,7.641050627,0.014416244,7.586296307,-1.450299691,0,0,0,0,0,0,0,0,0,0,0,0,1,0,1,3,2
19,1922,63,intact,Des Moines,IA,G,1970,4.6,49.5,32,28.4,Fair,2775.9,854.42,0.3078,8.789103293,8.041562062,6.721357921,5.076413939,7.390974532,-9.004852937,-9.004852937,-9.004852937,-9.004852937,3.4,1.61,0.43,0.083,0.84,0,0,0,0,93.637,7.928730298,0.014416244,7.586296307,-1.178305058,0,0,0,0,0,0,0,0,0,0,0,0,1,0,1,3,2
19,1922,63,intact,Des Moines,IA,G,1970,4.6,49.5,32,28.4,Fair,3542.92,1525.76,0.4307,8.789103293,8.041562062,6.721357921,5.076413939,7.390974532,-9.004852937,-9.004852937,-9.004852937,-9.004852937,3.4,1.61,0.43,0.083,0.84,0,0,0,0,93.637,8.172706525,0.014416244,7.586296307,-0.842343487,0,0,0,0,0,0,0,0,0,0,0,0,1,0,1,3,2
19,1922,63,intact,Des Moines,IA,G,1970,4.6,49.5,32,28.4,Fair,4236.9,1403.7,0.3313,8.789103293,8.041562062,6.721357921,5.076413939,7.390974532,-9.004852937,-9.004852937,-9.004852937,-9.004852937,3.4,1.61,0.43,0.083,0.84,0,0,0,0,93.637,8.351587149,0.014416244,7.586296307,-1.10473097,0,0,0,0,0,0,0,0,0,0,0,0,1,0,1,3,2
20,1922,63,intact,Cleveland,OH,P,2870,7.5,49.2,33.8,22.4,Poor,365.25,396.7,1.0861,8.789103293,8.041562062,6.721357921,5.076413939,7.390974532,-9.004852937,-9.004852937,-9.004852937,-9.004852937,3.4,1.61,0.43,0.083,0.84,0,0,0,0,93.637,5.900582051,0.007804878,7.96241568,0.082593298,0,0,0,0,0,0,0,0,0,0,0,1,0,0,1,1,1
20,1922,63,intact,Cleveland,OH,P,2870,7.5,49.2,33.8,22.4,Poor,1314.9,732.36,0.557,8.789103293,8.041562062,6.721357921,5.076413939,7.390974532,-9.004852937,-9.004852937,-9.004852937,-9.004852937,3.4,1.61,0.43,0.083,0.84,0,0,0,0,93.637,7.181515896,0.007804878,7.96241568,-0.585190039,0,0,0,0,0,0,0,0,0,0,0,1,0,0,1,1,1
20,1922,63,intact,Cleveland,OH,P,2870,7.5,49.2,33.8,22.4,Poor,2008.88,1190.09,0.5924,8.789103293,8.041562062,6.721357921,5.076413939,7.390974532,-9.004852937,-9.004852937,-9.004852937,-9.004852937,3.4,1.61,0.43,0.083,0.84,0,0,0,0,93.637,7.605332632,0.007804878,7.96241568,-0.523573197,0,0,0,0,0,0,0,0,0,0,0,1,0,0,1,1,1
20,1922,63,intact,Cleveland,OH,P,2870,7.5,49.2,33.8,22.4,Poor,2812.43,1129.06,0.4015,8.789103293,8.041562062,6.721357921,5.076413939,7.390974532,-9.004852937,-9.004852937,-9.004852937,-9.004852937,3.4,1.61,0.43,0.083,0.84,0,0,0,0,93.637,7.941804157,0.007804878,7.96241568,-0.912547746,0,0,0,0,0,0,0,0,0,0,0,1,0,0,1,1,1
20,1922,63,intact,Cleveland,OH,P,2870,7.5,49.2,33.8,22.4,Poor,3506.4,1434.21,0.409,8.789103293,8.041562062,6.721357921,5.076413939,7.390974532,-9.004852937,-9.004852937,-9.004852937,-9.004852937,3.4,1.61,0.43,0.083,0.84,0,0,0,0,93.637,8.162345149,0.007804878,7.96241568,-0.894040123,0,0,0,0,0,0,0,0,0,0,0,1,0,0,1,1,1
20,1922,63,intact,Cleveland,OH,P,2870,7.5,49.2,33.8,22.4,Poor,4236.9,3112.55,0.7346,8.789103293,8.041562062,6.721357921,5.076413939,7.390974532,-9.004852937,-9.004852937,-9.004852937,-9.004852937,3.4,1.61,0.43,0.083,0.84,0,0,0,0,93.637,8.351587149,0.007804878,7.96241568,-0.308429146,0,0,0,0,0,0,0,0,0,0,0,1,0,0,1,1,1
21,1922,63,intact,Kansas City,MO,F,2370,6.2,54.4,37.1,31.2,Poor,547.88,640.82,1.1696,8.789103293,8.041562062,6.721357921,5.076413939,7.390974532,-9.004852937,-9.004852937,-9.004852937,-9.004852937,3.4,1.61,0.43,0.083,0.84,0,0,0,0,93.637,6.306056285,0.013164557,7.771067086,0.15666181,0,0,0,0,0,0,0,0,0,0,0,0,1,0,1,2,1
21,1922,63,intact,Kansas City,MO,F,2370,6.2,54.4,37.1,31.2,Poor,1461,976.49,0.6684,8.789103293,8.041562062,6.721357921,5.076413939,7.390974532,-9.004852937,-9.004852937,-9.004852937,-9.004852937,3.4,1.61,0.43,0.083,0.84,0,0,0,0,93.637,7.286876412,0.013164557,7.771067086,-0.402868482,0,0,0,0,0,0,0,0,0,0,0,0,1,0,1,2,1
21,1922,63,intact,Kansas City,MO,F,2370,6.2,54.4,37.1,31.2,Poor,2191.5,1922.46,0.8772,8.789103293,8.041562062,6.721357921,5.076413939,7.390974532,-9.004852937,-9.004852937,-9.004852937,-9.004852937,3.4,1.61,0.43,0.083,0.84,0,0,0,0,93.637,7.69234152,0.013164557,7.771067086,-0.131020262,0,0,0,0,0,0,0,0,0,0,0,0,1,0,1,2,1
22,1922,63,intact,Memphis,TN,G,5150,4.9,64.6,47.7,28.4,Good,620.92,152.58,0.2457,8.789103293,8.041562062,6.721357921,5.076413939,7.390974532,-9.004852937,-9.004852937,-9.004852937,-9.004852937,3.4,1.61,0.43,0.083,0.84,0,0,0,0,93.637,6.431202249,0.005514563,8.54694615,-1.403643999,0,0,0,0,0,0,0,0,0,0,0,0,1,0,0,3,3
22,1922,63,intact,Memphis,TN,G,5150,4.9,64.6,47.7,28.4,Good,1351.42,1190.09,0.8806,8.789103293,8.041562062,6.721357921,5.076413939,7.390974532,-9.004852937,-9.004852937,-9.004852937,-9.004852937,3.4,1.61,0.43,0.083,0.84,0,0,0,0,93.637,7.20891117,0.005514563,8.54694615,-0.127151786,0,0,0,0,0,0,0,0,0,0,0,0,1,0,0,3,3
22,1922,63,intact,Memphis,TN,G,5150,4.9,64.6,47.7,28.4,Good,2045.4,1556.27,0.7609,8.789103293,8.041562062,6.721357921,5.076413939,7.390974532,-9.004852937,-9.004852937,-9.004852937,-9.004852937,3.4,1.61,0.43,0.083,0.84,0,0,0,0,93.637,7.623348648,0.005514563,8.54694615,-0.273253336,0,0,0,0,0,0,0,0,0,0,0,0,1,0,0,3,3
22,1922,63,intact,Memphis,TN,G,5150,4.9,64.6,47.7,28.4,Good,2775.9,1586.79,0.5716,8.789103293,8.041562062,6.721357921,5.076413939,7.390974532,-9.004852937,-9.004852937,-9.004852937,-9.004852937,3.4,1.61,0.43,0.083,0.84,0,0,0,0,93.637,7.928730298,0.005514563,8.54694615,-0.559315833,0,0,0,0,0,0,0,0,0,0,0,0,1,0,0,3,3
22,1922,63,intact,Memphis,TN,G,5150,4.9,64.6,47.7,28.4,Good,3506.4,2380.18,0.6788,8.789103293,8.041562062,6.721357921,5.076413939,7.390974532,-9.004852937,-9.004852937,-9.004852937,-9.004852937,3.4,1.61,0.43,0.083,0.84,0,0,0,0,93.637,8.162345149,0.005514563,8.54694615,-0.387428746,0,0,0,0,0,0,0,0,0,0,0,0,1,0,0,3,3
22,1922,63,intact,Memphis,TN,G,5150,4.9,64.6,47.7,28.4,Good,4236.9,2471.73,0.5834,8.789103293,8.041562062,6.721357921,5.076413939,7.390974532,-9.004852937,-9.004852937,-9.004852937,-9.004852937,3.4,1.61,0.43,0.083,0.84,0,0,0,0,93.637,8.351587149,0.005514563,8.54694615,-0.538882222,0,0,0,0,0,0,0,0,0,0,0,0,1,0,0,3,3
24,1922,63,intact,Norwood,MA,G,11400,4.5,50,41,43,Good,474.82,61.03,0.1285,8.789103293,8.041562062,6.721357921,5.076413939,7.390974532,-9.004852937,-9.004852937,-9.004852937,-9.004852937,3.4,1.61,0.43,0.083,0.84,0,0,0,0,93.637,6.162935785,0.00377193,9.34145635,-2.051826375,0,0,0,1,0,0,0,0,0,0,0,0,0,0,1,3,3
24,1922,63,intact,Norwood,MA,G,11400,4.5,50,41,43,Good,1461,152.58,0.1044,8.789103293,8.041562062,6.721357921,5.076413939,7.390974532,-9.004852937,-9.004852937,-9.004852937,-9.004852937,3.4,1.61,0.43,0.083,0.84,0,0,0,0,93.637,7.286876412,0.00377193,9.34145635,-2.259525604,0,0,0,1,0,0,0,0,0,0,0,0,0,0,1,3,3
24,1922,63,intact,Norwood,MA,G,11400,4.5,50,41,43,Good,2228.03,335.67,0.1507,8.789103293,8.041562062,6.721357921,5.076413939,7.390974532,-9.004852937,-9.004852937,-9.004852937,-9.004852937,3.4,1.61,0.43,0.083,0.84,0,0,0,0,93.637,7.708873066,0.00377193,9.34145635,-1.892464173,0,0,0,1,0,0,0,0,0,0,0,0,0,0,1,3,3
24,1922,63,intact,Norwood,MA,G,11400,4.5,50,41,43,Good,2885.47,213.61,0.074,8.789103293,8.041562062,6.721357921,5.076413939,7.390974532,-9.004852937,-9.004852937,-9.004852937,-9.004852937,3.4,1.61,0.43,0.083,0.84,0,0,0,0,93.637,7.967443077,0.00377193,9.34145635,-2.603690186,0,0,0,1,0,0,0,0,0,0,0,0,0,0,1,3,3
24,1922,63,intact,Norwood,MA,G,11400,4.5,50,41,43,Good,4383,274.64,0.0627,8.789103293,8.041562062,6.721357921,5.076413939,7.390974532,-9.004852937,-9.004852937,-9.004852937,-9.004852937,3.4,1.61,0.43,0.083,0.84,0,0,0,0,93.637,8.3854887,0.00377193,9.34145635,-2.769393831,0,0,0,1,0,0,0,0,0,0,0,0,0,0,1,3,3
24,1922,63,intact,Norwood,MA,G,11400,4.5,50,41,43,Good,6282.3,244.12,0.0389,8.789103293,8.041562062,6.721357921,5.076413939,7.390974532,-9.004852937,-9.004852937,-9.004852937,-9.004852937,3.4,1.61,0.43,0.083,0.84,0,0,0,0,93.637,8.745491434,0.00377193,9.34145635,-3.246761028,0,0,0,1,0,0,0,0,0,0,0,0,0,0,1,3,3
25,1922,63,intact,Milwaukee,WI,F,1780,7.2,46.1,30.4,25.8,Fair,365.25,122.06,0.3342,8.789103293,8.041562062,6.721357921,5.076413939,7.390974532,-9.004852937,-9.004852937,-9.004852937,-9.004852937,3.4,1.61,0.43,0.083,0.84,0,0,0,0,93.637,5.900582051,0.014494382,7.484930283,-1.096015663,0,0,0,0,0,0,0,0,0,0,0,1,0,0,1,2,2
25,1922,63,intact,Milwaukee,WI,F,1780,7.2,46.1,30.4,25.8,Fair,1351.42,549.27,0.4064,8.789103293,8.041562062,6.721357921,5.076413939,7.390974532,-9.004852937,-9.004852937,-9.004852937,-9.004852937,3.4,1.61,0.43,0.083,0.84,0,0,0,0,93.637,7.20891117,0.014494382,7.484930283,-0.900417383,0,0,0,0,0,0,0,0,0,0,0,1,0,0,1,2,2
25,1922,63,intact,Milwaukee,WI,F,1780,7.2,46.1,30.4,25.8,Fair,2081.93,671.33,0.3225,8.789103293,8.041562062,6.721357921,5.076413939,7.390974532,-9.004852937,-9.004852937,-9.004852937,-9.004852937,3.4,1.61,0.43,0.083,0.84,0,0,0,0,93.637,7.641050627,0.014494382,7.484930283,-1.131652143,0,0,0,0,0,0,0,0,0,0,0,1,0,0,1,2,2
25,1922,63,intact,Milwaukee,WI,F,1780,7.2,46.1,30.4,25.8,Fair,2775.9,945.97,0.3408,8.789103293,8.041562062,6.721357921,5.076413939,7.390974532,-9.004852937,-9.004852937,-9.004852937,-9.004852937,3.4,1.61,0.43,0.083,0.84,0,0,0,0,93.637,7.928730298,0.014494382,7.484930283,-1.076459484,0,0,0,0,0,0,0,0,0,0,0,1,0,0,1,2,2
25,1922,63,intact,Milwaukee,WI,F,1780,7.2,46.1,30.4,25.8,Fair,4273.43,1007,0.2356,8.789103293,8.041562062,6.721357921,5.076413939,7.390974532,-9.004852937,-9.004852937,-9.004852937,-9.004852937,3.4,1.61,0.43,0.083,0.84,0,0,0,0,93.637,8.360172062,0.014494382,7.484930283,-1.445619827,0,0,0,0,0,0,0,0,0,0,0,1,0,0,1,2,2
25,1922,63,intact,Milwaukee,WI,F,1780,7.2,46.1,30.4,25.8,Fair,6209.25,762.88,0.1229,8.789103293,8.041562062,6.721357921,5.076413939,7.390974532,-9.004852937,-9.004852937,-9.004852937,-9.004852937,3.4,1.61,0.43,0.083,0.84,0,0,0,0,93.637,8.733795395,0.014494382,7.484930283,-2.096384262,0,0,0,0,0,0,0,0,0,0,0,1,0,0,1,2,2
26,1922,63,intact,Springfield,OH,G,2980,7.3,53,37,46.4,Fair,365.25,335.67,0.919,8.789103293,8.041562062,6.721357921,5.076413939,7.390974532,-9.004852937,-9.004852937,-9.004852937,-9.004852937,3.4,1.61,0.43,0.083,0.84,0,0,0,0,93.637,5.900582051,0.01557047,8.000014094,-0.084469157,0,0,0,0,0,0,0,0,0,0,1,0,0,0,1,3,2
26,1922,63,intact,Springfield,OH,G,2980,7.3,53,37,46.4,Fair,1278.38,1190.09,0.9309,8.789103293,8.041562062,6.721357921,5.076413939,7.390974532,-9.004852937,-9.004852937,-9.004852937,-9.004852937,3.4,1.61,0.43,0.083,0.84,0,0,0,0,93.637,7.15334893,0.01557047,8.000014094,-0.071603419,0,0,0,0,0,0,0,0,0,0,1,0,0,0,1,3,2
26,1922,63,intact,Springfield,OH,G,2980,7.3,53,37,46.4,Fair,2008.88,549.27,0.2734,8.789103293,8.041562062,6.721357921,5.076413939,7.390974532,-9.004852937,-9.004852937,-9.004852937,-9.004852937,3.4,1.61,0.43,0.083,0.84,0,0,0,0,93.637,7.605332632,0.01557047,8.000014094,-1.296819355,0,0,0,0,0,0,0,0,0,0,1,0,0,0,1,3,2
26,1922,63,intact,Springfield,OH,G,2980,7.3,53,37,46.4,Fair,2812.43,701.85,0.2496,8.789103293,8.041562062,6.721357921,5.076413939,7.390974532,-9.004852937,-9.004852937,-9.004852937,-9.004852937,3.4,1.61,0.43,0.083,0.84,0,0,0,0,93.637,7.941804157,0.01557047,8.000014094,-1.387895642,0,0,0,0,0,0,0,0,0,0,1,0,0,0,1,3,2
26,1922,63,intact,Springfield,OH,G,2980,7.3,53,37,46.4,Fair,4200.38,1495.24,0.356,8.789103293,8.041562062,6.721357921,5.076413939,7.390974532,-9.004852937,-9.004852937,-9.004852937,-9.004852937,3.4,1.61,0.43,0.083,0.84,0,0,0,0,93.637,8.342930276,0.01557047,8.000014094,-1.032824548,0,0,0,0,0,0,0,0,0,0,1,0,0,0,1,3,2
26,1922,63,intact,Springfield,OH,G,2980,7.3,53,37,46.4,Fair,6172.72,1190.09,0.1928,8.789103293,8.041562062,6.721357921,5.076413939,7.390974532,-9.004852937,-9.004852937,-9.004852937,-9.004852937,3.4,1.61,0.43,0.083,0.84,0,0,0,0,93.637,8.727894863,0.01557047,8.000014094,-1.646101897,0,0,0,0,0,0,0,0,0,0,1,0,0,0,1,3,2
27,1922,63,intact,Bunkie,LA,P,570,6.6,67,56,42.6,Poor,730.5,152.58,0.2089,8.789103293,8.041562062,6.721357921,5.076413939,7.390974532,-9.004852937,-9.004852937,-9.004852937,-9.004852937,3.4,1.61,0.43,0.083,0.84,0,0,0,0,93.637,6.593729231,0.074736842,6.34738921,-1.56589961,1,0,0,0,0,0,0,0,0,0,0,0,0,0,0,1,1
27,1922,63,intact,Bunkie,LA,P,570,6.6,67,56,42.6,Poor,1461,1007,0.6893,8.789103293,8.041562062,6.721357921,5.076413939,7.390974532,-9.004852937,-9.004852937,-9.004852937,-9.004852937,3.4,1.61,0.43,0.083,0.84,0,0,0,0,93.637,7.286876412,0.074736842,6.34738921,-0.372078689,1,0,0,0,0,0,0,0,0,0,0,0,0,0,0,1,1
27,1922,63,intact,Bunkie,LA,P,570,6.6,67,56,42.6,Poor,2191.5,1373.18,0.6266,8.789103293,8.041562062,6.721357921,5.076413939,7.390974532,-9.004852937,-9.004852937,-9.004852937,-9.004852937,3.4,1.61,0.43,0.083,0.84,0,0,0,0,93.637,7.69234152,0.074736842,6.34738921,-0.4674469,1,0,0,0,0,0,0,0,0,0,0,0,0,0,0,1,1
27,1922,63,intact,Bunkie,LA,P,570,6.6,67,56,42.6,Poor,2922,1098.55,0.376,8.789103293,8.041562062,6.721357921,5.076413939,7.390974532,-9.004852937,-9.004852937,-9.004852937,-9.004852937,3.4,1.61,0.43,0.083,0.84,0,0,0,0,93.637,7.980023592,0.074736842,6.34738921,-0.978166136,1,0,0,0,0,0,0,0,0,0,0,0,0,0,0,1,1
27,1922,63,intact,Bunkie,LA,P,570,6.6,67,56,42.6,Poor,4383,2502.24,0.5709,8.789103293,8.041562062,6.721357921,5.076413939,7.390974532,-9.004852937,-9.004852937,-9.004852937,-9.004852937,3.4,1.61,0.43,0.083,0.84,0,0,0,0,93.637,8.3854887,0.074736842,6.34738921,-0.560541216,1,0,0,0,0,0,0,0,0,0,0,0,0,0,0,1,1
27,1922,63,intact,Bunkie,LA,P,570,6.6,67,56,42.6,Poor,6428.4,2624.3,0.4082,8.789103293,8.041562062,6.721357921,5.076413939,7.390974532,-9.004852937,-9.004852937,-9.004852937,-9.004852937,3.4,1.61,0.43,0.083,0.84,0,0,0,0,93.637,8.768480953,0.074736842,6.34738921,-0.895998029,1,0,0,0,0,0,0,0,0,0,0,0,0,0,0,1,1
28,1922,63,intact,San Diego,CA,P,408,6.8,61,40.3,24.6,Very Poor,584.4,1434.21,2.4542,8.789103293,8.041562062,6.721357921,5.076413939,7.390974532,-9.004852937,-9.004852937,-9.004852937,-9.004852937,3.4,1.61,0.43,0.083,0.84,0,0,0,0,93.637,6.37058568,0.060294118,6.013715156,0.897800843,0,0,0,1,0,0,0,0,0,0,0,0,0,0,0,1,0
28,1922,63,intact,San Diego,CA,P,408,6.8,61,40.3,24.6,Very Poor,3506.4,11748.34,3.3505,8.789103293,8.041562062,6.721357921,5.076413939,7.390974532,-9.004852937,-9.004852937,-9.004852937,-9.004852937,3.4,1.61,0.43,0.083,0.84,0,0,0,0,93.637,8.162345149,0.060294118,6.013715156,1.209109588,0,0,0,1,0,0,0,0,0,0,0,0,0,0,0,1,0
30,1922,63,intact,Davenport,IA,P,1300,7,49.9,32.4,29.4,Poor,401.78,396.7,0.9874,8.789103293,8.041562062,6.721357921,5.076413939,7.390974532,-9.004852937,-9.004852937,-9.004852937,-9.004852937,3.4,1.61,0.43,0.083,0.84,0,0,0,0,93.637,5.995904675,0.022615385,7.170888479,-0.012680053,0,0,0,0,0,0,0,0,0,0,0,0,1,0,1,1,1
30,1922,63,intact,Davenport,IA,P,1300,7,49.9,32.4,29.4,Poor,1314.9,610.3,0.4641,8.789103293,8.041562062,6.721357921,5.076413939,7.390974532,-9.004852937,-9.004852937,-9.004852937,-9.004852937,3.4,1.61,0.43,0.083,0.84,0,0,0,0,93.637,7.181515896,0.022615385,7.170888479,-0.767655233,0,0,0,0,0,0,0,0,0,0,0,0,1,0,1,1,1
30,1922,63,intact,Davenport,IA,P,1300,7,49.9,32.4,29.4,Poor,2081.93,1098.55,0.5277,8.789103293,8.041562062,6.721357921,5.076413939,7.390974532,-9.004852937,-9.004852937,-9.004852937,-9.004852937,3.4,1.61,0.43,0.083,0.84,0,0,0,0,93.637,7.641050627,0.022615385,7.170888479,-0.639227339,0,0,0,0,0,0,0,0,0,0,0,0,1,0,1,1,1
30,1922,63,intact,Davenport,IA,P,1300,7,49.9,32.4,29.4,Poor,2995.05,1678.33,0.5604,8.789103293,8.041562062,6.721357921,5.076413939,7.390974532,-9.004852937,-9.004852937,-9.004852937,-9.004852937,3.4,1.61,0.43,0.083,0.84,0,0,0,0,93.637,8.004716205,0.022615385,7.170888479,-0.579104465,0,0,0,0,0,0,0,0,0,0,0,0,1,0,1,1,1
30,1922,63,intact,Davenport,IA,P,1300,7,49.9,32.4,29.4,Poor,4236.9,2990.49,0.7058,8.789103293,8.041562062,6.721357921,5.076413939,7.390974532,-9.004852937,-9.004852937,-9.004852937,-9.004852937,3.4,1.61,0.43,0.083,0.84,0,0,0,0,93.637,8.351587149,0.022615385,7.170888479,-0.348423368,0,0,0,0,0,0,0,0,0,0,0,0,1,0,1,1,1
30,1922,63,intact,Davenport,IA,P,1300,7,49.9,32.4,29.4,Poor,6209.25,2715.85,0.4374,8.789103293,8.041562062,6.721357921,5.076413939,7.390974532,-9.004852937,-9.004852937,-9.004852937,-9.004852937,3.4,1.61,0.43,0.083,0.84,0,0,0,0,93.637,8.733795395,0.022615385,7.170888479,-0.826907171,0,0,0,0,0,0,0,0,0,0,0,0,1,0,1,1,1
31,1922,63,intact,Jaksonville,FL,G,20500,4.7,69.3,47.4,2.8,Good,730.5,366.18,0.5013,8.789103293,8.041562062,6.721357921,5.076413939,7.390974532,-9.004852937,-9.004852937,-9.004852937,-9.004852937,3.4,1.61,0.43,0.083,0.84,0,0,0,0,93.637,6.593729231,0.000136585,9.928228944,-0.690550555,0,0,0,0,0,0,0,1,0,0,0,0,0,0,0,3,3
31,1922,63,intact,Jaksonville,FL,G,20500,4.7,69.3,47.4,2.8,Good,1497.52,671.33,0.4483,8.789103293,8.041562062,6.721357921,5.076413939,7.390974532,-9.004852937,-9.004852937,-9.004852937,-9.004852937,3.4,1.61,0.43,0.083,0.84,0,0,0,0,93.637,7.311565685,0.000136585,9.928228944,-0.802292628,0,0,0,0,0,0,0,1,0,0,0,0,0,0,0,3,3
31,1922,63,intact,Jaksonville,FL,G,20500,4.7,69.3,47.4,2.8,Good,2191.5,549.27,0.2506,8.789103293,8.041562062,6.721357921,5.076413939,7.390974532,-9.004852937,-9.004852937,-9.004852937,-9.004852937,3.4,1.61,0.43,0.083,0.84,0,0,0,0,93.637,7.69234152,0.000136585,9.928228944,-1.383897237,0,0,0,0,0,0,0,1,0,0,0,0,0,0,0,3,3
31,1922,63,intact,Jaksonville,FL,G,20500,4.7,69.3,47.4,2.8,Good,2922,488.24,0.1671,8.789103293,8.041562062,6.721357921,5.076413939,7.390974532,-9.004852937,-9.004852937,-9.004852937,-9.004852937,3.4,1.61,0.43,0.083,0.84,0,0,0,0,93.637,7.980023592,0.000136585,9.928228944,-1.789162843,0,0,0,0,0,0,0,1,0,0,0,0,0,0,0,3,3
31,1922,63,intact,Jaksonville,FL,G,20500,4.7,69.3,47.4,2.8,Good,4383,1159.58,0.2646,8.789103293,8.041562062,6.721357921,5.076413939,7.390974532,-9.004852937,-9.004852937,-9.004852937,-9.004852937,3.4,1.61,0.43,0.083,0.84,0,0,0,0,93.637,8.3854887,0.000136585,9.928228944,-1.329536027,0,0,0,0,0,0,0,1,0,0,0,0,0,0,0,3,3
31,1922,63,intact,Jaksonville,FL,G,20500,4.7,69.3,47.4,2.8,Good,6464.93,976.49,0.151,8.789103293,8.041562062,6.721357921,5.076413939,7.390974532,-9.004852937,-9.004852937,-9.004852937,-9.004852937,3.4,1.61,0.43,0.083,0.84,0,0,0,0,93.637,8.774147464,0.000136585,9.928228944,-1.890475442,0,0,0,0,0,0,0,1,0,0,0,0,0,0,0,3,3
32,1922,63,intact,Rochester,NY,G,5700,7.3,47.6,32.8,17.8,Good,365.25,61.03,0.1671,8.789103293,8.041562062,6.721357921,5.076413939,7.390974532,-9.004852937,-9.004852937,-9.004852937,-9.004852937,3.4,1.61,0.43,0.083,0.84,0,0,0,0,93.637,5.900582051,0.003122807,8.648396877,-1.789162843,0,0,0,0,0,0,0,0,0,0,1,0,0,0,1,3,3
32,1922,63,intact,Rochester,NY,G,5700,7.3,47.6,32.8,17.8,Good,1351.42,610.3,0.4516,8.789103293,8.041562062,6.721357921,5.076413939,7.390974532,-9.004852937,-9.004852937,-9.004852937,-9.004852937,3.4,1.61,0.43,0.083,0.84,0,0,0,0,93.637,7.20891117,0.003122807,8.648396877,-0.794958447,0,0,0,0,0,0,0,0,0,0,1,0,0,0,1,3,3
32,1922,63,intact,Rochester,NY,G,5700,7.3,47.6,32.8,17.8,Good,2118.45,945.97,0.4465,8.789103293,8.041562062,6.721357921,5.076413939,7.390974532,-9.004852937,-9.004852937,-9.004852937,-9.004852937,3.4,1.61,0.43,0.083,0.84,0,0,0,0,93.637,7.658439968,0.003122807,8.648396877,-0.806315879,0,0,0,0,0,0,0,0,0,0,1,0,0,0,1,3,3
32,1922,63,intact,Rochester,NY,G,5700,7.3,47.6,32.8,17.8,Good,2775.9,1129.06,0.4067,8.789103293,8.041562062,6.721357921,5.076413939,7.390974532,-9.004852937,-9.004852937,-9.004852937,-9.004852937,3.4,1.61,0.43,0.083,0.84,0,0,0,0,93.637,7.928730298,0.003122807,8.648396877,-0.899679466,0,0,0,0,0,0,0,0,0,0,1,0,0,0,1,3,3
32,1922,63,intact,Rochester,NY,G,5700,7.3,47.6,32.8,17.8,Good,3506.4,1434.21,0.409,8.789103293,8.041562062,6.721357921,5.076413939,7.390974532,-9.004852937,-9.004852937,-9.004852937,-9.004852937,3.4,1.61,0.43,0.083,0.84,0,0,0,0,93.637,8.162345149,0.003122807,8.648396877,-0.894040123,0,0,0,0,0,0,0,0,0,0,1,0,0,0,1,3,3
32,1922,63,intact,Rochester,NY,G,5700,7.3,47.6,32.8,17.8,Good,4273.43,1952.97,0.457,8.789103293,8.041562062,6.721357921,5.076413939,7.390974532,-9.004852937,-9.004852937,-9.004852937,-9.004852937,3.4,1.61,0.43,0.083,0.84,0,0,0,0,93.637,8.360172062,0.003122807,8.648396877,-0.783071888,0,0,0,0,0,0,0,0,0,0,1,0,0,0,1,3,3
33,1922,63,intact,Milwaukee,WI,VP,800,6.8,46.1,30.4,72.8,Very Poor,365.25,152.58,0.4177,8.789103293,8.041562062,6.721357921,5.076413939,7.390974532,-9.004852937,-9.004852937,-9.004852937,-9.004852937,3.4,1.61,0.43,0.083,0.84,0,0,0,0,93.637,5.900582051,0.091,6.685860947,-0.872991807,0,0,0,0,0,0,1,0,0,0,0,0,0,0,1,0,0
33,1922,63,intact,Milwaukee,WI,VP,800,6.8,46.1,30.4,72.8,Very Poor,1351.42,1007,0.7451,8.789103293,8.041562062,6.721357921,5.076413939,7.390974532,-9.004852937,-9.004852937,-9.004852937,-9.004852937,3.4,1.61,0.43,0.083,0.84,0,0,0,0,93.637,7.20891117,0.091,6.685860947,-0.294236841,0,0,0,0,0,0,1,0,0,0,0,0,0,0,1,0,0
33,1922,63,intact,Milwaukee,WI,VP,800,6.8,46.1,30.4,72.8,Very Poor,2118.45,915.46,0.4321,8.789103293,8.041562062,6.721357921,5.076413939,7.390974532,-9.004852937,-9.004852937,-9.004852937,-9.004852937,3.4,1.61,0.43,0.083,0.84,0,0,0,0,93.637,7.658439968,0.091,6.685860947,-0.839098236,0,0,0,0,0,0,1,0,0,0,0,0,0,0,1,0,0
33,1922,63,intact,Milwaukee,WI,VP,800,6.8,46.1,30.4,72.8,Very Poor,2775.9,2319.15,0.8355,8.789103293,8.041562062,6.721357921,5.076413939,7.390974532,-9.004852937,-9.004852937,-9.004852937,-9.004852937,3.4,1.61,0.43,0.083,0.84,0,0,0,0,93.637,7.928730298,0.091,6.685860947,-0.179724931,0,0,0,0,0,0,1,0,0,0,0,0,0,0,1,0,0
33,1922,63,intact,Milwaukee,WI,VP,800,6.8,46.1,30.4,72.8,Very Poor,3542.92,3692.34,1.0422,8.789103293,8.041562062,6.721357921,5.076413939,7.390974532,-9.004852937,-9.004852937,-9.004852937,-9.004852937,3.4,1.61,0.43,0.083,0.84,0,0,0,0,93.637,8.172706525,0.091,6.685860947,0.041333863,0,0,0,0,0,0,1,0,0,0,0,0,0,0,1,0,0
33,1922,63,intact,Milwaukee,WI,VP,800,6.8,46.1,30.4,72.8,Very Poor,4273.43,6042,1.4139,8.789103293,8.041562062,6.721357921,5.076413939,7.390974532,-9.004852937,-9.004852937,-9.004852937,-9.004852937,3.4,1.61,0.43,0.083,0.84,0,0,0,0,93.637,8.360172062,0.091,6.685860947,0.346351844,0,0,0,0,0,0,1,0,0,0,0,0,0,0,1,0,0
34,1922,63,intact,Norristown,PA,F,4900,6.7,54,40,23.4,Poor,511.35,396.7,0.7758,8.789103293,8.041562062,6.721357921,5.076413939,7.390974532,-9.004852937,-9.004852937,-9.004852937,-9.004852937,3.4,1.61,0.43,0.083,0.84,0,0,0,0,93.637,6.237054287,0.00477551,8.497194545,-0.253860524,0,0,0,0,0,0,0,0,0,0,1,0,0,0,1,2,1
34,1922,63,intact,Norristown,PA,F,4900,6.7,54,40,23.4,Poor,1461,518.76,0.3551,8.789103293,8.041562062,6.721357921,5.076413939,7.390974532,-9.004852937,-9.004852937,-9.004852937,-9.004852937,3.4,1.61,0.43,0.083,0.84,0,0,0,0,93.637,7.286876412,0.00477551,8.497194545,-1.035355839,0,0,0,0,0,0,0,0,0,0,1,0,0,0,1,2,1
34,1922,63,intact,Norristown,PA,F,4900,6.7,54,40,23.4,Poor,2228.03,854.42,0.3835,8.789103293,8.041562062,6.721357921,5.076413939,7.390974532,-9.004852937,-9.004852937,-9.004852937,-9.004852937,3.4,1.61,0.43,0.083,0.84,0,0,0,0,93.637,7.708873066,0.00477551,8.497194545,-0.958415658,0,0,0,0,0,0,0,0,0,0,1,0,0,0,1,2,1
34,1922,63,intact,Norristown,PA,F,4900,6.7,54,40,23.4,Poor,2922,1281.64,0.4386,8.789103293,8.041562062,6.721357921,5.076413939,7.390974532,-9.004852937,-9.004852937,-9.004852937,-9.004852937,3.4,1.61,0.43,0.083,0.84,0,0,0,0,93.637,7.980023592,0.00477551,8.497194545,-0.824167443,0,0,0,0,0,0,0,0,0,0,1,0,0,0,1,2,1
34,1922,63,intact,Norristown,PA,F,4900,6.7,54,40,23.4,Poor,3615.97,1922.46,0.5317,8.789103293,8.041562062,6.721357921,5.076413939,7.390974532,-9.004852937,-9.004852937,-9.004852937,-9.004852937,3.4,1.61,0.43,0.083,0.84,0,0,0,0,93.637,8.193115425,0.00477551,8.497194545,-0.631675858,0,0,0,0,0,0,0,0,0,0,1,0,0,0,1,2,1
34,1922,63,intact,Norristown,PA,F,4900,6.7,54,40,23.4,Poor,4383,2288.64,0.5222,8.789103293,8.041562062,6.721357921,5.076413939,7.390974532,-9.004852937,-9.004852937,-9.004852937,-9.004852937,3.4,1.61,0.43,0.083,0.84,0,0,0,0,93.637,8.3854887,0.00477551,8.497194545,-0.649704623,0,0,0,0,0,0,0,0,0,0,1,0,0,0,1,2,1
35,1922,63,intact,Los Angeles,CA,G,2060,7.3,62.4,15.2,18,Good,693.98,518.76,0.7475,8.789103293,8.041562062,6.721357921,5.076413939,7.390974532,-9.004852937,-9.004852937,-9.004852937,-9.004852937,3.4,1.61,0.43,0.083,0.84,0,0,0,0,93.637,6.542443142,0.008737864,7.630946581,-0.291020974,0,1,0,0,0,0,0,0,0,0,0,0,0,0,1,3,3
35,1922,63,intact,Los Angeles,CA,G,2060,7.3,62.4,15.2,18,Good,1497.52,1098.55,0.7336,8.789103293,8.041562062,6.721357921,5.076413939,7.390974532,-9.004852937,-9.004852937,-9.004852937,-9.004852937,3.4,1.61,0.43,0.083,0.84,0,0,0,0,93.637,7.311565685,0.008737864,7.630946581,-0.309791358,0,1,0,0,0,0,0,0,0,0,0,0,0,0,1,3,3
35,1922,63,intact,Los Angeles,CA,G,2060,7.3,62.4,15.2,18,Good,2264.55,488.24,0.2156,8.789103293,8.041562062,6.721357921,5.076413939,7.390974532,-9.004852937,-9.004852937,-9.004852937,-9.004852937,3.4,1.61,0.43,0.083,0.84,0,0,0,0,93.637,7.725131343,0.008737864,7.630946581,-1.53433044,0,1,0,0,0,0,0,0,0,0,0,0,0,0,1,3,3
35,1922,63,intact,Los Angeles,CA,G,2060,7.3,62.4,15.2,18,Good,2922,579.79,0.1984,8.789103293,8.041562062,6.721357921,5.076413939,7.390974532,-9.004852937,-9.004852937,-9.004852937,-9.004852937,3.4,1.61,0.43,0.083,0.84,0,0,0,0,93.637,7.980023592,0.008737864,7.630946581,-1.617470084,0,1,0,0,0,0,0,0,0,0,0,0,0,0,1,3,3
35,1922,63,intact,Los Angeles,CA,G,2060,7.3,62.4,15.2,18,Good,4419.52,1983.49,0.4488,8.789103293,8.041562062,6.721357921,5.076413939,7.390974532,-9.004852937,-9.004852937,-9.004852937,-9.004852937,3.4,1.61,0.43,0.083,0.84,0,0,0,0,93.637,8.393786372,0.008737864,7.630946581,-0.801177925,0,1,0,0,0,0,0,0,0,0,0,0,0,0,1,3,3
35,1922,63,intact,Los Angeles,CA,G,2060,7.3,62.4,15.2,18,Good,6391.88,213.61,0.0334,8.789103293,8.041562062,6.721357921,5.076413939,7.390974532,-9.004852937,-9.004852937,-9.004852937,-9.004852937,3.4,1.61,0.43,0.083,0.84,0,0,0,0,93.637,8.762783714,0.008737864,7.630946581,-3.399199379,0,1,0,0,0,0,0,0,0,0,0,0,0,0,1,3,3
36,1922,63,intact,Meridian,MS,G,11200,4.5,64,53,13.8,Good,730.5,335.67,0.4595,8.789103293,8.041562062,6.721357921,5.076413939,7.390974532,-9.004852937,-9.004852937,-9.004852937,-9.004852937,3.4,1.61,0.43,0.083,0.84,0,0,0,0,93.637,6.593729231,0.001232143,9.323758339,-0.777616337,0,0,0,0,0,0,0,0,0,1,0,0,0,0,0,3,3
36,1922,63,intact,Meridian,MS,G,11200,4.5,64,53,13.8,Good,1497.52,427.21,0.2853,8.789103293,8.041562062,6.721357921,5.076413939,7.390974532,-9.004852937,-9.004852937,-9.004852937,-9.004852937,3.4,1.61,0.43,0.083,0.84,0,0,0,0,93.637,7.311565685,0.001232143,9.323758339,-1.254214021,0,0,0,0,0,0,0,0,0,1,0,0,0,0,0,3,3
36,1922,63,intact,Meridian,MS,G,11200,4.5,64,53,13.8,Good,2191.5,579.79,0.2646,8.789103293,8.041562062,6.721357921,5.076413939,7.390974532,-9.004852937,-9.004852937,-9.004852937,-9.004852937,3.4,1.61,0.43,0.083,0.84,0,0,0,0,93.637,7.69234152,0.001232143,9.323758339,-1.329536027,0,0,0,0,0,0,0,0,0,1,0,0,0,0,0,3,3
36,1922,63,intact,Meridian,MS,G,11200,4.5,64,53,13.8,Good,2922,244.12,0.0835,8.789103293,8.041562062,6.721357921,5.076413939,7.390974532,-9.004852937,-9.004852937,-9.004852937,-9.004852937,3.4,1.61,0.43,0.083,0.84,0,0,0,0,93.637,7.980023592,0.001232143,9.323758339,-2.482908647,0,0,0,0,0,0,0,0,0,1,0,0,0,0,0,3,3
36,1922,63,intact,Meridian,MS,G,11200,4.5,64,53,13.8,Good,4383,884.94,0.2019,8.789103293,8.041562062,6.721357921,5.076413939,7.390974532,-9.004852937,-9.004852937,-9.004852937,-9.004852937,3.4,1.61,0.43,0.083,0.84,0,0,0,0,93.637,8.3854887,0.001232143,9.323758339,-1.599982754,0,0,0,0,0,0,0,0,0,1,0,0,0,0,0,3,3
36,1922,63,intact,Meridian,MS,G,11200,4.5,64,53,13.8,Good,6464.93,549.27,0.085,8.789103293,8.041562062,6.721357921,5.076413939,7.390974532,-9.004852937,-9.004852937,-9.004852937,-9.004852937,3.4,1.61,0.43,0.083,0.84,0,0,0,0,93.637,8.774147464,0.001232143,9.323758339,-2.465104022,0,0,0,0,0,0,0,0,0,1,0,0,0,0,0,3,3
37,1922,63,intact,Jaksonville,PL,P,11200,3.8,69.3,47.4,7,Fair,730.5,579.79,0.7937,8.789103293,8.041562062,6.721357921,5.076413939,7.390974532,-9.004852937,-9.004852937,-9.004852937,-9.004852937,3.4,1.61,0.43,0.083,0.84,0,0,0,0,93.637,6.593729231,0.000625,9.323758339,-0.231049723,0,0,0,0,0,0,0,1,0,0,0,0,0,0,0,1,2
37,1922,63,intact,Jaksonville,PL,P,11200,3.8,69.3,47.4,7,Fair,1497.52,1251.12,0.8355,8.789103293,8.041562062,6.721357921,5.076413939,7.390974532,-9.004852937,-9.004852937,-9.004852937,-9.004852937,3.4,1.61,0.43,0.083,0.84,0,0,0,0,93.637,7.311565685,0.000625,9.323758339,-0.179724931,0,0,0,0,0,0,0,1,0,0,0,0,0,0,0,1,2
37,1922,63,intact,Jaksonville,PL,P,11200,3.8,69.3,47.4,7,Fair,2191.5,1708.85,0.7798,8.789103293,8.041562062,6.721357921,5.076413939,7.390974532,-9.004852937,-9.004852937,-9.004852937,-9.004852937,3.4,1.61,0.43,0.083,0.84,0,0,0,0,93.637,7.69234152,0.000625,9.323758339,-0.248717802,0,0,0,0,0,0,0,1,0,0,0,0,0,0,0,1,2
37,1922,63,intact,Jaksonville,PL,P,11200,3.8,69.3,47.4,7,Fair,2922,2075.03,0.7101,8.789103293,8.041562062,6.721357921,5.076413939,7.390974532,-9.004852937,-9.004852937,-9.004852937,-9.004852937,3.4,1.61,0.43,0.083,0.84,0,0,0,0,93.637,7.980023592,0.000625,9.323758339,-0.342349474,0,0,0,0,0,0,0,1,0,0,0,0,0,0,0,1,2
37,1922,63,intact,Jaksonville,PL,P,11200,3.8,69.3,47.4,7,Fair,3689.03,2532.76,0.6866,8.789103293,8.041562062,6.721357921,5.076413939,7.390974532,-9.004852937,-9.004852937,-9.004852937,-9.004852937,3.4,1.61,0.43,0.083,0.84,0,0,0,0,93.637,8.21311883,0.000625,9.323758339,-0.376003398,0,0,0,0,0,0,0,1,0,0,0,0,0,0,0,1,2
37,1922,63,intact,Jaksonville,PL,P,11200,3.8,69.3,47.4,7,Fair,4383,6377.67,1.4551,8.789103293,8.041562062,6.721357921,5.076413939,7.390974532,-9.004852937,-9.004852937,-9.004852937,-9.004852937,3.4,1.61,0.43,0.083,0.84,0,0,0,0,93.637,8.3854887,0.000625,9.323758339,0.375074627,0,0,0,0,0,0,0,1,0,0,0,0,0,0,0,1,2
38,1922,63,intact,Camden,NJ,G,38600,4.5,54,40,3,Good,511.35,30.52,0.0597,8.789103293,8.041562062,6.721357921,5.076413939,7.390974532,-9.004852937,-9.004852937,-9.004852937,-9.004852937,3.4,1.61,0.43,0.083,0.84,0,0,0,0,93.637,6.237054287,7.77E-05,10.56103346,-2.818423259,0,0,0,0,0,0,0,0,0,1,0,0,0,0,1,3,3
38,1922,63,intact,Camden,NJ,G,38600,4.5,54,40,3,Good,1461,152.58,0.1044,8.789103293,8.041562062,6.721357921,5.076413939,7.390974532,-9.004852937,-9.004852937,-9.004852937,-9.004852937,3.4,1.61,0.43,0.083,0.84,0,0,0,0,93.637,7.286876412,7.77E-05,10.56103346,-2.259525604,0,0,0,0,0,0,0,0,0,1,0,0,0,0,1,3,3
38,1922,63,intact,Camden,NJ,G,38600,4.5,54,40,3,Good,2228.03,366.18,0.1644,8.789103293,8.041562062,6.721357921,5.076413939,7.390974532,-9.004852937,-9.004852937,-9.004852937,-9.004852937,3.4,1.61,0.43,0.083,0.84,0,0,0,0,93.637,7.708873066,7.77E-05,10.56103346,-1.805452796,0,0,0,0,0,0,0,0,0,1,0,0,0,0,1,3,3
38,1922,63,intact,Camden,NJ,G,38600,4.5,54,40,3,Good,2922,396.7,0.1358,8.789103293,8.041562062,6.721357921,5.076413939,7.390974532,-9.004852937,-9.004852937,-9.004852937,-9.004852937,3.4,1.61,0.43,0.083,0.84,0,0,0,0,93.637,7.980023592,7.77E-05,10.56103346,-1.996572064,0,0,0,0,0,0,0,0,0,1,0,0,0,0,1,3,3
38,1922,63,intact,Camden,NJ,G,38600,4.5,54,40,3,Good,4383,671.33,0.1532,8.789103293,8.041562062,6.721357921,5.076413939,7.390974532,-9.004852937,-9.004852937,-9.004852937,-9.004852937,3.4,1.61,0.43,0.083,0.84,0,0,0,0,93.637,8.3854887,7.77E-05,10.56103346,-1.876011022,0,0,0,0,0,0,0,0,0,1,0,0,0,0,1,3,3
38,1922,63,intact,Camden,NJ,G,38600,4.5,54,40,3,Good,6282.3,549.27,0.0874,8.789103293,8.041562062,6.721357921,5.076413939,7.390974532,-9.004852937,-9.004852937,-9.004852937,-9.004852937,3.4,1.61,0.43,0.083,0.84,0,0,0,0,93.637,8.745491434,7.77E-05,10.56103346,-2.437259996,0,0,0,0,0,0,0,0,0,1,0,0,0,0,1,3,3
39,1922,63,intact,Wilmington,DE,F,7440,5.6,54,40,24.2,Poor,511.35,488.24,0.9548,8.789103293,8.041562062,6.721357921,5.076413939,7.390974532,-9.004852937,-9.004852937,-9.004852937,-9.004852937,3.4,1.61,0.43,0.083,0.84,0,0,0,0,93.637,6.237054287,0.003252688,8.914760527,-0.046253385,0,0,0,0,0,0,0,0,0,0,1,0,0,0,1,2,1
39,1922,63,intact,Wilmington,DE,F,7440,5.6,54,40,24.2,Poor,1461,823.91,0.5639,8.789103293,8.041562062,6.721357921,5.076413939,7.390974532,-9.004852937,-9.004852937,-9.004852937,-9.004852937,3.4,1.61,0.43,0.083,0.84,0,0,0,0,93.637,7.286876412,0.003252688,8.914760527,-0.572878348,0,0,0,0,0,0,0,0,0,0,1,0,0,0,1,2,1
39,1922,63,intact,Wilmington,DE,F,7440,5.6,54,40,24.2,Poor,2228.03,1525.76,0.6848,8.789103293,8.041562062,6.721357921,5.076413939,7.390974532,-9.004852937,-9.004852937,-9.004852937,-9.004852937,3.4,1.61,0.43,0.083,0.84,0,0,0,0,93.637,7.708873066,0.003252688,8.914760527,-0.378628454,0,0,0,0,0,0,0,0,0,0,1,0,0,0,1,2,1
39,1922,63,intact,Wilmington,DE,F,7440,5.6,54,40,24.2,Poor,2922,1861.43,0.637,8.789103293,8.041562062,6.721357921,5.076413939,7.390974532,-9.004852937,-9.004852937,-9.004852937,-9.004852937,3.4,1.61,0.43,0.083,0.84,0,0,0,0,93.637,7.980023592,0.003252688,8.914760527,-0.450985623,0,0,0,0,0,0,0,0,0,0,1,0,0,0,1,2,1
39,1922,63,intact,Wilmington,DE,F,7440,5.6,54,40,24.2,Poor,3615.97,2227.61,0.616,8.789103293,8.041562062,6.721357921,5.076413939,7.390974532,-9.004852937,-9.004852937,-9.004852937,-9.004852937,3.4,1.61,0.43,0.083,0.84,0,0,0,0,93.637,8.193115425,0.003252688,8.914760527,-0.484508315,0,0,0,0,0,0,0,0,0,0,1,0,0,0,1,2,1
39,1922,63,intact,Wilmington,DE,F,7440,5.6,54,40,24.2,Poor,4383,4363.67,0.9956,8.789103293,8.041562062,6.721357921,5.076413939,7.390974532,-9.004852937,-9.004852937,-9.004852937,-9.004852937,3.4,1.61,0.43,0.083,0.84,0,0,0,0,93.637,8.3854887,0.003252688,8.914760527,-0.004409708,0,0,0,0,0,0,0,0,0,0,1,0,0,0,1,2,1
41,1922,63,intact,Kansas City,MO,F,1320,5.5,54.4,37.4,33.1,Fair,547.88,366.18,0.6684,8.789103293,8.041562062,6.721357921,5.076413939,7.390974532,-9.004852937,-9.004852937,-9.004852937,-9.004852937,3.4,1.61,0.43,0.083,0.84,0,0,0,0,93.637,6.306056285,0.025075758,7.186144305,-0.402868482,0,0,0,0,0,0,0,0,0,0,0,1,0,0,1,2,2
41,1922,63,intact,Kansas City,MO,F,1320,5.5,54.4,37.4,33.1,Fair,1461,823.91,0.5639,8.789103293,8.041562062,6.721357921,5.076413939,7.390974532,-9.004852937,-9.004852937,-9.004852937,-9.004852937,3.4,1.61,0.43,0.083,0.84,0,0,0,0,93.637,7.286876412,0.025075758,7.186144305,-0.572878348,0,0,0,0,0,0,0,0,0,0,0,1,0,0,1,2,2
41,1922,63,intact,Kansas City,MO,F,1320,5.5,54.4,37.4,33.1,Fair,2191.5,1159.58,0.5291,8.789103293,8.041562062,6.721357921,5.076413939,7.390974532,-9.004852937,-9.004852937,-9.004852937,-9.004852937,3.4,1.61,0.43,0.083,0.84,0,0,0,0,93.637,7.69234152,0.025075758,7.186144305,-0.636577829,0,0,0,0,0,0,0,0,0,0,0,1,0,0,1,2,2
41,1922,63,intact,Kansas City,MO,F,1320,5.5,54.4,37.4,33.1,Fair,2885.47,1159.58,0.4019,8.789103293,8.041562062,6.721357921,5.076413939,7.390974532,-9.004852937,-9.004852937,-9.004852937,-9.004852937,3.4,1.61,0.43,0.083,0.84,0,0,0,0,93.637,7.967443077,0.025075758,7.186144305,-0.911551978,0,0,0,0,0,0,0,0,0,0,0,1,0,0,1,2,2
41,1922,63,intact,Kansas City,MO,F,1320,5.5,54.4,37.4,33.1,Fair,4383,1647.82,0.376,8.789103293,8.041562062,6.721357921,5.076413939,7.390974532,-9.004852937,-9.004852937,-9.004852937,-9.004852937,3.4,1.61,0.43,0.083,0.84,0,0,0,0,93.637,8.3854887,0.025075758,7.186144305,-0.978166136,0,0,0,0,0,0,0,0,0,0,0,1,0,0,1,2,2
41,1922,63,intact,Kansas City,MO,F,1320,5.5,54.4,37.4,33.1,Fair,6355.35,1830.91,0.2881,8.789103293,8.041562062,6.721357921,5.076413939,7.390974532,-9.004852937,-9.004852937,-9.004852937,-9.004852937,3.4,1.61,0.43,0.083,0.84,0,0,0,0,93.637,8.757052257,0.025075758,7.186144305,-1.244447637,0,0,0,0,0,0,0,0,0,0,0,1,0,0,1,2,2
44,1922,63,intact,Omaha,NE,G,1000,5.8,50.6,27.8,31.2,Good,401.78,305.15,0.7595,8.789103293,8.041562062,6.721357921,5.076413939,7.390974532,-9.004852937,-9.004852937,-9.004852937,-9.004852937,3.4,1.61,0.43,0.083,0.84,0,0,0,0,93.637,5.995904675,0.0312,6.908754779,-0.275094957,0,0,0,0,0,0,0,0,0,0,0,0,1,0,1,3,3
44,1922,63,intact,Omaha,NE,G,1000,5.8,50.6,27.8,31.2,Good,1314.9,274.64,0.2089,8.789103293,8.041562062,6.721357921,5.076413939,7.390974532,-9.004852937,-9.004852937,-9.004852937,-9.004852937,3.4,1.61,0.43,0.083,0.84,0,0,0,0,93.637,7.181515896,0.0312,6.908754779,-1.56589961,0,0,0,0,0,0,0,0,0,0,0,0,1,0,1,3,3
44,1922,63,intact,Omaha,NE,G,1000,5.8,50.6,27.8,31.2,Good,2081.93,671.33,0.3225,8.789103293,8.041562062,6.721357921,5.076413939,7.390974532,-9.004852937,-9.004852937,-9.004852937,-9.004852937,3.4,1.61,0.43,0.083,0.84,0,0,0,0,93.637,7.641050627,0.0312,6.908754779,-1.131652143,0,0,0,0,0,0,0,0,0,0,0,0,1,0,1,3,3
44,1922,63,intact,Omaha,NE,G,1000,5.8,50.6,27.8,31.2,Good,2775.9,762.88,0.2748,8.789103293,8.041562062,6.721357921,5.076413939,7.390974532,-9.004852937,-9.004852937,-9.004852937,-9.004852937,3.4,1.61,0.43,0.083,0.84,0,0,0,0,93.637,7.928730298,0.0312,6.908754779,-1.291711719,0,0,0,0,0,0,0,0,0,0,0,0,1,0,1,3,3
44,1922,63,intact,Omaha,NE,G,1000,5.8,50.6,27.8,31.2,Good,4236.9,1220.61,0.2881,8.789103293,8.041562062,6.721357921,5.076413939,7.390974532,-9.004852937,-9.004852937,-9.004852937,-9.004852937,3.4,1.61,0.43,0.083,0.84,0,0,0,0,93.637,8.351587149,0.0312,6.908754779,-1.244447637,0,0,0,0,0,0,0,0,0,0,0,0,1,0,1,3,3
46,1922,63,intact,Denver,CO,G,1500,7,50,14.4,7.6,Good,547.88,549.27,1.0025,8.789103293,8.041562062,6.721357921,5.076413939,7.390974532,-9.004852937,-9.004852937,-9.004852937,-9.004852937,3.4,1.61,0.43,0.083,0.84,0,0,0,0,93.637,6.306056285,0.005066667,7.313886832,0.00249688,0,0,0,0,0,0,0,0,0,1,0,0,0,0,1,3,3
