Repository: sk7-dev/corrosion_prediction

File: Dataset/modelling2.csv (part 39 of 44)
site_no,year,material_id,specimen_status,city,state,internal_drainage,resistivity,pH,mean_temp,annual_precipitation,moisture,areation,approximate_days,weight_loss_g,corrosion_rate,C_clr,Si_clr,Mn_clr,S_clr,P_clr,Cr_clr,Ni_clr,Cu_clr,Mo_clr,C,Si,Mn,S,P,Cr,Ni,Cu,Mo,Fe,log_days,moisture_res_index,log_resistivity,log_corrosion_rate,texture_Clay,texture_Clay Loam,texture_Loam,texture_Loamy Sand,texture_Marsh,texture_Muck,texture_Peat,texture_Sand,texture_Sandy Clay Loam,texture_Sandy Loam,texture_Silt Loam,texture_Silty Clay,texture_Silty Clay Loam,iron_type_Wrought,climate_zone_Temperate,internal_drainage_code,areation_code
46,1922,63,intact,Denver,CO,G,1500,7,50,14.4,7.6,Good,1461,1678.33,1.1488,8.789103293,8.041562062,6.721357921,5.076413939,7.390974532,-9.004852937,-9.004852937,-9.004852937,-9.004852937,3.4,1.61,0.43,0.083,0.84,0,0,0,0,93.637,7.286876412,0.005066667,7.313886832,0.138717919,0,0,0,0,0,0,0,0,0,1,0,0,0,0,1,3,3
46,1922,63,intact,Denver,CO,G,1500,7,50,14.4,7.6,Good,1862.77,1098.55,0.5897,8.789103293,8.041562062,6.721357921,5.076413939,7.390974532,-9.004852937,-9.004852937,-9.004852937,-9.004852937,3.4,1.61,0.43,0.083,0.84,0,0,0,0,93.637,7.529819906,0.005066667,7.313886832,-0.528141346,0,0,0,0,0,0,0,0,0,1,0,0,0,0,1,3,3
46,1922,63,intact,Denver,CO,G,1500,7,50,14.4,7.6,Good,2922,2014,0.6893,8.789103293,8.041562062,6.721357921,5.076413939,7.390974532,-9.004852937,-9.004852937,-9.004852937,-9.004852937,3.4,1.61,0.43,0.083,0.84,0,0,0,0,93.637,7.980023592,0.005066667,7.313886832,-0.372078689,0,0,0,0,0,0,0,0,0,1,0,0,0,0,1,3,3
46,1922,63,intact,Denver,CO,G,1500,7,50,14.4,7.6,Good,3725.55,2471.73,0.6635,8.789103293,8.041562062,6.721357921,5.076413939,7.390974532,-9.004852937,-9.004852937,-9.004852937,-9.004852937,3.4,1.61,0.43,0.083,0.84,0,0,0,0,93.637,8.222969771,0.005066667,7.313886832,-0.410226425,0,0,0,0,0,0,0,0,0,1,0,0,0,0,1,3,3
46,1922,63,intact,Denver,CO,G,1500,7,50,14.4,7.6,Good,4383,2471.73,0.5639,8.789103293,8.041562062,6.721357921,5.076413939,7.390974532,-9.004852937,-9.004852937,-9.004852937,-9.004852937,3.4,1.61,0.43,0.083,0.84,0,0,0,0,93.637,8.3854887,0.005066667,7.313886832,-0.572878348,0,0,0,0,0,0,0,0,0,1,0,0,0,0,1,3,3
47,1922,63,intact,Salt Lake City,UT,P,1770,7.6,51.6,16.1,25.7,Poor,547.88,213.61,0.3899,8.789103293,8.041562062,6.721357921,5.076413939,7.390974532,-9.004852937,-9.004852937,-9.004852937,-9.004852937,3.4,1.61,0.43,0.083,0.84,0,0,0,0,93.637,6.306056285,0.014519774,7.479299638,-0.941864983,0,0,0,0,0,0,0,0,0,0,0,1,0,0,1,1,1
47,1922,63,intact,Salt Lake City,UT,P,1770,7.6,51.6,16.1,25.7,Poor,1497.52,793.39,0.5298,8.789103293,8.041562062,6.721357921,5.076413939,7.390974532,-9.004852937,-9.004852937,-9.004852937,-9.004852937,3.4,1.61,0.43,0.083,0.84,0,0,0,0,93.637,7.311565685,0.014519774,7.479299638,-0.635255702,0,0,0,0,0,0,0,0,0,0,0,1,0,0,1,1,1
47,1922,63,intact,Salt Lake City,UT,P,1770,7.6,51.6,16.1,25.7,Poor,2228.03,884.94,0.3972,8.789103293,8.041562062,6.721357921,5.076413939,7.390974532,-9.004852937,-9.004852937,-9.004852937,-9.004852937,3.4,1.61,0.43,0.083,0.84,0,0,0,0,93.637,7.708873066,0.014519774,7.479299638,-0.923315347,0,0,0,0,0,0,0,0,0,0,0,1,0,0,1,1,1
47,1922,63,intact,Salt Lake City,UT,P,1770,7.6,51.6,16.1,25.7,Poor,2922,915.46,0.3133,8.789103293,8.041562062,6.721357921,5.076413939,7.390974532,-9.004852937,-9.004852937,-9.004852937,-9.004852937,3.4,1.61,0.43,0.083,0.84,0,0,0,0,93.637,7.980023592,0.014519774,7.479299638,-1.160594081,0,0,0,0,0,0,0,0,0,0,0,1,0,0,1,1,1
47,1922,63,intact,Salt Lake City,UT,P,1770,7.6,51.6,16.1,25.7,Poor,4419.52,1312.15,0.2969,8.789103293,8.041562062,6.721357921,5.076413939,7.390974532,-9.004852937,-9.004852937,-9.004852937,-9.004852937,3.4,1.61,0.43,0.083,0.84,0,0,0,0,93.637,8.393786372,0.014519774,7.479299638,-1.214359897,0,0,0,0,0,0,0,0,0,0,0,1,0,0,1,1,1
47,1922,63,intact,Salt Lake City,UT,P,1770,7.6,51.6,16.1,25.7,Poor,6355.35,1983.49,0.3121,8.789103293,8.041562062,6.721357921,5.076413939,7.390974532,-9.004852937,-9.004852937,-9.004852937,-9.004852937,3.4,1.61,0.43,0.083,0.84,0,0,0,0,93.637,8.757052257,0.014519774,7.479299638,-1.16443163,0,0,0,0,0,0,0,0,0,0,0,1,0,0,1,1,1
11,1922,63,intact,Loch Raven,MD,G,11000,5.3,55.4,42.6,32,Good,511.35,61.03,0.1194,8.789103293,8.041562062,6.721357921,5.076413939,7.390974532,-9.004852937,-9.004852937,-9.004852937,-9.004852937,3.4,1.61,0.43,0.083,0.84,0,0,0,0,93.637,6.237054287,0.002909091,9.305741457,-2.125276078,1,0,0,0,0,0,0,0,0,0,0,0,0,0,1,3,3
11,1922,63,intact,Loch Raven,MD,G,11000,5.3,55.4,42.6,32,Good,1461,427.21,0.2924,8.789103293,8.041562062,6.721357921,5.076413939,7.390974532,-9.004852937,-9.004852937,-9.004852937,-9.004852937,3.4,1.61,0.43,0.083,0.84,0,0,0,0,93.637,7.286876412,0.002909091,9.305741457,-1.229632551,1,0,0,0,0,0,0,0,0,0,0,0,0,0,1,3,3
11,1922,63,intact,Loch Raven,MD,G,11000,5.3,55.4,42.6,32,Good,2191.5,396.7,0.181,8.789103293,8.041562062,6.721357921,5.076413939,7.390974532,-9.004852937,-9.004852937,-9.004852937,-9.004852937,3.4,1.61,0.43,0.083,0.84,0,0,0,0,93.637,7.69234152,0.002909091,9.305741457,-1.709258248,1,0,0,0,0,0,0,0,0,0,0,0,0,0,1,3,3
11,1922,63,intact,Loch Raven,MD,G,11000,5.3,55.4,42.6,32,Good,2848.95,396.7,0.1392,8.789103293,8.041562062,6.721357921,5.076413939,7.390974532,-9.004852937,-9.004852937,-9.004852937,-9.004852937,3.4,1.61,0.43,0.083,0.84,0,0,0,0,93.637,7.954705784,0.002909091,9.305741457,-1.971843531,1,0,0,0,0,0,0,0,0,0,0,0,0,0,1,3,3
11,1922,63,intact,Loch Raven,MD,G,11000,5.3,55.4,42.6,32,Good,3652.5,549.27,0.1504,8.789103293,8.041562062,6.721357921,5.076413939,7.390974532,-9.004852937,-9.004852937,-9.004852937,-9.004852937,3.4,1.61,0.43,0.083,0.84,0,0,0,0,93.637,8.203167144,0.002909091,9.305741457,-1.894456867,1,0,0,0,0,0,0,0,0,0,0,0,0,0,1,3,3
11,1922,63,intact,Loch Raven,MD,G,11000,5.3,55.4,42.6,32,Good,4346.48,701.85,0.1615,8.789103293,8.041562062,6.721357921,5.076413939,7.390974532,-9.004852937,-9.004852937,-9.004852937,-9.004852937,3.4,1.61,0.43,0.083,0.84,0,0,0,0,93.637,8.377121601,0.002909091,9.305741457,-1.823250136,1,0,0,0,0,0,0,0,0,0,0,0,0,0,1,3,3
23,1922,63,intact,Buttonwillo,CA,F,278,9.4,65,6,24.7,Fair,693.98,6194.58,8.9262,8.789103293,8.041562062,6.721357921,5.076413939,7.390974532,-9.004852937,-9.004852937,-9.004852937,-9.004852937,3.4,1.61,0.43,0.083,0.84,0,0,0,0,93.637,6.542443142,0.088848921,5.631211782,2.188990772,1,0,0,0,0,0,0,0,0,0,0,0,0,0,1,2,2
23,1922,63,intact,Buttonwillo,CA,F,278,9.4,65,6,24.7,Fair,1570.58,10741.34,6.8391,8.789103293,8.041562062,6.721357921,5.076413939,7.390974532,-9.004852937,-9.004852937,-9.004852937,-9.004852937,3.4,1.61,0.43,0.083,0.84,0,0,0,0,93.637,7.359200257,0.088848921,5.631211782,1.922656144,1,0,0,0,0,0,0,0,0,0,0,0,0,0,1,2,2
23,1922,63,intact,Buttonwillo,CA,F,278,9.4,65,6,24.7,Fair,2264.55,10649.79,4.7028,8.789103293,8.041562062,6.721357921,5.076413939,7.390974532,-9.004852937,-9.004852937,-9.004852937,-9.004852937,3.4,1.61,0.43,0.083,0.84,0,0,0,0,93.637,7.725131343,0.088848921,5.631211782,1.548158076,1,0,0,0,0,0,0,0,0,0,0,0,0,0,1,2,2
23,1922,63,intact,Buttonwillo,CA,F,278,9.4,65,6,24.7,Fair,2922,13914.92,4.7621,8.789103293,8.041562062,6.721357921,5.076413939,7.390974532,-9.004852937,-9.004852937,-9.004852937,-9.004852937,3.4,1.61,0.43,0.083,0.84,0,0,0,0,93.637,7.980023592,0.088848921,5.631211782,1.560688747,1,0,0,0,0,0,0,0,0,0,0,0,0,0,1,2,2
23,1922,63,intact,Buttonwillo,CA,F,278,9.4,65,6,24.7,Fair,3725.55,19010.95,5.1029,8.789103293,8.041562062,6.721357921,5.076413939,7.390974532,-9.004852937,-9.004852937,-9.004852937,-9.004852937,3.4,1.61,0.43,0.083,0.84,0,0,0,0,93.637,8.222969771,0.088848921,5.631211782,1.629809006,1,0,0,0,0,0,0,0,0,0,0,0,0,0,1,2,2
29,1922,63,intact,New Orleans,LA,VP,1270,4.2,69.3,57.4,34.5,Very Poor,730.5,1373.18,1.8798,8.789103293,8.041562062,6.721357921,5.076413939,7.390974532,-9.004852937,-9.004852937,-9.004852937,-9.004852937,3.4,1.61,0.43,0.083,0.84,0,0,0,0,93.637,6.593729231,0.027165354,7.147559271,0.631165388,0,0,0,0,0,1,0,0,0,0,0,0,0,0,0,0,0
29,1922,63,intact,New Orleans,LA,VP,1270,4.2,69.3,57.4,34.5,Very Poor,1497.52,3844.91,2.5675,8.789103293,8.041562062,6.721357921,5.076413939,7.390974532,-9.004852937,-9.004852937,-9.004852937,-9.004852937,3.4,1.61,0.43,0.083,0.84,0,0,0,0,93.637,7.311565685,0.027165354,7.147559271,0.942932663,0,0,0,0,0,1,0,0,0,0,0,0,0,0,0,0,0
29,1922,63,intact,New Orleans,LA,VP,1270,4.2,69.3,57.4,34.5,Very Poor,2191.5,3295.64,1.5038,8.789103293,8.041562062,6.721357921,5.076413939,7.390974532,-9.004852937,-9.004852937,-9.004852937,-9.004852937,3.4,1.61,0.43,0.083,0.84,0,0,0,0,93.637,7.69234152,0.027165354,7.147559271,0.407995238,0,0,0,0,0,1,0,0,0,0,0,0,0,0,0,0,0
29,1922,63,intact,New Orleans,LA,VP,1270,4.2,69.3,57.4,34.5,Very Poor,2922,4424.7,1.5143,8.789103293,8.041562062,6.721357921,5.076413939,7.390974532,-9.004852937,-9.004852937,-9.004852937,-9.004852937,3.4,1.61,0.43,0.083,0.84,0,0,0,0,93.637,7.980023592,0.027165354,7.147559271,0.414953286,0,0,0,0,0,1,0,0,0,0,0,0,0,0,0,0,0
29,1922,63,intact,New Orleans,LA,VP,1270,4.2,69.3,57.4,34.5,Very Poor,3652.5,5309.64,1.4537,8.789103293,8.041562062,6.721357921,5.076413939,7.390974532,-9.004852937,-9.004852937,-9.004852937,-9.004852937,3.4,1.61,0.43,0.083,0.84,0,0,0,0,93.637,8.203167144,0.027165354,7.147559271,0.37411203,0,0,0,0,0,1,0,0,0,0,0,0,0,0,0,0,0
29,1922,63,intact,New Orleans,LA,VP,1270,4.2,69.3,57.4,34.5,Very Poor,4383,6347.16,1.4481,8.789103293,8.041562062,6.721357921,5.076413939,7.390974532,-9.004852937,-9.004852937,-9.004852937,-9.004852937,3.4,1.61,0.43,0.083,0.84,0,0,0,0,93.637,8.3854887,0.027165354,7.147559271,0.370252352,0,0,0,0,0,1,0,0,0,0,0,0,0,0,0,0,0
3,1922,63,intact,Atlanta,GA,G,30000,5.2,61.2,48.3,29.4,Good,730.5,457.73,0.6266,8.789103293,8.041562062,6.721357921,5.076413939,7.390974532,-9.004852937,-9.004852937,-9.004852937,-9.004852937,3.4,1.61,0.43,0.083,0.84,0,0,0,0,93.637,6.593729231,0.00098,10.30898599,-0.4674469,1,0,0,0,0,0,0,0,0,0,0,0,0,0,0,3,3
3,1922,63,intact,Atlanta,GA,G,30000,5.2,61.2,48.3,29.4,Good,1497.52,1525.76,1.0189,8.789103293,8.041562062,6.721357921,5.076413939,7.390974532,-9.004852937,-9.004852937,-9.004852937,-9.004852937,3.4,1.61,0.43,0.083,0.84,0,0,0,0,93.637,7.311565685,0.00098,10.30898599,0.018723614,1,0,0,0,0,0,0,0,0,0,0,0,0,0,0,3,3
3,1922,63,intact,Atlanta,GA,G,30000,5.2,61.2,48.3,29.4,Good,2191.5,1098.55,0.5013,8.789103293,8.041562062,6.721357921,5.076413939,7.390974532,-9.004852937,-9.004852937,-9.004852937,-9.004852937,3.4,1.61,0.43,0.083,0.84,0,0,0,0,93.637,7.69234152,0.00098,10.30898599,-0.690550555,1,0,0,0,0,0,0,0,0,0,0,0,0,0,0,3,3
3,1922,63,intact,Atlanta,GA,G,30000,5.2,61.2,48.3,29.4,Good,2922,1464.73,0.5013,8.789103293,8.041562062,6.721357921,5.076413939,7.390974532,-9.004852937,-9.004852937,-9.004852937,-9.004852937,3.4,1.61,0.43,0.083,0.84,0,0,0,0,93.637,7.980023592,0.00098,10.30898599,-0.690550555,1,0,0,0,0,0,0,0,0,0,0,0,0,0,0,3,3
3,1922,63,intact,Atlanta,GA,G,30000,5.2,61.2,48.3,29.4,Good,3689.03,1281.64,0.3474,8.789103293,8.041562062,6.721357921,5.076413939,7.390974532,-9.004852937,-9.004852937,-9.004852937,-9.004852937,3.4,1.61,0.43,0.083,0.84,0,0,0,0,93.637,8.21311883,0.00098,10.30898599,-1.057278425,1,0,0,0,0,0,0,0,0,0,0,0,0,0,0,3,3
3,1922,63,intact,Atlanta,GA,G,30000,5.2,61.2,48.3,29.4,Good,4419.52,1281.64,0.29,8.789103293,8.041562062,6.721357921,5.076413939,7.390974532,-9.004852937,-9.004852937,-9.004852937,-9.004852937,3.4,1.61,0.43,0.083,0.84,0,0,0,0,93.637,8.393786372,0.00098,10.30898599,-1.237874356,1,0,0,0,0,0,0,0,0,0,0,0,0,0,0,3,3
40,1922,63,intact,New Orleans,LA,P,970,6,69.3,57.4,33,Poor,730.5,793.39,1.0861,8.789103293,8.041562062,6.721357921,5.076413939,7.390974532,-9.004852937,-9.004852937,-9.004852937,-9.004852937,3.4,1.61,0.43,0.083,0.84,0,0,0,0,93.637,6.593729231,0.034020619,6.878326468,0.082593298,0,0,0,0,0,0,0,0,0,0,0,1,0,0,0,1,1
40,1922,63,intact,New Orleans,LA,P,970,6,69.3,57.4,33,Poor,1497.52,1861.43,1.243,8.789103293,8.041562062,6.721357921,5.076413939,7.390974532,-9.004852937,-9.004852937,-9.004852937,-9.004852937,3.4,1.61,0.43,0.083,0.84,0,0,0,0,93.637,7.311565685,0.034020619,6.878326468,0.217527813,0,0,0,0,0,0,0,0,0,0,0,1,0,0,0,1,1
40,1922,63,intact,New Orleans,LA,P,970,6,69.3,57.4,33,Poor,2191.5,2776.88,1.2671,8.789103293,8.041562062,6.721357921,5.076413939,7.390974532,-9.004852937,-9.004852937,-9.004852937,-9.004852937,3.4,1.61,0.43,0.083,0.84,0,0,0,0,93.637,7.69234152,0.034020619,6.878326468,0.236730825,0,0,0,0,0,0,0,0,0,0,0,1,0,0,0,1,1
40,1922,63,intact,New Orleans,LA,P,970,6,69.3,57.4,33,Poor,2922,2929.46,1.0026,8.789103293,8.041562062,6.721357921,5.076413939,7.390974532,-9.004852937,-9.004852937,-9.004852937,-9.004852937,3.4,1.61,0.43,0.083,0.84,0,0,0,0,93.637,7.980023592,0.034020619,6.878326468,0.002596626,0,0,0,0,0,0,0,0,0,0,0,1,0,0,0,1,1
40,1922,63,intact,New Orleans,LA,P,970,6,69.3,57.4,33,Poor,3652.5,2776.88,0.7603,8.789103293,8.041562062,6.721357921,5.076413939,7.390974532,-9.004852937,-9.004852937,-9.004852937,-9.004852937,3.4,1.61,0.43,0.083,0.84,0,0,0,0,93.637,8.203167144,0.034020619,6.878326468,-0.274042187,0,0,0,0,0,0,0,0,0,0,0,1,0,0,0,1,1
40,1922,63,intact,New Orleans,LA,P,970,6,69.3,57.4,33,Poor,4383,4150.06,0.9469,8.789103293,8.041562062,6.721357921,5.076413939,7.390974532,-9.004852937,-9.004852937,-9.004852937,-9.004852937,3.4,1.61,0.43,0.083,0.84,0,0,0,0,93.637,8.3854887,0.034020619,6.878326468,-0.054561788,0,0,0,0,0,0,0,0,0,0,0,1,0,0,0,1,1
42,1922,63,intact,Meridian,MS,F,13700,4.7,64,53,34.8,Fair,730.5,1068.03,1.4621,8.789103293,8.041562062,6.721357921,5.076413939,7.390974532,-9.004852937,-9.004852937,-9.004852937,-9.004852937,3.4,1.61,0.43,0.083,0.84,0,0,0,0,93.637,6.593729231,0.002540146,9.525224102,0.379873758,1,0,0,0,0,0,0,0,0,0,0,0,0,0,0,2,2
42,1922,63,intact,Meridian,MS,F,13700,4.7,64,53,34.8,Fair,1497.52,3387.18,2.2619,8.789103293,8.041562062,6.721357921,5.076413939,7.390974532,-9.004852937,-9.004852937,-9.004852937,-9.004852937,3.4,1.61,0.43,0.083,0.84,0,0,0,0,93.637,7.311565685,0.002540146,9.525224102,0.816205168,1,0,0,0,0,0,0,0,0,0,0,0,0,0,0,2,2
42,1922,63,intact,Meridian,MS,F,13700,4.7,64,53,34.8,Fair,2191.5,3143.06,1.4342,8.789103293,8.041562062,6.721357921,5.076413939,7.390974532,-9.004852937,-9.004852937,-9.004852937,-9.004852937,3.4,1.61,0.43,0.083,0.84,0,0,0,0,93.637,7.69234152,0.002540146,9.525224102,0.360607202,1,0,0,0,0,0,0,0,0,0,0,0,0,0,0,2,2
42,1922,63,intact,Meridian,MS,F,13700,4.7,64,53,34.8,Fair,2922,3417.7,1.1696,8.789103293,8.041562062,6.721357921,5.076413939,7.390974532,-9.004852937,-9.004852937,-9.004852937,-9.004852937,3.4,1.61,0.43,0.083,0.84,0,0,0,0,93.637,7.980023592,0.002540146,9.525224102,0.15666181,1,0,0,0,0,0,0,0,0,0,0,0,0,0,0,2,2
42,1922,63,intact,Meridian,MS,F,13700,4.7,64,53,34.8,Fair,3689.03,6652.31,1.8033,8.789103293,8.041562062,6.721357921,5.076413939,7.390974532,-9.004852937,-9.004852937,-9.004852937,-9.004852937,3.4,1.61,0.43,0.083,0.84,0,0,0,0,93.637,8.21311883,0.002540146,9.525224102,0.58961832,1,0,0,0,0,0,0,0,0,0,0,0,0,0,0,2,2
42,1922,63,intact,Meridian,MS,F,13700,4.7,64,53,34.8,Fair,4383,9276.61,2.1165,8.789103293,8.041562062,6.721357921,5.076413939,7.390974532,-9.004852937,-9.004852937,-9.004852937,-9.004852937,3.4,1.61,0.43,0.083,0.84,0,0,0,0,93.637,8.3854887,0.002540146,9.525224102,0.749763781,1,0,0,0,0,0,0,0,0,0,0,0,0,0,0,2,2
43,1922,63,intact,Elizabeth,NJ,VP,60,3.1,52,43,55.4,Very Poor,474.82,305.15,0.6427,8.789103293,8.041562062,6.721357921,5.076413939,7.390974532,-9.004852937,-9.004852937,-9.004852937,-9.004852937,3.4,1.61,0.43,0.083,0.84,0,0,0,0,93.637,6.162935785,0.923333333,4.110873864,-0.442077227,0,0,0,0,1,0,0,0,0,0,0,0,0,0,1,0,0
43,1922,63,intact,Elizabeth,NJ,VP,60,3.1,52,43,55.4,Very Poor,1497.52,884.94,0.5909,8.789103293,8.041562062,6.721357921,5.076413939,7.390974532,-9.004852937,-9.004852937,-9.004852937,-9.004852937,3.4,1.61,0.43,0.083,0.84,0,0,0,0,93.637,7.311565685,0.923333333,4.110873864,-0.526108481,0,0,0,0,1,0,0,0,0,0,0,0,0,0,1,0,0
43,1922,63,intact,Elizabeth,NJ,VP,60,3.1,52,43,55.4,Very Poor,2264.55,2197.09,0.9702,8.789103293,8.041562062,6.721357921,5.076413939,7.390974532,-9.004852937,-9.004852937,-9.004852937,-9.004852937,3.4,1.61,0.43,0.083,0.84,0,0,0,0,93.637,7.725131343,0.923333333,4.110873864,-0.030253043,0,0,0,0,1,0,0,0,0,0,0,0,0,0,1,0,0
43,1922,63,intact,Elizabeth,NJ,VP,60,3.1,52,43,55.4,Very Poor,2922,2288.64,0.7832,8.789103293,8.041562062,6.721357921,5.076413939,7.390974532,-9.004852937,-9.004852937,-9.004852937,-9.004852937,3.4,1.61,0.43,0.083,0.84,0,0,0,0,93.637,7.980023592,0.923333333,4.110873864,-0.244367188,0,0,0,0,1,0,0,0,0,0,0,0,0,0,1,0,0
43,1922,63,intact,Elizabeth,NJ,VP,60,3.1,52,43,55.4,Very Poor,3615.97,2868.43,0.7933,8.789103293,8.041562062,6.721357921,5.076413939,7.390974532,-9.004852937,-9.004852937,-9.004852937,-9.004852937,3.4,1.61,0.43,0.083,0.84,0,0,0,0,93.637,8.193115425,0.923333333,4.110873864,-0.231553819,0,0,0,0,1,0,0,0,0,0,0,0,0,0,1,0,0
43,1922,63,intact,Elizabeth,NJ,VP,60,3.1,52,43,55.4,Very Poor,4383,4668.82,1.0652,8.789103293,8.041562062,6.721357921,5.076413939,7.390974532,-9.004852937,-9.004852937,-9.004852937,-9.004852937,3.4,1.61,0.43,0.083,0.84,0,0,0,0,93.637,8.3854887,0.923333333,4.110873864,0.063162575,0,0,0,0,1,0,0,0,0,0,0,0,0,0,1,0,0
53,1941,70,intact,Atlanta,GA,G,17790,4.8,61.2,48.3,33.7,Good,1826.25,976.49,0.5347,10.39738712,10.01190731,9.133695133,7.107742742,-7.330146462,-7.330146462,-7.330146462,-7.330146462,-7.330146462,3.22,2.19,0.91,0.12,0,0,0,0,0,93.56,7.510019963,0.001894323,9.78644799,-0.626049437,0,1,0,0,0,0,0,0,0,0,0,0,0,0,0,3,3
53,1941,70,intact,Atlanta,GA,G,17790,4.8,61.2,48.3,33.7,Good,2629.8,1556.27,0.5918,10.39738712,10.01190731,9.133695133,7.107742742,-7.330146462,-7.330146462,-7.330146462,-7.330146462,-7.330146462,3.22,2.19,0.91,0.12,0,0,0,0,0,93.56,7.874663077,0.001894323,9.78644799,-0.524586539,0,1,0,0,0,0,0,0,0,0,0,0,0,0,0,3,3
53,1941,70,intact,Atlanta,GA,G,17790,4.8,61.2,48.3,33.7,Good,3177.67,1830.91,0.5762,10.39738712,10.01190731,9.133695133,7.107742742,-7.330146462,-7.330146462,-7.330146462,-7.330146462,-7.330146462,3.22,2.19,0.91,0.12,0,0,0,0,0,93.56,8.063903503,0.001894323,9.78644799,-0.551300456,0,1,0,0,0,0,0,0,0,0,0,0,0,0,0,3,3
53,1941,70,intact,Atlanta,GA,G,17790,4.8,61.2,48.3,33.7,Good,4017.75,1800.4,0.4481,10.39738712,10.01190731,9.133695133,7.107742742,-7.330146462,-7.330146462,-7.330146462,-7.330146462,-7.330146462,3.22,2.19,0.91,0.12,0,0,0,0,0,93.56,8.298477323,0.001894323,9.78644799,-0.802738857,0,1,0,0,0,0,0,0,0,0,0,0,0,0,0,3,3
55,1941,70,intact,Loch Raven,MD,G,5210,5.8,55.4,42.6,32,Good,1826.25,671.33,0.3676,10.39738712,10.01190731,9.133695133,7.107742742,-7.330146462,-7.330146462,-7.330146462,-7.330146462,-7.330146462,3.22,2.19,0.91,0.12,0,0,0,0,0,93.56,7.510019963,0.006142035,8.558527055,-1.000759889,0,0,0,0,0,0,0,0,0,0,0,0,1,0,1,3,3
55,1941,70,intact,Loch Raven,MD,G,5210,5.8,55.4,42.6,32,Good,2629.8,1159.58,0.4409,10.39738712,10.01190731,9.133695133,7.107742742,-7.330146462,-7.330146462,-7.330146462,-7.330146462,-7.330146462,3.22,2.19,0.91,0.12,0,0,0,0,0,93.56,7.874663077,0.006142035,8.558527055,-0.818937187,0,0,0,0,0,0,0,0,0,0,0,0,1,0,1,3,3
55,1941,70,intact,Loch Raven,MD,G,5210,5.8,55.4,42.6,32,Good,3177.67,1556.27,0.4898,10.39738712,10.01190731,9.133695133,7.107742742,-7.330146462,-7.330146462,-7.330146462,-7.330146462,-7.330146462,3.22,2.19,0.91,0.12,0,0,0,0,0,93.56,8.063903503,0.006142035,8.558527055,-0.713758134,0,0,0,0,0,0,0,0,0,0,0,0,1,0,1,3,3
55,1941,70,intact,Loch Raven,MD,G,5210,5.8,55.4,42.6,32,Good,4017.75,1068.03,0.2658,10.39738712,10.01190731,9.133695133,7.107742742,-7.330146462,-7.330146462,-7.330146462,-7.330146462,-7.330146462,3.22,2.19,0.91,0.12,0,0,0,0,0,93.56,8.298477323,0.006142035,8.558527055,-1.325011133,0,0,0,0,0,0,0,0,0,0,0,0,1,0,1,3,3
56,1941,70,intact,El Vista,TX,VP,406,7.1,69,49,28.7,Very Poor,1826.25,1983.49,1.0861,10.39738712,10.01190731,9.133695133,7.107742742,-7.330146462,-7.330146462,-7.330146462,-7.330146462,-7.330146462,3.22,2.19,0.91,0.12,0,0,0,0,0,93.56,7.510019963,0.070689655,6.008813185,0.082593298,1,0,0,0,0,0,0,0,0,0,0,0,0,0,0,0,0
56,1941,70,intact,El Vista,TX,VP,406,7.1,69,49,28.7,Very Poor,2629.8,5919.94,2.2511,10.39738712,10.01190731,9.133695133,7.107742742,-7.330146462,-7.330146462,-7.330146462,-7.330146462,-7.330146462,3.22,2.19,0.91,0.12,0,0,0,0,0,93.56,7.874663077,0.070689655,6.008813185,0.811418986,1,0,0,0,0,0,0,0,0,0,0,0,0,0,0,0,0
56,1941,70,intact,El Vista,TX,VP,406,7.1,69,49,28.7,Very Poor,3177.67,5919.94,1.863,10.39738712,10.01190731,9.133695133,7.107742742,-7.330146462,-7.330146462,-7.330146462,-7.330146462,-7.330146462,3.22,2.19,0.91,0.12,0,0,0,0,0,93.56,8.063903503,0.070689655,6.008813185,0.622188092,1,0,0,0,0,0,0,0,0,0,0,0,0,0,0,0,0
56,1941,70,intact,El Vista,TX,VP,406,7.1,69,49,28.7,Very Poor,4017.75,5889.43,1.4659,10.39738712,10.01190731,9.133695133,7.107742742,-7.330146462,-7.330146462,-7.330146462,-7.330146462,-7.330146462,3.22,2.19,0.91,0.12,0,0,0,0,0,93.56,8.298477323,0.070689655,6.008813185,0.382469388,1,0,0,0,0,0,0,0,0,0,0,0,0,0,0,0,0
58,1941,70,intact,New Orleans,LA,VP,712,4.8,69.3,57.4,57.8,Poor,1826.25,2075.03,1.1362,10.39738712,10.01190731,9.133695133,7.107742742,-7.330146462,-7.330146462,-7.330146462,-7.330146462,-7.330146462,3.22,2.19,0.91,0.12,0,0,0,0,0,93.56,7.510019963,0.081179775,6.56948142,0.127689361,0,0,0,0,0,1,0,0,0,0,0,0,0,0,0,0,1
58,1941,70,intact,New Orleans,LA,VP,712,4.8,69.3,57.4,57.8,Poor,2629.8,1952.97,0.7426,10.39738712,10.01190731,9.133695133,7.107742742,-7.330146462,-7.330146462,-7.330146462,-7.330146462,-7.330146462,3.22,2.19,0.91,0.12,0,0,0,0,0,93.56,7.874663077,0.081179775,6.56948142,-0.297597737,0,0,0,0,0,1,0,0,0,0,0,0,0,0,0,0,1
58,1941,70,intact,New Orleans,LA,VP,712,4.8,69.3,57.4,57.8,Poor,3177.67,2075.03,0.653,10.39738712,10.01190731,9.133695133,7.107742742,-7.330146462,-7.330146462,-7.330146462,-7.330146462,-7.330146462,3.22,2.19,0.91,0.12,0,0,0,0,0,93.56,8.063903503,0.081179775,6.56948142,-0.42617815,0,0,0,0,0,1,0,0,0,0,0,0,0,0,0,0,1
58,1941,70,intact,New Orleans,LA,VP,712,4.8,69.3,57.4,57.8,Poor,4017.75,1647.82,0.4101,10.39738712,10.01190731,9.133695133,7.107742742,-7.330146462,-7.330146462,-7.330146462,-7.330146462,-7.330146462,3.22,2.19,0.91,0.12,0,0,0,0,0,93.56,8.298477323,0.081179775,6.56948142,-0.891354247,0,0,0,0,0,1,0,0,0,0,0,0,0,0,0,0,1
59,1941,70,intact,Kalamazoo,MI,VP,1660,5.6,49,31,43.6,Very Poor,1826.25,4394.18,2.4061,10.39738712,10.01190731,9.133695133,7.107742742,-7.330146462,-7.330146462,-7.330146462,-7.330146462,-7.330146462,3.22,2.19,0.91,0.12,0,0,0,0,0,93.56,7.510019963,0.02626506,7.41517511,0.878007179,0,0,0,0,0,1,0,0,0,0,0,0,0,0,1,0,0
59,1941,70,intact,Kalamazoo,MI,VP,1660,5.6,49,31,43.6,Very Poor,2629.8,3143.06,1.1952,10.39738712,10.01190731,9.133695133,7.107742742,-7.330146462,-7.330146462,-7.330146462,-7.330146462,-7.330146462,3.22,2.19,0.91,0.12,0,0,0,0,0,93.56,7.874663077,0.02626506,7.41517511,0.178313535,0,0,0,0,0,1,0,0,0,0,0,0,0,0,1,0,0
59,1941,70,intact,Kalamazoo,MI,VP,1660,5.6,49,31,43.6,Very Poor,3177.67,4760.37,1.4981,10.39738712,10.01190731,9.133695133,7.107742742,-7.330146462,-7.330146462,-7.330146462,-7.330146462,-7.330146462,3.22,2.19,0.91,0.12,0,0,0,0,0,93.56,8.063903503,0.02626506,7.41517511,0.404197639,0,0,0,0,0,1,0,0,0,0,0,0,0,0,1,0,0
59,1941,70,intact,Kalamazoo,MI,VP,1660,5.6,49,31,43.6,Very Poor,4017.75,4882.43,1.2152,10.39738712,10.01190731,9.133695133,7.107742742,-7.330146462,-7.330146462,-7.330146462,-7.330146462,-7.330146462,3.22,2.19,0.91,0.12,0,0,0,0,0,93.56,8.298477323,0.02626506,7.41517511,0.194908672,0,0,0,0,0,1,0,0,0,0,0,0,0,0,1,0,0
60,1941,70,intact,Plymouth,OH,P,218,2.6,49,37,43.4,Poor,1826.25,1983.49,1.0861,10.39738712,10.01190731,9.133695133,7.107742742,-7.330146462,-7.330146462,-7.330146462,-7.330146462,-7.330146462,3.22,2.19,0.91,0.12,0,0,0,0,0,93.56,7.510019963,0.199082569,5.38907173,0.082593298,0,0,0,0,0,0,1,0,0,0,0,0,0,0,1,1,1
60,1941,70,intact,Plymouth,OH,P,218,2.6,49,37,43.4,Poor,2629.8,4150.06,1.5781,10.39738712,10.01190731,9.133695133,7.107742742,-7.330146462,-7.330146462,-7.330146462,-7.330146462,-7.330146462,3.22,2.19,0.91,0.12,0,0,0,0,0,93.56,7.874663077,0.199082569,5.38907173,0.456221592,0,0,0,0,0,0,1,0,0,0,0,0,0,0,1,1,1
60,1941,70,intact,Plymouth,OH,P,218,2.6,49,37,43.4,Poor,3177.67,4333.15,1.3636,10.39738712,10.01190731,9.133695133,7.107742742,-7.330146462,-7.330146462,-7.330146462,-7.330146462,-7.330146462,3.22,2.19,0.91,0.12,0,0,0,0,0,93.56,8.063903503,0.199082569,5.38907173,0.310128261,0,0,0,0,0,0,1,0,0,0,0,0,0,0,1,1,1
60,1941,70,intact,Plymouth,OH,P,218,2.6,49,37,43.4,Poor,4017.75,3082.03,0.7671,10.39738712,10.01190731,9.133695133,7.107742742,-7.330146462,-7.330146462,-7.330146462,-7.330146462,-7.330146462,3.22,2.19,0.91,0.12,0,0,0,0,0,93.56,8.298477323,0.199082569,5.38907173,-0.265138108,0,0,0,0,0,0,1,0,0,0,0,0,0,0,1,1,1
61,1941,70,intact,New Orleans,LA,P,943,6.8,69.3,57.4,30.8,Poor,1826.25,2075.03,1.1362,10.39738712,10.01190731,9.133695133,7.107742742,-7.330146462,-7.330146462,-7.330146462,-7.330146462,-7.330146462,3.22,2.19,0.91,0.12,0,0,0,0,0,93.56,7.510019963,0.032661718,6.850126166,0.127689361,1,0,0,0,0,0,0,0,0,0,0,0,0,0,0,1,1
61,1941,70,intact,New Orleans,LA,P,943,6.8,69.3,57.4,30.8,Poor,2629.8,2014,0.7658,10.39738712,10.01190731,9.133695133,7.107742742,-7.330146462,-7.330146462,-7.330146462,-7.330146462,-7.330146462,3.22,2.19,0.91,0.12,0,0,0,0,0,93.56,7.874663077,0.032661718,6.850126166,-0.26683424,1,0,0,0,0,0,0,0,0,0,0,0,0,0,0,1,1
61,1941,70,intact,New Orleans,LA,P,943,6.8,69.3,57.4,30.8,Poor,3177.67,2410.7,0.7586,10.39738712,10.01190731,9.133695133,7.107742742,-7.330146462,-7.330146462,-7.330146462,-7.330146462,-7.330146462,3.22,2.19,0.91,0.12,0,0,0,0,0,93.56,8.063903503,0.032661718,6.850126166,-0.27628065,1,0,0,0,0,0,0,0,0,0,0,0,0,0,0,1,1
61,1941,70,intact,New Orleans,LA,P,943,6.8,69.3,57.4,30.8,Poor,4017.75,1220.61,0.3038,10.39738712,10.01190731,9.133695133,7.107742742,-7.330146462,-7.330146462,-7.330146462,-7.330146462,-7.330146462,3.22,2.19,0.91,0.12,0,0,0,0,0,93.56,8.298477323,0.032661718,6.850126166,-1.191385689,1,0,0,0,0,0,0,0,0,0,0,0,0,0,0,1,1
62,1941,70,intact,Meridian,MS,F,6920,4.5,64,53,34.6,Good,1826.25,1098.55,0.6015,10.39738712,10.01190731,9.133695133,7.107742742,-7.330146462,-7.330146462,-7.330146462,-7.330146462,-7.330146462,3.22,2.19,0.91,0.12,0,0,0,0,0,93.56,7.510019963,0.005,8.842315547,-0.508328744,1,0,0,0,0,0,0,0,0,0,0,0,0,0,0,2,3
62,1941,70,intact,Meridian,MS,F,6920,4.5,64,53,34.6,Good,2629.8,2044.52,0.7774,10.39738712,10.01190731,9.133695133,7.107742742,-7.330146462,-7.330146462,-7.330146462,-7.330146462,-7.330146462,3.22,2.19,0.91,0.12,0,0,0,0,0,93.56,7.874663077,0.005,8.842315547,-0.251800261,1,0,0,0,0,0,0,0,0,0,0,0,0,0,0,2,3
62,1941,70,intact,Meridian,MS,F,6920,4.5,64,53,34.6,Good,3177.67,2654.82,0.8355,10.39738712,10.01190731,9.133695133,7.107742742,-7.330146462,-7.330146462,-7.330146462,-7.330146462,-7.330146462,3.22,2.19,0.91,0.12,0,0,0,0,0,93.56,8.063903503,0.005,8.842315547,-0.179724931,1,0,0,0,0,0,0,0,0,0,0,0,0,0,0,2,3
62,1941,70,intact,Meridian,MS,F,6920,4.5,64,53,34.6,Good,4017.75,1708.85,0.4253,10.39738712,10.01190731,9.133695133,7.107742742,-7.330146462,-7.330146462,-7.330146462,-7.330146462,-7.330146462,3.22,2.19,0.91,0.12,0,0,0,0,0,93.56,8.298477323,0.005,8.842315547,-0.854960477,1,0,0,0,0,0,0,0,0,0,0,0,0,0,0,2,3
63,1941,70,intact,Charleston,SC,VP,84,6.9,66,45.2,46.7,Very Poor,1826.25,1159.58,0.635,10.39738712,10.01190731,9.133695133,7.107742742,-7.330146462,-7.330146462,-7.330146462,-7.330146462,-7.330146462,3.22,2.19,0.91,0.12,0,0,0,0,0,93.56,7.510019963,0.555952381,4.442651256,-0.45413028,0,0,0,0,1,0,0,0,0,0,0,0,0,0,0,0,0
63,1941,70,intact,Charleston,SC,VP,84,6.9,66,45.2,46.7,Very Poor,2629.8,1800.4,0.6846,10.39738712,10.01190731,9.133695133,7.107742742,-7.330146462,-7.330146462,-7.330146462,-7.330146462,-7.330146462,3.22,2.19,0.91,0.12,0,0,0,0,0,93.56,7.874663077,0.555952381,4.442651256,-0.378920553,0,0,0,0,1,0,0,0,0,0,0,0,0,0,0,0,0
63,1941,70,intact,Charleston,SC,VP,84,6.9,66,45.2,46.7,Very Poor,3177.67,1373.18,0.4321,10.39738712,10.01190731,9.133695133,7.107742742,-7.330146462,-7.330146462,-7.330146462,-7.330146462,-7.330146462,3.22,2.19,0.91,0.12,0,0,0,0,0,93.56,8.063903503,0.555952381,4.442651256,-0.839098236,0,0,0,0,1,0,0,0,0,0,0,0,0,0,0,0,0
63,1941,70,intact,Charleston,SC,VP,84,6.9,66,45.2,46.7,Very Poor,4017.75,1312.15,0.3266,10.39738712,10.01190731,9.133695133,7.107742742,-7.330146462,-7.330146462,-7.330146462,-7.330146462,-7.330146462,3.22,2.19,0.91,0.12,0,0,0,0,0,93.56,8.298477323,0.555952381,4.442651256,-1.119019098,0,0,0,0,1,0,0,0,0,0,0,0,0,0,0,0,0
64,1941,70,intact,Cholanie,CA,F,62,7.5,58,16,41.1,Fair,1826.25,6011.49,3.2917,10.39738712,10.01190731,9.133695133,7.107742742,-7.330146462,-7.330146462,-7.330146462,-7.330146462,-7.330146462,3.22,2.19,0.91,0.12,0,0,0,0,0,93.56,7.510019963,0.662903226,4.143134726,1.191404149,0,0,0,0,0,0,0,0,0,0,0,0,1,0,1,2,2
64,1941,70,intact,Cholanie,CA,F,62,7.5,58,16,41.1,Fair,2629.8,6743.85,2.5644,10.39738712,10.01190731,9.133695133,7.107742742,-7.330146462,-7.330146462,-7.330146462,-7.330146462,-7.330146462,3.22,2.19,0.91,0.12,0,0,0,0,0,93.56,7.874663077,0.662903226,4.143134726,0.941724533,0,0,0,0,0,0,0,0,0,0,0,0,1,0,1,2,2
64,1941,70,intact,Cholanie,CA,F,62,7.5,58,16,41.1,Fair,3177.67,7384.67,2.3239,10.39738712,10.01190731,9.133695133,7.107742742,-7.330146462,-7.330146462,-7.330146462,-7.330146462,-7.330146462,3.22,2.19,0.91,0.12,0,0,0,0,0,93.56,8.063903503,0.662903226,4.143134726,0.843246809,0,0,0,0,0,0,0,0,0,0,0,0,1,0,1,2,2
64,1941,70,intact,Cholanie,CA,F,62,7.5,58,16,41.1,Fair,4017.75,7659.31,1.9064,10.39738712,10.01190731,9.133695133,7.107742742,-7.330146462,-7.330146462,-7.330146462,-7.330146462,-7.330146462,3.22,2.19,0.91,0.12,0,0,0,0,0,93.56,8.298477323,0.662903226,4.143134726,0.645216647,0,0,0,0,0,0,0,0,0,0,0,0,1,0,1,2,2
65,1941,70,intact,Wilmington,CA,G,148,8,62.4,15.2,26.4,Good,1826.25,2624.3,1.437,10.39738712,10.01190731,9.133695133,7.107742742,-7.330146462,-7.330146462,-7.330146462,-7.330146462,-7.330146462,3.22,2.19,0.91,0.12,0,0,0,0,0,93.56,7.510019963,0.178378378,5.003946306,0.362557607,0,0,0,0,0,0,0,0,0,0,1,0,0,0,1,3,3
65,1941,70,intact,Wilmington,CA,G,148,8,62.4,15.2,26.4,Good,2629.8,1708.85,0.6498,10.39738712,10.01190731,9.133695133,7.107742742,-7.330146462,-7.330146462,-7.330146462,-7.330146462,-7.330146462,3.22,2.19,0.91,0.12,0,0,0,0,0,93.56,7.874663077,0.178378378,5.003946306,-0.431090656,0,0,0,0,0,0,0,0,0,0,1,0,0,0,1,3,3
65,1941,70,intact,Wilmington,CA,G,148,8,62.4,15.2,26.4,Good,3177.67,3631.31,1.1428,10.39738712,10.01190731,9.133695133,7.107742742,-7.330146462,-7.330146462,-7.330146462,-7.330146462,-7.330146462,3.22,2.19,0.91,0.12,0,0,0,0,0,93.56,8.063903503,0.178378378,5.003946306,0.133481391,0,0,0,0,0,0,0,0,0,0,1,0,0,0,1,3,3
65,1941,70,intact,Wilmington,CA,G,148,8,62.4,15.2,26.4,Good,4017.75,1037.52,0.2582,10.39738712,10.01190731,9.133695133,7.107742742,-7.330146462,-7.330146462,-7.330146462,-7.330146462,-7.330146462,3.22,2.19,0.91,0.12,0,0,0,0,0,93.56,8.298477323,0.178378378,5.003946306,-1.354020801,0,0,0,0,0,0,0,0,0,0,1,0,0,0,1,3,3
66,1941,70,intact,Phoenix,AZ,F,232,8,69.7,7.8,16.5,Fair,1826.25,1891.94,1.036,10.39738712,10.01190731,9.133695133,7.107742742,-7.330146462,-7.330146462,-7.330146462,-7.330146462,-7.330146462,3.22,2.19,0.91,0.12,0,0,0,0,0,93.56,7.510019963,0.07112069,5.451038454,0.035367144,0,0,0,0,0,0,0,0,0,1,0,0,0,0,1,2,2
66,1941,70,intact,Phoenix,AZ,F,232,8,69.7,7.8,16.5,Fair,2629.8,9032.49,3.4347,10.39738712,10.01190731,9.133695133,7.107742742,-7.330146462,-7.330146462,-7.330146462,-7.330146462,-7.330146462,3.22,2.19,0.91,0.12,0,0,0,0,0,93.56,7.874663077,0.07112069,5.451038454,1.233929586,0,0,0,0,0,0,0,0,0,1,0,0,0,0,1,2,2
66,1941,70,intact,Phoenix,AZ,F,232,8,69.7,7.8,16.5,Fair,3177.67,7811.88,2.4584,10.39738712,10.01190731,9.133695133,7.107742742,-7.330146462,-7.330146462,-7.330146462,-7.330146462,-7.330146462,3.22,2.19,0.91,0.12,0,0,0,0,0,93.56,8.063903503,0.07112069,5.451038454,0.899510732,0,0,0,0,0,0,0,0,0,1,0,0,0,0,1,2,2
66,1941,70,intact,Phoenix,AZ,F,232,8,69.7,7.8,16.5,Fair,4017.75,1617.3,0.4025,10.39738712,10.01190731,9.133695133,7.107742742,-7.330146462,-7.330146462,-7.330146462,-7.330146462,-7.330146462,3.22,2.19,0.91,0.12,0,0,0,0,0,93.56,8.298477323,0.07112069,5.451038454,-0.910060182,0,0,0,0,0,0,0,0,0,1,0,0,0,0,1,2,2
70,1941,70,intact,Buttonwillo,CA,F,278,9.4,65,6,24.7,Fair,1826.25,2288.64,1.2532,10.39738712,10.01190731,9.133695133,7.107742742,-7.330146462,-7.330146462,-7.330146462,-7.330146462,-7.330146462,3.22,2.19,0.91,0.12,0,0,0,0,0,93.56,7.510019963,0.088848921,5.631211782,0.22570028,0,1,0,0,0,0,0,0,0,0,0,0,0,0,1,2,2
70,1941,70,intact,Buttonwillo,CA,F,278,9.4,65,6,24.7,Fair,2629.8,10771.86,4.0961,10.39738712,10.01190731,9.133695133,7.107742742,-7.330146462,-7.330146462,-7.330146462,-7.330146462,-7.330146462,3.22,2.19,0.91,0.12,0,0,0,0,0,93.56,7.874663077,0.088848921,5.631211782,1.410035302,0,1,0,0,0,0,0,0,0,0,0,0,0,0,1,2,2
70,1941,70,intact,Buttonwillo,CA,F,278,9.4,65,6,24.7,Fair,3177.67,10497.22,3.3034,10.39738712,10.01190731,9.133695133,7.107742742,-7.330146462,-7.330146462,-7.330146462,-7.330146462,-7.330146462,3.22,2.19,0.91,0.12,0,0,0,0,0,93.56,8.063903503,0.088848921,5.631211782,1.194952241,0,1,0,0,0,0,0,0,0,0,0,0,0,0,1,2,2
53,1941,75,intact,Atlanta,GA,G,17790,4.8,61.2,48.3,33.7,Good,1826.25,1190.09,0.6517,6.781139088,6.330459745,5.406966158,3.473032764,-10.75925732,-10.75925732,5.832312604,4.453861605,-10.75925732,3.28,2.09,0.83,0.12,0,0,1.27,0.32,0,92.09,7.510019963,0.001894323,9.78644799,-0.428170946,0,1,0,0,0,0,0,0,0,0,0,0,0,0,0,3,3
53,1941,75,intact,Atlanta,GA,G,17790,4.8,61.2,48.3,33.7,Good,2629.8,1281.64,0.4874,6.781139088,6.330459745,5.406966158,3.473032764,-10.75925732,-10.75925732,5.832312604,4.453861605,-10.75925732,3.28,2.09,0.83,0.12,0,0,1.27,0.32,0,92.09,7.874663077,0.001894323,9.78644799,-0.718670138,0,1,0,0,0,0,0,0,0,0,0,0,0,0,0,3,3
53,1941,75,intact,Atlanta,GA,G,17790,4.8,61.2,48.3,33.7,Good,3177.67,1922.46,0.605,6.781139088,6.330459745,5.406966158,3.473032764,-10.75925732,-10.75925732,5.832312604,4.453861605,-10.75925732,3.28,2.09,0.83,0.12,0,0,1.27,0.32,0,92.09,8.063903503,0.001894323,9.78644799,-0.502526821,0,1,0,0,0,0,0,0,0,0,0,0,0,0,0,3,3
53,1941,75,intact,Atlanta,GA,G,17790,4.8,61.2,48.3,33.7,Good,4017.75,1434.21,0.357,6.781139088,6.330459745,5.406966158,3.473032764,-10.75925732,-10.75925732,5.832312604,4.453861605,-10.75925732,3.28,2.09,0.83,0.12,0,0,1.27,0.32,0,92.09,8.298477323,0.001894323,9.78644799,-1.030019497,0,1,0,0,0,0,0,0,0,0,0,0,0,0,0,3,3
55,1941,75,intact,Loch Raven,MD,G,5210,5.8,55.4,42.6,32,Good,1826.25,762.88,0.4177,6.781139088,6.330459745,5.406966158,3.473032764,-10.75925732,-10.75925732,5.832312604,4.453861605,-10.75925732,3.28,2.09,0.83,0.12,0,0,1.27,0.32,0,92.09,7.510019963,0.006142035,8.558527055,-0.872991807,0,0,0,0,0,0,0,0,0,0,0,0,1,0,1,3,3
55,1941,75,intact,Loch Raven,MD,G,5210,5.8,55.4,42.6,32,Good,2629.8,1068.03,0.4061,6.781139088,6.330459745,5.406966158,3.473032764,-10.75925732,-10.75925732,5.832312604,4.453861605,-10.75925732,3.28,2.09,0.83,0.12,0,0,1.27,0.32,0,92.09,7.874663077,0.006142035,8.558527055,-0.901155844,0,0,0,0,0,0,0,0,0,0,0,0,1,0,1,3,3
55,1941,75,intact,Loch Raven,MD,G,5210,5.8,55.4,42.6,32,Good,3177.67,1464.73,0.4609,6.781139088,6.330459745,5.406966158,3.473032764,-10.75925732,-10.75925732,5.832312604,4.453861605,-10.75925732,3.28,2.09,0.83,0.12,0,0,1.27,0.32,0,92.09,8.063903503,0.006142035,8.558527055,-0.774574179,0,0,0,0,0,0,0,0,0,0,0,0,1,0,1,3,3
55,1941,75,intact,Loch Raven,MD,G,5210,5.8,55.4,42.6,32,Good,4017.75,1159.58,0.2886,6.781139088,6.330459745,5.406966158,3.473032764,-10.75925732,-10.75925732,5.832312604,4.453861605,-10.75925732,3.28,2.09,0.83,0.12,0,0,1.27,0.32,0,92.09,8.298477323,0.006142035,8.558527055,-1.242713633,0,0,0,0,0,0,0,0,0,0,0,0,1,0,1,3,3
56,1941,75,intact,El Vista,TX,VP,406,7.1,69,49,28.7,Very Poor,1826.25,1190.09,0.6517,6.781139088,6.330459745,5.406966158,3.473032764,-10.75925732,-10.75925732,5.832312604,4.453861605,-10.75925732,3.28,2.09,0.83,0.12,0,0,1.27,0.32,0,92.09,7.510019963,0.070689655,6.008813185,-0.428170946,1,0,0,0,0,0,0,0,0,0,0,0,0,0,0,0,0
56,1941,75,intact,El Vista,TX,VP,406,7.1,69,49,28.7,Very Poor,2629.8,6255.61,2.3787,6.781139088,6.330459745,5.406966158,3.473032764,-10.75925732,-10.75925732,5.832312604,4.453861605,-10.75925732,3.28,2.09,0.83,0.12,0,0,1.27,0.32,0,92.09,7.874663077,0.070689655,6.008813185,0.86655412,1,0,0,0,0,0,0,0,0,0,0,0,0,0,0,0,0
56,1941,75,intact,El Vista,TX,VP,406,7.1,69,49,28.7,Very Poor,3177.67,5584.28,1.7574,6.781139088,6.330459745,5.406966158,3.473032764,-10.75925732,-10.75925732,5.832312604,4.453861605,-10.75925732,3.28,2.09,0.83,0.12,0,0,1.27,0.32,0,92.09,8.063903503,0.070689655,6.008813185,0.563835444,1,0,0,0,0,0,0,0,0,0,0,0,0,0,0,0,0
56,1941,75,intact,El Vista,TX,VP,406,7.1,69,49,28.7,Very Poor,4017.75,6621.79,1.6481,6.781139088,6.330459745,5.406966158,3.473032764,-10.75925732,-10.75925732,5.832312604,4.453861605,-10.75925732,3.28,2.09,0.83,0.12,0,0,1.27,0.32,0,92.09,8.298477323,0.070689655,6.008813185,0.499623109,1,0,0,0,0,0,0,0,0,0,0,0,0,0,0,0,0
58,1941,75,intact,New Orleans,LA,VP,712,4.8,69.3,57.4,57.8,Poor,1826.25,1342.67,0.7352,6.781139088,6.330459745,5.406966158,3.473032764,-10.75925732,-10.75925732,5.832312604,4.453861605,-10.75925732,3.28,2.09,0.83,0.12,0,0,1.27,0.32,0,92.09,7.510019963,0.081179775,6.56948142,-0.307612708,0,0,0,0,0,1,0,0,0,0,0,0,0,0,0,0,1
58,1941,75,intact,New Orleans,LA,VP,712,4.8,69.3,57.4,57.8,Poor,2629.8,1464.73,0.557,6.781139088,6.330459745,5.406966158,3.473032764,-10.75925732,-10.75925732,5.832312604,4.453861605,-10.75925732,3.28,2.09,0.83,0.12,0,0,1.27,0.32,0,92.09,7.874663077,0.081179775,6.56948142,-0.585190039,0,0,0,0,0,1,0,0,0,0,0,0,0,0,0,0,1
58,1941,75,intact,New Orleans,LA,VP,712,4.8,69.3,57.4,57.8,Poor,3177.67,2319.15,0.7298,6.781139088,6.330459745,5.406966158,3.473032764,-10.75925732,-10.75925732,5.832312604,4.453861605,-10.75925732,3.28,2.09,0.83,0.12,0,0,1.27,0.32,0,92.09,8.063903503,0.081179775,6.56948142,-0.314984755,0,0,0,0,0,1,0,0,0,0,0,0,0,0,0,0,1
58,1941,75,intact,New Orleans,LA,VP,712,4.8,69.3,57.4,57.8,Poor,4017.75,1312.15,0.3266,6.781139088,6.330459745,5.406966158,3.473032764,-10.75925732,-10.75925732,5.832312604,4.453861605,-10.75925732,3.28,2.09,0.83,0.12,0,0,1.27,0.32,0,92.09,8.298477323,0.081179775,6.56948142,-1.119019098,0,0,0,0,0,1,0,0,0,0,0,0,0,0,0,0,1
59,1941,75,intact,Kalamazoo,MI,VP,1660,5.6,49,31,43.6,Very Poor,1826.25,4058.52,2.2223,6.781139088,6.330459745,5.406966158,3.473032764,-10.75925732,-10.75925732,5.832312604,4.453861605,-10.75925732,3.28,2.09,0.83,0.12,0,0,1.27,0.32,0,92.09,7.510019963,0.02626506,7.41517511,0.798542696,0,0,0,0,0,1,0,0,0,0,0,0,0,0,1,0,0
59,1941,75,intact,Kalamazoo,MI,VP,1660,5.6,49,31,43.6,Very Poor,2629.8,2532.76,0.9631,6.781139088,6.330459745,5.406966158,3.473032764,-10.75925732,-10.75925732,5.832312604,4.453861605,-10.75925732,3.28,2.09,0.83,0.12,0,0,1.27,0.32,0,92.09,7.874663077,0.02626506,7.41517511,-0.03759803,0,0,0,0,0,1,0,0,0,0,0,0,0,0,1,0,0
59,1941,75,intact,Kalamazoo,MI,VP,1660,5.6,49,31,43.6,Very Poor,3177.67,3448.21,1.0851,6.781139088,6.330459745,5.406966158,3.473032764,-10.75925732,-10.75925732,5.832312604,4.453861605,-10.75925732,3.28,2.09,0.83,0.12,0,0,1.27,0.32,0,92.09,8.063903503,0.02626506,7.41517511,0.081672149,0,0,0,0,0,1,0,0,0,0,0,0,0,0,1,0,0
59,1941,75,intact,Kalamazoo,MI,VP,1660,5.6,49,31,43.6,Very Poor,4017.75,4729.85,1.1772,6.781139088,6.330459745,5.406966158,3.473032764,-10.75925732,-10.75925732,5.832312604,4.453861605,-10.75925732,3.28,2.09,0.83,0.12,0,0,1.27,0.32,0,92.09,8.298477323,0.02626506,7.41517511,0.163138737,0,0,0,0,0,1,0,0,0,0,0,0,0,0,1,0,0
60,1941,75,intact,Plymouth,OH,P,218,2.6,49,37,43.4,Poor,1826.25,610.3,0.3342,6.781139088,6.330459745,5.406966158,3.473032764,-10.75925732,-10.75925732,5.832312604,4.453861605,-10.75925732,3.28,2.09,0.83,0.12,0,0,1.27,0.32,0,92.09,7.510019963,0.199082569,5.38907173,-1.096015663,0,0,0,0,0,0,1,0,0,0,0,0,0,0,1,1,1
60,1941,75,intact,Plymouth,OH,P,218,2.6,49,37,43.4,Poor,2629.8,3692.34,1.404,6.781139088,6.330459745,5.406966158,3.473032764,-10.75925732,-10.75925732,5.832312604,4.453861605,-10.75925732,3.28,2.09,0.83,0.12,0,0,1.27,0.32,0,92.09,7.874663077,0.199082569,5.38907173,0.339325306,0,0,0,0,0,0,1,0,0,0,0,0,0,0,1,1,1
60,1941,75,intact,Plymouth,OH,P,218,2.6,49,37,43.4,Poor,3177.67,4211.09,1.3252,6.781139088,6.330459745,5.406966158,3.473032764,-10.75925732,-10.75925732,5.832312604,4.453861605,-10.75925732,3.28,2.09,0.83,0.12,0,0,1.27,0.32,0,92.09,8.063903503,0.199082569,5.38907173,0.281563391,0,0,0,0,0,0,1,0,0,0,0,0,0,0,1,1,1
