Repository: sk7-dev/corrosion_prediction

File: Dataset/modelling2.csv (part 40 of 44)
site_no,year,material_id,specimen_status,city,state,internal_drainage,resistivity,pH,mean_temp,annual_precipitation,moisture,areation,approximate_days,weight_loss_g,corrosion_rate,C_clr,Si_clr,Mn_clr,S_clr,P_clr,Cr_clr,Ni_clr,Cu_clr,Mo_clr,C,Si,Mn,S,P,Cr,Ni,Cu,Mo,Fe,log_days,moisture_res_index,log_resistivity,log_corrosion_rate,texture_Clay,texture_Clay Loam,texture_Loam,texture_Loamy Sand,texture_Marsh,texture_Muck,texture_Peat,texture_Sand,texture_Sandy Clay Loam,texture_Sandy Loam,texture_Silt Loam,texture_Silty Clay,texture_Silty Clay Loam,iron_type_Wrought,climate_zone_Temperate,internal_drainage_code,areation_code
60,1941,75,intact,Plymouth,OH,P,218,2.6,49,37,43.4,Poor,4017.75,5126.55,1.276,6.781139088,6.330459745,5.406966158,3.473032764,-10.75925732,-10.75925732,5.832312604,4.453861605,-10.75925732,3.28,2.09,0.83,0.12,0,0,1.27,0.32,0,92.09,8.298477323,0.199082569,5.38907173,0.243730185,0,0,0,0,0,0,1,0,0,0,0,0,0,0,1,1,1
61,1941,75,intact,New Orleans,LA,P,943,6.8,69.3,57.4,30.8,Poor,1826.25,1739.36,0.9524,6.781139088,6.330459745,5.406966158,3.473032764,-10.75925732,-10.75925732,5.832312604,4.453861605,-10.75925732,3.28,2.09,0.83,0.12,0,0,1.27,0.32,0,92.09,7.510019963,0.032661718,6.850126166,-0.048770164,1,0,0,0,0,0,0,0,0,0,0,0,0,0,0,1,1
61,1941,75,intact,New Orleans,LA,P,943,6.8,69.3,57.4,30.8,Poor,2629.8,1647.82,0.6266,6.781139088,6.330459745,5.406966158,3.473032764,-10.75925732,-10.75925732,5.832312604,4.453861605,-10.75925732,3.28,2.09,0.83,0.12,0,0,1.27,0.32,0,92.09,7.874663077,0.032661718,6.850126166,-0.4674469,1,0,0,0,0,0,0,0,0,0,0,0,0,0,0,1,1
61,1941,75,intact,New Orleans,LA,P,943,6.8,69.3,57.4,30.8,Poor,3177.67,2380.18,0.749,6.781139088,6.330459745,5.406966158,3.473032764,-10.75925732,-10.75925732,5.832312604,4.453861605,-10.75925732,3.28,2.09,0.83,0.12,0,0,1.27,0.32,0,92.09,8.063903503,0.032661718,6.850126166,-0.289016295,1,0,0,0,0,0,0,0,0,0,0,0,0,0,0,1,1
61,1941,75,intact,New Orleans,LA,P,943,6.8,69.3,57.4,30.8,Poor,4017.75,1129.06,0.281,6.781139088,6.330459745,5.406966158,3.473032764,-10.75925732,-10.75925732,5.832312604,4.453861605,-10.75925732,3.28,2.09,0.83,0.12,0,0,1.27,0.32,0,92.09,8.298477323,0.032661718,6.850126166,-1.26940061,1,0,0,0,0,0,0,0,0,0,0,0,0,0,0,1,1
62,1941,75,intact,Meridian,MS,F,6920,4.5,64,53,34.6,Good,1826.25,1068.03,0.5848,6.781139088,6.330459745,5.406966158,3.473032764,-10.75925732,-10.75925732,5.832312604,4.453861605,-10.75925732,3.28,2.09,0.83,0.12,0,0,1.27,0.32,0,92.09,7.510019963,0.005,8.842315547,-0.536485371,1,0,0,0,0,0,0,0,0,0,0,0,0,0,0,2,3
62,1941,75,intact,Meridian,MS,F,6920,4.5,64,53,34.6,Good,2629.8,1556.27,0.5918,6.781139088,6.330459745,5.406966158,3.473032764,-10.75925732,-10.75925732,5.832312604,4.453861605,-10.75925732,3.28,2.09,0.83,0.12,0,0,1.27,0.32,0,92.09,7.874663077,0.005,8.842315547,-0.524586539,1,0,0,0,0,0,0,0,0,0,0,0,0,0,0,2,3
62,1941,75,intact,Meridian,MS,F,6920,4.5,64,53,34.6,Good,3177.67,2746.37,0.8643,6.781139088,6.330459745,5.406966158,3.473032764,-10.75925732,-10.75925732,5.832312604,4.453861605,-10.75925732,3.28,2.09,0.83,0.12,0,0,1.27,0.32,0,92.09,8.063903503,0.005,8.842315547,-0.145835348,1,0,0,0,0,0,0,0,0,0,0,0,0,0,0,2,3
62,1941,75,intact,Meridian,MS,F,6920,4.5,64,53,34.6,Good,4017.75,1983.49,0.4937,6.781139088,6.330459745,5.406966158,3.473032764,-10.75925732,-10.75925732,5.832312604,4.453861605,-10.75925732,3.28,2.09,0.83,0.12,0,0,1.27,0.32,0,92.09,8.298477323,0.005,8.842315547,-0.705827234,1,0,0,0,0,0,0,0,0,0,0,0,0,0,0,2,3
63,1941,75,intact,Charleston,SC,VP,84,6.9,66,45.2,46.7,Very Poor,1826.25,732.36,0.401,6.781139088,6.330459745,5.406966158,3.473032764,-10.75925732,-10.75925732,5.832312604,4.453861605,-10.75925732,3.28,2.09,0.83,0.12,0,0,1.27,0.32,0,92.09,7.510019963,0.555952381,4.442651256,-0.913793852,0,0,0,0,1,0,0,0,0,0,0,0,0,0,0,0,0
63,1941,75,intact,Charleston,SC,VP,84,6.9,66,45.2,46.7,Very Poor,2629.8,1190.09,0.4525,6.781139088,6.330459745,5.406966158,3.473032764,-10.75925732,-10.75925732,5.832312604,4.453861605,-10.75925732,3.28,2.09,0.83,0.12,0,0,1.27,0.32,0,92.09,7.874663077,0.555952381,4.442651256,-0.792967516,0,0,0,0,1,0,0,0,0,0,0,0,0,0,0,0,0
63,1941,75,intact,Charleston,SC,VP,84,6.9,66,45.2,46.7,Very Poor,3177.67,1861.43,0.5858,6.781139088,6.330459745,5.406966158,3.473032764,-10.75925732,-10.75925732,5.832312604,4.453861605,-10.75925732,3.28,2.09,0.83,0.12,0,0,1.27,0.32,0,92.09,8.063903503,0.555952381,4.442651256,-0.534776845,0,0,0,0,1,0,0,0,0,0,0,0,0,0,0,0,0
63,1941,75,intact,Charleston,SC,VP,84,6.9,66,45.2,46.7,Very Poor,4017.75,1464.73,0.3646,6.781139088,6.330459745,5.406966158,3.473032764,-10.75925732,-10.75925732,5.832312604,4.453861605,-10.75925732,3.28,2.09,0.83,0.12,0,0,1.27,0.32,0,92.09,8.298477323,0.555952381,4.442651256,-1.008954417,0,0,0,0,1,0,0,0,0,0,0,0,0,0,0,0,0
64,1941,75,intact,Cholanie,CA,F,62,7.5,58,16,41.1,Fair,1826.25,6225.09,3.4087,6.781139088,6.330459745,5.406966158,3.473032764,-10.75925732,-10.75925732,5.832312604,4.453861605,-10.75925732,3.28,2.09,0.83,0.12,0,0,1.27,0.32,0,92.09,7.510019963,0.662903226,4.143134726,1.226330987,0,0,0,0,0,0,0,0,0,0,0,0,1,0,1,2,2
64,1941,75,intact,Cholanie,CA,F,62,7.5,58,16,41.1,Fair,2629.8,6225.09,2.3671,6.781139088,6.330459745,5.406966158,3.473032764,-10.75925732,-10.75925732,5.832312604,4.453861605,-10.75925732,3.28,2.09,0.83,0.12,0,0,1.27,0.32,0,92.09,7.874663077,0.662903226,4.143134726,0.861665577,0,0,0,0,0,0,0,0,0,0,0,0,1,0,1,2,2
64,1941,75,intact,Cholanie,CA,F,62,7.5,58,16,41.1,Fair,3177.67,7537.25,2.3719,6.781139088,6.330459745,5.406966158,3.473032764,-10.75925732,-10.75925732,5.832312604,4.453861605,-10.75925732,3.28,2.09,0.83,0.12,0,0,1.27,0.32,0,92.09,8.063903503,0.662903226,4.143134726,0.863691322,0,0,0,0,0,0,0,0,0,0,0,0,1,0,1,2,2
64,1941,75,intact,Cholanie,CA,F,62,7.5,58,16,41.1,Fair,4017.75,4516.25,1.1241,6.781139088,6.330459745,5.406966158,3.473032764,-10.75925732,-10.75925732,5.832312604,4.453861605,-10.75925732,3.28,2.09,0.83,0.12,0,0,1.27,0.32,0,92.09,8.298477323,0.662903226,4.143134726,0.116982715,0,0,0,0,0,0,0,0,0,0,0,0,1,0,1,2,2
65,1941,75,intact,Wilmington,CA,G,148,8,62.4,15.2,26.4,Good,1826.25,2349.67,1.2866,6.781139088,6.330459745,5.406966158,3.473032764,-10.75925732,-10.75925732,5.832312604,4.453861605,-10.75925732,3.28,2.09,0.83,0.12,0,0,1.27,0.32,0,92.09,7.510019963,0.178378378,5.003946306,0.25200308,0,0,0,0,0,0,0,0,0,0,1,0,0,0,1,3,3
65,1941,75,intact,Wilmington,CA,G,148,8,62.4,15.2,26.4,Good,2629.8,945.97,0.3597,6.781139088,6.330459745,5.406966158,3.473032764,-10.75925732,-10.75925732,5.832312604,4.453861605,-10.75925732,3.28,2.09,0.83,0.12,0,0,1.27,0.32,0,92.09,7.874663077,0.178378378,5.003946306,-1.022484928,0,0,0,0,0,0,0,0,0,0,1,0,0,0,1,3,3
65,1941,75,intact,Wilmington,CA,G,148,8,62.4,15.2,26.4,Good,3177.67,2014,0.6338,6.781139088,6.330459745,5.406966158,3.473032764,-10.75925732,-10.75925732,5.832312604,4.453861605,-10.75925732,3.28,2.09,0.83,0.12,0,0,1.27,0.32,0,92.09,8.063903503,0.178378378,5.003946306,-0.456021832,0,0,0,0,0,0,0,0,0,0,1,0,0,0,1,3,3
65,1941,75,intact,Wilmington,CA,G,148,8,62.4,15.2,26.4,Good,4017.75,915.46,0.2279,6.781139088,6.330459745,5.406966158,3.473032764,-10.75925732,-10.75925732,5.832312604,4.453861605,-10.75925732,3.28,2.09,0.83,0.12,0,0,1.27,0.32,0,92.09,8.298477323,0.178378378,5.003946306,-1.478848343,0,0,0,0,0,0,0,0,0,0,1,0,0,0,1,3,3
66,1941,75,intact,Phoenix,AZ,F,232,8,69.7,7.8,16.5,Fair,1826.25,2502.24,1.3702,6.781139088,6.330459745,5.406966158,3.473032764,-10.75925732,-10.75925732,5.832312604,4.453861605,-10.75925732,3.28,2.09,0.83,0.12,0,0,1.27,0.32,0,92.09,7.510019963,0.07112069,5.451038454,0.314956715,0,0,0,0,0,0,0,0,0,1,0,0,0,0,1,2,2
66,1941,75,intact,Phoenix,AZ,F,232,8,69.7,7.8,16.5,Fair,2629.8,8391.67,3.191,6.781139088,6.330459745,5.406966158,3.473032764,-10.75925732,-10.75925732,5.832312604,4.453861605,-10.75925732,3.28,2.09,0.83,0.12,0,0,1.27,0.32,0,92.09,7.874663077,0.07112069,5.451038454,1.160334347,0,0,0,0,0,0,0,0,0,1,0,0,0,0,1,2,2
66,1941,75,intact,Phoenix,AZ,F,232,8,69.7,7.8,16.5,Fair,3177.67,8696.82,2.7369,6.781139088,6.330459745,5.406966158,3.473032764,-10.75925732,-10.75925732,5.832312604,4.453861605,-10.75925732,3.28,2.09,0.83,0.12,0,0,1.27,0.32,0,92.09,8.063903503,0.07112069,5.451038454,1.006825893,0,0,0,0,0,0,0,0,0,1,0,0,0,0,1,2,2
66,1941,75,intact,Phoenix,AZ,F,232,8,69.7,7.8,16.5,Fair,4017.75,2075.03,0.5165,6.781139088,6.330459745,5.406966158,3.473032764,-10.75925732,-10.75925732,5.832312604,4.453861605,-10.75925732,3.28,2.09,0.83,0.12,0,0,1.27,0.32,0,92.09,8.298477323,0.07112069,5.451038454,-0.66067999,0,0,0,0,0,0,0,0,0,1,0,0,0,0,1,2,2
70,1941,75,intact,Buttonwillo,CA,F,278,9.4,65,6,24.7,Fair,1826.25,1464.73,0.802,6.781139088,6.330459745,5.406966158,3.473032764,-10.75925732,-10.75925732,5.832312604,4.453861605,-10.75925732,3.28,2.09,0.83,0.12,0,0,1.27,0.32,0,92.09,7.510019963,0.088848921,5.631211782,-0.220646671,0,1,0,0,0,0,0,0,0,0,0,0,0,0,1,2,2
70,1941,75,intact,Buttonwillo,CA,F,278,9.4,65,6,24.7,Fair,2629.8,10497.22,3.9916,6.781139088,6.330459745,5.406966158,3.473032764,-10.75925732,-10.75925732,5.832312604,4.453861605,-10.75925732,3.28,2.09,0.83,0.12,0,0,1.27,0.32,0,92.09,7.874663077,0.088848921,5.631211782,1.384192153,0,1,0,0,0,0,0,0,0,0,0,0,0,0,1,2,2
51,1932,74,intact,Spindletop,TX,P,190,6.2,69,49,47.4,Very Poor,730.5,4607.79,6.3077,5.473407368,5.13693514,3.863969543,1.224913624,3.304353836,3.016671827,2.3235249,-12.17188812,-12.17188812,3.5,2.5,0.7,0.05,0.4,0.3,0.15,0,0,88.9,6.593729231,0.249473684,5.252273428,1.841771109,1,0,0,0,0,0,0,0,0,0,0,0,0,0,0,1,0
51,1932,74,intact,Spindletop,TX,P,190,6.2,69,49,47.4,Very Poor,1972.35,8940.94,4.5331,5.473407368,5.13693514,3.863969543,1.224913624,3.304353836,3.016671827,2.3235249,-12.17188812,-12.17188812,3.5,2.5,0.7,0.05,0.4,0.3,0.15,0,0,88.9,7.586981004,0.249473684,5.252273428,1.511406032,1,0,0,0,0,0,0,0,0,0,0,0,0,0,0,1,0
51,1932,74,intact,Spindletop,TX,P,190,6.2,69,49,47.4,Very Poor,2702.85,7232.1,2.6757,5.473407368,5.13693514,3.863969543,1.224913624,3.304353836,3.016671827,2.3235249,-12.17188812,-12.17188812,3.5,2.5,0.7,0.05,0.4,0.3,0.15,0,0,88.9,7.902062051,0.249473684,5.252273428,0.984211028,1,0,0,0,0,0,0,0,0,0,0,0,0,0,0,1,0
53,1932,74,intact,Atlanta,GA,G,17790,4.8,61.2,48.3,33.7,Good,730.5,1190.09,1.6291,5.473407368,5.13693514,3.863969543,1.224913624,3.304353836,3.016671827,2.3235249,-12.17188812,-12.17188812,3.5,2.5,0.7,0.05,0.4,0.3,0.15,0,0,88.9,6.593729231,0.001894323,9.78644799,0.488027715,0,1,0,0,0,0,0,0,0,0,0,0,0,0,0,3,3
53,1932,74,intact,Atlanta,GA,G,17790,4.8,61.2,48.3,33.7,Good,1972.35,579.79,0.294,5.473407368,5.13693514,3.863969543,1.224913624,3.304353836,3.016671827,2.3235249,-12.17188812,-12.17188812,3.5,2.5,0.7,0.05,0.4,0.3,0.15,0,0,88.9,7.586981004,0.001894323,9.78644799,-1.224175512,0,1,0,0,0,0,0,0,0,0,0,0,0,0,0,3,3
53,1932,74,intact,Atlanta,GA,G,17790,4.8,61.2,48.3,33.7,Good,2702.85,488.24,0.1806,5.473407368,5.13693514,3.863969543,1.224913624,3.304353836,3.016671827,2.3235249,-12.17188812,-12.17188812,3.5,2.5,0.7,0.05,0.4,0.3,0.15,0,0,88.9,7.902062051,0.001894323,9.78644799,-1.711470638,0,1,0,0,0,0,0,0,0,0,0,0,0,0,0,3,3
53,1932,74,intact,Atlanta,GA,G,17790,4.8,61.2,48.3,33.7,Good,3396.83,671.33,0.1976,5.473407368,5.13693514,3.863969543,1.224913624,3.304353836,3.016671827,2.3235249,-12.17188812,-12.17188812,3.5,2.5,0.7,0.05,0.4,0.3,0.15,0,0,88.9,8.130597923,0.001894323,9.78644799,-1.621510494,0,1,0,0,0,0,0,0,0,0,0,0,0,0,0,3,3
53,1932,74,intact,Atlanta,GA,G,17790,4.8,61.2,48.3,33.7,Good,5223.07,1068.03,0.2045,5.473407368,5.13693514,3.863969543,1.224913624,3.304353836,3.016671827,2.3235249,-12.17188812,-12.17188812,3.5,2.5,0.7,0.05,0.4,0.3,0.15,0,0,88.9,8.560840631,0.001894323,9.78644799,-1.587187303,0,1,0,0,0,0,0,0,0,0,0,0,0,0,0,3,3
53,1941,76,intact,Atlanta,GA,G,17790,4.8,61.2,48.3,33.7,Good,1826.25,1068.03,0.5848,6.577014155,6.133808734,5.178297358,3.281178006,-10.82982355,-10.82982355,5.93793422,5.381238181,-10.82982355,3.24,2.08,0.8,0.12,0,0,1.71,0.98,0,91.07,7.510019963,0.001894323,9.78644799,-0.536485371,0,1,0,0,0,0,0,0,0,0,0,0,0,0,0,3,3
53,1941,76,intact,Atlanta,GA,G,17790,4.8,61.2,48.3,33.7,Good,2629.8,1495.24,0.5686,6.577014155,6.133808734,5.178297358,3.281178006,-10.82982355,-10.82982355,5.93793422,5.381238181,-10.82982355,3.24,2.08,0.8,0.12,0,0,1.71,0.98,0,91.07,7.874663077,0.001894323,9.78644799,-0.56457808,0,1,0,0,0,0,0,0,0,0,0,0,0,0,0,3,3
53,1941,76,intact,Atlanta,GA,G,17790,4.8,61.2,48.3,33.7,Good,3177.67,1739.36,0.5474,6.577014155,6.133808734,5.178297358,3.281178006,-10.82982355,-10.82982355,5.93793422,5.381238181,-10.82982355,3.24,2.08,0.8,0.12,0,0,1.71,0.98,0,91.07,8.063903503,0.001894323,9.78644799,-0.602575482,0,1,0,0,0,0,0,0,0,0,0,0,0,0,0,3,3
53,1941,76,intact,Atlanta,GA,G,17790,4.8,61.2,48.3,33.7,Good,4017.75,1678.33,0.4177,6.577014155,6.133808734,5.178297358,3.281178006,-10.82982355,-10.82982355,5.93793422,5.381238181,-10.82982355,3.24,2.08,0.8,0.12,0,0,1.71,0.98,0,91.07,8.298477323,0.001894323,9.78644799,-0.872991807,0,1,0,0,0,0,0,0,0,0,0,0,0,0,0,3,3
55,1932,74,intact,Loch Raven,MD,G,5210,5.8,55.4,42.6,32,Good,730.5,1037.52,1.4203,5.473407368,5.13693514,3.863969543,1.224913624,3.304353836,3.016671827,2.3235249,-12.17188812,-12.17188812,3.5,2.5,0.7,0.05,0.4,0.3,0.15,0,0,88.9,6.593729231,0.006142035,8.558527055,0.350868117,0,0,0,0,0,0,0,0,0,0,0,0,1,0,1,3,3
55,1932,74,intact,Loch Raven,MD,G,5210,5.8,55.4,42.6,32,Good,1972.35,457.73,0.2321,5.473407368,5.13693514,3.863969543,1.224913624,3.304353836,3.016671827,2.3235249,-12.17188812,-12.17188812,3.5,2.5,0.7,0.05,0.4,0.3,0.15,0,0,88.9,7.586981004,0.006142035,8.558527055,-1.460586966,0,0,0,0,0,0,0,0,0,0,0,0,1,0,1,3,3
55,1932,74,intact,Loch Raven,MD,G,5210,5.8,55.4,42.6,32,Good,2702.85,610.3,0.2258,5.473407368,5.13693514,3.863969543,1.224913624,3.304353836,3.016671827,2.3235249,-12.17188812,-12.17188812,3.5,2.5,0.7,0.05,0.4,0.3,0.15,0,0,88.9,7.902062051,0.006142035,8.558527055,-1.488105627,0,0,0,0,0,0,0,0,0,0,0,0,1,0,1,3,3
55,1932,74,intact,Loch Raven,MD,G,5210,5.8,55.4,42.6,32,Good,3396.83,610.3,0.1797,5.473407368,5.13693514,3.863969543,1.224913624,3.304353836,3.016671827,2.3235249,-12.17188812,-12.17188812,3.5,2.5,0.7,0.05,0.4,0.3,0.15,0,0,88.9,8.130597923,0.006142035,8.558527055,-1.716466485,0,0,0,0,0,0,0,0,0,0,0,0,1,0,1,3,3
55,1932,74,intact,Loch Raven,MD,G,5210,5.8,55.4,42.6,32,Good,5223.07,1007,0.1928,5.473407368,5.13693514,3.863969543,1.224913624,3.304353836,3.016671827,2.3235249,-12.17188812,-12.17188812,3.5,2.5,0.7,0.05,0.4,0.3,0.15,0,0,88.9,8.560840631,0.006142035,8.558527055,-1.646101897,0,0,0,0,0,0,0,0,0,0,0,0,1,0,1,3,3
55,1941,76,intact,Loch Raven,MD,G,5210,5.8,55.4,42.6,32,Good,1826.25,793.39,0.4344,6.577014155,6.133808734,5.178297358,3.281178006,-10.82982355,-10.82982355,5.93793422,5.381238181,-10.82982355,3.24,2.08,0.8,0.12,0,0,1.71,0.98,0,91.07,7.510019963,0.006142035,8.558527055,-0.83378951,0,0,0,0,0,0,0,0,0,0,0,0,1,0,1,3,3
55,1941,76,intact,Loch Raven,MD,G,5210,5.8,55.4,42.6,32,Good,2629.8,1159.58,0.4409,6.577014155,6.133808734,5.178297358,3.281178006,-10.82982355,-10.82982355,5.93793422,5.381238181,-10.82982355,3.24,2.08,0.8,0.12,0,0,1.71,0.98,0,91.07,7.874663077,0.006142035,8.558527055,-0.818937187,0,0,0,0,0,0,0,0,0,0,0,0,1,0,1,3,3
55,1941,76,intact,Loch Raven,MD,G,5210,5.8,55.4,42.6,32,Good,3177.67,1464.73,0.4609,6.577014155,6.133808734,5.178297358,3.281178006,-10.82982355,-10.82982355,5.93793422,5.381238181,-10.82982355,3.24,2.08,0.8,0.12,0,0,1.71,0.98,0,91.07,8.063903503,0.006142035,8.558527055,-0.774574179,0,0,0,0,0,0,0,0,0,0,0,0,1,0,1,3,3
55,1941,76,intact,Loch Raven,MD,G,5210,5.8,55.4,42.6,32,Good,4017.75,1251.12,0.3114,6.577014155,6.133808734,5.178297358,3.281178006,-10.82982355,-10.82982355,5.93793422,5.381238181,-10.82982355,3.24,2.08,0.8,0.12,0,0,1.71,0.98,0,91.07,8.298477323,0.006142035,8.558527055,-1.16667702,0,0,0,0,0,0,0,0,0,0,0,0,1,0,1,3,3
56,1932,74,intact,El Vista,TX,VP,406,7.1,69,49,28.7,Very Poor,730.5,2197.09,3.0077,5.473407368,5.13693514,3.863969543,1.224913624,3.304353836,3.016671827,2.3235249,-12.17188812,-12.17188812,3.5,2.5,0.7,0.05,0.4,0.3,0.15,0,0,88.9,6.593729231,0.070689655,6.008813185,1.101175667,1,0,0,0,0,0,0,0,0,0,0,0,0,0,0,0,0
56,1932,74,intact,El Vista,TX,VP,406,7.1,69,49,28.7,Very Poor,1972.35,3173.58,1.609,5.473407368,5.13693514,3.863969543,1.224913624,3.304353836,3.016671827,2.3235249,-12.17188812,-12.17188812,3.5,2.5,0.7,0.05,0.4,0.3,0.15,0,0,88.9,7.586981004,0.070689655,6.008813185,0.475612868,1,0,0,0,0,0,0,0,0,0,0,0,0,0,0,0,0
56,1932,74,intact,El Vista,TX,VP,406,7.1,69,49,28.7,Very Poor,2702.85,5980.97,2.2128,5.473407368,5.13693514,3.863969543,1.224913624,3.304353836,3.016671827,2.3235249,-12.17188812,-12.17188812,3.5,2.5,0.7,0.05,0.4,0.3,0.15,0,0,88.9,7.902062051,0.070689655,6.008813185,0.794258682,1,0,0,0,0,0,0,0,0,0,0,0,0,0,0,0,0
56,1932,74,intact,El Vista,TX,VP,406,7.1,69,49,28.7,Very Poor,3396.83,9063.01,2.6681,5.473407368,5.13693514,3.863969543,1.224913624,3.304353836,3.016671827,2.3235249,-12.17188812,-12.17188812,3.5,2.5,0.7,0.05,0.4,0.3,0.15,0,0,88.9,8.130597923,0.070689655,6.008813185,0.981366609,1,0,0,0,0,0,0,0,0,0,0,0,0,0,0,0,0
56,1932,74,intact,El Vista,TX,VP,406,7.1,69,49,28.7,Very Poor,5223.07,10375.16,1.9864,5.473407368,5.13693514,3.863969543,1.224913624,3.304353836,3.016671827,2.3235249,-12.17188812,-12.17188812,3.5,2.5,0.7,0.05,0.4,0.3,0.15,0,0,88.9,8.560840631,0.070689655,6.008813185,0.686323955,1,0,0,0,0,0,0,0,0,0,0,0,0,0,0,0,0
56,1941,76,intact,El Vista,TX,VP,406,7.1,69,49,28.7,Very Poor,1826.25,1251.12,0.6851,6.577014155,6.133808734,5.178297358,3.281178006,-10.82982355,-10.82982355,5.93793422,5.381238181,-10.82982355,3.24,2.08,0.8,0.12,0,0,1.71,0.98,0,91.07,7.510019963,0.070689655,6.008813185,-0.378190466,1,0,0,0,0,0,0,0,0,0,0,0,0,0,0,0,0
56,1941,76,intact,El Vista,TX,VP,406,7.1,69,49,28.7,Very Poor,2629.8,6377.67,2.4252,6.577014155,6.133808734,5.178297358,3.281178006,-10.82982355,-10.82982355,5.93793422,5.381238181,-10.82982355,3.24,2.08,0.8,0.12,0,0,1.71,0.98,0,91.07,7.874663077,0.070689655,6.008813185,0.885913995,1,0,0,0,0,0,0,0,0,0,0,0,0,0,0,0,0
56,1941,76,intact,El Vista,TX,VP,406,7.1,69,49,28.7,Very Poor,3177.67,6347.16,1.9974,6.577014155,6.133808734,5.178297358,3.281178006,-10.82982355,-10.82982355,5.93793422,5.381238181,-10.82982355,3.24,2.08,0.8,0.12,0,0,1.71,0.98,0,91.07,8.063903503,0.070689655,6.008813185,0.691846335,1,0,0,0,0,0,0,0,0,0,0,0,0,0,0,0,0
56,1941,76,intact,El Vista,TX,VP,406,7.1,69,49,28.7,Very Poor,4017.75,6194.58,1.5418,6.577014155,6.133808734,5.178297358,3.281178006,-10.82982355,-10.82982355,5.93793422,5.381238181,-10.82982355,3.24,2.08,0.8,0.12,0,0,1.71,0.98,0,91.07,8.298477323,0.070689655,6.008813185,0.432950565,1,0,0,0,0,0,0,0,0,0,0,0,0,0,0,0,0
58,1932,74,intact,New Orleans,LA,VP,712,4.8,69.3,57.4,57.8,Poor,730.5,2746.37,3.7596,5.473407368,5.13693514,3.863969543,1.224913624,3.304353836,3.016671827,2.3235249,-12.17188812,-12.17188812,3.5,2.5,0.7,0.05,0.4,0.3,0.15,0,0,88.9,6.593729231,0.081179775,6.56948142,1.324312569,0,0,0,0,0,1,0,0,0,0,0,0,0,0,0,0,1
58,1932,74,intact,New Orleans,LA,VP,712,4.8,69.3,57.4,57.8,Poor,1972.35,4363.67,2.2124,5.473407368,5.13693514,3.863969543,1.224913624,3.304353836,3.016671827,2.3235249,-12.17188812,-12.17188812,3.5,2.5,0.7,0.05,0.4,0.3,0.15,0,0,88.9,7.586981004,0.081179775,6.56948142,0.794077899,0,0,0,0,0,1,0,0,0,0,0,0,0,0,0,0,1
58,1932,74,intact,New Orleans,LA,VP,712,4.8,69.3,57.4,57.8,Poor,2702.85,5492.73,2.0322,5.473407368,5.13693514,3.863969543,1.224913624,3.304353836,3.016671827,2.3235249,-12.17188812,-12.17188812,3.5,2.5,0.7,0.05,0.4,0.3,0.15,0,0,88.9,7.902062051,0.081179775,6.56948142,0.70911895,0,0,0,0,0,1,0,0,0,0,0,0,0,0,0,0,1
58,1932,74,intact,New Orleans,LA,VP,712,4.8,69.3,57.4,57.8,Poor,3396.83,6682.82,1.9674,5.473407368,5.13693514,3.863969543,1.224913624,3.304353836,3.016671827,2.3235249,-12.17188812,-12.17188812,3.5,2.5,0.7,0.05,0.4,0.3,0.15,0,0,88.9,8.130597923,0.081179775,6.56948142,0.676712874,0,0,0,0,0,1,0,0,0,0,0,0,0,0,0,0,1
58,1941,76,intact,New Orleans,LA,VP,712,4.8,69.3,57.4,57.8,Poor,1826.25,1068.03,0.5848,6.577014155,6.133808734,5.178297358,3.281178006,-10.82982355,-10.82982355,5.93793422,5.381238181,-10.82982355,3.24,2.08,0.8,0.12,0,0,1.71,0.98,0,91.07,7.510019963,0.081179775,6.56948142,-0.536485371,0,0,0,0,0,1,0,0,0,0,0,0,0,0,0,0,1
58,1941,76,intact,New Orleans,LA,VP,712,4.8,69.3,57.4,57.8,Poor,2629.8,1281.64,0.4874,6.577014155,6.133808734,5.178297358,3.281178006,-10.82982355,-10.82982355,5.93793422,5.381238181,-10.82982355,3.24,2.08,0.8,0.12,0,0,1.71,0.98,0,91.07,7.874663077,0.081179775,6.56948142,-0.718670138,0,0,0,0,0,1,0,0,0,0,0,0,0,0,0,0,1
58,1941,76,intact,New Orleans,LA,VP,712,4.8,69.3,57.4,57.8,Poor,3177.67,1464.73,0.4609,6.577014155,6.133808734,5.178297358,3.281178006,-10.82982355,-10.82982355,5.93793422,5.381238181,-10.82982355,3.24,2.08,0.8,0.12,0,0,1.71,0.98,0,91.07,8.063903503,0.081179775,6.56948142,-0.774574179,0,0,0,0,0,1,0,0,0,0,0,0,0,0,0,0,1
58,1941,76,intact,New Orleans,LA,VP,712,4.8,69.3,57.4,57.8,Poor,4017.75,1373.18,0.3418,6.577014155,6.133808734,5.178297358,3.281178006,-10.82982355,-10.82982355,5.93793422,5.381238181,-10.82982355,3.24,2.08,0.8,0.12,0,0,1.71,0.98,0,91.07,8.298477323,0.081179775,6.56948142,-1.073529508,0,0,0,0,0,1,0,0,0,0,0,0,0,0,0,0,1
59,1932,74,intact,Kalamazoo,MI,VP,1660,5.6,49,31,43.6,Very Poor,1972.35,579.79,0.294,5.473407368,5.13693514,3.863969543,1.224913624,3.304353836,3.016671827,2.3235249,-12.17188812,-12.17188812,3.5,2.5,0.7,0.05,0.4,0.3,0.15,0,0,88.9,7.586981004,0.02626506,7.41517511,-1.224175512,0,0,0,0,0,1,0,0,0,0,0,0,0,0,1,0,0
59,1932,74,intact,Kalamazoo,MI,VP,1660,5.6,49,31,43.6,Very Poor,2702.85,671.33,0.2484,5.473407368,5.13693514,3.863969543,1.224913624,3.304353836,3.016671827,2.3235249,-12.17188812,-12.17188812,3.5,2.5,0.7,0.05,0.4,0.3,0.15,0,0,88.9,7.902062051,0.02626506,7.41517511,-1.392714929,0,0,0,0,0,1,0,0,0,0,0,0,0,0,1,0,0
59,1932,74,intact,Kalamazoo,MI,VP,1660,5.6,49,31,43.6,Very Poor,3396.83,732.36,0.2156,5.473407368,5.13693514,3.863969543,1.224913624,3.304353836,3.016671827,2.3235249,-12.17188812,-12.17188812,3.5,2.5,0.7,0.05,0.4,0.3,0.15,0,0,88.9,8.130597923,0.02626506,7.41517511,-1.53433044,0,0,0,0,0,1,0,0,0,0,0,0,0,0,1,0,0
59,1932,74,intact,Kalamazoo,MI,VP,1660,5.6,49,31,43.6,Very Poor,5223.07,1525.76,0.2921,5.473407368,5.13693514,3.863969543,1.224913624,3.304353836,3.016671827,2.3235249,-12.17188812,-12.17188812,3.5,2.5,0.7,0.05,0.4,0.3,0.15,0,0,88.9,8.560840631,0.02626506,7.41517511,-1.23065907,0,0,0,0,0,1,0,0,0,0,0,0,0,0,1,0,0
59,1941,76,intact,Kalamazoo,MI,VP,1660,5.6,49,31,43.6,Very Poor,1826.25,3387.18,1.8547,6.577014155,6.133808734,5.178297358,3.281178006,-10.82982355,-10.82982355,5.93793422,5.381238181,-10.82982355,3.24,2.08,0.8,0.12,0,0,1.71,0.98,0,91.07,7.510019963,0.02626506,7.41517511,0.617722958,0,0,0,0,0,1,0,0,0,0,0,0,0,0,1,0,0
59,1941,76,intact,Kalamazoo,MI,VP,1660,5.6,49,31,43.6,Very Poor,2629.8,2654.82,1.0095,6.577014155,6.133808734,5.178297358,3.281178006,-10.82982355,-10.82982355,5.93793422,5.381238181,-10.82982355,3.24,2.08,0.8,0.12,0,0,1.71,0.98,0,91.07,7.874663077,0.02626506,7.41517511,0.009455159,0,0,0,0,0,1,0,0,0,0,0,0,0,0,1,0,0
59,1941,76,intact,Kalamazoo,MI,VP,1660,5.6,49,31,43.6,Very Poor,3177.67,4028,1.2676,6.577014155,6.133808734,5.178297358,3.281178006,-10.82982355,-10.82982355,5.93793422,5.381238181,-10.82982355,3.24,2.08,0.8,0.12,0,0,1.71,0.98,0,91.07,8.063903503,0.02626506,7.41517511,0.237125349,0,0,0,0,0,1,0,0,0,0,0,0,0,0,1,0,0
59,1941,76,intact,Kalamazoo,MI,VP,1660,5.6,49,31,43.6,Very Poor,4017.75,4760.37,1.1848,6.577014155,6.133808734,5.178297358,3.281178006,-10.82982355,-10.82982355,5.93793422,5.381238181,-10.82982355,3.24,2.08,0.8,0.12,0,0,1.71,0.98,0,91.07,8.298477323,0.02626506,7.41517511,0.169573984,0,0,0,0,0,1,0,0,0,0,0,0,0,0,1,0,0
60,1932,74,intact,Plymouth,OH,P,218,2.6,49,37,43.4,Poor,730.5,2746.37,3.7596,5.473407368,5.13693514,3.863969543,1.224913624,3.304353836,3.016671827,2.3235249,-12.17188812,-12.17188812,3.5,2.5,0.7,0.05,0.4,0.3,0.15,0,0,88.9,6.593729231,0.199082569,5.38907173,1.324312569,0,0,0,0,0,0,1,0,0,0,0,0,0,0,1,1,1
60,1932,74,intact,Plymouth,OH,P,218,2.6,49,37,43.4,Poor,1972.35,2044.52,1.0366,5.473407368,5.13693514,3.863969543,1.224913624,3.304353836,3.016671827,2.3235249,-12.17188812,-12.17188812,3.5,2.5,0.7,0.05,0.4,0.3,0.15,0,0,88.9,7.586981004,0.199082569,5.38907173,0.035946127,0,0,0,0,0,0,1,0,0,0,0,0,0,0,1,1,1
60,1932,74,intact,Plymouth,OH,P,218,2.6,49,37,43.4,Poor,2702.85,1312.15,0.4855,5.473407368,5.13693514,3.863969543,1.224913624,3.304353836,3.016671827,2.3235249,-12.17188812,-12.17188812,3.5,2.5,0.7,0.05,0.4,0.3,0.15,0,0,88.9,7.902062051,0.199082569,5.38907173,-0.722575991,0,0,0,0,0,0,1,0,0,0,0,0,0,0,1,1,1
60,1932,74,intact,Plymouth,OH,P,218,2.6,49,37,43.4,Poor,3396.83,3997.49,1.1768,5.473407368,5.13693514,3.863969543,1.224913624,3.304353836,3.016671827,2.3235249,-12.17188812,-12.17188812,3.5,2.5,0.7,0.05,0.4,0.3,0.15,0,0,88.9,8.130597923,0.199082569,5.38907173,0.16279889,0,0,0,0,0,0,1,0,0,0,0,0,0,0,1,1,1
60,1932,74,intact,Plymouth,OH,P,218,2.6,49,37,43.4,Poor,5223.07,7720.34,1.4781,5.473407368,5.13693514,3.863969543,1.224913624,3.304353836,3.016671827,2.3235249,-12.17188812,-12.17188812,3.5,2.5,0.7,0.05,0.4,0.3,0.15,0,0,88.9,8.560840631,0.199082569,5.38907173,0.390757479,0,0,0,0,0,0,1,0,0,0,0,0,0,0,1,1,1
60,1941,76,intact,Plymouth,OH,P,218,2.6,49,37,43.4,Poor,1826.25,579.79,0.3175,6.577014155,6.133808734,5.178297358,3.281178006,-10.82982355,-10.82982355,5.93793422,5.381238181,-10.82982355,3.24,2.08,0.8,0.12,0,0,1.71,0.98,0,91.07,7.510019963,0.199082569,5.38907173,-1.147277461,0,0,0,0,0,0,1,0,0,0,0,0,0,0,1,1,1
60,1941,76,intact,Plymouth,OH,P,218,2.6,49,37,43.4,Poor,2629.8,3295.64,1.2532,6.577014155,6.133808734,5.178297358,3.281178006,-10.82982355,-10.82982355,5.93793422,5.381238181,-10.82982355,3.24,2.08,0.8,0.12,0,0,1.71,0.98,0,91.07,7.874663077,0.199082569,5.38907173,0.22570028,0,0,0,0,0,0,1,0,0,0,0,0,0,0,1,1,1
60,1941,76,intact,Plymouth,OH,P,218,2.6,49,37,43.4,Poor,3177.67,3905.94,1.2292,6.577014155,6.133808734,5.178297358,3.281178006,-10.82982355,-10.82982355,5.93793422,5.381238181,-10.82982355,3.24,2.08,0.8,0.12,0,0,1.71,0.98,0,91.07,8.063903503,0.199082569,5.38907173,0.206363551,0,0,0,0,0,0,1,0,0,0,0,0,0,0,1,1,1
60,1941,76,intact,Plymouth,OH,P,218,2.6,49,37,43.4,Poor,4017.75,1891.94,0.4709,6.577014155,6.133808734,5.178297358,3.281178006,-10.82982355,-10.82982355,5.93793422,5.381238181,-10.82982355,3.24,2.08,0.8,0.12,0,0,1.71,0.98,0,91.07,8.298477323,0.199082569,5.38907173,-0.753109522,0,0,0,0,0,0,1,0,0,0,0,0,0,0,1,1,1
61,1932,74,intact,New Orleans,LA,P,943,6.8,69.3,57.4,30.8,Poor,730.5,366.18,0.5013,5.473407368,5.13693514,3.863969543,1.224913624,3.304353836,3.016671827,2.3235249,-12.17188812,-12.17188812,3.5,2.5,0.7,0.05,0.4,0.3,0.15,0,0,88.9,6.593729231,0.032661718,6.850126166,-0.690550555,1,0,0,0,0,0,0,0,0,0,0,0,0,0,0,1,1
61,1932,74,intact,New Orleans,LA,P,943,6.8,69.3,57.4,30.8,Poor,1972.35,1434.21,0.7272,5.473407368,5.13693514,3.863969543,1.224913624,3.304353836,3.016671827,2.3235249,-12.17188812,-12.17188812,3.5,2.5,0.7,0.05,0.4,0.3,0.15,0,0,88.9,7.586981004,0.032661718,6.850126166,-0.318553736,1,0,0,0,0,0,0,0,0,0,0,0,0,0,0,1,1
61,1932,74,intact,New Orleans,LA,P,943,6.8,69.3,57.4,30.8,Poor,2702.85,1525.76,0.5645,5.473407368,5.13693514,3.863969543,1.224913624,3.304353836,3.016671827,2.3235249,-12.17188812,-12.17188812,3.5,2.5,0.7,0.05,0.4,0.3,0.15,0,0,88.9,7.902062051,0.032661718,6.850126166,-0.571814895,1,0,0,0,0,0,0,0,0,0,0,0,0,0,0,1,1
61,1932,74,intact,New Orleans,LA,P,943,6.8,69.3,57.4,30.8,Poor,3396.83,2197.09,0.6468,5.473407368,5.13693514,3.863969543,1.224913624,3.304353836,3.016671827,2.3235249,-12.17188812,-12.17188812,3.5,2.5,0.7,0.05,0.4,0.3,0.15,0,0,88.9,8.130597923,0.032661718,6.850126166,-0.435718151,1,0,0,0,0,0,0,0,0,0,0,0,0,0,0,1,1
61,1932,74,intact,New Orleans,LA,P,943,6.8,69.3,57.4,30.8,Poor,5223.07,3295.64,0.631,5.473407368,5.13693514,3.863969543,1.224913624,3.304353836,3.016671827,2.3235249,-12.17188812,-12.17188812,3.5,2.5,0.7,0.05,0.4,0.3,0.15,0,0,88.9,8.560840631,0.032661718,6.850126166,-0.460449416,1,0,0,0,0,0,0,0,0,0,0,0,0,0,0,1,1
61,1941,76,intact,New Orleans,LA,P,943,6.8,69.3,57.4,30.8,Poor,1826.25,1708.85,0.9357,6.577014155,6.133808734,5.178297358,3.281178006,-10.82982355,-10.82982355,5.93793422,5.381238181,-10.82982355,3.24,2.08,0.8,0.12,0,0,1.71,0.98,0,91.07,7.510019963,0.032661718,6.850126166,-0.066460367,1,0,0,0,0,0,0,0,0,0,0,0,0,0,0,1,1
61,1941,76,intact,New Orleans,LA,P,943,6.8,69.3,57.4,30.8,Poor,2629.8,1617.3,0.615,6.577014155,6.133808734,5.178297358,3.281178006,-10.82982355,-10.82982355,5.93793422,5.381238181,-10.82982355,3.24,2.08,0.8,0.12,0,0,1.71,0.98,0,91.07,7.874663077,0.032661718,6.850126166,-0.486133011,1,0,0,0,0,0,0,0,0,0,0,0,0,0,0,1,1
61,1941,76,intact,New Orleans,LA,P,943,6.8,69.3,57.4,30.8,Poor,3177.67,1708.85,0.5378,6.577014155,6.133808734,5.178297358,3.281178006,-10.82982355,-10.82982355,5.93793422,5.381238181,-10.82982355,3.24,2.08,0.8,0.12,0,0,1.71,0.98,0,91.07,8.063903503,0.032661718,6.850126166,-0.620268535,1,0,0,0,0,0,0,0,0,0,0,0,0,0,0,1,1
61,1941,76,intact,New Orleans,LA,P,943,6.8,69.3,57.4,30.8,Poor,4017.75,1037.52,0.2582,6.577014155,6.133808734,5.178297358,3.281178006,-10.82982355,-10.82982355,5.93793422,5.381238181,-10.82982355,3.24,2.08,0.8,0.12,0,0,1.71,0.98,0,91.07,8.298477323,0.032661718,6.850126166,-1.354020801,1,0,0,0,0,0,0,0,0,0,0,0,0,0,0,1,1
62,1932,74,intact,Meridian,MS,F,6920,4.5,64,53,34.6,Good,730.5,1952.97,2.6735,5.473407368,5.13693514,3.863969543,1.224913624,3.304353836,3.016671827,2.3235249,-12.17188812,-12.17188812,3.5,2.5,0.7,0.05,0.4,0.3,0.15,0,0,88.9,6.593729231,0.005,8.842315547,0.983388475,1,0,0,0,0,0,0,0,0,0,0,0,0,0,0,2,3
62,1932,74,intact,Meridian,MS,F,6920,4.5,64,53,34.6,Good,1972.35,1403.7,0.7117,5.473407368,5.13693514,3.863969543,1.224913624,3.304353836,3.016671827,2.3235249,-12.17188812,-12.17188812,3.5,2.5,0.7,0.05,0.4,0.3,0.15,0,0,88.9,7.586981004,0.005,8.842315547,-0.340098805,1,0,0,0,0,0,0,0,0,0,0,0,0,0,0,2,3
62,1932,74,intact,Meridian,MS,F,6920,4.5,64,53,34.6,Good,2702.85,762.88,0.2823,5.473407368,5.13693514,3.863969543,1.224913624,3.304353836,3.016671827,2.3235249,-12.17188812,-12.17188812,3.5,2.5,0.7,0.05,0.4,0.3,0.15,0,0,88.9,7.902062051,0.005,8.842315547,-1.264784944,1,0,0,0,0,0,0,0,0,0,0,0,0,0,0,2,3
62,1932,74,intact,Meridian,MS,F,6920,4.5,64,53,34.6,Good,3396.83,2105.55,0.6199,5.473407368,5.13693514,3.863969543,1.224913624,3.304353836,3.016671827,2.3235249,-12.17188812,-12.17188812,3.5,2.5,0.7,0.05,0.4,0.3,0.15,0,0,88.9,8.130597923,0.005,8.842315547,-0.478197104,1,0,0,0,0,0,0,0,0,0,0,0,0,0,0,2,3
62,1932,74,intact,Meridian,MS,F,6920,4.5,64,53,34.6,Good,5223.07,2014,0.3856,5.473407368,5.13693514,3.863969543,1.224913624,3.304353836,3.016671827,2.3235249,-12.17188812,-12.17188812,3.5,2.5,0.7,0.05,0.4,0.3,0.15,0,0,88.9,8.560840631,0.005,8.842315547,-0.952954716,1,0,0,0,0,0,0,0,0,0,0,0,0,0,0,2,3
62,1941,76,intact,Meridian,MS,F,6920,4.5,64,53,34.6,Good,1826.25,1159.58,0.635,6.577014155,6.133808734,5.178297358,3.281178006,-10.82982355,-10.82982355,5.93793422,5.381238181,-10.82982355,3.24,2.08,0.8,0.12,0,0,1.71,0.98,0,91.07,7.510019963,0.005,8.842315547,-0.45413028,1,0,0,0,0,0,0,0,0,0,0,0,0,0,0,2,3
62,1941,76,intact,Meridian,MS,F,6920,4.5,64,53,34.6,Good,2629.8,1495.24,0.5686,6.577014155,6.133808734,5.178297358,3.281178006,-10.82982355,-10.82982355,5.93793422,5.381238181,-10.82982355,3.24,2.08,0.8,0.12,0,0,1.71,0.98,0,91.07,7.874663077,0.005,8.842315547,-0.56457808,1,0,0,0,0,0,0,0,0,0,0,0,0,0,0,2,3
62,1941,76,intact,Meridian,MS,F,6920,4.5,64,53,34.6,Good,3177.67,2349.67,0.7394,6.577014155,6.133808734,5.178297358,3.281178006,-10.82982355,-10.82982355,5.93793422,5.381238181,-10.82982355,3.24,2.08,0.8,0.12,0,0,1.71,0.98,0,91.07,8.063903503,0.005,8.842315547,-0.301916232,1,0,0,0,0,0,0,0,0,0,0,0,0,0,0,2,3
62,1941,76,intact,Meridian,MS,F,6920,4.5,64,53,34.6,Good,4017.75,2044.52,0.5089,6.577014155,6.133808734,5.178297358,3.281178006,-10.82982355,-10.82982355,5.93793422,5.381238181,-10.82982355,3.24,2.08,0.8,0.12,0,0,1.71,0.98,0,91.07,8.298477323,0.005,8.842315547,-0.675503745,1,0,0,0,0,0,0,0,0,0,0,0,0,0,0,2,3
63,1932,74,intact,Charleston,SC,VP,84,6.9,66,45.2,46.7,Very Poor,730.5,945.97,1.295,5.473407368,5.13693514,3.863969543,1.224913624,3.304353836,3.016671827,2.3235249,-12.17188812,-12.17188812,3.5,2.5,0.7,0.05,0.4,0.3,0.15,0,0,88.9,6.593729231,0.555952381,4.442651256,0.258510695,0,0,0,0,1,0,0,0,0,0,0,0,0,0,0,0,0
63,1932,74,intact,Charleston,SC,VP,84,6.9,66,45.2,46.7,Very Poor,1972.35,549.27,0.2785,5.473407368,5.13693514,3.863969543,1.224913624,3.304353836,3.016671827,2.3235249,-12.17188812,-12.17188812,3.5,2.5,0.7,0.05,0.4,0.3,0.15,0,0,88.9,7.586981004,0.555952381,4.442651256,-1.27833722,0,0,0,0,1,0,0,0,0,0,0,0,0,0,0,0,0
63,1932,74,intact,Charleston,SC,VP,84,6.9,66,45.2,46.7,Very Poor,2702.85,640.82,0.2371,5.473407368,5.13693514,3.863969543,1.224913624,3.304353836,3.016671827,2.3235249,-12.17188812,-12.17188812,3.5,2.5,0.7,0.05,0.4,0.3,0.15,0,0,88.9,7.902062051,0.555952381,4.442651256,-1.439273286,0,0,0,0,1,0,0,0,0,0,0,0,0,0,0,0,0
63,1932,74,intact,Charleston,SC,VP,84,6.9,66,45.2,46.7,Very Poor,3396.83,793.39,0.2336,5.473407368,5.13693514,3.863969543,1.224913624,3.304353836,3.016671827,2.3235249,-12.17188812,-12.17188812,3.5,2.5,0.7,0.05,0.4,0.3,0.15,0,0,88.9,8.130597923,0.555952381,4.442651256,-1.454145028,0,0,0,0,1,0,0,0,0,0,0,0,0,0,0,0,0
63,1932,74,intact,Charleston,SC,VP,84,6.9,66,45.2,46.7,Very Poor,5223.07,1373.18,0.2629,5.473407368,5.13693514,3.863969543,1.224913624,3.304353836,3.016671827,2.3235249,-12.17188812,-12.17188812,3.5,2.5,0.7,0.05,0.4,0.3,0.15,0,0,88.9,8.560840631,0.555952381,4.442651256,-1.335981547,0,0,0,0,1,0,0,0,0,0,0,0,0,0,0,0,0
63,1941,76,intact,Charleston,SC,VP,84,6.9,66,45.2,46.7,Very Poor,1826.25,701.85,0.3843,6.577014155,6.133808734,5.178297358,3.281178006,-10.82982355,-10.82982355,5.93793422,5.381238181,-10.82982355,3.24,2.08,0.8,0.12,0,0,1.71,0.98,0,91.07,7.510019963,0.555952381,4.442651256,-0.956331781,0,0,0,0,1,0,0,0,0,0,0,0,0,0,0,0,0
63,1941,76,intact,Charleston,SC,VP,84,6.9,66,45.2,46.7,Very Poor,2629.8,1464.73,0.557,6.577014155,6.133808734,5.178297358,3.281178006,-10.82982355,-10.82982355,5.93793422,5.381238181,-10.82982355,3.24,2.08,0.8,0.12,0,0,1.71,0.98,0,91.07,7.874663077,0.555952381,4.442651256,-0.585190039,0,0,0,0,1,0,0,0,0,0,0,0,0,0,0,0,0
63,1941,76,intact,Charleston,SC,VP,84,6.9,66,45.2,46.7,Very Poor,3177.67,1403.7,0.4417,6.577014155,6.133808734,5.178297358,3.281178006,-10.82982355,-10.82982355,5.93793422,5.381238181,-10.82982355,3.24,2.08,0.8,0.12,0,0,1.71,0.98,0,91.07,8.063903503,0.555952381,4.442651256,-0.81712436,0,0,0,0,1,0,0,0,0,0,0,0,0,0,0,0,0
63,1941,76,intact,Charleston,SC,VP,84,6.9,66,45.2,46.7,Very Poor,4017.75,1098.55,0.2734,6.577014155,6.133808734,5.178297358,3.281178006,-10.82982355,-10.82982355,5.93793422,5.381238181,-10.82982355,3.24,2.08,0.8,0.12,0,0,1.71,0.98,0,91.07,8.298477323,0.555952381,4.442651256,-1.296819355,0,0,0,0,1,0,0,0,0,0,0,0,0,0,0,0,0
64,1932,74,intact,Cholanie,CA,F,62,7.5,58,16,41.1,Fair,730.5,4394.18,6.0153,5.473407368,5.13693514,3.863969543,1.224913624,3.304353836,3.016671827,2.3235249,-12.17188812,-12.17188812,3.5,2.5,0.7,0.05,0.4,0.3,0.15,0,0,88.9,6.593729231,0.662903226,4.143134726,1.794306223,0,0,0,0,0,0,0,0,0,0,0,0,1,0,1,2,2
64,1932,74,intact,Cholanie,CA,F,62,7.5,58,16,41.1,Fair,1972.35,9520.73,4.8271,5.473407368,5.13693514,3.863969543,1.224913624,3.304353836,3.016671827,2.3235249,-12.17188812,-12.17188812,3.5,2.5,0.7,0.05,0.4,0.3,0.15,0,0,88.9,7.586981004,0.662903226,4.143134726,1.574245873,0,0,0,0,0,0,0,0,0,0,0,0,1,0,1,2,2
64,1932,74,intact,Cholanie,CA,F,62,7.5,58,16,41.1,Fair,2702.85,13640.28,5.0466,5.473407368,5.13693514,3.863969543,1.224913624,3.304353836,3.016671827,2.3235249,-12.17188812,-12.17188812,3.5,2.5,0.7,0.05,0.4,0.3,0.15,0,0,88.9,7.902062051,0.662903226,4.143134726,1.618714749,0,0,0,0,0,0,0,0,0,0,0,0,1,0,1,2,2
64,1932,74,intact,Cholanie,CA,F,62,7.5,58,16,41.1,Fair,3396.83,12785.86,3.7641,5.473407368,5.13693514,3.863969543,1.224913624,3.304353836,3.016671827,2.3235249,-12.17188812,-12.17188812,3.5,2.5,0.7,0.05,0.4,0.3,0.15,0,0,88.9,8.130597923,0.662903226,4.143134726,1.325508789,0,0,0,0,0,0,0,0,0,0,0,0,1,0,1,2,2
64,1932,74,intact,Cholanie,CA,F,62,7.5,58,16,41.1,Fair,5223.07,11015.98,2.1091,5.473407368,5.13693514,3.863969543,1.224913624,3.304353836,3.016671827,2.3235249,-12.17188812,-12.17188812,3.5,2.5,0.7,0.05,0.4,0.3,0.15,0,0,88.9,8.560840631,0.662903226,4.143134726,0.746261316,0,0,0,0,0,0,0,0,0,0,0,0,1,0,1,2,2
64,1941,76,intact,Cholanie,CA,F,62,7.5,58,16,41.1,Fair,1826.25,5706.34,3.1246,6.577014155,6.133808734,5.178297358,3.281178006,-10.82982355,-10.82982355,5.93793422,5.381238181,-10.82982355,3.24,2.08,0.8,0.12,0,0,1.71,0.98,0,91.07,7.510019963,0.662903226,4.143134726,1.139306275,0,0,0,0,0,0,0,0,0,0,0,0,1,0,1,2,2
64,1941,76,intact,Cholanie,CA,F,62,7.5,58,16,41.1,Fair,2629.8,5248.61,1.9958,6.577014155,6.133808734,5.178297358,3.281178006,-10.82982355,-10.82982355,5.93793422,5.381238181,-10.82982355,3.24,2.08,0.8,0.12,0,0,1.71,0.98,0,91.07,7.874663077,0.662903226,4.143134726,0.691044972,0,0,0,0,0,0,0,0,0,0,0,0,1,0,1,2,2
64,1941,76,intact,Cholanie,CA,F,62,7.5,58,16,41.1,Fair,3177.67,4424.7,1.3924,6.577014155,6.133808734,5.178297358,3.281178006,-10.82982355,-10.82982355,5.93793422,5.381238181,-10.82982355,3.24,2.08,0.8,0.12,0,0,1.71,0.98,0,91.07,8.063903503,0.662903226,4.143134726,0.331028877,0,0,0,0,0,0,0,0,0,0,0,0,1,0,1,2,2
64,1941,76,intact,Cholanie,CA,F,62,7.5,58,16,41.1,Fair,4017.75,7201.58,1.7924,6.577014155,6.133808734,5.178297358,3.281178006,-10.82982355,-10.82982355,5.93793422,5.381238181,-10.82982355,3.24,2.08,0.8,0.12,0,0,1.71,0.98,0,91.07,8.298477323,0.662903226,4.143134726,0.583555504,0,0,0,0,0,0,0,0,0,0,0,0,1,0,1,2,2
65,1932,74,intact,Wilmington,CA,G,148,8,62.4,15.2,26.4,Good,730.5,3936.46,5.3887,5.473407368,5.13693514,3.863969543,1.224913624,3.304353836,3.016671827,2.3235249,-12.17188812,-12.17188812,3.5,2.5,0.7,0.05,0.4,0.3,0.15,0,0,88.9,6.593729231,0.178378378,5.003946306,1.684304168,0,0,0,0,0,0,0,0,0,0,1,0,0,0,1,3,3
65,1932,74,intact,Wilmington,CA,G,148,8,62.4,15.2,26.4,Good,1972.35,3722.85,1.8875,5.473407368,5.13693514,3.863969543,1.224913624,3.304353836,3.016671827,2.3235249,-12.17188812,-12.17188812,3.5,2.5,0.7,0.05,0.4,0.3,0.15,0,0,88.9,7.586981004,0.178378378,5.003946306,0.635253202,0,0,0,0,0,0,0,0,0,0,1,0,0,0,1,3,3
65,1932,74,intact,Wilmington,CA,G,148,8,62.4,15.2,26.4,Good,2702.85,3387.18,1.2532,5.473407368,5.13693514,3.863969543,1.224913624,3.304353836,3.016671827,2.3235249,-12.17188812,-12.17188812,3.5,2.5,0.7,0.05,0.4,0.3,0.15,0,0,88.9,7.902062051,0.178378378,5.003946306,0.22570028,0,0,0,0,0,0,0,0,0,0,1,0,0,0,1,3,3
65,1932,74,intact,Wilmington,CA,G,148,8,62.4,15.2,26.4,Good,3396.83,4455.21,1.3116,5.473407368,5.13693514,3.863969543,1.224913624,3.304353836,3.016671827,2.3235249,-12.17188812,-12.17188812,3.5,2.5,0.7,0.05,0.4,0.3,0.15,0,0,88.9,8.130597923,0.178378378,5.003946306,0.271247766,0,0,0,0,0,0,0,0,0,0,1,0,0,0,1,3,3
65,1932,74,intact,Wilmington,CA,G,148,8,62.4,15.2,26.4,Good,5223.07,5340.15,1.0224,5.473407368,5.13693514,3.863969543,1.224913624,3.304353836,3.016671827,2.3235249,-12.17188812,-12.17188812,3.5,2.5,0.7,0.05,0.4,0.3,0.15,0,0,88.9,8.560840631,0.178378378,5.003946306,0.022152805,0,0,0,0,0,0,0,0,0,0,1,0,0,0,1,3,3
65,1941,76,intact,Wilmington,CA,G,148,8,62.4,15.2,26.4,Good,1826.25,3021,1.6542,6.577014155,6.133808734,5.178297358,3.281178006,-10.82982355,-10.82982355,5.93793422,5.381238181,-10.82982355,3.24,2.08,0.8,0.12,0,0,1.71,0.98,0,91.07,7.510019963,0.178378378,5.003946306,0.503317508,0,0,0,0,0,0,0,0,0,0,1,0,0,0,1,3,3
65,1941,76,intact,Wilmington,CA,G,148,8,62.4,15.2,26.4,Good,2629.8,1037.52,0.3945,6.577014155,6.133808734,5.178297358,3.281178006,-10.82982355,-10.82982355,5.93793422,5.381238181,-10.82982355,3.24,2.08,0.8,0.12,0,0,1.71,0.98,0,91.07,7.874663077,0.178378378,5.003946306,-0.930136139,0,0,0,0,0,0,0,0,0,0,1,0,0,0,1,3,3
65,1941,76,intact,Wilmington,CA,G,148,8,62.4,15.2,26.4,Good,3177.67,1678.33,0.5282,6.577014155,6.133808734,5.178297358,3.281178006,-10.82982355,-10.82982355,5.93793422,5.381238181,-10.82982355,3.24,2.08,0.8,0.12,0,0,1.71,0.98,0,91.07,8.063903503,0.178378378,5.003946306,-0.638280279,0,0,0,0,0,0,0,0,0,0,1,0,0,0,1,3,3
65,1941,76,intact,Wilmington,CA,G,148,8,62.4,15.2,26.4,Good,4017.75,793.39,0.1975,6.577014155,6.133808734,5.178297358,3.281178006,-10.82982355,-10.82982355,5.93793422,5.381238181,-10.82982355,3.24,2.08,0.8,0.12,0,0,1.71,0.98,0,91.07,8.298477323,0.178378378,5.003946306,-1.622016695,0,0,0,0,0,0,0,0,0,0,1,0,0,0,1,3,3
