Repository: sk7-dev/corrosion_prediction

File: Dataset/modelling2.csv (part 41 of 44)
site_no,year,material_id,specimen_status,city,state,internal_drainage,resistivity,pH,mean_temp,annual_precipitation,moisture,areation,approximate_days,weight_loss_g,corrosion_rate,C_clr,Si_clr,Mn_clr,S_clr,P_clr,Cr_clr,Ni_clr,Cu_clr,Mo_clr,C,Si,Mn,S,P,Cr,Ni,Cu,Mo,Fe,log_days,moisture_res_index,log_resistivity,log_corrosion_rate,texture_Clay,texture_Clay Loam,texture_Loam,texture_Loamy Sand,texture_Marsh,texture_Muck,texture_Peat,texture_Sand,texture_Sandy Clay Loam,texture_Sandy Loam,texture_Silt Loam,texture_Silty Clay,texture_Silty Clay Loam,iron_type_Wrought,climate_zone_Temperate,internal_drainage_code,areation_code
66,1932,74,intact,Phoenix,AZ,F,232,8,69.7,7.8,16.5,Fair,730.5,2532.76,3.4672,5.473407368,5.13693514,3.863969543,1.224913624,3.304353836,3.016671827,2.3235249,-12.17188812,-12.17188812,3.5,2.5,0.7,0.05,0.4,0.3,0.15,0,0,88.9,6.593729231,0.07112069,5.451038454,1.243347352,0,0,0,0,0,0,0,0,0,1,0,0,0,0,1,2,2
66,1932,74,intact,Phoenix,AZ,F,232,8,69.7,7.8,16.5,Fair,1972.35,3417.7,1.7328,5.473407368,5.13693514,3.863969543,1.224913624,3.304353836,3.016671827,2.3235249,-12.17188812,-12.17188812,3.5,2.5,0.7,0.05,0.4,0.3,0.15,0,0,88.9,7.586981004,0.07112069,5.451038454,0.549738597,0,0,0,0,0,0,0,0,0,1,0,0,0,0,1,2,2
66,1932,74,intact,Phoenix,AZ,F,232,8,69.7,7.8,16.5,Fair,2702.85,1830.91,0.6774,5.473407368,5.13693514,3.863969543,1.224913624,3.304353836,3.016671827,2.3235249,-12.17188812,-12.17188812,3.5,2.5,0.7,0.05,0.4,0.3,0.15,0,0,88.9,7.902062051,0.07112069,5.451038454,-0.389493339,0,0,0,0,0,0,0,0,0,1,0,0,0,0,1,2,2
66,1932,74,intact,Phoenix,AZ,F,232,8,69.7,7.8,16.5,Fair,3396.83,3265.12,0.9612,5.473407368,5.13693514,3.863969543,1.224913624,3.304353836,3.016671827,2.3235249,-12.17188812,-12.17188812,3.5,2.5,0.7,0.05,0.4,0.3,0.15,0,0,88.9,8.130597923,0.07112069,5.451038454,-0.039572775,0,0,0,0,0,0,0,0,0,1,0,0,0,0,1,2,2
66,1941,76,intact,Phoenix,AZ,F,232,8,69.7,7.8,16.5,Fair,1826.25,2837.91,1.554,6.577014155,6.133808734,5.178297358,3.281178006,-10.82982355,-10.82982355,5.93793422,5.381238181,-10.82982355,3.24,2.08,0.8,0.12,0,0,1.71,0.98,0,91.07,7.510019963,0.07112069,5.451038454,0.440832252,0,0,0,0,0,0,0,0,0,1,0,0,0,0,1,2,2
66,1941,76,intact,Phoenix,AZ,F,232,8,69.7,7.8,16.5,Fair,2629.8,8483.22,3.2258,6.577014155,6.133808734,5.178297358,3.281178006,-10.82982355,-10.82982355,5.93793422,5.381238181,-10.82982355,3.24,2.08,0.8,0.12,0,0,1.71,0.98,0,91.07,7.874663077,0.07112069,5.451038454,1.171180982,0,0,0,0,0,0,0,0,0,1,0,0,0,0,1,2,2
66,1941,76,intact,Phoenix,AZ,F,232,8,69.7,7.8,16.5,Fair,4017.75,2898.94,0.7215,6.577014155,6.133808734,5.178297358,3.281178006,-10.82982355,-10.82982355,5.93793422,5.381238181,-10.82982355,3.24,2.08,0.8,0.12,0,0,1.71,0.98,0,91.07,8.298477323,0.07112069,5.451038454,-0.326422901,0,0,0,0,0,0,0,0,0,1,0,0,0,0,1,2,2
67,1932,74,intact,Milwaukee,WI,VP,455,7.6,46.1,30.1,11.1,Very Poor,730.5,6560.76,8.9812,5.473407368,5.13693514,3.863969543,1.224913624,3.304353836,3.016671827,2.3235249,-12.17188812,-12.17188812,3.5,2.5,0.7,0.05,0.4,0.3,0.15,0,0,88.9,6.593729231,0.024395604,6.12249281,2.195133504,0,0,0,0,0,0,0,0,0,0,0,0,0,0,1,0,0
67,1932,74,intact,Milwaukee,WI,VP,455,7.6,46.1,30.1,11.1,Very Poor,1972.35,10954.95,5.5543,5.473407368,5.13693514,3.863969543,1.224913624,3.304353836,3.016671827,2.3235249,-12.17188812,-12.17188812,3.5,2.5,0.7,0.05,0.4,0.3,0.15,0,0,88.9,7.586981004,0.024395604,6.12249281,1.714572403,0,0,0,0,0,0,0,0,0,0,0,0,0,0,1,0,0
67,1932,74,intact,Milwaukee,WI,VP,455,7.6,46.1,30.1,11.1,Very Poor,2702.85,8147.55,3.0144,5.473407368,5.13693514,3.863969543,1.224913624,3.304353836,3.016671827,2.3235249,-12.17188812,-12.17188812,3.5,2.5,0.7,0.05,0.4,0.3,0.15,0,0,88.9,7.902062051,0.024395604,6.12249281,1.103400805,0,0,0,0,0,0,0,0,0,0,0,0,0,0,1,0,0
67,1932,74,intact,Milwaukee,WI,VP,455,7.6,46.1,30.1,11.1,Very Poor,3396.83,13945.43,4.1054,5.473407368,5.13693514,3.863969543,1.224913624,3.304353836,3.016671827,2.3235249,-12.17188812,-12.17188812,3.5,2.5,0.7,0.05,0.4,0.3,0.15,0,0,88.9,8.130597923,0.024395604,6.12249281,1.41230318,0,0,0,0,0,0,0,0,0,0,0,0,0,0,1,0,0
70,1941,76,intact,Buttonwillo,CA,F,278,9.4,65,6,24.7,Fair,1826.25,1281.64,0.7018,6.577014155,6.133808734,5.178297358,3.281178006,-10.82982355,-10.82982355,5.93793422,5.381238181,-10.82982355,3.24,2.08,0.8,0.12,0,0,1.71,0.98,0,91.07,7.510019963,0.088848921,5.631211782,-0.354106816,0,1,0,0,0,0,0,0,0,0,0,0,0,0,1,2,2
70,1941,76,intact,Buttonwillo,CA,F,278,9.4,65,6,24.7,Fair,2629.8,9581.76,3.6435,6.577014155,6.133808734,5.178297358,3.281178006,-10.82982355,-10.82982355,5.93793422,5.381238181,-10.82982355,3.24,2.08,0.8,0.12,0,0,1.71,0.98,0,91.07,7.874663077,0.088848921,5.631211782,1.292944758,0,1,0,0,0,0,0,0,0,0,0,0,0,0,1,2,2
53,1941,79,intact,Atlanta,GA,G,17790,4.8,61.2,48.3,33.7,Good,1826.25,1068.03,0.5848,8.27980748,7.860224506,6.785032578,4.993273767,-9.057959914,-9.057959914,8.313501325,-9.057959914,-9.057959914,3.21,2.11,0.72,0.12,0,0,3.32,0,0,90.52,7.510019963,0.001894323,9.78644799,-0.536485371,0,1,0,0,0,0,0,0,0,0,0,0,0,0,0,3,3
53,1941,79,intact,Atlanta,GA,G,17790,4.8,61.2,48.3,33.7,Good,2629.8,1403.7,0.5338,8.27980748,7.860224506,6.785032578,4.993273767,-9.057959914,-9.057959914,8.313501325,-9.057959914,-9.057959914,3.21,2.11,0.72,0.12,0,0,3.32,0,0,90.52,7.874663077,0.001894323,9.78644799,-0.627734042,0,1,0,0,0,0,0,0,0,0,0,0,0,0,0,3,3
53,1941,79,intact,Atlanta,GA,G,17790,4.8,61.2,48.3,33.7,Good,3177.67,1800.4,0.5666,8.27980748,7.860224506,6.785032578,4.993273767,-9.057959914,-9.057959914,8.313501325,-9.057959914,-9.057959914,3.21,2.11,0.72,0.12,0,0,3.32,0,0,90.52,8.063903503,0.001894323,9.78644799,-0.568101692,0,1,0,0,0,0,0,0,0,0,0,0,0,0,0,3,3
53,1941,79,intact,Atlanta,GA,G,17790,4.8,61.2,48.3,33.7,Good,4017.75,1556.27,0.3873,8.27980748,7.860224506,6.785032578,4.993273767,-9.057959914,-9.057959914,8.313501325,-9.057959914,-9.057959914,3.21,2.11,0.72,0.12,0,0,3.32,0,0,90.52,8.298477323,0.001894323,9.78644799,-0.948555692,0,1,0,0,0,0,0,0,0,0,0,0,0,0,0,3,3
55,1941,79,intact,Loch Raven,MD,G,5210,5.8,55.4,42.6,32,Good,1826.25,793.39,0.4344,8.27980748,7.860224506,6.785032578,4.993273767,-9.057959914,-9.057959914,8.313501325,-9.057959914,-9.057959914,3.21,2.11,0.72,0.12,0,0,3.32,0,0,90.52,7.510019963,0.006142035,8.558527055,-0.83378951,0,0,0,0,0,0,0,0,0,0,0,0,1,0,1,3,3
55,1941,79,intact,Loch Raven,MD,G,5210,5.8,55.4,42.6,32,Good,2629.8,1281.64,0.4874,8.27980748,7.860224506,6.785032578,4.993273767,-9.057959914,-9.057959914,8.313501325,-9.057959914,-9.057959914,3.21,2.11,0.72,0.12,0,0,3.32,0,0,90.52,7.874663077,0.006142035,8.558527055,-0.718670138,0,0,0,0,0,0,0,0,0,0,0,0,1,0,1,3,3
55,1941,79,intact,Loch Raven,MD,G,5210,5.8,55.4,42.6,32,Good,3177.67,1373.18,0.4321,8.27980748,7.860224506,6.785032578,4.993273767,-9.057959914,-9.057959914,8.313501325,-9.057959914,-9.057959914,3.21,2.11,0.72,0.12,0,0,3.32,0,0,90.52,8.063903503,0.006142035,8.558527055,-0.839098236,0,0,0,0,0,0,0,0,0,0,0,0,1,0,1,3,3
55,1941,79,intact,Loch Raven,MD,G,5210,5.8,55.4,42.6,32,Good,4017.75,1312.15,0.3266,8.27980748,7.860224506,6.785032578,4.993273767,-9.057959914,-9.057959914,8.313501325,-9.057959914,-9.057959914,3.21,2.11,0.72,0.12,0,0,3.32,0,0,90.52,8.298477323,0.006142035,8.558527055,-1.119019098,0,0,0,0,0,0,0,0,0,0,0,0,1,0,1,3,3
56,1941,79,intact,El Vista,TX,VP,406,7.1,69,49,28.7,Very Poor,1826.25,884.94,0.4846,8.27980748,7.860224506,6.785032578,4.993273767,-9.057959914,-9.057959914,8.313501325,-9.057959914,-9.057959914,3.21,2.11,0.72,0.12,0,0,3.32,0,0,90.52,7.510019963,0.070689655,6.008813185,-0.724431471,1,0,0,0,0,0,0,0,0,0,0,0,0,0,0,0,0
56,1941,79,intact,El Vista,TX,VP,406,7.1,69,49,28.7,Very Poor,2629.8,4973.97,1.8914,8.27980748,7.860224506,6.785032578,4.993273767,-9.057959914,-9.057959914,8.313501325,-9.057959914,-9.057959914,3.21,2.11,0.72,0.12,0,0,3.32,0,0,90.52,7.874663077,0.070689655,6.008813185,0.637317296,1,0,0,0,0,0,0,0,0,0,0,0,0,0,0,0,0
56,1941,79,intact,El Vista,TX,VP,406,7.1,69,49,28.7,Very Poor,3177.67,6316.64,1.9878,8.27980748,7.860224506,6.785032578,4.993273767,-9.057959914,-9.057959914,8.313501325,-9.057959914,-9.057959914,3.21,2.11,0.72,0.12,0,0,3.32,0,0,90.52,8.063903503,0.070689655,6.008813185,0.6870285,1,0,0,0,0,0,0,0,0,0,0,0,0,0,0,0,0
56,1941,79,intact,El Vista,TX,VP,406,7.1,69,49,28.7,Very Poor,4017.75,5919.94,1.4734,8.27980748,7.860224506,6.785032578,4.993273767,-9.057959914,-9.057959914,8.313501325,-9.057959914,-9.057959914,3.21,2.11,0.72,0.12,0,0,3.32,0,0,90.52,8.298477323,0.070689655,6.008813185,0.387572655,1,0,0,0,0,0,0,0,0,0,0,0,0,0,0,0,0
58,1941,79,intact,New Orleans,LA,VP,712,4.8,69.3,57.4,57.8,Poor,1826.25,427.21,0.2339,8.27980748,7.860224506,6.785032578,4.993273767,-9.057959914,-9.057959914,8.313501325,-9.057959914,-9.057959914,3.21,2.11,0.72,0.12,0,0,3.32,0,0,90.52,7.510019963,0.081179775,6.56948142,-1.452861605,0,0,0,0,0,1,0,0,0,0,0,0,0,0,0,0,1
58,1941,79,intact,New Orleans,LA,VP,712,4.8,69.3,57.4,57.8,Poor,2629.8,1861.43,0.7078,8.27980748,7.860224506,6.785032578,4.993273767,-9.057959914,-9.057959914,8.313501325,-9.057959914,-9.057959914,3.21,2.11,0.72,0.12,0,0,3.32,0,0,90.52,7.874663077,0.081179775,6.56948142,-0.345593711,0,0,0,0,0,1,0,0,0,0,0,0,0,0,0,0,1
58,1941,79,intact,New Orleans,LA,VP,712,4.8,69.3,57.4,57.8,Poor,3177.67,1830.91,0.5762,8.27980748,7.860224506,6.785032578,4.993273767,-9.057959914,-9.057959914,8.313501325,-9.057959914,-9.057959914,3.21,2.11,0.72,0.12,0,0,3.32,0,0,90.52,8.063903503,0.081179775,6.56948142,-0.551300456,0,0,0,0,0,1,0,0,0,0,0,0,0,0,0,0,1
58,1941,79,intact,New Orleans,LA,VP,712,4.8,69.3,57.4,57.8,Poor,4017.75,1129.06,0.281,8.27980748,7.860224506,6.785032578,4.993273767,-9.057959914,-9.057959914,8.313501325,-9.057959914,-9.057959914,3.21,2.11,0.72,0.12,0,0,3.32,0,0,90.52,8.298477323,0.081179775,6.56948142,-1.26940061,0,0,0,0,0,1,0,0,0,0,0,0,0,0,0,0,1
59,1941,79,intact,Kalamazoo,MI,VP,1660,5.6,49,31,43.6,Very Poor,1826.25,2319.15,1.2699,8.27980748,7.860224506,6.785032578,4.993273767,-9.057959914,-9.057959914,8.313501325,-9.057959914,-9.057959914,3.21,2.11,0.72,0.12,0,0,3.32,0,0,90.52,7.510019963,0.02626506,7.41517511,0.238938157,0,0,0,0,0,1,0,0,0,0,0,0,0,0,1,0,0
59,1941,79,intact,Kalamazoo,MI,VP,1660,5.6,49,31,43.6,Very Poor,2629.8,2776.88,1.0559,8.27980748,7.860224506,6.785032578,4.993273767,-9.057959914,-9.057959914,8.313501325,-9.057959914,-9.057959914,3.21,2.11,0.72,0.12,0,0,3.32,0,0,90.52,7.874663077,0.02626506,7.41517511,0.054393484,0,0,0,0,0,1,0,0,0,0,0,0,0,0,1,0,0
59,1941,79,intact,Kalamazoo,MI,VP,1660,5.6,49,31,43.6,Very Poor,3177.67,3387.18,1.0659,8.27980748,7.860224506,6.785032578,4.993273767,-9.057959914,-9.057959914,8.313501325,-9.057959914,-9.057959914,3.21,2.11,0.72,0.12,0,0,3.32,0,0,90.52,8.063903503,0.02626506,7.41517511,0.063819513,0,0,0,0,0,1,0,0,0,0,0,0,0,0,1,0,0
59,1941,79,intact,Kalamazoo,MI,VP,1660,5.6,49,31,43.6,Very Poor,4017.75,4699.34,1.1696,8.27980748,7.860224506,6.785032578,4.993273767,-9.057959914,-9.057959914,8.313501325,-9.057959914,-9.057959914,3.21,2.11,0.72,0.12,0,0,3.32,0,0,90.52,8.298477323,0.02626506,7.41517511,0.15666181,0,0,0,0,0,1,0,0,0,0,0,0,0,0,1,0,0
60,1941,79,intact,Plymouth,OH,P,218,2.6,49,37,43.4,Poor,1826.25,1068.03,0.5848,8.27980748,7.860224506,6.785032578,4.993273767,-9.057959914,-9.057959914,8.313501325,-9.057959914,-9.057959914,3.21,2.11,0.72,0.12,0,0,3.32,0,0,90.52,7.510019963,0.199082569,5.38907173,-0.536485371,0,0,0,0,0,0,1,0,0,0,0,0,0,0,1,1,1
60,1941,79,intact,Plymouth,OH,P,218,2.6,49,37,43.4,Poor,2629.8,3600.79,1.3692,8.27980748,7.860224506,6.785032578,4.993273767,-9.057959914,-9.057959914,8.313501325,-9.057959914,-9.057959914,3.21,2.11,0.72,0.12,0,0,3.32,0,0,90.52,7.874663077,0.199082569,5.38907173,0.314226628,0,0,0,0,0,0,1,0,0,0,0,0,0,0,1,1,1
60,1941,79,intact,Plymouth,OH,P,218,2.6,49,37,43.4,Poor,3177.67,4546.76,1.4308,8.27980748,7.860224506,6.785032578,4.993273767,-9.057959914,-9.057959914,8.313501325,-9.057959914,-9.057959914,3.21,2.11,0.72,0.12,0,0,3.32,0,0,90.52,8.063903503,0.199082569,5.38907173,0.358233728,0,0,0,0,0,0,1,0,0,0,0,0,0,0,1,1,1
60,1941,79,intact,Plymouth,OH,P,218,2.6,49,37,43.4,Poor,4017.75,2227.61,0.5544,8.27980748,7.860224506,6.785032578,4.993273767,-9.057959914,-9.057959914,8.313501325,-9.057959914,-9.057959914,3.21,2.11,0.72,0.12,0,0,3.32,0,0,90.52,8.298477323,0.199082569,5.38907173,-0.589868831,0,0,0,0,0,0,1,0,0,0,0,0,0,0,1,1,1
61,1941,79,intact,New Orleans,LA,P,943,6.8,69.3,57.4,30.8,Poor,1826.25,1586.79,0.8689,8.27980748,7.860224506,6.785032578,4.993273767,-9.057959914,-9.057959914,8.313501325,-9.057959914,-9.057959914,3.21,2.11,0.72,0.12,0,0,3.32,0,0,90.52,7.510019963,0.032661718,6.850126166,-0.140527235,1,0,0,0,0,0,0,0,0,0,0,0,0,0,0,1,1
61,1941,79,intact,New Orleans,LA,P,943,6.8,69.3,57.4,30.8,Poor,2629.8,1556.27,0.5918,8.27980748,7.860224506,6.785032578,4.993273767,-9.057959914,-9.057959914,8.313501325,-9.057959914,-9.057959914,3.21,2.11,0.72,0.12,0,0,3.32,0,0,90.52,7.874663077,0.032661718,6.850126166,-0.524586539,1,0,0,0,0,0,0,0,0,0,0,0,0,0,0,1,1
61,1941,79,intact,New Orleans,LA,P,943,6.8,69.3,57.4,30.8,Poor,3177.67,1891.94,0.5954,8.27980748,7.860224506,6.785032578,4.993273767,-9.057959914,-9.057959914,8.313501325,-9.057959914,-9.057959914,3.21,2.11,0.72,0.12,0,0,3.32,0,0,90.52,8.063903503,0.032661718,6.850126166,-0.51852183,1,0,0,0,0,0,0,0,0,0,0,0,0,0,0,1,1
61,1941,79,intact,New Orleans,LA,P,943,6.8,69.3,57.4,30.8,Poor,4017.75,1068.03,0.2658,8.27980748,7.860224506,6.785032578,4.993273767,-9.057959914,-9.057959914,8.313501325,-9.057959914,-9.057959914,3.21,2.11,0.72,0.12,0,0,3.32,0,0,90.52,8.298477323,0.032661718,6.850126166,-1.325011133,1,0,0,0,0,0,0,0,0,0,0,0,0,0,0,1,1
62,1941,79,intact,Meridian,MS,F,6920,4.5,64,53,34.6,Good,1826.25,793.39,0.4344,8.27980748,7.860224506,6.785032578,4.993273767,-9.057959914,-9.057959914,8.313501325,-9.057959914,-9.057959914,3.21,2.11,0.72,0.12,0,0,3.32,0,0,90.52,7.510019963,0.005,8.842315547,-0.83378951,1,0,0,0,0,0,0,0,0,0,0,0,0,0,0,2,3
62,1941,79,intact,Meridian,MS,F,6920,4.5,64,53,34.6,Good,2629.8,1556.27,0.5918,8.27980748,7.860224506,6.785032578,4.993273767,-9.057959914,-9.057959914,8.313501325,-9.057959914,-9.057959914,3.21,2.11,0.72,0.12,0,0,3.32,0,0,90.52,7.874663077,0.005,8.842315547,-0.524586539,1,0,0,0,0,0,0,0,0,0,0,0,0,0,0,2,3
62,1941,79,intact,Meridian,MS,F,6920,4.5,64,53,34.6,Good,3177.67,2593.79,0.8163,8.27980748,7.860224506,6.785032578,4.993273767,-9.057959914,-9.057959914,8.313501325,-9.057959914,-9.057959914,3.21,2.11,0.72,0.12,0,0,3.32,0,0,90.52,8.063903503,0.005,8.842315547,-0.202973345,1,0,0,0,0,0,0,0,0,0,0,0,0,0,0,2,3
62,1941,79,intact,Meridian,MS,F,6920,4.5,64,53,34.6,Good,4017.75,1647.82,0.4101,8.27980748,7.860224506,6.785032578,4.993273767,-9.057959914,-9.057959914,8.313501325,-9.057959914,-9.057959914,3.21,2.11,0.72,0.12,0,0,3.32,0,0,90.52,8.298477323,0.005,8.842315547,-0.891354247,1,0,0,0,0,0,0,0,0,0,0,0,0,0,0,2,3
63,1941,79,intact,Charleston,SC,VP,84,6.9,66,45.2,46.7,Very Poor,1826.25,183.09,0.1003,8.27980748,7.860224506,6.785032578,4.993273767,-9.057959914,-9.057959914,8.313501325,-9.057959914,-9.057959914,3.21,2.11,0.72,0.12,0,0,3.32,0,0,90.52,7.510019963,0.555952381,4.442651256,-2.299589584,0,0,0,0,1,0,0,0,0,0,0,0,0,0,0,0,0
63,1941,79,intact,Charleston,SC,VP,84,6.9,66,45.2,46.7,Very Poor,2629.8,1891.94,0.7194,8.27980748,7.860224506,6.785032578,4.993273767,-9.057959914,-9.057959914,8.313501325,-9.057959914,-9.057959914,3.21,2.11,0.72,0.12,0,0,3.32,0,0,90.52,7.874663077,0.555952381,4.442651256,-0.329337748,0,0,0,0,1,0,0,0,0,0,0,0,0,0,0,0,0
63,1941,79,intact,Charleston,SC,VP,84,6.9,66,45.2,46.7,Very Poor,3177.67,1281.64,0.4033,8.27980748,7.860224506,6.785032578,4.993273767,-9.057959914,-9.057959914,8.313501325,-9.057959914,-9.057959914,3.21,2.11,0.72,0.12,0,0,3.32,0,0,90.52,8.063903503,0.555952381,4.442651256,-0.908074577,0,0,0,0,1,0,0,0,0,0,0,0,0,0,0,0,0
63,1941,79,intact,Charleston,SC,VP,84,6.9,66,45.2,46.7,Very Poor,4017.75,610.3,0.1519,8.27980748,7.860224506,6.785032578,4.993273767,-9.057959914,-9.057959914,8.313501325,-9.057959914,-9.057959914,3.21,2.11,0.72,0.12,0,0,3.32,0,0,90.52,8.298477323,0.555952381,4.442651256,-1.884532869,0,0,0,0,1,0,0,0,0,0,0,0,0,0,0,0,0
64,1941,79,intact,Cholanie,CA,F,62,7.5,58,16,41.1,Fair,1826.25,4394.18,2.4061,8.27980748,7.860224506,6.785032578,4.993273767,-9.057959914,-9.057959914,8.313501325,-9.057959914,-9.057959914,3.21,2.11,0.72,0.12,0,0,3.32,0,0,90.52,7.510019963,0.662903226,4.143134726,0.878007179,0,0,0,0,0,0,0,0,0,0,0,0,1,0,1,2,2
64,1941,79,intact,Cholanie,CA,F,62,7.5,58,16,41.1,Fair,2629.8,2898.94,1.1023,8.27980748,7.860224506,6.785032578,4.993273767,-9.057959914,-9.057959914,8.313501325,-9.057959914,-9.057959914,3.21,2.11,0.72,0.12,0,0,3.32,0,0,90.52,7.874663077,0.662903226,4.143134726,0.097398906,0,0,0,0,0,0,0,0,0,0,0,0,1,0,1,2,2
64,1941,79,intact,Cholanie,CA,F,62,7.5,58,16,41.1,Fair,3177.67,4577.28,1.4405,8.27980748,7.860224506,6.785032578,4.993273767,-9.057959914,-9.057959914,8.313501325,-9.057959914,-9.057959914,3.21,2.11,0.72,0.12,0,0,3.32,0,0,90.52,8.063903503,0.662903226,4.143134726,0.364990276,0,0,0,0,0,0,0,0,0,0,0,0,1,0,1,2,2
64,1941,79,intact,Cholanie,CA,F,62,7.5,58,16,41.1,Fair,4017.75,6438.7,1.6026,8.27980748,7.860224506,6.785032578,4.993273767,-9.057959914,-9.057959914,8.313501325,-9.057959914,-9.057959914,3.21,2.11,0.72,0.12,0,0,3.32,0,0,90.52,8.298477323,0.662903226,4.143134726,0.47162731,0,0,0,0,0,0,0,0,0,0,0,0,1,0,1,2,2
65,1941,79,intact,Wilmington,CA,G,148,8,62.4,15.2,26.4,Good,1826.25,2136.06,1.1696,8.27980748,7.860224506,6.785032578,4.993273767,-9.057959914,-9.057959914,8.313501325,-9.057959914,-9.057959914,3.21,2.11,0.72,0.12,0,0,3.32,0,0,90.52,7.510019963,0.178378378,5.003946306,0.15666181,0,0,0,0,0,0,0,0,0,0,1,0,0,0,1,3,3
65,1941,79,intact,Wilmington,CA,G,148,8,62.4,15.2,26.4,Good,2629.8,701.85,0.2669,8.27980748,7.860224506,6.785032578,4.993273767,-9.057959914,-9.057959914,8.313501325,-9.057959914,-9.057959914,3.21,2.11,0.72,0.12,0,0,3.32,0,0,90.52,7.874663077,0.178378378,5.003946306,-1.320881223,0,0,0,0,0,0,0,0,0,0,1,0,0,0,1,3,3
65,1941,79,intact,Wilmington,CA,G,148,8,62.4,15.2,26.4,Good,3177.67,1830.91,0.5762,8.27980748,7.860224506,6.785032578,4.993273767,-9.057959914,-9.057959914,8.313501325,-9.057959914,-9.057959914,3.21,2.11,0.72,0.12,0,0,3.32,0,0,90.52,8.063903503,0.178378378,5.003946306,-0.551300456,0,0,0,0,0,0,0,0,0,0,1,0,0,0,1,3,3
65,1941,79,intact,Wilmington,CA,G,148,8,62.4,15.2,26.4,Good,4017.75,1129.06,0.281,8.27980748,7.860224506,6.785032578,4.993273767,-9.057959914,-9.057959914,8.313501325,-9.057959914,-9.057959914,3.21,2.11,0.72,0.12,0,0,3.32,0,0,90.52,8.298477323,0.178378378,5.003946306,-1.26940061,0,0,0,0,0,0,0,0,0,0,1,0,0,0,1,3,3
66,1941,79,intact,Phoenix,AZ,F,232,8,69.7,7.8,16.5,Fair,1826.25,2532.76,1.3869,8.27980748,7.860224506,6.785032578,4.993273767,-9.057959914,-9.057959914,8.313501325,-9.057959914,-9.057959914,3.21,2.11,0.72,0.12,0,0,3.32,0,0,90.52,7.510019963,0.07112069,5.451038454,0.327071041,0,0,0,0,0,0,0,0,0,1,0,0,0,0,1,2,2
66,1941,79,intact,Phoenix,AZ,F,232,8,69.7,7.8,16.5,Fair,2629.8,8727.34,3.3186,8.27980748,7.860224506,6.785032578,4.993273767,-9.057959914,-9.057959914,8.313501325,-9.057959914,-9.057959914,3.21,2.11,0.72,0.12,0,0,3.32,0,0,90.52,7.874663077,0.07112069,5.451038454,1.199543007,0,0,0,0,0,0,0,0,0,1,0,0,0,0,1,2,2
66,1941,79,intact,Phoenix,AZ,F,232,8,69.7,7.8,16.5,Fair,4017.75,2868.43,0.7139,8.27980748,7.860224506,6.785032578,4.993273767,-9.057959914,-9.057959914,8.313501325,-9.057959914,-9.057959914,3.21,2.11,0.72,0.12,0,0,3.32,0,0,90.52,8.298477323,0.07112069,5.451038454,-0.337012382,0,0,0,0,0,0,0,0,0,1,0,0,0,0,1,2,2
70,1941,79,intact,Buttonwillo,CA,F,278,9.4,65,6,24.7,Fair,1826.25,1129.06,0.6182,8.27980748,7.860224506,6.785032578,4.993273767,-9.057959914,-9.057959914,8.313501325,-9.057959914,-9.057959914,3.21,2.11,0.72,0.12,0,0,3.32,0,0,90.52,7.510019963,0.088848921,5.631211782,-0.480943249,0,1,0,0,0,0,0,0,0,0,0,0,0,0,1,2,2
51,1932,80,intact,Spindletop,TX,P,190,6.2,69,49,47.4,Very Poor,730.5,1403.7,1.9216,5.272936504,4.937135224,4.181013405,-10.82851993,-10.82851993,5.140363439,6.889063323,6.065047893,-10.82851993,2.98,2.13,1,0,0,2.61,15,6.58,0,69.7,6.593729231,0.249473684,5.252273428,0.653158172,1,0,0,0,0,0,0,0,0,0,0,0,0,0,0,1,0
51,1932,80,intact,Spindletop,TX,P,190,6.2,69,49,47.4,Very Poor,1972.35,1251.12,0.6343,5.272936504,4.937135224,4.181013405,-10.82851993,-10.82851993,5.140363439,6.889063323,6.065047893,-10.82851993,2.98,2.13,1,0,0,2.61,15,6.58,0,69.7,7.586981004,0.249473684,5.252273428,-0.45523325,1,0,0,0,0,0,0,0,0,0,0,0,0,0,0,1,0
51,1932,80,intact,Spindletop,TX,P,190,6.2,69,49,47.4,Very Poor,2702.85,1190.09,0.4403,5.272936504,4.937135224,4.181013405,-10.82851993,-10.82851993,5.140363439,6.889063323,6.065047893,-10.82851993,2.98,2.13,1,0,0,2.61,15,6.58,0,69.7,7.902062051,0.249473684,5.252273428,-0.820298966,1,0,0,0,0,0,0,0,0,0,0,0,0,0,0,1,0
51,1932,80,intact,Spindletop,TX,P,190,6.2,69,49,47.4,Very Poor,5223.07,2959.97,0.5667,5.272936504,4.937135224,4.181013405,-10.82851993,-10.82851993,5.140363439,6.889063323,6.065047893,-10.82851993,2.98,2.13,1,0,0,2.61,15,6.58,0,69.7,8.560840631,0.249473684,5.252273428,-0.567925216,1,0,0,0,0,0,0,0,0,0,0,0,0,0,0,1,0
53,1932,80,intact,Atlanta,GA,G,17790,4.8,61.2,48.3,33.7,Good,730.5,366.18,0.5013,5.272936504,4.937135224,4.181013405,-10.82851993,-10.82851993,5.140363439,6.889063323,6.065047893,-10.82851993,2.98,2.13,1,0,0,2.61,15,6.58,0,69.7,6.593729231,0.001894323,9.78644799,-0.690550555,0,1,0,0,0,0,0,0,0,0,0,0,0,0,0,3,3
53,1932,80,intact,Atlanta,GA,G,17790,4.8,61.2,48.3,33.7,Good,1972.35,213.61,0.1083,5.272936504,4.937135224,4.181013405,-10.82851993,-10.82851993,5.140363439,6.889063323,6.065047893,-10.82851993,2.98,2.13,1,0,0,2.61,15,6.58,0,69.7,7.586981004,0.001894323,9.78644799,-2.222850125,0,1,0,0,0,0,0,0,0,0,0,0,0,0,0,3,3
53,1932,80,intact,Atlanta,GA,G,17790,4.8,61.2,48.3,33.7,Good,2702.85,213.61,0.079,5.272936504,4.937135224,4.181013405,-10.82851993,-10.82851993,5.140363439,6.889063323,6.065047893,-10.82851993,2.98,2.13,1,0,0,2.61,15,6.58,0,69.7,7.902062051,0.001894323,9.78644799,-2.538307427,0,1,0,0,0,0,0,0,0,0,0,0,0,0,0,3,3
53,1932,80,intact,Atlanta,GA,G,17790,4.8,61.2,48.3,33.7,Good,3396.83,427.21,0.1258,5.272936504,4.937135224,4.181013405,-10.82851993,-10.82851993,5.140363439,6.889063323,6.065047893,-10.82851993,2.98,2.13,1,0,0,2.61,15,6.58,0,69.7,8.130597923,0.001894323,9.78644799,-2.073061935,0,1,0,0,0,0,0,0,0,0,0,0,0,0,0,3,3
53,1932,80,intact,Atlanta,GA,G,17790,4.8,61.2,48.3,33.7,Good,5223.07,366.18,0.0701,5.272936504,4.937135224,4.181013405,-10.82851993,-10.82851993,5.140363439,6.889063323,6.065047893,-10.82851993,2.98,2.13,1,0,0,2.61,15,6.58,0,69.7,8.560840631,0.001894323,9.78644799,-2.657832485,0,1,0,0,0,0,0,0,0,0,0,0,0,0,0,3,3
55,1932,80,intact,Loch Raven,MD,G,5210,5.8,55.4,42.6,32,Good,730.5,244.12,0.3342,5.272936504,4.937135224,4.181013405,-10.82851993,-10.82851993,5.140363439,6.889063323,6.065047893,-10.82851993,2.98,2.13,1,0,0,2.61,15,6.58,0,69.7,6.593729231,0.006142035,8.558527055,-1.096015663,0,0,0,0,0,0,0,0,0,0,0,0,1,0,1,3,3
55,1932,80,intact,Loch Raven,MD,G,5210,5.8,55.4,42.6,32,Good,1972.35,183.09,0.0928,5.272936504,4.937135224,4.181013405,-10.82851993,-10.82851993,5.140363439,6.889063323,6.065047893,-10.82851993,2.98,2.13,1,0,0,2.61,15,6.58,0,69.7,7.586981004,0.006142035,8.558527055,-2.377308639,0,0,0,0,0,0,0,0,0,0,0,0,1,0,1,3,3
55,1932,80,intact,Loch Raven,MD,G,5210,5.8,55.4,42.6,32,Good,2702.85,213.61,0.079,5.272936504,4.937135224,4.181013405,-10.82851993,-10.82851993,5.140363439,6.889063323,6.065047893,-10.82851993,2.98,2.13,1,0,0,2.61,15,6.58,0,69.7,7.902062051,0.006142035,8.558527055,-2.538307427,0,0,0,0,0,0,0,0,0,0,0,0,1,0,1,3,3
55,1932,80,intact,Loch Raven,MD,G,5210,5.8,55.4,42.6,32,Good,3396.83,213.61,0.0629,5.272936504,4.937135224,4.181013405,-10.82851993,-10.82851993,5.140363439,6.889063323,6.065047893,-10.82851993,2.98,2.13,1,0,0,2.61,15,6.58,0,69.7,8.130597923,0.006142035,8.558527055,-2.766209115,0,0,0,0,0,0,0,0,0,0,0,0,1,0,1,3,3
55,1932,80,intact,Loch Raven,MD,G,5210,5.8,55.4,42.6,32,Good,5223.07,335.67,0.0643,5.272936504,4.937135224,4.181013405,-10.82851993,-10.82851993,5.140363439,6.889063323,6.065047893,-10.82851993,2.98,2.13,1,0,0,2.61,15,6.58,0,69.7,8.560840631,0.006142035,8.558527055,-2.744195648,0,0,0,0,0,0,0,0,0,0,0,0,1,0,1,3,3
56,1932,80,intact,El Vista,TX,VP,406,7.1,69,49,28.7,Very Poor,730.5,1007,1.3785,5.272936504,4.937135224,4.181013405,-10.82851993,-10.82851993,5.140363439,6.889063323,6.065047893,-10.82851993,2.98,2.13,1,0,0,2.61,15,6.58,0,69.7,6.593729231,0.070689655,6.008813185,0.320995951,1,0,0,0,0,0,0,0,0,0,0,0,0,0,0,0,0
56,1932,80,intact,El Vista,TX,VP,406,7.1,69,49,28.7,Very Poor,1972.35,1403.7,0.7117,5.272936504,4.937135224,4.181013405,-10.82851993,-10.82851993,5.140363439,6.889063323,6.065047893,-10.82851993,2.98,2.13,1,0,0,2.61,15,6.58,0,69.7,7.586981004,0.070689655,6.008813185,-0.340098805,1,0,0,0,0,0,0,0,0,0,0,0,0,0,0,0,0
56,1932,80,intact,El Vista,TX,VP,406,7.1,69,49,28.7,Very Poor,2702.85,2868.43,1.0613,5.272936504,4.937135224,4.181013405,-10.82851993,-10.82851993,5.140363439,6.889063323,6.065047893,-10.82851993,2.98,2.13,1,0,0,2.61,15,6.58,0,69.7,7.902062051,0.070689655,6.008813185,0.059494572,1,0,0,0,0,0,0,0,0,0,0,0,0,0,0,0,0
56,1932,80,intact,El Vista,TX,VP,406,7.1,69,49,28.7,Very Poor,3396.83,4455.21,1.3116,5.272936504,4.937135224,4.181013405,-10.82851993,-10.82851993,5.140363439,6.889063323,6.065047893,-10.82851993,2.98,2.13,1,0,0,2.61,15,6.58,0,69.7,8.130597923,0.070689655,6.008813185,0.271247766,1,0,0,0,0,0,0,0,0,0,0,0,0,0,0,0,0
56,1932,80,intact,El Vista,TX,VP,406,7.1,69,49,28.7,Very Poor,5223.07,5279.12,1.0107,5.272936504,4.937135224,4.181013405,-10.82851993,-10.82851993,5.140363439,6.889063323,6.065047893,-10.82851993,2.98,2.13,1,0,0,2.61,15,6.58,0,69.7,8.560840631,0.070689655,6.008813185,0.01064316,1,0,0,0,0,0,0,0,0,0,0,0,0,0,0,0,0
58,1932,80,intact,New Orleans,LA,VP,712,4.8,69.3,57.4,57.8,Poor,730.5,244.12,0.3342,5.272936504,4.937135224,4.181013405,-10.82851993,-10.82851993,5.140363439,6.889063323,6.065047893,-10.82851993,2.98,2.13,1,0,0,2.61,15,6.58,0,69.7,6.593729231,0.081179775,6.56948142,-1.096015663,0,0,0,0,0,1,0,0,0,0,0,0,0,0,0,0,1
58,1932,80,intact,New Orleans,LA,VP,712,4.8,69.3,57.4,57.8,Poor,1972.35,1495.24,0.7581,5.272936504,4.937135224,4.181013405,-10.82851993,-10.82851993,5.140363439,6.889063323,6.065047893,-10.82851993,2.98,2.13,1,0,0,2.61,15,6.58,0,69.7,7.586981004,0.081179775,6.56948142,-0.276939976,0,0,0,0,0,1,0,0,0,0,0,0,0,0,0,0,1
58,1932,80,intact,New Orleans,LA,VP,712,4.8,69.3,57.4,57.8,Poor,2702.85,2624.3,0.9709,5.272936504,4.937135224,4.181013405,-10.82851993,-10.82851993,5.140363439,6.889063323,6.065047893,-10.82851993,2.98,2.13,1,0,0,2.61,15,6.58,0,69.7,7.902062051,0.081179775,6.56948142,-0.029531803,0,0,0,0,0,1,0,0,0,0,0,0,0,0,0,0,1
58,1932,80,intact,New Orleans,LA,VP,712,4.8,69.3,57.4,57.8,Poor,3396.83,3021,0.8894,5.272936504,4.937135224,4.181013405,-10.82851993,-10.82851993,5.140363439,6.889063323,6.065047893,-10.82851993,2.98,2.13,1,0,0,2.61,15,6.58,0,69.7,8.130597923,0.081179775,6.56948142,-0.117208201,0,0,0,0,0,1,0,0,0,0,0,0,0,0,0,0,1
58,1932,80,intact,New Orleans,LA,VP,712,4.8,69.3,57.4,57.8,Poor,5223.07,3051.52,0.5842,5.272936504,4.937135224,4.181013405,-10.82851993,-10.82851993,5.140363439,6.889063323,6.065047893,-10.82851993,2.98,2.13,1,0,0,2.61,15,6.58,0,69.7,8.560840631,0.081179775,6.56948142,-0.537511889,0,0,0,0,0,1,0,0,0,0,0,0,0,0,0,0,1
59,1932,80,intact,Kalamazoo,MI,VP,1660,5.6,49,31,43.6,Very Poor,1972.35,122.06,0.0619,5.272936504,4.937135224,4.181013405,-10.82851993,-10.82851993,5.140363439,6.889063323,6.065047893,-10.82851993,2.98,2.13,1,0,0,2.61,15,6.58,0,69.7,7.586981004,0.02626506,7.41517511,-2.782235099,0,0,0,0,0,1,0,0,0,0,0,0,0,0,1,0,0
59,1932,80,intact,Kalamazoo,MI,VP,1660,5.6,49,31,43.6,Very Poor,2702.85,183.09,0.0677,5.272936504,4.937135224,4.181013405,-10.82851993,-10.82851993,5.140363439,6.889063323,6.065047893,-10.82851993,2.98,2.13,1,0,0,2.61,15,6.58,0,69.7,7.902062051,0.02626506,7.41517511,-2.692669099,0,0,0,0,0,1,0,0,0,0,0,0,0,0,1,0,0
59,1932,80,intact,Kalamazoo,MI,VP,1660,5.6,49,31,43.6,Very Poor,3396.83,213.61,0.0629,5.272936504,4.937135224,4.181013405,-10.82851993,-10.82851993,5.140363439,6.889063323,6.065047893,-10.82851993,2.98,2.13,1,0,0,2.61,15,6.58,0,69.7,8.130597923,0.02626506,7.41517511,-2.766209115,0,0,0,0,0,1,0,0,0,0,0,0,0,0,1,0,0
59,1932,80,intact,Kalamazoo,MI,VP,1660,5.6,49,31,43.6,Very Poor,5223.07,396.7,0.076,5.272936504,4.937135224,4.181013405,-10.82851993,-10.82851993,5.140363439,6.889063323,6.065047893,-10.82851993,2.98,2.13,1,0,0,2.61,15,6.58,0,69.7,8.560840631,0.02626506,7.41517511,-2.577021939,0,0,0,0,0,1,0,0,0,0,0,0,0,0,1,0,0
60,1932,80,intact,Plymouth,OH,P,218,2.6,49,37,43.4,Poor,730.5,1281.64,1.7545,5.272936504,4.937135224,4.181013405,-10.82851993,-10.82851993,5.140363439,6.889063323,6.065047893,-10.82851993,2.98,2.13,1,0,0,2.61,15,6.58,0,69.7,6.593729231,0.199082569,5.38907173,0.562183916,0,0,0,0,0,0,1,0,0,0,0,0,0,0,1,1,1
60,1932,80,intact,Plymouth,OH,P,218,2.6,49,37,43.4,Poor,1972.35,1495.24,0.7581,5.272936504,4.937135224,4.181013405,-10.82851993,-10.82851993,5.140363439,6.889063323,6.065047893,-10.82851993,2.98,2.13,1,0,0,2.61,15,6.58,0,69.7,7.586981004,0.199082569,5.38907173,-0.276939976,0,0,0,0,0,0,1,0,0,0,0,0,0,0,1,1,1
60,1932,80,intact,Plymouth,OH,P,218,2.6,49,37,43.4,Poor,2702.85,396.7,0.1468,5.272936504,4.937135224,4.181013405,-10.82851993,-10.82851993,5.140363439,6.889063323,6.065047893,-10.82851993,2.98,2.13,1,0,0,2.61,15,6.58,0,69.7,7.902062051,0.199082569,5.38907173,-1.918684163,0,0,0,0,0,0,1,0,0,0,0,0,0,0,1,1,1
60,1932,80,intact,Plymouth,OH,P,218,2.6,49,37,43.4,Poor,3396.83,3051.52,0.8983,5.272936504,4.937135224,4.181013405,-10.82851993,-10.82851993,5.140363439,6.889063323,6.065047893,-10.82851993,2.98,2.13,1,0,0,2.61,15,6.58,0,69.7,8.130597923,0.199082569,5.38907173,-0.107251191,0,0,0,0,0,0,1,0,0,0,0,0,0,0,1,1,1
60,1932,80,intact,Plymouth,OH,P,218,2.6,49,37,43.4,Poor,5223.07,3539.76,0.6777,5.272936504,4.937135224,4.181013405,-10.82851993,-10.82851993,5.140363439,6.889063323,6.065047893,-10.82851993,2.98,2.13,1,0,0,2.61,15,6.58,0,69.7,8.560840631,0.199082569,5.38907173,-0.389050567,0,0,0,0,0,0,1,0,0,0,0,0,0,0,1,1,1
61,1932,80,intact,New Orleans,LA,P,943,6.8,69.3,57.4,30.8,Poor,730.5,91.55,0.1253,5.272936504,4.937135224,4.181013405,-10.82851993,-10.82851993,5.140363439,6.889063323,6.065047893,-10.82851993,2.98,2.13,1,0,0,2.61,15,6.58,0,69.7,6.593729231,0.032661718,6.850126166,-2.077044417,1,0,0,0,0,0,0,0,0,0,0,0,0,0,0,1,1
61,1932,80,intact,New Orleans,LA,P,943,6.8,69.3,57.4,30.8,Poor,1972.35,549.27,0.2785,5.272936504,4.937135224,4.181013405,-10.82851993,-10.82851993,5.140363439,6.889063323,6.065047893,-10.82851993,2.98,2.13,1,0,0,2.61,15,6.58,0,69.7,7.586981004,0.032661718,6.850126166,-1.27833722,1,0,0,0,0,0,0,0,0,0,0,0,0,0,0,1,1
61,1932,80,intact,New Orleans,LA,P,943,6.8,69.3,57.4,30.8,Poor,2702.85,518.76,0.1919,5.272936504,4.937135224,4.181013405,-10.82851993,-10.82851993,5.140363439,6.889063323,6.065047893,-10.82851993,2.98,2.13,1,0,0,2.61,15,6.58,0,69.7,7.902062051,0.032661718,6.850126166,-1.650780876,1,0,0,0,0,0,0,0,0,0,0,0,0,0,0,1,1
61,1932,80,intact,New Orleans,LA,P,943,6.8,69.3,57.4,30.8,Poor,3396.83,701.85,0.2066,5.272936504,4.937135224,4.181013405,-10.82851993,-10.82851993,5.140363439,6.889063323,6.065047893,-10.82851993,2.98,2.13,1,0,0,2.61,15,6.58,0,69.7,8.130597923,0.032661718,6.850126166,-1.576970722,1,0,0,0,0,0,0,0,0,0,0,0,0,0,0,1,1
61,1932,80,intact,New Orleans,LA,P,943,6.8,69.3,57.4,30.8,Poor,5223.07,1586.79,0.3038,5.272936504,4.937135224,4.181013405,-10.82851993,-10.82851993,5.140363439,6.889063323,6.065047893,-10.82851993,2.98,2.13,1,0,0,2.61,15,6.58,0,69.7,8.560840631,0.032661718,6.850126166,-1.191385689,1,0,0,0,0,0,0,0,0,0,0,0,0,0,0,1,1
62,1932,80,intact,Meridian,MS,F,6920,4.5,64,53,34.6,Good,730.5,518.76,0.7101,5.272936504,4.937135224,4.181013405,-10.82851993,-10.82851993,5.140363439,6.889063323,6.065047893,-10.82851993,2.98,2.13,1,0,0,2.61,15,6.58,0,69.7,6.593729231,0.005,8.842315547,-0.342349474,1,0,0,0,0,0,0,0,0,0,0,0,0,0,0,2,3
62,1932,80,intact,Meridian,MS,F,6920,4.5,64,53,34.6,Good,1972.35,335.67,0.1702,5.272936504,4.937135224,4.181013405,-10.82851993,-10.82851993,5.140363439,6.889063323,6.065047893,-10.82851993,2.98,2.13,1,0,0,2.61,15,6.58,0,69.7,7.586981004,0.005,8.842315547,-1.770781063,1,0,0,0,0,0,0,0,0,0,0,0,0,0,0,2,3
62,1932,80,intact,Meridian,MS,F,6920,4.5,64,53,34.6,Good,2702.85,305.15,0.1129,5.272936504,4.937135224,4.181013405,-10.82851993,-10.82851993,5.140363439,6.889063323,6.065047893,-10.82851993,2.98,2.13,1,0,0,2.61,15,6.58,0,69.7,7.902062051,0.005,8.842315547,-2.181252808,1,0,0,0,0,0,0,0,0,0,0,0,0,0,0,2,3
62,1932,80,intact,Meridian,MS,F,6920,4.5,64,53,34.6,Good,3396.83,823.91,0.2426,5.272936504,4.937135224,4.181013405,-10.82851993,-10.82851993,5.140363439,6.889063323,6.065047893,-10.82851993,2.98,2.13,1,0,0,2.61,15,6.58,0,69.7,8.130597923,0.005,8.842315547,-1.416341282,1,0,0,0,0,0,0,0,0,0,0,0,0,0,0,2,3
62,1932,80,intact,Meridian,MS,F,6920,4.5,64,53,34.6,Good,5223.07,701.85,0.1344,5.272936504,4.937135224,4.181013405,-10.82851993,-10.82851993,5.140363439,6.889063323,6.065047893,-10.82851993,2.98,2.13,1,0,0,2.61,15,6.58,0,69.7,8.560840631,0.005,8.842315547,-2.006934851,1,0,0,0,0,0,0,0,0,0,0,0,0,0,0,2,3
63,1932,80,intact,Charleston,SC,VP,84,6.9,66,45.2,46.7,Very Poor,730.5,183.09,0.2506,5.272936504,4.937135224,4.181013405,-10.82851993,-10.82851993,5.140363439,6.889063323,6.065047893,-10.82851993,2.98,2.13,1,0,0,2.61,15,6.58,0,69.7,6.593729231,0.555952381,4.442651256,-1.383897237,0,0,0,0,1,0,0,0,0,0,0,0,0,0,0,0,0
63,1932,80,intact,Charleston,SC,VP,84,6.9,66,45.2,46.7,Very Poor,1972.35,183.09,0.0928,5.272936504,4.937135224,4.181013405,-10.82851993,-10.82851993,5.140363439,6.889063323,6.065047893,-10.82851993,2.98,2.13,1,0,0,2.61,15,6.58,0,69.7,7.586981004,0.555952381,4.442651256,-2.377308639,0,0,0,0,1,0,0,0,0,0,0,0,0,0,0,0,0
63,1932,80,intact,Charleston,SC,VP,84,6.9,66,45.2,46.7,Very Poor,2702.85,213.61,0.079,5.272936504,4.937135224,4.181013405,-10.82851993,-10.82851993,5.140363439,6.889063323,6.065047893,-10.82851993,2.98,2.13,1,0,0,2.61,15,6.58,0,69.7,7.902062051,0.555952381,4.442651256,-2.538307427,0,0,0,0,1,0,0,0,0,0,0,0,0,0,0,0,0
63,1932,80,intact,Charleston,SC,VP,84,6.9,66,45.2,46.7,Very Poor,3396.83,488.24,0.1437,5.272936504,4.937135224,4.181013405,-10.82851993,-10.82851993,5.140363439,6.889063323,6.065047893,-10.82851993,2.98,2.13,1,0,0,2.61,15,6.58,0,69.7,8.130597923,0.555952381,4.442651256,-1.940027486,0,0,0,0,1,0,0,0,0,0,0,0,0,0,0,0,0
63,1932,80,intact,Charleston,SC,VP,84,6.9,66,45.2,46.7,Very Poor,5223.07,457.73,0.0876,5.272936504,4.937135224,4.181013405,-10.82851993,-10.82851993,5.140363439,6.889063323,6.065047893,-10.82851993,2.98,2.13,1,0,0,2.61,15,6.58,0,69.7,8.560840631,0.555952381,4.442651256,-2.434974281,0,0,0,0,1,0,0,0,0,0,0,0,0,0,0,0,0
64,1932,80,intact,Cholanie,CA,F,62,7.5,58,16,41.1,Fair,730.5,1342.67,1.838,5.272936504,4.937135224,4.181013405,-10.82851993,-10.82851993,5.140363439,6.889063323,6.065047893,-10.82851993,2.98,2.13,1,0,0,2.61,15,6.58,0,69.7,6.593729231,0.662903226,4.143134726,0.608678024,0,0,0,0,0,0,0,0,0,0,0,0,1,0,1,2,2
64,1932,80,intact,Cholanie,CA,F,62,7.5,58,16,41.1,Fair,1972.35,945.97,0.4796,5.272936504,4.937135224,4.181013405,-10.82851993,-10.82851993,5.140363439,6.889063323,6.065047893,-10.82851993,2.98,2.13,1,0,0,2.61,15,6.58,0,69.7,7.586981004,0.662903226,4.143134726,-0.734802856,0,0,0,0,0,0,0,0,0,0,0,0,1,0,1,2,2
64,1932,80,intact,Cholanie,CA,F,62,7.5,58,16,41.1,Fair,2702.85,1769.88,0.6548,5.272936504,4.937135224,4.181013405,-10.82851993,-10.82851993,5.140363439,6.889063323,6.065047893,-10.82851993,2.98,2.13,1,0,0,2.61,15,6.58,0,69.7,7.902062051,0.662903226,4.143134726,-0.423425433,0,0,0,0,0,0,0,0,0,0,0,0,1,0,1,2,2
64,1932,80,intact,Cholanie,CA,F,62,7.5,58,16,41.1,Fair,3396.83,3905.94,1.1499,5.272936504,4.937135224,4.181013405,-10.82851993,-10.82851993,5.140363439,6.889063323,6.065047893,-10.82851993,2.98,2.13,1,0,0,2.61,15,6.58,0,69.7,8.130597923,0.662903226,4.143134726,0.139674982,0,0,0,0,0,0,0,0,0,0,0,0,1,0,1,2,2
64,1932,80,intact,Cholanie,CA,F,62,7.5,58,16,41.1,Fair,5223.07,1464.73,0.2804,5.272936504,4.937135224,4.181013405,-10.82851993,-10.82851993,5.140363439,6.889063323,6.065047893,-10.82851993,2.98,2.13,1,0,0,2.61,15,6.58,0,69.7,8.560840631,0.662903226,4.143134726,-1.271538124,0,0,0,0,0,0,0,0,0,0,0,0,1,0,1,2,2
65,1932,80,intact,Wilmington,CA,G,148,8,62.4,15.2,26.4,Good,730.5,457.73,0.6266,5.272936504,4.937135224,4.181013405,-10.82851993,-10.82851993,5.140363439,6.889063323,6.065047893,-10.82851993,2.98,2.13,1,0,0,2.61,15,6.58,0,69.7,6.593729231,0.178378378,5.003946306,-0.4674469,0,0,0,0,0,0,0,0,0,0,1,0,0,0,1,3,3
65,1932,80,intact,Wilmington,CA,G,148,8,62.4,15.2,26.4,Good,1972.35,915.46,0.4641,5.272936504,4.937135224,4.181013405,-10.82851993,-10.82851993,5.140363439,6.889063323,6.065047893,-10.82851993,2.98,2.13,1,0,0,2.61,15,6.58,0,69.7,7.586981004,0.178378378,5.003946306,-0.767655233,0,0,0,0,0,0,0,0,0,0,1,0,0,0,1,3,3
65,1932,80,intact,Wilmington,CA,G,148,8,62.4,15.2,26.4,Good,2702.85,610.3,0.2258,5.272936504,4.937135224,4.181013405,-10.82851993,-10.82851993,5.140363439,6.889063323,6.065047893,-10.82851993,2.98,2.13,1,0,0,2.61,15,6.58,0,69.7,7.902062051,0.178378378,5.003946306,-1.488105627,0,0,0,0,0,0,0,0,0,0,1,0,0,0,1,3,3
65,1932,80,intact,Wilmington,CA,G,148,8,62.4,15.2,26.4,Good,3396.83,793.39,0.2336,5.272936504,4.937135224,4.181013405,-10.82851993,-10.82851993,5.140363439,6.889063323,6.065047893,-10.82851993,2.98,2.13,1,0,0,2.61,15,6.58,0,69.7,8.130597923,0.178378378,5.003946306,-1.454145028,0,0,0,0,0,0,0,0,0,0,1,0,0,0,1,3,3
65,1932,80,intact,Wilmington,CA,G,148,8,62.4,15.2,26.4,Good,5223.07,945.97,0.1811,5.272936504,4.937135224,4.181013405,-10.82851993,-10.82851993,5.140363439,6.889063323,6.065047893,-10.82851993,2.98,2.13,1,0,0,2.61,15,6.58,0,69.7,8.560840631,0.178378378,5.003946306,-1.708705914,0,0,0,0,0,0,0,0,0,0,1,0,0,0,1,3,3
66,1932,80,intact,Phoenix,AZ,F,232,8,69.7,7.8,16.5,Fair,730.5,945.97,1.295,5.272936504,4.937135224,4.181013405,-10.82851993,-10.82851993,5.140363439,6.889063323,6.065047893,-10.82851993,2.98,2.13,1,0,0,2.61,15,6.58,0,69.7,6.593729231,0.07112069,5.451038454,0.258510695,0,0,0,0,0,0,0,0,0,1,0,0,0,0,1,2,2
66,1932,80,intact,Phoenix,AZ,F,232,8,69.7,7.8,16.5,Fair,1972.35,915.46,0.4641,5.272936504,4.937135224,4.181013405,-10.82851993,-10.82851993,5.140363439,6.889063323,6.065047893,-10.82851993,2.98,2.13,1,0,0,2.61,15,6.58,0,69.7,7.586981004,0.07112069,5.451038454,-0.767655233,0,0,0,0,0,0,0,0,0,1,0,0,0,0,1,2,2
66,1932,80,intact,Phoenix,AZ,F,232,8,69.7,7.8,16.5,Fair,2702.85,1068.03,0.3951,5.272936504,4.937135224,4.181013405,-10.82851993,-10.82851993,5.140363439,6.889063323,6.065047893,-10.82851993,2.98,2.13,1,0,0,2.61,15,6.58,0,69.7,7.902062051,0.07112069,5.451038454,-0.928616382,0,0,0,0,0,0,0,0,0,1,0,0,0,0,1,2,2
66,1932,80,intact,Phoenix,AZ,F,232,8,69.7,7.8,16.5,Fair,3396.83,1007,0.2965,5.272936504,4.937135224,4.181013405,-10.82851993,-10.82851993,5.140363439,6.889063323,6.065047893,-10.82851993,2.98,2.13,1,0,0,2.61,15,6.58,0,69.7,8.130597923,0.07112069,5.451038454,-1.215708061,0,0,0,0,0,0,0,0,0,1,0,0,0,0,1,2,2
66,1932,80,intact,Phoenix,AZ,F,232,8,69.7,7.8,16.5,Fair,5223.07,2319.15,0.444,5.272936504,4.937135224,4.181013405,-10.82851993,-10.82851993,5.140363439,6.889063323,6.065047893,-10.82851993,2.98,2.13,1,0,0,2.61,15,6.58,0,69.7,8.560840631,0.07112069,5.451038454,-0.811930717,0,0,0,0,0,0,0,0,0,1,0,0,0,0,1,2,2
67,1932,80,intact,Milwaukee,WI,VP,455,7.6,46.1,30.1,11.1,Very Poor,730.5,5370.67,7.352,5.272936504,4.937135224,4.181013405,-10.82851993,-10.82851993,5.140363439,6.889063323,6.065047893,-10.82851993,2.98,2.13,1,0,0,2.61,15,6.58,0,69.7,6.593729231,0.024395604,6.12249281,1.994972385,0,0,0,0,0,0,0,0,0,0,0,0,0,0,1,0,0
67,1932,80,intact,Milwaukee,WI,VP,455,7.6,46.1,30.1,11.1,Very Poor,1972.35,11717.83,5.9411,5.272936504,4.937135224,4.181013405,-10.82851993,-10.82851993,5.140363439,6.889063323,6.065047893,-10.82851993,2.98,2.13,1,0,0,2.61,15,6.58,0,69.7,7.586981004,0.024395604,6.12249281,1.781894301,0,0,0,0,0,0,0,0,0,0,0,0,0,0,1,0,0
67,1932,80,intact,Milwaukee,WI,VP,455,7.6,46.1,30.1,11.1,Very Poor,2702.85,7415.19,2.7435,5.272936504,4.937135224,4.181013405,-10.82851993,-10.82851993,5.140363439,6.889063323,6.065047893,-10.82851993,2.98,2.13,1,0,0,2.61,15,6.58,0,69.7,7.902062051,0.024395604,6.12249281,1.009234478,0,0,0,0,0,0,0,0,0,0,0,0,0,0,1,0,0
67,1932,80,intact,Milwaukee,WI,VP,455,7.6,46.1,30.1,11.1,Very Poor,3396.83,15959.43,4.6983,5.272936504,4.937135224,4.181013405,-10.82851993,-10.82851993,5.140363439,6.889063323,6.065047893,-10.82851993,2.98,2.13,1,0,0,2.61,15,6.58,0,69.7,8.130597923,0.024395604,6.12249281,1.547200741,0,0,0,0,0,0,0,0,0,0,0,0,0,0,1,0,0
