Repository: sk7-dev/corrosion_prediction

File: Dataset/modelling2.csv (part 42 of 44)
site_no,year,material_id,specimen_status,city,state,internal_drainage,resistivity,pH,mean_temp,annual_precipitation,moisture,areation,approximate_days,weight_loss_g,corrosion_rate,C_clr,Si_clr,Mn_clr,S_clr,P_clr,Cr_clr,Ni_clr,Cu_clr,Mo_clr,C,Si,Mn,S,P,Cr,Ni,Cu,Mo,Fe,log_days,moisture_res_index,log_resistivity,log_corrosion_rate,texture_Clay,texture_Clay Loam,texture_Loam,texture_Loamy Sand,texture_Marsh,texture_Muck,texture_Peat,texture_Sand,texture_Sandy Clay Loam,texture_Sandy Loam,texture_Silt Loam,texture_Silty Clay,texture_Silty Clay Loam,iron_type_Wrought,climate_zone_Temperate,internal_drainage_code,areation_code
51,1932,68,intact,Spindletop,TX,P,190,6.2,69,49,47.4,Very Poor,730.5,3631.31,4.971,8.826434349,8.045767812,6.817102492,4.947382231,7.31534928,-8.988009041,-8.988009041,-8.988009041,-8.988009041,3.58,1.64,0.48,0.074,0.79,0,0,0,0,89.856,6.593729231,0.249473684,5.252273428,1.603621027,1,0,0,0,0,0,0,0,0,0,0,0,0,0,0,1,0
51,1932,68,intact,Spindletop,TX,P,190,6.2,69,49,47.4,Very Poor,1972.35,5614.79,2.8468,8.826434349,8.045767812,6.817102492,4.947382231,7.31534928,-8.988009041,-8.988009041,-8.988009041,-8.988009041,3.58,1.64,0.48,0.074,0.79,0,0,0,0,89.856,7.586981004,0.249473684,5.252273428,1.046195556,1,0,0,0,0,0,0,0,0,0,0,0,0,0,0,1,0
51,1932,68,intact,Spindletop,TX,P,190,6.2,69,49,47.4,Very Poor,2702.85,6347.16,2.3483,8.826434349,8.045767812,6.817102492,4.947382231,7.31534928,-8.988009041,-8.988009041,-8.988009041,-8.988009041,3.58,1.64,0.48,0.074,0.79,0,0,0,0,89.856,7.902062051,0.249473684,5.252273428,0.853691662,1,0,0,0,0,0,0,0,0,0,0,0,0,0,0,1,0
53,1932,68,intact,Atlanta,GA,G,17790,4.8,61.2,48.3,33.7,Good,730.5,1434.21,1.9633,8.826434349,8.045767812,6.817102492,4.947382231,7.31534928,-8.988009041,-8.988009041,-8.988009041,-8.988009041,3.58,1.64,0.48,0.074,0.79,0,0,0,0,89.856,6.593729231,0.001894323,9.78644799,0.674626731,0,1,0,0,0,0,0,0,0,0,0,0,0,0,0,3,3
53,1932,68,intact,Atlanta,GA,G,17790,4.8,61.2,48.3,33.7,Good,1972.35,610.3,0.3094,8.826434349,8.045767812,6.817102492,4.947382231,7.31534928,-8.988009041,-8.988009041,-8.988009041,-8.988009041,3.58,1.64,0.48,0.074,0.79,0,0,0,0,89.856,7.586981004,0.001894323,9.78644799,-1.173120341,0,1,0,0,0,0,0,0,0,0,0,0,0,0,0,3,3
53,1932,68,intact,Atlanta,GA,G,17790,4.8,61.2,48.3,33.7,Good,2702.85,793.39,0.2935,8.826434349,8.045767812,6.817102492,4.947382231,7.31534928,-8.988009041,-8.988009041,-8.988009041,-8.988009041,3.58,1.64,0.48,0.074,0.79,0,0,0,0,89.856,7.902062051,0.001894323,9.78644799,-1.22587764,0,1,0,0,0,0,0,0,0,0,0,0,0,0,0,3,3
53,1932,68,intact,Atlanta,GA,G,17790,4.8,61.2,48.3,33.7,Good,3396.83,976.49,0.2875,8.826434349,8.045767812,6.817102492,4.947382231,7.31534928,-8.988009041,-8.988009041,-8.988009041,-8.988009041,3.58,1.64,0.48,0.074,0.79,0,0,0,0,89.856,8.130597923,0.001894323,9.78644799,-1.246532419,0,1,0,0,0,0,0,0,0,0,0,0,0,0,0,3,3
53,1932,68,intact,Atlanta,GA,G,17790,4.8,61.2,48.3,33.7,Good,5223.07,1007,0.1928,8.826434349,8.045767812,6.817102492,4.947382231,7.31534928,-8.988009041,-8.988009041,-8.988009041,-8.988009041,3.58,1.64,0.48,0.074,0.79,0,0,0,0,89.856,8.560840631,0.001894323,9.78644799,-1.646101897,0,1,0,0,0,0,0,0,0,0,0,0,0,0,0,3,3
55,1932,68,intact,Loch Raven,MD,G,5210,5.8,55.4,42.6,32,Good,730.5,823.91,1.1279,8.826434349,8.045767812,6.817102492,4.947382231,7.31534928,-8.988009041,-8.988009041,-8.988009041,-8.988009041,3.58,1.64,0.48,0.074,0.79,0,0,0,0,89.856,6.593729231,0.006142035,8.558527055,0.120357497,0,0,0,0,0,0,0,0,0,0,0,0,1,0,1,3,3
55,1932,68,intact,Loch Raven,MD,G,5210,5.8,55.4,42.6,32,Good,1972.35,732.36,0.3713,8.826434349,8.045767812,6.817102492,4.947382231,7.31534928,-8.988009041,-8.988009041,-8.988009041,-8.988009041,3.58,1.64,0.48,0.074,0.79,0,0,0,0,89.856,7.586981004,0.006142035,8.558527055,-0.990744918,0,0,0,0,0,0,0,0,0,0,0,0,1,0,1,3,3
55,1932,68,intact,Loch Raven,MD,G,5210,5.8,55.4,42.6,32,Good,2702.85,945.97,0.35,8.826434349,8.045767812,6.817102492,4.947382231,7.31534928,-8.988009041,-8.988009041,-8.988009041,-8.988009041,3.58,1.64,0.48,0.074,0.79,0,0,0,0,89.856,7.902062051,0.006142035,8.558527055,-1.049822124,0,0,0,0,0,0,0,0,0,0,0,0,1,0,1,3,3
55,1932,68,intact,Loch Raven,MD,G,5210,5.8,55.4,42.6,32,Good,3396.83,1098.55,0.3234,8.826434349,8.045767812,6.817102492,4.947382231,7.31534928,-8.988009041,-8.988009041,-8.988009041,-8.988009041,3.58,1.64,0.48,0.074,0.79,0,0,0,0,89.856,8.130597923,0.006142035,8.558527055,-1.128865332,0,0,0,0,0,0,0,0,0,0,0,0,1,0,1,3,3
55,1932,68,intact,Loch Raven,MD,G,5210,5.8,55.4,42.6,32,Good,5223.07,732.36,0.1402,8.826434349,8.045767812,6.817102492,4.947382231,7.31534928,-8.988009041,-8.988009041,-8.988009041,-8.988009041,3.58,1.64,0.48,0.074,0.79,0,0,0,0,89.856,8.560840631,0.006142035,8.558527055,-1.964685304,0,0,0,0,0,0,0,0,0,0,0,0,1,0,1,3,3
56,1932,68,intact,El Vista,TX,VP,406,7.1,69,49,28.7,Very Poor,730.5,2898.94,3.9684,8.826434349,8.045767812,6.817102492,4.947382231,7.31534928,-8.988009041,-8.988009041,-8.988009041,-8.988009041,3.58,1.64,0.48,0.074,0.79,0,0,0,0,89.856,6.593729231,0.070689655,6.008813185,1.378362991,1,0,0,0,0,0,0,0,0,0,0,0,0,0,0,0,0
56,1932,68,intact,El Vista,TX,VP,406,7.1,69,49,28.7,Very Poor,1972.35,4516.25,2.2898,8.826434349,8.045767812,6.817102492,4.947382231,7.31534928,-8.988009041,-8.988009041,-8.988009041,-8.988009041,3.58,1.64,0.48,0.074,0.79,0,0,0,0,89.856,7.586981004,0.070689655,6.008813185,0.828464478,1,0,0,0,0,0,0,0,0,0,0,0,0,0,0,0,0
56,1932,68,intact,El Vista,TX,VP,406,7.1,69,49,28.7,Very Poor,2702.85,6713.34,2.4838,8.826434349,8.045767812,6.817102492,4.947382231,7.31534928,-8.988009041,-8.988009041,-8.988009041,-8.988009041,3.58,1.64,0.48,0.074,0.79,0,0,0,0,89.856,7.902062051,0.070689655,6.008813185,0.909789646,1,0,0,0,0,0,0,0,0,0,0,0,0,0,0,0,0
58,1932,68,intact,New Orleans,LA,VP,712,4.8,69.3,57.4,57.8,Poor,730.5,1769.88,2.4228,8.826434349,8.045767812,6.817102492,4.947382231,7.31534928,-8.988009041,-8.988009041,-8.988009041,-8.988009041,3.58,1.64,0.48,0.074,0.79,0,0,0,0,89.856,6.593729231,0.081179775,6.56948142,0.884923896,0,0,0,0,0,1,0,0,0,0,0,0,0,0,0,0,1
58,1932,68,intact,New Orleans,LA,VP,712,4.8,69.3,57.4,57.8,Poor,1972.35,3692.34,1.8721,8.826434349,8.045767812,6.817102492,4.947382231,7.31534928,-8.988009041,-8.988009041,-8.988009041,-8.988009041,3.58,1.64,0.48,0.074,0.79,0,0,0,0,89.856,7.586981004,0.081179775,6.56948142,0.627060795,0,0,0,0,0,1,0,0,0,0,0,0,0,0,0,0,1
58,1932,68,intact,New Orleans,LA,VP,712,4.8,69.3,57.4,57.8,Poor,2702.85,5797.88,2.1451,8.826434349,8.045767812,6.817102492,4.947382231,7.31534928,-8.988009041,-8.988009041,-8.988009041,-8.988009041,3.58,1.64,0.48,0.074,0.79,0,0,0,0,89.856,7.902062051,0.081179775,6.56948142,0.763186171,0,0,0,0,0,1,0,0,0,0,0,0,0,0,0,0,1
58,1932,68,intact,New Orleans,LA,VP,712,4.8,69.3,57.4,57.8,Poor,3396.83,6133.55,1.8057,8.826434349,8.045767812,6.817102492,4.947382231,7.31534928,-8.988009041,-8.988009041,-8.988009041,-8.988009041,3.58,1.64,0.48,0.074,0.79,0,0,0,0,89.856,8.130597923,0.081179775,6.56948142,0.590948328,0,0,0,0,0,1,0,0,0,0,0,0,0,0,0,0,1
59,1932,68,intact,Kalamazoo,MI,VP,1660,5.6,49,31,43.6,Very Poor,1972.35,793.39,0.4023,8.826434349,8.045767812,6.817102492,4.947382231,7.31534928,-8.988009041,-8.988009041,-8.988009041,-8.988009041,3.58,1.64,0.48,0.074,0.79,0,0,0,0,89.856,7.586981004,0.02626506,7.41517511,-0.9105572,0,0,0,0,0,1,0,0,0,0,0,0,0,0,1,0,0
59,1932,68,intact,Kalamazoo,MI,VP,1660,5.6,49,31,43.6,Very Poor,2702.85,1190.09,0.4403,8.826434349,8.045767812,6.817102492,4.947382231,7.31534928,-8.988009041,-8.988009041,-8.988009041,-8.988009041,3.58,1.64,0.48,0.074,0.79,0,0,0,0,89.856,7.902062051,0.02626506,7.41517511,-0.820298966,0,0,0,0,0,1,0,0,0,0,0,0,0,0,1,0,0
59,1932,68,intact,Kalamazoo,MI,VP,1660,5.6,49,31,43.6,Very Poor,3396.83,1098.55,0.3234,8.826434349,8.045767812,6.817102492,4.947382231,7.31534928,-8.988009041,-8.988009041,-8.988009041,-8.988009041,3.58,1.64,0.48,0.074,0.79,0,0,0,0,89.856,8.130597923,0.02626506,7.41517511,-1.128865332,0,0,0,0,0,1,0,0,0,0,0,0,0,0,1,0,0
59,1932,68,intact,Kalamazoo,MI,VP,1660,5.6,49,31,43.6,Very Poor,5223.07,2075.03,0.3973,8.826434349,8.045767812,6.817102492,4.947382231,7.31534928,-8.988009041,-8.988009041,-8.988009041,-8.988009041,3.58,1.64,0.48,0.074,0.79,0,0,0,0,89.856,8.560840631,0.02626506,7.41517511,-0.923063616,0,0,0,0,0,1,0,0,0,0,0,0,0,0,1,0,0
60,1932,68,intact,Plymouth,OH,P,218,2.6,49,37,43.4,Poor,730.5,3234.61,4.4279,8.826434349,8.045767812,6.817102492,4.947382231,7.31534928,-8.988009041,-8.988009041,-8.988009041,-8.988009041,3.58,1.64,0.48,0.074,0.79,0,0,0,0,89.856,6.593729231,0.199082569,5.38907173,1.487925431,0,0,0,0,0,0,1,0,0,0,0,0,0,0,1,1,1
60,1932,68,intact,Plymouth,OH,P,218,2.6,49,37,43.4,Poor,1972.35,2197.09,1.1139,8.826434349,8.045767812,6.817102492,4.947382231,7.31534928,-8.988009041,-8.988009041,-8.988009041,-8.988009041,3.58,1.64,0.48,0.074,0.79,0,0,0,0,89.856,7.586981004,0.199082569,5.38907173,0.107867371,0,0,0,0,0,0,1,0,0,0,0,0,0,0,1,1,1
60,1932,68,intact,Plymouth,OH,P,218,2.6,49,37,43.4,Poor,2702.85,1495.24,0.5532,8.826434349,8.045767812,6.817102492,4.947382231,7.31534928,-8.988009041,-8.988009041,-8.988009041,-8.988009041,3.58,1.64,0.48,0.074,0.79,0,0,0,0,89.856,7.902062051,0.199082569,5.38907173,-0.592035679,0,0,0,0,0,0,1,0,0,0,0,0,0,0,1,1,1
60,1932,68,intact,Plymouth,OH,P,218,2.6,49,37,43.4,Poor,3396.83,6347.16,1.8686,8.826434349,8.045767812,6.817102492,4.947382231,7.31534928,-8.988009041,-8.988009041,-8.988009041,-8.988009041,3.58,1.64,0.48,0.074,0.79,0,0,0,0,89.856,8.130597923,0.199082569,5.38907173,0.625189487,0,0,0,0,0,0,1,0,0,0,0,0,0,0,1,1,1
60,1932,68,intact,Plymouth,OH,P,218,2.6,49,37,43.4,Poor,5223.07,8727.34,1.6709,8.826434349,8.045767812,6.817102492,4.947382231,7.31534928,-8.988009041,-8.988009041,-8.988009041,-8.988009041,3.58,1.64,0.48,0.074,0.79,0,0,0,0,89.856,8.560840631,0.199082569,5.38907173,0.513362403,0,0,0,0,0,0,1,0,0,0,0,0,0,0,1,1,1
61,1932,68,intact,New Orleans,LA,P,943,6.8,69.3,57.4,30.8,Poor,365.25,335.67,0.919,8.826434349,8.045767812,6.817102492,4.947382231,7.31534928,-8.988009041,-8.988009041,-8.988009041,-8.988009041,3.58,1.64,0.48,0.074,0.79,0,0,0,0,89.856,5.900582051,0.032661718,6.850126166,-0.084469157,1,0,0,0,0,0,0,0,0,0,0,0,0,0,0,1,1
61,1932,68,intact,New Orleans,LA,P,943,6.8,69.3,57.4,30.8,Poor,1972.35,1464.73,0.7426,8.826434349,8.045767812,6.817102492,4.947382231,7.31534928,-8.988009041,-8.988009041,-8.988009041,-8.988009041,3.58,1.64,0.48,0.074,0.79,0,0,0,0,89.856,7.586981004,0.032661718,6.850126166,-0.297597737,1,0,0,0,0,0,0,0,0,0,0,0,0,0,0,1,1
61,1932,68,intact,New Orleans,LA,P,943,6.8,69.3,57.4,30.8,Poor,2702.85,1373.18,0.508,8.826434349,8.045767812,6.817102492,4.947382231,7.31534928,-8.988009041,-8.988009041,-8.988009041,-8.988009041,3.58,1.64,0.48,0.074,0.79,0,0,0,0,89.856,7.902062051,0.032661718,6.850126166,-0.677273831,1,0,0,0,0,0,0,0,0,0,0,0,0,0,0,1,1
61,1932,68,intact,New Orleans,LA,P,943,6.8,69.3,57.4,30.8,Poor,3396.83,2166.58,0.6378,8.826434349,8.045767812,6.817102492,4.947382231,7.31534928,-8.988009041,-8.988009041,-8.988009041,-8.988009041,3.58,1.64,0.48,0.074,0.79,0,0,0,0,89.856,8.130597923,0.032661718,6.850126166,-0.449730524,1,0,0,0,0,0,0,0,0,0,0,0,0,0,0,1,1
61,1932,68,intact,New Orleans,LA,P,943,6.8,69.3,57.4,30.8,Poor,5223.07,3753.37,0.7186,8.826434349,8.045767812,6.817102492,4.947382231,7.31534928,-8.988009041,-8.988009041,-8.988009041,-8.988009041,3.58,1.64,0.48,0.074,0.79,0,0,0,0,89.856,8.560840631,0.032661718,6.850126166,-0.330450404,1,0,0,0,0,0,0,0,0,0,0,0,0,0,0,1,1
62,1932,68,intact,Meridian,MS,F,6920,4.5,64,53,34.6,Good,730.5,2044.52,2.7988,8.826434349,8.045767812,6.817102492,4.947382231,7.31534928,-8.988009041,-8.988009041,-8.988009041,-8.988009041,3.58,1.64,0.48,0.074,0.79,0,0,0,0,89.856,6.593729231,0.005,8.842315547,1.029190754,1,0,0,0,0,0,0,0,0,0,0,0,0,0,0,2,3
62,1932,68,intact,Meridian,MS,F,6920,4.5,64,53,34.6,Good,1972.35,1708.85,0.8664,8.826434349,8.045767812,6.817102492,4.947382231,7.31534928,-8.988009041,-8.988009041,-8.988009041,-8.988009041,3.58,1.64,0.48,0.074,0.79,0,0,0,0,89.856,7.586981004,0.005,8.842315547,-0.143408583,1,0,0,0,0,0,0,0,0,0,0,0,0,0,0,2,3
62,1932,68,intact,Meridian,MS,F,6920,4.5,64,53,34.6,Good,2702.85,1525.76,0.5645,8.826434349,8.045767812,6.817102492,4.947382231,7.31534928,-8.988009041,-8.988009041,-8.988009041,-8.988009041,3.58,1.64,0.48,0.074,0.79,0,0,0,0,89.856,7.902062051,0.005,8.842315547,-0.571814895,1,0,0,0,0,0,0,0,0,0,0,0,0,0,0,2,3
62,1932,68,intact,Meridian,MS,F,6920,4.5,64,53,34.6,Good,3396.83,2471.73,0.7277,8.826434349,8.045767812,6.817102492,4.947382231,7.31534928,-8.988009041,-8.988009041,-8.988009041,-8.988009041,3.58,1.64,0.48,0.074,0.79,0,0,0,0,89.856,8.130597923,0.005,8.842315547,-0.317866404,1,0,0,0,0,0,0,0,0,0,0,0,0,0,0,2,3
62,1932,68,intact,Meridian,MS,F,6920,4.5,64,53,34.6,Good,5223.07,2593.79,0.4966,8.826434349,8.045767812,6.817102492,4.947382231,7.31534928,-8.988009041,-8.988009041,-8.988009041,-8.988009041,3.58,1.64,0.48,0.074,0.79,0,0,0,0,89.856,8.560840631,0.005,8.842315547,-0.699970406,1,0,0,0,0,0,0,0,0,0,0,0,0,0,0,2,3
63,1932,68,intact,Charleston,SC,VP,84,6.9,66,45.2,46.7,Very Poor,730.5,1159.58,1.5874,8.826434349,8.045767812,6.817102492,4.947382231,7.31534928,-8.988009041,-8.988009041,-8.988009041,-8.988009041,3.58,1.64,0.48,0.074,0.79,0,0,0,0,89.856,6.593729231,0.555952381,4.442651256,0.462097458,0,0,0,0,1,0,0,0,0,0,0,0,0,0,0,0,0
63,1932,68,intact,Charleston,SC,VP,84,6.9,66,45.2,46.7,Very Poor,1972.35,976.49,0.4951,8.826434349,8.045767812,6.817102492,4.947382231,7.31534928,-8.988009041,-8.988009041,-8.988009041,-8.988009041,3.58,1.64,0.48,0.074,0.79,0,0,0,0,89.856,7.586981004,0.555952381,4.442651256,-0.702995517,0,0,0,0,1,0,0,0,0,0,0,0,0,0,0,0,0
63,1932,68,intact,Charleston,SC,VP,84,6.9,66,45.2,46.7,Very Poor,2702.85,427.21,0.1581,8.826434349,8.045767812,6.817102492,4.947382231,7.31534928,-8.988009041,-8.988009041,-8.988009041,-8.988009041,3.58,1.64,0.48,0.074,0.79,0,0,0,0,89.856,7.902062051,0.555952381,4.442651256,-1.844527535,0,0,0,0,1,0,0,0,0,0,0,0,0,0,0,0,0
63,1932,68,intact,Charleston,SC,VP,84,6.9,66,45.2,46.7,Very Poor,3396.83,1861.43,0.548,8.826434349,8.045767812,6.817102492,4.947382231,7.31534928,-8.988009041,-8.988009041,-8.988009041,-8.988009041,3.58,1.64,0.48,0.074,0.79,0,0,0,0,89.856,8.130597923,0.555952381,4.442651256,-0.601479992,0,0,0,0,1,0,0,0,0,0,0,0,0,0,0,0,0
63,1932,68,intact,Charleston,SC,VP,84,6.9,66,45.2,46.7,Very Poor,5223.07,3997.49,0.7654,8.826434349,8.045767812,6.817102492,4.947382231,7.31534928,-8.988009041,-8.988009041,-8.988009041,-8.988009041,3.58,1.64,0.48,0.074,0.79,0,0,0,0,89.856,8.560840631,0.555952381,4.442651256,-0.267356706,0,0,0,0,1,0,0,0,0,0,0,0,0,0,0,0,0
64,1932,68,intact,Cholanie,CA,F,62,7.5,58,16,41.1,Fair,730.5,3844.91,5.2634,8.826434349,8.045767812,6.817102492,4.947382231,7.31534928,-8.988009041,-8.988009041,-8.988009041,-8.988009041,3.58,1.64,0.48,0.074,0.79,0,0,0,0,89.856,6.593729231,0.662903226,4.143134726,1.660777206,0,0,0,0,0,0,0,0,0,0,0,0,1,0,1,2,2
64,1932,68,intact,Cholanie,CA,F,62,7.5,58,16,41.1,Fair,1972.35,6652.31,3.3728,8.826434349,8.045767812,6.817102492,4.947382231,7.31534928,-8.988009041,-8.988009041,-8.988009041,-8.988009041,3.58,1.64,0.48,0.074,0.79,0,0,0,0,89.856,7.586981004,0.662903226,4.143134726,1.21574326,0,0,0,0,0,0,0,0,0,0,0,0,1,0,1,2,2
64,1932,68,intact,Cholanie,CA,F,62,7.5,58,16,41.1,Fair,2702.85,10832.89,4.008,8.826434349,8.045767812,6.817102492,4.947382231,7.31534928,-8.988009041,-8.988009041,-8.988009041,-8.988009041,3.58,1.64,0.48,0.074,0.79,0,0,0,0,89.856,7.902062051,0.662903226,4.143134726,1.388292364,0,0,0,0,0,0,0,0,0,0,0,0,1,0,1,2,2
65,1932,68,intact,Wilmington,CA,G,148,8,62.4,15.2,26.4,Good,730.5,3143.06,4.3026,8.826434349,8.045767812,6.817102492,4.947382231,7.31534928,-8.988009041,-8.988009041,-8.988009041,-8.988009041,3.58,1.64,0.48,0.074,0.79,0,0,0,0,89.856,6.593729231,0.178378378,5.003946306,1.459219491,0,0,0,0,0,0,0,0,0,0,1,0,0,0,1,3,3
65,1932,68,intact,Wilmington,CA,G,148,8,62.4,15.2,26.4,Good,1972.35,1891.94,0.9592,8.826434349,8.045767812,6.817102492,4.947382231,7.31534928,-8.988009041,-8.988009041,-8.988009041,-8.988009041,3.58,1.64,0.48,0.074,0.79,0,0,0,0,89.856,7.586981004,0.178378378,5.003946306,-0.041655675,0,0,0,0,0,0,0,0,0,0,1,0,0,0,1,3,3
65,1932,68,intact,Wilmington,CA,G,148,8,62.4,15.2,26.4,Good,2702.85,2166.58,0.8016,8.826434349,8.045767812,6.817102492,4.947382231,7.31534928,-8.988009041,-8.988009041,-8.988009041,-8.988009041,3.58,1.64,0.48,0.074,0.79,0,0,0,0,89.856,7.902062051,0.178378378,5.003946306,-0.221145549,0,0,0,0,0,0,0,0,0,0,1,0,0,0,1,3,3
65,1932,68,intact,Wilmington,CA,G,148,8,62.4,15.2,26.4,Good,3396.83,2319.15,0.6827,8.826434349,8.045767812,6.817102492,4.947382231,7.31534928,-8.988009041,-8.988009041,-8.988009041,-8.988009041,3.58,1.64,0.48,0.074,0.79,0,0,0,0,89.856,8.130597923,0.178378378,5.003946306,-0.381699755,0,0,0,0,0,0,0,0,0,0,1,0,0,0,1,3,3
65,1932,68,intact,Wilmington,CA,G,148,8,62.4,15.2,26.4,Good,5223.07,2746.37,0.5258,8.826434349,8.045767812,6.817102492,4.947382231,7.31534928,-8.988009041,-8.988009041,-8.988009041,-8.988009041,3.58,1.64,0.48,0.074,0.79,0,0,0,0,89.856,8.560840631,0.178378378,5.003946306,-0.642834367,0,0,0,0,0,0,0,0,0,0,1,0,0,0,1,3,3
66,1932,68,intact,Phoenix,AZ,F,232,8,69.7,7.8,16.5,Fair,730.5,1830.91,2.5064,8.826434349,8.045767812,6.817102492,4.947382231,7.31534928,-8.988009041,-8.988009041,-8.988009041,-8.988009041,3.58,1.64,0.48,0.074,0.79,0,0,0,0,89.856,6.593729231,0.07112069,5.451038454,0.918847461,0,0,0,0,0,0,0,0,0,1,0,0,0,0,1,2,2
66,1932,68,intact,Phoenix,AZ,F,232,8,69.7,7.8,16.5,Fair,1972.35,1891.94,0.9592,8.826434349,8.045767812,6.817102492,4.947382231,7.31534928,-8.988009041,-8.988009041,-8.988009041,-8.988009041,3.58,1.64,0.48,0.074,0.79,0,0,0,0,89.856,7.586981004,0.07112069,5.451038454,-0.041655675,0,0,0,0,0,0,0,0,0,1,0,0,0,0,1,2,2
66,1932,68,intact,Phoenix,AZ,F,232,8,69.7,7.8,16.5,Fair,2702.85,1708.85,0.6322,8.826434349,8.045767812,6.817102492,4.947382231,7.31534928,-8.988009041,-8.988009041,-8.988009041,-8.988009041,3.58,1.64,0.48,0.074,0.79,0,0,0,0,89.856,7.902062051,0.07112069,5.451038454,-0.458549479,0,0,0,0,0,0,0,0,0,1,0,0,0,0,1,2,2
66,1932,68,intact,Phoenix,AZ,F,232,8,69.7,7.8,16.5,Fair,3396.83,1220.61,0.3593,8.826434349,8.045767812,6.817102492,4.947382231,7.31534928,-8.988009041,-8.988009041,-8.988009041,-8.988009041,3.58,1.64,0.48,0.074,0.79,0,0,0,0,89.856,8.130597923,0.07112069,5.451038454,-1.023597585,0,0,0,0,0,0,0,0,0,1,0,0,0,0,1,2,2
67,1932,68,intact,Milwaukee,WI,VP,455,7.6,46.1,30.1,11.1,Very Poor,730.5,8178.07,11.1952,8.826434349,8.045767812,6.817102492,4.947382231,7.31534928,-8.988009041,-8.988009041,-8.988009041,-8.988009041,3.58,1.64,0.48,0.074,0.79,0,0,0,0,89.856,6.593729231,0.024395604,6.12249281,2.415485115,0,0,0,0,0,0,0,0,0,0,0,0,0,0,1,0,0
67,1932,68,intact,Milwaukee,WI,VP,455,7.6,46.1,30.1,11.1,Very Poor,1972.35,14891.4,7.5501,8.826434349,8.045767812,6.817102492,4.947382231,7.31534928,-8.988009041,-8.988009041,-8.988009041,-8.988009041,3.58,1.64,0.48,0.074,0.79,0,0,0,0,89.856,7.586981004,0.024395604,6.12249281,2.021560808,0,0,0,0,0,0,0,0,0,0,0,0,0,0,1,0,0
67,1932,68,intact,Milwaukee,WI,VP,455,7.6,46.1,30.1,11.1,Very Poor,2702.85,7018.49,2.5967,8.826434349,8.045767812,6.817102492,4.947382231,7.31534928,-8.988009041,-8.988009041,-8.988009041,-8.988009041,3.58,1.64,0.48,0.074,0.79,0,0,0,0,89.856,7.902062051,0.024395604,6.12249281,0.954241408,0,0,0,0,0,0,0,0,0,0,0,0,0,0,1,0,0
51,1932,72,intact,Spindletop,TX,P,190,6.2,69,49,47.4,Very Poor,730.5,4546.76,6.2242,7.121657181,6.551112337,4.920472359,3.629488645,4.13771323,-10.62684572,-10.62684572,5.520093402,-10.62684572,2.53,1.43,0.28,0.077,0.128,0,0,0.51,0,95.045,6.593729231,0.249473684,5.252273428,1.82844492,1,0,0,0,0,0,0,0,0,0,0,0,0,0,0,1,0
51,1932,72,intact,Spindletop,TX,P,190,6.2,69,49,47.4,Very Poor,1972.35,7567.76,3.8369,7.121657181,6.551112337,4.920472359,3.629488645,4.13771323,-10.62684572,-10.62684572,5.520093402,-10.62684572,2.53,1.43,0.28,0.077,0.128,0,0,0.51,0,95.045,7.586981004,0.249473684,5.252273428,1.344664749,1,0,0,0,0,0,0,0,0,0,0,0,0,0,0,1,0
51,1932,72,intact,Spindletop,TX,P,190,6.2,69,49,47.4,Very Poor,2702.85,6438.7,2.3822,7.121657181,6.551112337,4.920472359,3.629488645,4.13771323,-10.62684572,-10.62684572,5.520093402,-10.62684572,2.53,1.43,0.28,0.077,0.128,0,0,0.51,0,95.045,7.902062051,0.249473684,5.252273428,0.86802443,1,0,0,0,0,0,0,0,0,0,0,0,0,0,0,1,0
51,1932,72,intact,Spindletop,TX,P,190,6.2,69,49,47.4,Very Poor,5223.07,8422.19,1.6125,7.121657181,6.551112337,4.920472359,3.629488645,4.13771323,-10.62684572,-10.62684572,5.520093402,-10.62684572,2.53,1.43,0.28,0.077,0.128,0,0,0.51,0,95.045,8.560840631,0.249473684,5.252273428,0.47778577,1,0,0,0,0,0,0,0,0,0,0,0,0,0,0,1,0
53,1932,72,intact,Atlanta,GA,G,17790,4.8,61.2,48.3,33.7,Good,730.5,915.46,1.2532,7.121657181,6.551112337,4.920472359,3.629488645,4.13771323,-10.62684572,-10.62684572,5.520093402,-10.62684572,2.53,1.43,0.28,0.077,0.128,0,0,0.51,0,95.045,6.593729231,0.001894323,9.78644799,0.22570028,0,1,0,0,0,0,0,0,0,0,0,0,0,0,0,3,3
53,1932,72,intact,Atlanta,GA,G,17790,4.8,61.2,48.3,33.7,Good,1972.35,518.76,0.263,7.121657181,6.551112337,4.920472359,3.629488645,4.13771323,-10.62684572,-10.62684572,5.520093402,-10.62684572,2.53,1.43,0.28,0.077,0.128,0,0,0.51,0,95.045,7.586981004,0.001894323,9.78644799,-1.335601247,0,1,0,0,0,0,0,0,0,0,0,0,0,0,0,3,3
53,1932,72,intact,Atlanta,GA,G,17790,4.8,61.2,48.3,33.7,Good,2702.85,518.76,0.1919,7.121657181,6.551112337,4.920472359,3.629488645,4.13771323,-10.62684572,-10.62684572,5.520093402,-10.62684572,2.53,1.43,0.28,0.077,0.128,0,0,0.51,0,95.045,7.902062051,0.001894323,9.78644799,-1.650780876,0,1,0,0,0,0,0,0,0,0,0,0,0,0,0,3,3
53,1932,72,intact,Atlanta,GA,G,17790,4.8,61.2,48.3,33.7,Good,3396.83,854.42,0.2515,7.121657181,6.551112337,4.920472359,3.629488645,4.13771323,-10.62684572,-10.62684572,5.520093402,-10.62684572,2.53,1.43,0.28,0.077,0.128,0,0,0.51,0,95.045,8.130597923,0.001894323,9.78644799,-1.380312289,0,1,0,0,0,0,0,0,0,0,0,0,0,0,0,3,3
53,1932,72,intact,Atlanta,GA,G,17790,4.8,61.2,48.3,33.7,Good,5223.07,701.85,0.1344,7.121657181,6.551112337,4.920472359,3.629488645,4.13771323,-10.62684572,-10.62684572,5.520093402,-10.62684572,2.53,1.43,0.28,0.077,0.128,0,0,0.51,0,95.045,8.560840631,0.001894323,9.78644799,-2.006934851,0,1,0,0,0,0,0,0,0,0,0,0,0,0,0,3,3
55,1932,72,intact,Loch Raven,MD,G,5210,5.8,55.4,42.6,32,Good,730.5,854.42,1.1696,7.121657181,6.551112337,4.920472359,3.629488645,4.13771323,-10.62684572,-10.62684572,5.520093402,-10.62684572,2.53,1.43,0.28,0.077,0.128,0,0,0.51,0,95.045,6.593729231,0.006142035,8.558527055,0.15666181,0,0,0,0,0,0,0,0,0,0,0,0,1,0,1,3,3
55,1932,72,intact,Loch Raven,MD,G,5210,5.8,55.4,42.6,32,Good,1972.35,457.73,0.2321,7.121657181,6.551112337,4.920472359,3.629488645,4.13771323,-10.62684572,-10.62684572,5.520093402,-10.62684572,2.53,1.43,0.28,0.077,0.128,0,0,0.51,0,95.045,7.586981004,0.006142035,8.558527055,-1.460586966,0,0,0,0,0,0,0,0,0,0,0,0,1,0,1,3,3
55,1932,72,intact,Loch Raven,MD,G,5210,5.8,55.4,42.6,32,Good,2702.85,732.36,0.271,7.121657181,6.551112337,4.920472359,3.629488645,4.13771323,-10.62684572,-10.62684572,5.520093402,-10.62684572,2.53,1.43,0.28,0.077,0.128,0,0,0.51,0,95.045,7.902062051,0.006142035,8.558527055,-1.305636458,0,0,0,0,0,0,0,0,0,0,0,0,1,0,1,3,3
55,1932,72,intact,Loch Raven,MD,G,5210,5.8,55.4,42.6,32,Good,3396.83,823.91,0.2426,7.121657181,6.551112337,4.920472359,3.629488645,4.13771323,-10.62684572,-10.62684572,5.520093402,-10.62684572,2.53,1.43,0.28,0.077,0.128,0,0,0.51,0,95.045,8.130597923,0.006142035,8.558527055,-1.416341282,0,0,0,0,0,0,0,0,0,0,0,0,1,0,1,3,3
55,1932,72,intact,Loch Raven,MD,G,5210,5.8,55.4,42.6,32,Good,5223.07,701.85,0.1344,7.121657181,6.551112337,4.920472359,3.629488645,4.13771323,-10.62684572,-10.62684572,5.520093402,-10.62684572,2.53,1.43,0.28,0.077,0.128,0,0,0.51,0,95.045,8.560840631,0.006142035,8.558527055,-2.006934851,0,0,0,0,0,0,0,0,0,0,0,0,1,0,1,3,3
56,1932,72,intact,El Vista,TX,VP,406,7.1,69,49,28.7,Very Poor,730.5,1556.27,2.1304,7.121657181,6.551112337,4.920472359,3.629488645,4.13771323,-10.62684572,-10.62684572,5.520093402,-10.62684572,2.53,1.43,0.28,0.077,0.128,0,0,0.51,0,95.045,6.593729231,0.070689655,6.008813185,0.756309756,1,0,0,0,0,0,0,0,0,0,0,0,0,0,0,0,0
56,1932,72,intact,El Vista,TX,VP,406,7.1,69,49,28.7,Very Poor,1972.35,2898.94,1.4698,7.121657181,6.551112337,4.920472359,3.629488645,4.13771323,-10.62684572,-10.62684572,5.520093402,-10.62684572,2.53,1.43,0.28,0.077,0.128,0,0,0.51,0,95.045,7.586981004,0.070689655,6.008813185,0.385126337,1,0,0,0,0,0,0,0,0,0,0,0,0,0,0,0,0
56,1932,72,intact,El Vista,TX,VP,406,7.1,69,49,28.7,Very Poor,2702.85,7537.25,2.7886,7.121657181,6.551112337,4.920472359,3.629488645,4.13771323,-10.62684572,-10.62684572,5.520093402,-10.62684572,2.53,1.43,0.28,0.077,0.128,0,0,0.51,0,95.045,7.902062051,0.070689655,6.008813185,1.025539678,1,0,0,0,0,0,0,0,0,0,0,0,0,0,0,0,0
56,1932,72,intact,El Vista,TX,VP,406,7.1,69,49,28.7,Very Poor,3396.83,11382.16,3.3508,7.121657181,6.551112337,4.920472359,3.629488645,4.13771323,-10.62684572,-10.62684572,5.520093402,-10.62684572,2.53,1.43,0.28,0.077,0.128,0,0,0.51,0,95.045,8.130597923,0.070689655,6.008813185,1.209199123,1,0,0,0,0,0,0,0,0,0,0,0,0,0,0,0,0
56,1932,72,intact,El Vista,TX,VP,406,7.1,69,49,28.7,Very Poor,5223.07,12816.37,2.4538,7.121657181,6.551112337,4.920472359,3.629488645,4.13771323,-10.62684572,-10.62684572,5.520093402,-10.62684572,2.53,1.43,0.28,0.077,0.128,0,0,0.51,0,95.045,8.560840631,0.070689655,6.008813185,0.897637843,1,0,0,0,0,0,0,0,0,0,0,0,0,0,0,0,0
58,1932,72,intact,New Orleans,LA,VP,712,4.8,69.3,57.4,57.8,Poor,730.5,1403.7,1.9216,7.121657181,6.551112337,4.920472359,3.629488645,4.13771323,-10.62684572,-10.62684572,5.520093402,-10.62684572,2.53,1.43,0.28,0.077,0.128,0,0,0.51,0,95.045,6.593729231,0.081179775,6.56948142,0.653158172,0,0,0,0,0,1,0,0,0,0,0,0,0,0,0,0,1
58,1932,72,intact,New Orleans,LA,VP,712,4.8,69.3,57.4,57.8,Poor,1972.35,3783.88,1.9185,7.121657181,6.551112337,4.920472359,3.629488645,4.13771323,-10.62684572,-10.62684572,5.520093402,-10.62684572,2.53,1.43,0.28,0.077,0.128,0,0,0.51,0,95.045,7.586981004,0.081179775,6.56948142,0.651543631,0,0,0,0,0,1,0,0,0,0,0,0,0,0,0,0,1
58,1932,72,intact,New Orleans,LA,VP,712,4.8,69.3,57.4,57.8,Poor,2702.85,6286.13,2.3257,7.121657181,6.551112337,4.920472359,3.629488645,4.13771323,-10.62684572,-10.62684572,5.520093402,-10.62684572,2.53,1.43,0.28,0.077,0.128,0,0,0.51,0,95.045,7.902062051,0.081179775,6.56948142,0.844021069,0,0,0,0,0,1,0,0,0,0,0,0,0,0,0,0,1
58,1932,72,intact,New Orleans,LA,VP,712,4.8,69.3,57.4,57.8,Poor,3396.83,7354.16,2.165,7.121657181,6.551112337,4.920472359,3.629488645,4.13771323,-10.62684572,-10.62684572,5.520093402,-10.62684572,2.53,1.43,0.28,0.077,0.128,0,0,0.51,0,95.045,8.130597923,0.081179775,6.56948142,0.772420361,0,0,0,0,0,1,0,0,0,0,0,0,0,0,0,0,1
58,1932,72,intact,New Orleans,LA,VP,712,4.8,69.3,57.4,57.8,Poor,5223.07,11321.13,2.1675,7.121657181,6.551112337,4.920472359,3.629488645,4.13771323,-10.62684572,-10.62684572,5.520093402,-10.62684572,2.53,1.43,0.28,0.077,0.128,0,0,0.51,0,95.045,8.560840631,0.081179775,6.56948142,0.77357443,0,0,0,0,0,1,0,0,0,0,0,0,0,0,0,0,1
59,1932,72,intact,Kalamazoo,MI,VP,1660,5.6,49,31,43.6,Very Poor,1972.35,701.85,0.3558,7.121657181,6.551112337,4.920472359,3.629488645,4.13771323,-10.62684572,-10.62684572,5.520093402,-10.62684572,2.53,1.43,0.28,0.077,0.128,0,0,0.51,0,95.045,7.586981004,0.02626506,7.41517511,-1.033386504,0,0,0,0,0,1,0,0,0,0,0,0,0,0,1,0,0
59,1932,72,intact,Kalamazoo,MI,VP,1660,5.6,49,31,43.6,Very Poor,2702.85,915.46,0.3387,7.121657181,6.551112337,4.920472359,3.629488645,4.13771323,-10.62684572,-10.62684572,5.520093402,-10.62684572,2.53,1.43,0.28,0.077,0.128,0,0,0.51,0,95.045,7.902062051,0.02626506,7.41517511,-1.082640519,0,0,0,0,0,1,0,0,0,0,0,0,0,0,1,0,0
59,1932,72,intact,Kalamazoo,MI,VP,1660,5.6,49,31,43.6,Very Poor,3396.83,1251.12,0.3683,7.121657181,6.551112337,4.920472359,3.629488645,4.13771323,-10.62684572,-10.62684572,5.520093402,-10.62684572,2.53,1.43,0.28,0.077,0.128,0,0,0.51,0,95.045,8.130597923,0.02626506,7.41517511,-0.998857456,0,0,0,0,0,1,0,0,0,0,0,0,0,0,1,0,0
59,1932,72,intact,Kalamazoo,MI,VP,1660,5.6,49,31,43.6,Very Poor,5223.07,1556.27,0.298,7.121657181,6.551112337,4.920472359,3.629488645,4.13771323,-10.62684572,-10.62684572,5.520093402,-10.62684572,2.53,1.43,0.28,0.077,0.128,0,0,0.51,0,95.045,8.560840631,0.02626506,7.41517511,-1.210661792,0,0,0,0,0,1,0,0,0,0,0,0,0,0,1,0,0
60,1932,72,intact,Plymouth,OH,P,218,2.6,49,37,43.4,Poor,730.5,2990.49,4.0938,7.121657181,6.551112337,4.920472359,3.629488645,4.13771323,-10.62684572,-10.62684572,5.520093402,-10.62684572,2.53,1.43,0.28,0.077,0.128,0,0,0.51,0,95.045,6.593729231,0.199082569,5.38907173,1.409473634,0,0,0,0,0,0,1,0,0,0,0,0,0,0,1,1,1
60,1932,72,intact,Plymouth,OH,P,218,2.6,49,37,43.4,Poor,1972.35,2197.09,1.1139,7.121657181,6.551112337,4.920472359,3.629488645,4.13771323,-10.62684572,-10.62684572,5.520093402,-10.62684572,2.53,1.43,0.28,0.077,0.128,0,0,0.51,0,95.045,7.586981004,0.199082569,5.38907173,0.107867371,0,0,0,0,0,0,1,0,0,0,0,0,0,0,1,1,1
60,1932,72,intact,Plymouth,OH,P,218,2.6,49,37,43.4,Poor,2702.85,2197.09,0.8129,7.121657181,6.551112337,4.920472359,3.629488645,4.13771323,-10.62684572,-10.62684572,5.520093402,-10.62684572,2.53,1.43,0.28,0.077,0.128,0,0,0.51,0,95.045,7.902062051,0.199082569,5.38907173,-0.207147178,0,0,0,0,0,0,1,0,0,0,0,0,0,0,1,1,1
60,1932,72,intact,Plymouth,OH,P,218,2.6,49,37,43.4,Poor,3396.83,5553.76,1.635,7.121657181,6.551112337,4.920472359,3.629488645,4.13771323,-10.62684572,-10.62684572,5.520093402,-10.62684572,2.53,1.43,0.28,0.077,0.128,0,0,0.51,0,95.045,8.130597923,0.199082569,5.38907173,0.491642804,0,0,0,0,0,0,1,0,0,0,0,0,0,0,1,1,1
60,1932,72,intact,Plymouth,OH,P,218,2.6,49,37,43.4,Poor,5223.07,10253.1,1.963,7.121657181,6.551112337,4.920472359,3.629488645,4.13771323,-10.62684572,-10.62684572,5.520093402,-10.62684572,2.53,1.43,0.28,0.077,0.128,0,0,0.51,0,95.045,8.560840631,0.199082569,5.38907173,0.674473915,0,0,0,0,0,0,1,0,0,0,0,0,0,0,1,1,1
61,1932,72,intact,New Orleans,LA,P,943,6.8,69.3,57.4,30.8,Poor,730.5,274.64,0.376,7.121657181,6.551112337,4.920472359,3.629488645,4.13771323,-10.62684572,-10.62684572,5.520093402,-10.62684572,2.53,1.43,0.28,0.077,0.128,0,0,0.51,0,95.045,6.593729231,0.032661718,6.850126166,-0.978166136,1,0,0,0,0,0,0,0,0,0,0,0,0,0,0,1,1
61,1932,72,intact,New Orleans,LA,P,943,6.8,69.3,57.4,30.8,Poor,1972.35,1708.85,0.8664,7.121657181,6.551112337,4.920472359,3.629488645,4.13771323,-10.62684572,-10.62684572,5.520093402,-10.62684572,2.53,1.43,0.28,0.077,0.128,0,0,0.51,0,95.045,7.586981004,0.032661718,6.850126166,-0.143408583,1,0,0,0,0,0,0,0,0,0,0,0,0,0,0,1,1
61,1932,72,intact,New Orleans,LA,P,943,6.8,69.3,57.4,30.8,Poor,2702.85,1617.3,0.5984,7.121657181,6.551112337,4.920472359,3.629488645,4.13771323,-10.62684572,-10.62684572,5.520093402,-10.62684572,2.53,1.43,0.28,0.077,0.128,0,0,0.51,0,95.045,7.902062051,0.032661718,6.850126166,-0.513495852,1,0,0,0,0,0,0,0,0,0,0,0,0,0,0,1,1
61,1932,72,intact,New Orleans,LA,P,943,6.8,69.3,57.4,30.8,Poor,3396.83,2288.64,0.6738,7.121657181,6.551112337,4.920472359,3.629488645,4.13771323,-10.62684572,-10.62684572,5.520093402,-10.62684572,2.53,1.43,0.28,0.077,0.128,0,0,0.51,0,95.045,8.130597923,0.032661718,6.850126166,-0.394821948,1,0,0,0,0,0,0,0,0,0,0,0,0,0,0,1,1
61,1932,72,intact,New Orleans,LA,P,943,6.8,69.3,57.4,30.8,Poor,5223.07,3356.67,0.6427,7.121657181,6.551112337,4.920472359,3.629488645,4.13771323,-10.62684572,-10.62684572,5.520093402,-10.62684572,2.53,1.43,0.28,0.077,0.128,0,0,0.51,0,95.045,8.560840631,0.032661718,6.850126166,-0.442077227,1,0,0,0,0,0,0,0,0,0,0,0,0,0,0,1,1
62,1932,72,intact,Meridian,MS,F,6920,4.5,64,53,34.6,Good,730.5,1983.49,2.7152,7.121657181,6.551112337,4.920472359,3.629488645,4.13771323,-10.62684572,-10.62684572,5.520093402,-10.62684572,2.53,1.43,0.28,0.077,0.128,0,0,0.51,0,95.045,6.593729231,0.005,8.842315547,0.998865615,1,0,0,0,0,0,0,0,0,0,0,0,0,0,0,2,3
62,1932,72,intact,Meridian,MS,F,6920,4.5,64,53,34.6,Good,1972.35,1281.64,0.6498,7.121657181,6.551112337,4.920472359,3.629488645,4.13771323,-10.62684572,-10.62684572,5.520093402,-10.62684572,2.53,1.43,0.28,0.077,0.128,0,0,0.51,0,95.045,7.586981004,0.005,8.842315547,-0.431090656,1,0,0,0,0,0,0,0,0,0,0,0,0,0,0,2,3
62,1932,72,intact,Meridian,MS,F,6920,4.5,64,53,34.6,Good,2702.85,1281.64,0.4742,7.121657181,6.551112337,4.920472359,3.629488645,4.13771323,-10.62684572,-10.62684572,5.520093402,-10.62684572,2.53,1.43,0.28,0.077,0.128,0,0,0.51,0,95.045,7.902062051,0.005,8.842315547,-0.746126105,1,0,0,0,0,0,0,0,0,0,0,0,0,0,0,2,3
62,1932,72,intact,Meridian,MS,F,6920,4.5,64,53,34.6,Good,3396.83,2014,0.5929,7.121657181,6.551112337,4.920472359,3.629488645,4.13771323,-10.62684572,-10.62684572,5.520093402,-10.62684572,2.53,1.43,0.28,0.077,0.128,0,0,0.51,0,95.045,8.130597923,0.005,8.842315547,-0.522729528,1,0,0,0,0,0,0,0,0,0,0,0,0,0,0,2,3
62,1932,72,intact,Meridian,MS,F,6920,4.5,64,53,34.6,Good,5223.07,2044.52,0.3914,7.121657181,6.551112337,4.920472359,3.629488645,4.13771323,-10.62684572,-10.62684572,5.520093402,-10.62684572,2.53,1.43,0.28,0.077,0.128,0,0,0.51,0,95.045,8.560840631,0.005,8.842315547,-0.938025224,1,0,0,0,0,0,0,0,0,0,0,0,0,0,0,2,3
63,1932,72,intact,Charleston,SC,VP,84,6.9,66,45.2,46.7,Very Poor,730.5,854.42,1.1696,7.121657181,6.551112337,4.920472359,3.629488645,4.13771323,-10.62684572,-10.62684572,5.520093402,-10.62684572,2.53,1.43,0.28,0.077,0.128,0,0,0.51,0,95.045,6.593729231,0.555952381,4.442651256,0.15666181,0,0,0,0,1,0,0,0,0,0,0,0,0,0,0,0,0
63,1932,72,intact,Charleston,SC,VP,84,6.9,66,45.2,46.7,Very Poor,1972.35,854.42,0.4332,7.121657181,6.551112337,4.920472359,3.629488645,4.13771323,-10.62684572,-10.62684572,5.520093402,-10.62684572,2.53,1.43,0.28,0.077,0.128,0,0,0.51,0,95.045,7.586981004,0.555952381,4.442651256,-0.836555764,0,0,0,0,1,0,0,0,0,0,0,0,0,0,0,0,0
63,1932,72,intact,Charleston,SC,VP,84,6.9,66,45.2,46.7,Very Poor,2702.85,1068.03,0.3951,7.121657181,6.551112337,4.920472359,3.629488645,4.13771323,-10.62684572,-10.62684572,5.520093402,-10.62684572,2.53,1.43,0.28,0.077,0.128,0,0,0.51,0,95.045,7.902062051,0.555952381,4.442651256,-0.928616382,0,0,0,0,1,0,0,0,0,0,0,0,0,0,0,0,0
63,1932,72,intact,Charleston,SC,VP,84,6.9,66,45.2,46.7,Very Poor,3396.83,3051.52,0.8983,7.121657181,6.551112337,4.920472359,3.629488645,4.13771323,-10.62684572,-10.62684572,5.520093402,-10.62684572,2.53,1.43,0.28,0.077,0.128,0,0,0.51,0,95.045,8.130597923,0.555952381,4.442651256,-0.107251191,0,0,0,0,1,0,0,0,0,0,0,0,0,0,0,0,0
63,1932,72,intact,Charleston,SC,VP,84,6.9,66,45.2,46.7,Very Poor,5223.07,2258.12,0.4323,7.121657181,6.551112337,4.920472359,3.629488645,4.13771323,-10.62684572,-10.62684572,5.520093402,-10.62684572,2.53,1.43,0.28,0.077,0.128,0,0,0.51,0,95.045,8.560840631,0.555952381,4.442651256,-0.838635487,0,0,0,0,1,0,0,0,0,0,0,0,0,0,0,0,0
64,1932,72,intact,Cholanie,CA,F,62,7.5,58,16,41.1,Fair,730.5,4729.85,6.4748,7.121657181,6.551112337,4.920472359,3.629488645,4.13771323,-10.62684572,-10.62684572,5.520093402,-10.62684572,2.53,1.43,0.28,0.077,0.128,0,0,0.51,0,95.045,6.593729231,0.662903226,4.143134726,1.867917719,0,0,0,0,0,0,0,0,0,0,0,0,1,0,1,2,2
64,1932,72,intact,Cholanie,CA,F,62,7.5,58,16,41.1,Fair,1972.35,8117.04,4.1154,7.121657181,6.551112337,4.920472359,3.629488645,4.13771323,-10.62684572,-10.62684572,5.520093402,-10.62684572,2.53,1.43,0.28,0.077,0.128,0,0,0.51,0,95.045,7.586981004,0.662903226,4.143134726,1.414736035,0,0,0,0,0,0,0,0,0,0,0,0,1,0,1,2,2
64,1932,72,intact,Cholanie,CA,F,62,7.5,58,16,41.1,Fair,2702.85,12022.98,4.4483,7.121657181,6.551112337,4.920472359,3.629488645,4.13771323,-10.62684572,-10.62684572,5.520093402,-10.62684572,2.53,1.43,0.28,0.077,0.128,0,0,0.51,0,95.045,7.902062051,0.662903226,4.143134726,1.492522001,0,0,0,0,0,0,0,0,0,0,0,0,1,0,1,2,2
64,1932,72,intact,Cholanie,CA,F,62,7.5,58,16,41.1,Fair,3396.83,14281.1,4.2042,7.121657181,6.551112337,4.920472359,3.629488645,4.13771323,-10.62684572,-10.62684572,5.520093402,-10.62684572,2.53,1.43,0.28,0.077,0.128,0,0,0.51,0,95.045,8.130597923,0.662903226,4.143134726,1.436084026,0,0,0,0,0,0,0,0,0,0,0,0,1,0,1,2,2
64,1932,72,intact,Cholanie,CA,F,62,7.5,58,16,41.1,Fair,5223.07,15135.52,2.8978,7.121657181,6.551112337,4.920472359,3.629488645,4.13771323,-10.62684572,-10.62684572,5.520093402,-10.62684572,2.53,1.43,0.28,0.077,0.128,0,0,0.51,0,95.045,8.560840631,0.662903226,4.143134726,1.063951828,0,0,0,0,0,0,0,0,0,0,0,0,1,0,1,2,2
65,1932,72,intact,Wilmington,CA,G,148,8,62.4,15.2,26.4,Good,730.5,3631.31,4.971,7.121657181,6.551112337,4.920472359,3.629488645,4.13771323,-10.62684572,-10.62684572,5.520093402,-10.62684572,2.53,1.43,0.28,0.077,0.128,0,0,0.51,0,95.045,6.593729231,0.178378378,5.003946306,1.603621027,0,0,0,0,0,0,0,0,0,0,1,0,0,0,1,3,3
65,1932,72,intact,Wilmington,CA,G,148,8,62.4,15.2,26.4,Good,1972.35,2471.73,1.2532,7.121657181,6.551112337,4.920472359,3.629488645,4.13771323,-10.62684572,-10.62684572,5.520093402,-10.62684572,2.53,1.43,0.28,0.077,0.128,0,0,0.51,0,95.045,7.586981004,0.178378378,5.003946306,0.22570028,0,0,0,0,0,0,0,0,0,0,1,0,0,0,1,3,3
65,1932,72,intact,Wilmington,CA,G,148,8,62.4,15.2,26.4,Good,2702.85,2441.21,0.9032,7.121657181,6.551112337,4.920472359,3.629488645,4.13771323,-10.62684572,-10.62684572,5.520093402,-10.62684572,2.53,1.43,0.28,0.077,0.128,0,0,0.51,0,95.045,7.902062051,0.178378378,5.003946306,-0.101811266,0,0,0,0,0,0,0,0,0,0,1,0,0,0,1,3,3
65,1932,72,intact,Wilmington,CA,G,148,8,62.4,15.2,26.4,Good,3396.83,3356.67,0.9882,7.121657181,6.551112337,4.920472359,3.629488645,4.13771323,-10.62684572,-10.62684572,5.520093402,-10.62684572,2.53,1.43,0.28,0.077,0.128,0,0,0.51,0,95.045,8.130597923,0.178378378,5.003946306,-0.011870173,0,0,0,0,0,0,0,0,0,0,1,0,0,0,1,3,3
65,1932,72,intact,Wilmington,CA,G,148,8,62.4,15.2,26.4,Good,5223.07,3753.37,0.7186,7.121657181,6.551112337,4.920472359,3.629488645,4.13771323,-10.62684572,-10.62684572,5.520093402,-10.62684572,2.53,1.43,0.28,0.077,0.128,0,0,0.51,0,95.045,8.560840631,0.178378378,5.003946306,-0.330450404,0,0,0,0,0,0,0,0,0,0,1,0,0,0,1,3,3
66,1932,72,intact,Phoenix,AZ,F,232,8,69.7,7.8,16.5,Fair,730.5,1556.27,2.1304,7.121657181,6.551112337,4.920472359,3.629488645,4.13771323,-10.62684572,-10.62684572,5.520093402,-10.62684572,2.53,1.43,0.28,0.077,0.128,0,0,0.51,0,95.045,6.593729231,0.07112069,5.451038454,0.756309756,0,0,0,0,0,0,0,0,0,1,0,0,0,0,1,2,2
66,1932,72,intact,Phoenix,AZ,F,232,8,69.7,7.8,16.5,Fair,1972.35,1647.82,0.8355,7.121657181,6.551112337,4.920472359,3.629488645,4.13771323,-10.62684572,-10.62684572,5.520093402,-10.62684572,2.53,1.43,0.28,0.077,0.128,0,0,0.51,0,95.045,7.586981004,0.07112069,5.451038454,-0.179724931,0,0,0,0,0,0,0,0,0,1,0,0,0,0,1,2,2
66,1932,72,intact,Phoenix,AZ,F,232,8,69.7,7.8,16.5,Fair,2702.85,1434.21,0.5306,7.121657181,6.551112337,4.920472359,3.629488645,4.13771323,-10.62684572,-10.62684572,5.520093402,-10.62684572,2.53,1.43,0.28,0.077,0.128,0,0,0.51,0,95.045,7.902062051,0.07112069,5.451038454,-0.633746837,0,0,0,0,0,0,0,0,0,1,0,0,0,0,1,2,2
66,1932,72,intact,Phoenix,AZ,F,232,8,69.7,7.8,16.5,Fair,3396.83,2502.24,0.7366,7.121657181,6.551112337,4.920472359,3.629488645,4.13771323,-10.62684572,-10.62684572,5.520093402,-10.62684572,2.53,1.43,0.28,0.077,0.128,0,0,0.51,0,95.045,8.130597923,0.07112069,5.451038454,-0.305710275,0,0,0,0,0,0,0,0,0,1,0,0,0,0,1,2,2
66,1932,72,intact,Phoenix,AZ,F,232,8,69.7,7.8,16.5,Fair,5223.07,5675.82,1.0867,7.121657181,6.551112337,4.920472359,3.629488645,4.13771323,-10.62684572,-10.62684572,5.520093402,-10.62684572,2.53,1.43,0.28,0.077,0.128,0,0,0.51,0,95.045,8.560840631,0.07112069,5.451038454,0.083145581,0,0,0,0,0,0,0,0,0,1,0,0,0,0,1,2,2
67,1932,72,intact,Milwaukee,WI,VP,455,7.6,46.1,30.1,11.1,Very Poor,730.5,9246.1,12.6572,7.121657181,6.551112337,4.920472359,3.629488645,4.13771323,-10.62684572,-10.62684572,5.520093402,-10.62684572,2.53,1.43,0.28,0.077,0.128,0,0,0.51,0,95.045,6.593729231,0.024395604,6.12249281,2.538226223,0,0,0,0,0,0,0,0,0,0,0,0,0,0,1,0,0
67,1932,72,intact,Milwaukee,WI,VP,455,7.6,46.1,30.1,11.1,Very Poor,1972.35,14921.92,7.5656,7.121657181,6.551112337,4.920472359,3.629488645,4.13771323,-10.62684572,-10.62684572,5.520093402,-10.62684572,2.53,1.43,0.28,0.077,0.128,0,0,0.51,0,95.045,7.586981004,0.024395604,6.12249281,2.023611657,0,0,0,0,0,0,0,0,0,0,0,0,0,0,1,0,0
67,1932,72,intact,Milwaukee,WI,VP,455,7.6,46.1,30.1,11.1,Very Poor,2702.85,9093.52,3.3644,7.121657181,6.551112337,4.920472359,3.629488645,4.13771323,-10.62684572,-10.62684572,5.520093402,-10.62684572,2.53,1.43,0.28,0.077,0.128,0,0,0.51,0,95.045,7.902062051,0.024395604,6.12249281,1.213249641,0,0,0,0,0,0,0,0,0,0,0,0,0,0,1,0,0
