Repository: sk7-dev/corrosion_prediction

File: Dataset/modelling2.csv (part 43 of 44)
site_no,year,material_id,specimen_status,city,state,internal_drainage,resistivity,pH,mean_temp,annual_precipitation,moisture,areation,approximate_days,weight_loss_g,corrosion_rate,C_clr,Si_clr,Mn_clr,S_clr,P_clr,Cr_clr,Ni_clr,Cu_clr,Mo_clr,C,Si,Mn,S,P,Cr,Ni,Cu,Mo,Fe,log_days,moisture_res_index,log_resistivity,log_corrosion_rate,texture_Clay,texture_Clay Loam,texture_Loam,texture_Loamy Sand,texture_Marsh,texture_Muck,texture_Peat,texture_Sand,texture_Sandy Clay Loam,texture_Sandy Loam,texture_Silt Loam,texture_Silty Clay,texture_Silty Clay Loam,iron_type_Wrought,climate_zone_Temperate,internal_drainage_code,areation_code
67,1932,72,intact,Milwaukee,WI,VP,455,7.6,46.1,30.1,11.1,Very Poor,3396.83,18736.31,5.5158,7.121657181,6.551112337,4.920472359,3.629488645,4.13771323,-10.62684572,-10.62684572,5.520093402,-10.62684572,2.53,1.43,0.28,0.077,0.128,0,0,0.51,0,95.045,8.130597923,0.024395604,6.12249281,1.707616701,0,0,0,0,0,0,0,0,0,0,0,0,0,0,1,0,0
51,1932,73,intact,Spindletop,TX,P,190,6.2,69,49,47.4,Very Poor,730.5,4485.73,6.1406,6.914828067,6.563067148,5.663787809,3.036707706,4.455791044,-10.66875446,-10.66875446,5.372081614,-10.66875446,2.9,2.04,0.83,0.06,0.248,0,0,0.62,0,93.302,6.593729231,0.249473684,5.252273428,1.814922457,1,0,0,0,0,0,0,0,0,0,0,0,0,0,0,1,0
51,1932,73,intact,Spindletop,TX,P,190,6.2,69,49,47.4,Very Poor,1972.35,6987.97,3.543,6.914828067,6.563067148,5.663787809,3.036707706,4.455791044,-10.66875446,-10.66875446,5.372081614,-10.66875446,2.9,2.04,0.83,0.06,0.248,0,0,0.62,0,93.302,7.586981004,0.249473684,5.252273428,1.264973826,1,0,0,0,0,0,0,0,0,0,0,0,0,0,0,1,0
51,1932,73,intact,Spindletop,TX,P,190,6.2,69,49,47.4,Very Poor,2702.85,6408.19,2.3709,6.914828067,6.563067148,5.663787809,3.036707706,4.455791044,-10.66875446,-10.66875446,5.372081614,-10.66875446,2.9,2.04,0.83,0.06,0.248,0,0,0.62,0,93.302,7.902062051,0.249473684,5.252273428,0.86326963,1,0,0,0,0,0,0,0,0,0,0,0,0,0,0,1,0
51,1932,73,intact,Spindletop,TX,P,190,6.2,69,49,47.4,Very Poor,5223.07,9490.22,1.817,6.914828067,6.563067148,5.663787809,3.036707706,4.455791044,-10.66875446,-10.66875446,5.372081614,-10.66875446,2.9,2.04,0.83,0.06,0.248,0,0,0.62,0,93.302,8.560840631,0.249473684,5.252273428,0.597186789,1,0,0,0,0,0,0,0,0,0,0,0,0,0,0,1,0
53,1932,73,intact,Atlanta,GA,G,17790,4.8,61.2,48.3,33.7,Good,730.5,945.97,1.295,6.914828067,6.563067148,5.663787809,3.036707706,4.455791044,-10.66875446,-10.66875446,5.372081614,-10.66875446,2.9,2.04,0.83,0.06,0.248,0,0,0.62,0,93.302,6.593729231,0.001894323,9.78644799,0.258510695,0,1,0,0,0,0,0,0,0,0,0,0,0,0,0,3,3
53,1932,73,intact,Atlanta,GA,G,17790,4.8,61.2,48.3,33.7,Good,1972.35,549.27,0.2785,6.914828067,6.563067148,5.663787809,3.036707706,4.455791044,-10.66875446,-10.66875446,5.372081614,-10.66875446,2.9,2.04,0.83,0.06,0.248,0,0,0.62,0,93.302,7.586981004,0.001894323,9.78644799,-1.27833722,0,1,0,0,0,0,0,0,0,0,0,0,0,0,0,3,3
53,1932,73,intact,Atlanta,GA,G,17790,4.8,61.2,48.3,33.7,Good,2702.85,549.27,0.2032,6.914828067,6.563067148,5.663787809,3.036707706,4.455791044,-10.66875446,-10.66875446,5.372081614,-10.66875446,2.9,2.04,0.83,0.06,0.248,0,0,0.62,0,93.302,7.902062051,0.001894323,9.78644799,-1.593564563,0,1,0,0,0,0,0,0,0,0,0,0,0,0,0,3,3
53,1932,73,intact,Atlanta,GA,G,17790,4.8,61.2,48.3,33.7,Good,3396.83,793.39,0.2336,6.914828067,6.563067148,5.663787809,3.036707706,4.455791044,-10.66875446,-10.66875446,5.372081614,-10.66875446,2.9,2.04,0.83,0.06,0.248,0,0,0.62,0,93.302,8.130597923,0.001894323,9.78644799,-1.454145028,0,1,0,0,0,0,0,0,0,0,0,0,0,0,0,3,3
53,1932,73,intact,Atlanta,GA,G,17790,4.8,61.2,48.3,33.7,Good,5223.07,1037.52,0.1986,6.914828067,6.563067148,5.663787809,3.036707706,4.455791044,-10.66875446,-10.66875446,5.372081614,-10.66875446,2.9,2.04,0.83,0.06,0.248,0,0,0.62,0,93.302,8.560840631,0.001894323,9.78644799,-1.616462527,0,1,0,0,0,0,0,0,0,0,0,0,0,0,0,3,3
55,1932,73,intact,Loch Raven,MD,G,5210,5.8,55.4,42.6,32,Good,730.5,1190.09,1.6291,6.914828067,6.563067148,5.663787809,3.036707706,4.455791044,-10.66875446,-10.66875446,5.372081614,-10.66875446,2.9,2.04,0.83,0.06,0.248,0,0,0.62,0,93.302,6.593729231,0.006142035,8.558527055,0.488027715,0,0,0,0,0,0,0,0,0,0,0,0,1,0,1,3,3
55,1932,73,intact,Loch Raven,MD,G,5210,5.8,55.4,42.6,32,Good,1972.35,457.73,0.2321,6.914828067,6.563067148,5.663787809,3.036707706,4.455791044,-10.66875446,-10.66875446,5.372081614,-10.66875446,2.9,2.04,0.83,0.06,0.248,0,0,0.62,0,93.302,7.586981004,0.006142035,8.558527055,-1.460586966,0,0,0,0,0,0,0,0,0,0,0,0,1,0,1,3,3
55,1932,73,intact,Loch Raven,MD,G,5210,5.8,55.4,42.6,32,Good,2702.85,732.36,0.271,6.914828067,6.563067148,5.663787809,3.036707706,4.455791044,-10.66875446,-10.66875446,5.372081614,-10.66875446,2.9,2.04,0.83,0.06,0.248,0,0,0.62,0,93.302,7.902062051,0.006142035,8.558527055,-1.305636458,0,0,0,0,0,0,0,0,0,0,0,0,1,0,1,3,3
55,1932,73,intact,Loch Raven,MD,G,5210,5.8,55.4,42.6,32,Good,3396.83,640.82,0.1887,6.914828067,6.563067148,5.663787809,3.036707706,4.455791044,-10.66875446,-10.66875446,5.372081614,-10.66875446,2.9,2.04,0.83,0.06,0.248,0,0,0.62,0,93.302,8.130597923,0.006142035,8.558527055,-1.667596827,0,0,0,0,0,0,0,0,0,0,0,0,1,0,1,3,3
55,1932,73,intact,Loch Raven,MD,G,5210,5.8,55.4,42.6,32,Good,5223.07,793.39,0.1519,6.914828067,6.563067148,5.663787809,3.036707706,4.455791044,-10.66875446,-10.66875446,5.372081614,-10.66875446,2.9,2.04,0.83,0.06,0.248,0,0,0.62,0,93.302,8.560840631,0.006142035,8.558527055,-1.884532869,0,0,0,0,0,0,0,0,0,0,0,0,1,0,1,3,3
56,1932,73,intact,El Vista,TX,VP,406,7.1,69,49,28.7,Very Poor,730.5,1556.27,2.1304,6.914828067,6.563067148,5.663787809,3.036707706,4.455791044,-10.66875446,-10.66875446,5.372081614,-10.66875446,2.9,2.04,0.83,0.06,0.248,0,0,0.62,0,93.302,6.593729231,0.070689655,6.008813185,0.756309756,1,0,0,0,0,0,0,0,0,0,0,0,0,0,0,0,0
56,1932,73,intact,El Vista,TX,VP,406,7.1,69,49,28.7,Very Poor,1972.35,3814.4,1.9339,6.914828067,6.563067148,5.663787809,3.036707706,4.455791044,-10.66875446,-10.66875446,5.372081614,-10.66875446,2.9,2.04,0.83,0.06,0.248,0,0,0.62,0,93.302,7.586981004,0.070689655,6.008813185,0.659538689,1,0,0,0,0,0,0,0,0,0,0,0,0,0,0,0,0
56,1932,73,intact,El Vista,TX,VP,406,7.1,69,49,28.7,Very Poor,2702.85,6926.94,2.5628,6.914828067,6.563067148,5.663787809,3.036707706,4.455791044,-10.66875446,-10.66875446,5.372081614,-10.66875446,2.9,2.04,0.83,0.06,0.248,0,0,0.62,0,93.302,7.902062051,0.070689655,6.008813185,0.941100411,1,0,0,0,0,0,0,0,0,0,0,0,0,0,0,0,0
56,1932,73,intact,El Vista,TX,VP,406,7.1,69,49,28.7,Very Poor,3396.83,10283.61,3.0274,6.914828067,6.563067148,5.663787809,3.036707706,4.455791044,-10.66875446,-10.66875446,5.372081614,-10.66875446,2.9,2.04,0.83,0.06,0.248,0,0,0.62,0,93.302,8.130597923,0.070689655,6.008813185,1.107704165,1,0,0,0,0,0,0,0,0,0,0,0,0,0,0,0,0
56,1932,73,intact,El Vista,TX,VP,406,7.1,69,49,28.7,Very Poor,5223.07,13121.52,2.5122,6.914828067,6.563067148,5.663787809,3.036707706,4.455791044,-10.66875446,-10.66875446,5.372081614,-10.66875446,2.9,2.04,0.83,0.06,0.248,0,0,0.62,0,93.302,8.560840631,0.070689655,6.008813185,0.921158863,1,0,0,0,0,0,0,0,0,0,0,0,0,0,0,0,0
58,1932,73,intact,New Orleans,LA,VP,712,4.8,69.3,57.4,57.8,Poor,730.5,1129.06,1.5456,6.914828067,6.563067148,5.663787809,3.036707706,4.455791044,-10.66875446,-10.66875446,5.372081614,-10.66875446,2.9,2.04,0.83,0.06,0.248,0,0,0.62,0,93.302,6.593729231,0.081179775,6.56948142,0.435412184,0,0,0,0,0,1,0,0,0,0,0,0,0,0,0,0,1
58,1932,73,intact,New Orleans,LA,VP,712,4.8,69.3,57.4,57.8,Poor,1972.35,3509.24,1.7792,6.914828067,6.563067148,5.663787809,3.036707706,4.455791044,-10.66875446,-10.66875446,5.372081614,-10.66875446,2.9,2.04,0.83,0.06,0.248,0,0,0.62,0,93.302,7.586981004,0.081179775,6.56948142,0.576163825,0,0,0,0,0,1,0,0,0,0,0,0,0,0,0,0,1
58,1932,73,intact,New Orleans,LA,VP,712,4.8,69.3,57.4,57.8,Poor,2702.85,6103.03,2.258,6.914828067,6.563067148,5.663787809,3.036707706,4.455791044,-10.66875446,-10.66875446,5.372081614,-10.66875446,2.9,2.04,0.83,0.06,0.248,0,0,0.62,0,93.302,7.902062051,0.081179775,6.56948142,0.814479466,0,0,0,0,0,1,0,0,0,0,0,0,0,0,0,0,1
58,1932,73,intact,New Orleans,LA,VP,712,4.8,69.3,57.4,57.8,Poor,3396.83,8269.61,2.4345,6.914828067,6.563067148,5.663787809,3.036707706,4.455791044,-10.66875446,-10.66875446,5.372081614,-10.66875446,2.9,2.04,0.83,0.06,0.248,0,0,0.62,0,93.302,8.130597923,0.081179775,6.56948142,0.889741397,0,0,0,0,0,1,0,0,0,0,0,0,0,0,0,0,1
58,1932,73,intact,New Orleans,LA,VP,712,4.8,69.3,57.4,57.8,Poor,5223.07,12084.01,2.3136,6.914828067,6.563067148,5.663787809,3.036707706,4.455791044,-10.66875446,-10.66875446,5.372081614,-10.66875446,2.9,2.04,0.83,0.06,0.248,0,0,0.62,0,93.302,8.560840631,0.081179775,6.56948142,0.838804753,0,0,0,0,0,1,0,0,0,0,0,0,0,0,0,0,1
59,1932,73,intact,Kalamazoo,MI,VP,1660,5.6,49,31,43.6,Very Poor,1972.35,762.88,0.3868,6.914828067,6.563067148,5.663787809,3.036707706,4.455791044,-10.66875446,-10.66875446,5.372081614,-10.66875446,2.9,2.04,0.83,0.06,0.248,0,0,0.62,0,93.302,7.586981004,0.02626506,7.41517511,-0.949847515,0,0,0,0,0,1,0,0,0,0,0,0,0,0,1,0,0
59,1932,73,intact,Kalamazoo,MI,VP,1660,5.6,49,31,43.6,Very Poor,2702.85,976.49,0.3613,6.914828067,6.563067148,5.663787809,3.036707706,4.455791044,-10.66875446,-10.66875446,5.372081614,-10.66875446,2.9,2.04,0.83,0.06,0.248,0,0,0.62,0,93.302,7.902062051,0.02626506,7.41517511,-1.018046641,0,0,0,0,0,1,0,0,0,0,0,0,0,0,1,0,0
59,1932,73,intact,Kalamazoo,MI,VP,1660,5.6,49,31,43.6,Very Poor,3396.83,884.94,0.2605,6.914828067,6.563067148,5.663787809,3.036707706,4.455791044,-10.66875446,-10.66875446,5.372081614,-10.66875446,2.9,2.04,0.83,0.06,0.248,0,0,0.62,0,93.302,8.130597923,0.02626506,7.41517511,-1.345152418,0,0,0,0,0,1,0,0,0,0,0,0,0,0,1,0,0
59,1932,73,intact,Kalamazoo,MI,VP,1660,5.6,49,31,43.6,Very Poor,5223.07,1891.94,0.3622,6.914828067,6.563067148,5.663787809,3.036707706,4.455791044,-10.66875446,-10.66875446,5.372081614,-10.66875446,2.9,2.04,0.83,0.06,0.248,0,0,0.62,0,93.302,8.560840631,0.02626506,7.41517511,-1.015558734,0,0,0,0,0,1,0,0,0,0,0,0,0,0,1,0,0
60,1932,73,intact,Plymouth,OH,P,218,2.6,49,37,43.4,Poor,730.5,2380.18,3.2583,6.914828067,6.563067148,5.663787809,3.036707706,4.455791044,-10.66875446,-10.66875446,5.372081614,-10.66875446,2.9,2.04,0.83,0.06,0.248,0,0,0.62,0,93.302,6.593729231,0.199082569,5.38907173,1.181205587,0,0,0,0,0,0,1,0,0,0,0,0,0,0,1,1,1
60,1932,73,intact,Plymouth,OH,P,218,2.6,49,37,43.4,Poor,1972.35,2197.09,1.1139,6.914828067,6.563067148,5.663787809,3.036707706,4.455791044,-10.66875446,-10.66875446,5.372081614,-10.66875446,2.9,2.04,0.83,0.06,0.248,0,0,0.62,0,93.302,7.586981004,0.199082569,5.38907173,0.107867371,0,0,0,0,0,0,1,0,0,0,0,0,0,0,1,1,1
60,1932,73,intact,Plymouth,OH,P,218,2.6,49,37,43.4,Poor,2702.85,1739.36,0.6435,6.914828067,6.563067148,5.663787809,3.036707706,4.455791044,-10.66875446,-10.66875446,5.372081614,-10.66875446,2.9,2.04,0.83,0.06,0.248,0,0,0.62,0,93.302,7.902062051,0.199082569,5.38907173,-0.440833252,0,0,0,0,0,0,1,0,0,0,0,0,0,0,1,1,1
60,1932,73,intact,Plymouth,OH,P,218,2.6,49,37,43.4,Poor,3396.83,5187.58,1.5272,6.914828067,6.563067148,5.663787809,3.036707706,4.455791044,-10.66875446,-10.66875446,5.372081614,-10.66875446,2.9,2.04,0.83,0.06,0.248,0,0,0.62,0,93.302,8.130597923,0.199082569,5.38907173,0.423435993,0,0,0,0,0,0,1,0,0,0,0,0,0,0,1,1,1
60,1932,73,intact,Plymouth,OH,P,218,2.6,49,37,43.4,Poor,5223.07,9368.16,1.7936,6.914828067,6.563067148,5.663787809,3.036707706,4.455791044,-10.66875446,-10.66875446,5.372081614,-10.66875446,2.9,2.04,0.83,0.06,0.248,0,0,0.62,0,93.302,8.560840631,0.199082569,5.38907173,0.584224773,0,0,0,0,0,0,1,0,0,0,0,0,0,0,1,1,1
61,1932,73,intact,New Orleans,LA,P,943,6.8,69.3,57.4,30.8,Poor,730.5,305.15,0.4177,6.914828067,6.563067148,5.663787809,3.036707706,4.455791044,-10.66875446,-10.66875446,5.372081614,-10.66875446,2.9,2.04,0.83,0.06,0.248,0,0,0.62,0,93.302,6.593729231,0.032661718,6.850126166,-0.872991807,1,0,0,0,0,0,0,0,0,0,0,0,0,0,0,1,1
61,1932,73,intact,New Orleans,LA,P,943,6.8,69.3,57.4,30.8,Poor,1972.35,1891.94,0.9592,6.914828067,6.563067148,5.663787809,3.036707706,4.455791044,-10.66875446,-10.66875446,5.372081614,-10.66875446,2.9,2.04,0.83,0.06,0.248,0,0,0.62,0,93.302,7.586981004,0.032661718,6.850126166,-0.041655675,1,0,0,0,0,0,0,0,0,0,0,0,0,0,0,1,1
61,1932,73,intact,New Orleans,LA,P,943,6.8,69.3,57.4,30.8,Poor,2702.85,1617.3,0.5984,6.914828067,6.563067148,5.663787809,3.036707706,4.455791044,-10.66875446,-10.66875446,5.372081614,-10.66875446,2.9,2.04,0.83,0.06,0.248,0,0,0.62,0,93.302,7.902062051,0.032661718,6.850126166,-0.513495852,1,0,0,0,0,0,0,0,0,0,0,0,0,0,0,1,1
61,1932,73,intact,New Orleans,LA,P,943,6.8,69.3,57.4,30.8,Poor,3396.83,2105.55,0.6199,6.914828067,6.563067148,5.663787809,3.036707706,4.455791044,-10.66875446,-10.66875446,5.372081614,-10.66875446,2.9,2.04,0.83,0.06,0.248,0,0,0.62,0,93.302,8.130597923,0.032661718,6.850126166,-0.478197104,1,0,0,0,0,0,0,0,0,0,0,0,0,0,0,1,1
61,1932,73,intact,New Orleans,LA,P,943,6.8,69.3,57.4,30.8,Poor,5223.07,3265.12,0.6251,6.914828067,6.563067148,5.663787809,3.036707706,4.455791044,-10.66875446,-10.66875446,5.372081614,-10.66875446,2.9,2.04,0.83,0.06,0.248,0,0,0.62,0,93.302,8.560840631,0.032661718,6.850126166,-0.469843642,1,0,0,0,0,0,0,0,0,0,0,0,0,0,0,1,1
62,1932,73,intact,Meridian,MS,F,6920,4.5,64,53,34.6,Good,730.5,2075.03,2.8406,6.914828067,6.563067148,5.663787809,3.036707706,4.455791044,-10.66875446,-10.66875446,5.372081614,-10.66875446,2.9,2.04,0.83,0.06,0.248,0,0,0.62,0,93.302,6.593729231,0.005,8.842315547,1.044015297,1,0,0,0,0,0,0,0,0,0,0,0,0,0,0,2,3
62,1932,73,intact,Meridian,MS,F,6920,4.5,64,53,34.6,Good,1972.35,1403.7,0.7117,6.914828067,6.563067148,5.663787809,3.036707706,4.455791044,-10.66875446,-10.66875446,5.372081614,-10.66875446,2.9,2.04,0.83,0.06,0.248,0,0,0.62,0,93.302,7.586981004,0.005,8.842315547,-0.340098805,1,0,0,0,0,0,0,0,0,0,0,0,0,0,0,2,3
62,1932,73,intact,Meridian,MS,F,6920,4.5,64,53,34.6,Good,2702.85,1464.73,0.5419,6.914828067,6.563067148,5.663787809,3.036707706,4.455791044,-10.66875446,-10.66875446,5.372081614,-10.66875446,2.9,2.04,0.83,0.06,0.248,0,0,0.62,0,93.302,7.902062051,0.005,8.842315547,-0.612673796,1,0,0,0,0,0,0,0,0,0,0,0,0,0,0,2,3
62,1932,73,intact,Meridian,MS,F,6920,4.5,64,53,34.6,Good,3396.83,1952.97,0.5749,6.914828067,6.563067148,5.663787809,3.036707706,4.455791044,-10.66875446,-10.66875446,5.372081614,-10.66875446,2.9,2.04,0.83,0.06,0.248,0,0,0.62,0,93.302,8.130597923,0.005,8.842315547,-0.553559166,1,0,0,0,0,0,0,0,0,0,0,0,0,0,0,2,3
62,1932,73,intact,Meridian,MS,F,6920,4.5,64,53,34.6,Good,5223.07,2288.64,0.4382,6.914828067,6.563067148,5.663787809,3.036707706,4.455791044,-10.66875446,-10.66875446,5.372081614,-10.66875446,2.9,2.04,0.83,0.06,0.248,0,0,0.62,0,93.302,8.560840631,0.005,8.842315547,-0.825079852,1,0,0,0,0,0,0,0,0,0,0,0,0,0,0,2,3
63,1932,73,intact,Charleston,SC,VP,84,6.9,66,45.2,46.7,Very Poor,730.5,1403.7,1.9216,6.914828067,6.563067148,5.663787809,3.036707706,4.455791044,-10.66875446,-10.66875446,5.372081614,-10.66875446,2.9,2.04,0.83,0.06,0.248,0,0,0.62,0,93.302,6.593729231,0.555952381,4.442651256,0.653158172,0,0,0,0,1,0,0,0,0,0,0,0,0,0,0,0,0
63,1932,73,intact,Charleston,SC,VP,84,6.9,66,45.2,46.7,Very Poor,1972.35,1098.55,0.557,6.914828067,6.563067148,5.663787809,3.036707706,4.455791044,-10.66875446,-10.66875446,5.372081614,-10.66875446,2.9,2.04,0.83,0.06,0.248,0,0,0.62,0,93.302,7.586981004,0.555952381,4.442651256,-0.585190039,0,0,0,0,1,0,0,0,0,0,0,0,0,0,0,0,0
63,1932,73,intact,Charleston,SC,VP,84,6.9,66,45.2,46.7,Very Poor,2702.85,915.46,0.3387,6.914828067,6.563067148,5.663787809,3.036707706,4.455791044,-10.66875446,-10.66875446,5.372081614,-10.66875446,2.9,2.04,0.83,0.06,0.248,0,0,0.62,0,93.302,7.902062051,0.555952381,4.442651256,-1.082640519,0,0,0,0,1,0,0,0,0,0,0,0,0,0,0,0,0
63,1932,73,intact,Charleston,SC,VP,84,6.9,66,45.2,46.7,Very Poor,3396.83,3478.73,1.0241,6.914828067,6.563067148,5.663787809,3.036707706,4.455791044,-10.66875446,-10.66875446,5.372081614,-10.66875446,2.9,2.04,0.83,0.06,0.248,0,0,0.62,0,93.302,8.130597923,0.555952381,4.442651256,0.023814178,0,0,0,0,1,0,0,0,0,0,0,0,0,0,0,0,0
63,1932,73,intact,Charleston,SC,VP,84,6.9,66,45.2,46.7,Very Poor,5223.07,2593.79,0.4966,6.914828067,6.563067148,5.663787809,3.036707706,4.455791044,-10.66875446,-10.66875446,5.372081614,-10.66875446,2.9,2.04,0.83,0.06,0.248,0,0,0.62,0,93.302,8.560840631,0.555952381,4.442651256,-0.699970406,0,0,0,0,1,0,0,0,0,0,0,0,0,0,0,0,0
64,1932,73,intact,Cholanie,CA,F,62,7.5,58,16,41.1,Fair,730.5,4851.91,6.6419,6.914828067,6.563067148,5.663787809,3.036707706,4.455791044,-10.66875446,-10.66875446,5.372081614,-10.66875446,2.9,2.04,0.83,0.06,0.248,0,0,0.62,0,93.302,6.593729231,0.662903226,4.143134726,1.893398067,0,0,0,0,0,0,0,0,0,0,0,0,1,0,1,2,2
64,1932,73,intact,Cholanie,CA,F,62,7.5,58,16,41.1,Fair,1972.35,8147.55,4.1309,6.914828067,6.563067148,5.663787809,3.036707706,4.455791044,-10.66875446,-10.66875446,5.372081614,-10.66875446,2.9,2.04,0.83,0.06,0.248,0,0,0.62,0,93.302,7.586981004,0.662903226,4.143134726,1.418495301,0,0,0,0,0,0,0,0,0,0,0,0,1,0,1,2,2
64,1932,73,intact,Cholanie,CA,F,62,7.5,58,16,41.1,Fair,2702.85,13457.19,4.9789,6.914828067,6.563067148,5.663787809,3.036707706,4.455791044,-10.66875446,-10.66875446,5.372081614,-10.66875446,2.9,2.04,0.83,0.06,0.248,0,0,0.62,0,93.302,7.902062051,0.662903226,4.143134726,1.605208983,0,0,0,0,0,0,0,0,0,0,0,0,1,0,1,2,2
64,1932,73,intact,Cholanie,CA,F,62,7.5,58,16,41.1,Fair,3396.83,13609.77,4.0066,6.914828067,6.563067148,5.663787809,3.036707706,4.455791044,-10.66875446,-10.66875446,5.372081614,-10.66875446,2.9,2.04,0.83,0.06,0.248,0,0,0.62,0,93.302,8.130597923,0.662903226,4.143134726,1.387943001,0,0,0,0,0,0,0,0,0,0,0,0,1,0,1,2,2
64,1932,73,intact,Cholanie,CA,F,62,7.5,58,16,41.1,Fair,5223.07,17607.25,3.3711,6.914828067,6.563067148,5.663787809,3.036707706,4.455791044,-10.66875446,-10.66875446,5.372081614,-10.66875446,2.9,2.04,0.83,0.06,0.248,0,0,0.62,0,93.302,8.560840631,0.662903226,4.143134726,1.215239101,0,0,0,0,0,0,0,0,0,0,0,0,1,0,1,2,2
65,1932,73,intact,Wilmington,CA,G,148,8,62.4,15.2,26.4,Good,730.5,3356.67,4.595,6.914828067,6.563067148,5.663787809,3.036707706,4.455791044,-10.66875446,-10.66875446,5.372081614,-10.66875446,2.9,2.04,0.83,0.06,0.248,0,0,0.62,0,93.302,6.593729231,0.178378378,5.003946306,1.524968756,0,0,0,0,0,0,0,0,0,0,1,0,0,0,1,3,3
65,1932,73,intact,Wilmington,CA,G,148,8,62.4,15.2,26.4,Good,1972.35,2807.4,1.4234,6.914828067,6.563067148,5.663787809,3.036707706,4.455791044,-10.66875446,-10.66875446,5.372081614,-10.66875446,2.9,2.04,0.83,0.06,0.248,0,0,0.62,0,93.302,7.586981004,0.178378378,5.003946306,0.353048376,0,0,0,0,0,0,0,0,0,0,1,0,0,0,1,3,3
65,1932,73,intact,Wilmington,CA,G,148,8,62.4,15.2,26.4,Good,2702.85,2746.37,1.0161,6.914828067,6.563067148,5.663787809,3.036707706,4.455791044,-10.66875446,-10.66875446,5.372081614,-10.66875446,2.9,2.04,0.83,0.06,0.248,0,0,0.62,0,93.302,7.902062051,0.178378378,5.003946306,0.01597177,0,0,0,0,0,0,0,0,0,0,1,0,0,0,1,3,3
65,1932,73,intact,Wilmington,CA,G,148,8,62.4,15.2,26.4,Good,3396.83,3143.06,0.9253,6.914828067,6.563067148,5.663787809,3.036707706,4.455791044,-10.66875446,-10.66875446,5.372081614,-10.66875446,2.9,2.04,0.83,0.06,0.248,0,0,0.62,0,93.302,8.130597923,0.178378378,5.003946306,-0.07763727,0,0,0,0,0,0,0,0,0,0,1,0,0,0,1,3,3
65,1932,73,intact,Wilmington,CA,G,148,8,62.4,15.2,26.4,Good,5223.07,3814.4,0.7303,6.914828067,6.563067148,5.663787809,3.036707706,4.455791044,-10.66875446,-10.66875446,5.372081614,-10.66875446,2.9,2.04,0.83,0.06,0.248,0,0,0.62,0,93.302,8.560840631,0.178378378,5.003946306,-0.31429987,0,0,0,0,0,0,0,0,0,0,1,0,0,0,1,3,3
66,1932,73,intact,Phoenix,AZ,F,232,8,69.7,7.8,16.5,Fair,730.5,1830.91,2.5064,6.914828067,6.563067148,5.663787809,3.036707706,4.455791044,-10.66875446,-10.66875446,5.372081614,-10.66875446,2.9,2.04,0.83,0.06,0.248,0,0,0.62,0,93.302,6.593729231,0.07112069,5.451038454,0.918847461,0,0,0,0,0,0,0,0,0,1,0,0,0,0,1,2,2
66,1932,73,intact,Phoenix,AZ,F,232,8,69.7,7.8,16.5,Fair,1972.35,2136.06,1.083,6.914828067,6.563067148,5.663787809,3.036707706,4.455791044,-10.66875446,-10.66875446,5.372081614,-10.66875446,2.9,2.04,0.83,0.06,0.248,0,0,0.62,0,93.302,7.586981004,0.07112069,5.451038454,0.079734968,0,0,0,0,0,0,0,0,0,1,0,0,0,0,1,2,2
66,1932,73,intact,Phoenix,AZ,F,232,8,69.7,7.8,16.5,Fair,2702.85,2319.15,0.858,6.914828067,6.563067148,5.663787809,3.036707706,4.455791044,-10.66875446,-10.66875446,5.372081614,-10.66875446,2.9,2.04,0.83,0.06,0.248,0,0,0.62,0,93.302,7.902062051,0.07112069,5.451038454,-0.153151179,0,0,0,0,0,0,0,0,0,1,0,0,0,0,1,2,2
66,1932,73,intact,Phoenix,AZ,F,232,8,69.7,7.8,16.5,Fair,3396.83,3722.85,1.096,6.914828067,6.563067148,5.663787809,3.036707706,4.455791044,-10.66875446,-10.66875446,5.372081614,-10.66875446,2.9,2.04,0.83,0.06,0.248,0,0,0.62,0,93.302,8.130597923,0.07112069,5.451038454,0.091667189,0,0,0,0,0,0,0,0,0,1,0,0,0,0,1,2,2
66,1932,73,intact,Phoenix,AZ,F,232,8,69.7,7.8,16.5,Fair,5223.07,6896.43,1.3204,6.914828067,6.563067148,5.663787809,3.036707706,4.455791044,-10.66875446,-10.66875446,5.372081614,-10.66875446,2.9,2.04,0.83,0.06,0.248,0,0,0.62,0,93.302,8.560840631,0.07112069,5.451038454,0.277934721,0,0,0,0,0,0,0,0,0,1,0,0,0,0,1,2,2
67,1932,73,intact,Milwaukee,WI,VP,455,7.6,46.1,30.1,11.1,Very Poor,730.5,7506.73,10.2762,6.914828067,6.563067148,5.663787809,3.036707706,4.455791044,-10.66875446,-10.66875446,5.372081614,-10.66875446,2.9,2.04,0.83,0.06,0.248,0,0,0.62,0,93.302,6.593729231,0.024395604,6.12249281,2.329830542,0,0,0,0,0,0,0,0,0,0,0,0,0,0,1,0,0
67,1932,73,intact,Milwaukee,WI,VP,455,7.6,46.1,30.1,11.1,Very Poor,1972.35,15684.8,7.9523,6.914828067,6.563067148,5.663787809,3.036707706,4.455791044,-10.66875446,-10.66875446,5.372081614,-10.66875446,2.9,2.04,0.83,0.06,0.248,0,0,0.62,0,93.302,7.586981004,0.024395604,6.12249281,2.073461195,0,0,0,0,0,0,0,0,0,0,0,0,0,0,1,0,0
67,1932,73,intact,Milwaukee,WI,VP,455,7.6,46.1,30.1,11.1,Very Poor,2702.85,11138.04,4.1209,6.914828067,6.563067148,5.663787809,3.036707706,4.455791044,-10.66875446,-10.66875446,5.372081614,-10.66875446,2.9,2.04,0.83,0.06,0.248,0,0,0.62,0,93.302,7.902062051,0.024395604,6.12249281,1.416071586,0,0,0,0,0,0,0,0,0,0,0,0,0,0,1,0,0
67,1932,73,intact,Milwaukee,WI,VP,455,7.6,46.1,30.1,11.1,Very Poor,3396.83,19834.86,5.8392,6.914828067,6.563067148,5.663787809,3.036707706,4.455791044,-10.66875446,-10.66875446,5.372081614,-10.66875446,2.9,2.04,0.83,0.06,0.248,0,0,0.62,0,93.302,8.130597923,0.024395604,6.12249281,1.764593801,0,0,0,0,0,0,0,0,0,0,0,0,0,0,1,0,0
67,1932,73,intact,Milwaukee,WI,VP,455,7.6,46.1,30.1,11.1,Very Poor,5223.07,15715.31,3.0088,6.914828067,6.563067148,5.663787809,3.036707706,4.455791044,-10.66875446,-10.66875446,5.372081614,-10.66875446,2.9,2.04,0.83,0.06,0.248,0,0,0.62,0,93.302,8.560840631,0.024395604,6.12249281,1.101541328,0,0,0,0,0,0,0,0,0,0,0,0,0,0,1,0,0
53,1941,78,intact,Atlanta,GA,G,17790,4.8,61.2,48.3,33.7,Good,1826.25,915.46,0.5013,11.60325127,11.28479755,-5.768516881,-5.768516881,-5.768516881,-5.768516881,11.72305247,-5.768516881,-5.768516881,2.75,2,0,0,0,0,3.1,0,0,92.15,7.510019963,0.001894323,9.78644799,-0.690550555,0,1,0,0,0,0,0,0,0,0,0,0,0,0,0,3,3
53,1941,78,intact,Atlanta,GA,G,17790,4.8,61.2,48.3,33.7,Good,2629.8,976.49,0.3713,11.60325127,11.28479755,-5.768516881,-5.768516881,-5.768516881,-5.768516881,11.72305247,-5.768516881,-5.768516881,2.75,2,0,0,0,0,3.1,0,0,92.15,7.874663077,0.001894323,9.78644799,-0.990744918,0,1,0,0,0,0,0,0,0,0,0,0,0,0,0,3,3
53,1941,78,intact,Atlanta,GA,G,17790,4.8,61.2,48.3,33.7,Good,3177.67,1037.52,0.3265,11.60325127,11.28479755,-5.768516881,-5.768516881,-5.768516881,-5.768516881,11.72305247,-5.768516881,-5.768516881,2.75,2,0,0,0,0,3.1,0,0,92.15,8.063903503,0.001894323,9.78644799,-1.11932533,0,1,0,0,0,0,0,0,0,0,0,0,0,0,0,3,3
53,1941,78,intact,Atlanta,GA,G,17790,4.8,61.2,48.3,33.7,Good,4017.75,1129.06,0.281,11.60325127,11.28479755,-5.768516881,-5.768516881,-5.768516881,-5.768516881,11.72305247,-5.768516881,-5.768516881,2.75,2,0,0,0,0,3.1,0,0,92.15,8.298477323,0.001894323,9.78644799,-1.26940061,0,1,0,0,0,0,0,0,0,0,0,0,0,0,0,3,3
55,1941,78,intact,Loch Raven,MD,G,5210,5.8,55.4,42.6,32,Good,1826.25,640.82,0.3509,11.60325127,11.28479755,-5.768516881,-5.768516881,-5.768516881,-5.768516881,11.72305247,-5.768516881,-5.768516881,2.75,2,0,0,0,0,3.1,0,0,92.15,7.510019963,0.006142035,8.558527055,-1.047253996,0,0,0,0,0,0,0,0,0,0,0,0,1,0,1,3,3
55,1941,78,intact,Loch Raven,MD,G,5210,5.8,55.4,42.6,32,Good,2629.8,945.97,0.3597,11.60325127,11.28479755,-5.768516881,-5.768516881,-5.768516881,-5.768516881,11.72305247,-5.768516881,-5.768516881,2.75,2,0,0,0,0,3.1,0,0,92.15,7.874663077,0.006142035,8.558527055,-1.022484928,0,0,0,0,0,0,0,0,0,0,0,0,1,0,1,3,3
55,1941,78,intact,Loch Raven,MD,G,5210,5.8,55.4,42.6,32,Good,3177.67,945.97,0.2977,11.60325127,11.28479755,-5.768516881,-5.768516881,-5.768516881,-5.768516881,11.72305247,-5.768516881,-5.768516881,2.75,2,0,0,0,0,3.1,0,0,92.15,8.063903503,0.006142035,8.558527055,-1.211669011,0,0,0,0,0,0,0,0,0,0,0,0,1,0,1,3,3
55,1941,78,intact,Loch Raven,MD,G,5210,5.8,55.4,42.6,32,Good,4017.75,1251.12,0.3114,11.60325127,11.28479755,-5.768516881,-5.768516881,-5.768516881,-5.768516881,11.72305247,-5.768516881,-5.768516881,2.75,2,0,0,0,0,3.1,0,0,92.15,8.298477323,0.006142035,8.558527055,-1.16667702,0,0,0,0,0,0,0,0,0,0,0,0,1,0,1,3,3
56,1941,78,intact,El Vista,TX,VP,406,7.1,69,49,28.7,Very Poor,1826.25,2227.61,1.2198,11.60325127,11.28479755,-5.768516881,-5.768516881,-5.768516881,-5.768516881,11.72305247,-5.768516881,-5.768516881,2.75,2,0,0,0,0,3.1,0,0,92.15,7.510019963,0.070689655,6.008813185,0.198686911,1,0,0,0,0,0,0,0,0,0,0,0,0,0,0,0,0
56,1941,78,intact,El Vista,TX,VP,406,7.1,69,49,28.7,Very Poor,2629.8,4943.46,1.8798,11.60325127,11.28479755,-5.768516881,-5.768516881,-5.768516881,-5.768516881,11.72305247,-5.768516881,-5.768516881,2.75,2,0,0,0,0,3.1,0,0,92.15,7.874663077,0.070689655,6.008813185,0.631165388,1,0,0,0,0,0,0,0,0,0,0,0,0,0,0,0,0
56,1941,78,intact,El Vista,TX,VP,406,7.1,69,49,28.7,Very Poor,3177.67,4760.37,1.4981,11.60325127,11.28479755,-5.768516881,-5.768516881,-5.768516881,-5.768516881,11.72305247,-5.768516881,-5.768516881,2.75,2,0,0,0,0,3.1,0,0,92.15,8.063903503,0.070689655,6.008813185,0.404197639,1,0,0,0,0,0,0,0,0,0,0,0,0,0,0,0,0
56,1941,78,intact,El Vista,TX,VP,406,7.1,69,49,28.7,Very Poor,4017.75,8300.13,2.0659,11.60325127,11.28479755,-5.768516881,-5.768516881,-5.768516881,-5.768516881,11.72305247,-5.768516881,-5.768516881,2.75,2,0,0,0,0,3.1,0,0,92.15,8.298477323,0.070689655,6.008813185,0.725565967,1,0,0,0,0,0,0,0,0,0,0,0,0,0,0,0,0
58,1941,78,intact,New Orleans,LA,VP,712,4.8,69.3,57.4,57.8,Poor,1826.25,976.49,0.5347,11.60325127,11.28479755,-5.768516881,-5.768516881,-5.768516881,-5.768516881,11.72305247,-5.768516881,-5.768516881,2.75,2,0,0,0,0,3.1,0,0,92.15,7.510019963,0.081179775,6.56948142,-0.626049437,0,0,0,0,0,1,0,0,0,0,0,0,0,0,0,0,1
58,1941,78,intact,New Orleans,LA,VP,712,4.8,69.3,57.4,57.8,Poor,2629.8,1556.27,0.5918,11.60325127,11.28479755,-5.768516881,-5.768516881,-5.768516881,-5.768516881,11.72305247,-5.768516881,-5.768516881,2.75,2,0,0,0,0,3.1,0,0,92.15,7.874663077,0.081179775,6.56948142,-0.524586539,0,0,0,0,0,1,0,0,0,0,0,0,0,0,0,0,1
58,1941,78,intact,New Orleans,LA,VP,712,4.8,69.3,57.4,57.8,Poor,3177.67,1678.33,0.5282,11.60325127,11.28479755,-5.768516881,-5.768516881,-5.768516881,-5.768516881,11.72305247,-5.768516881,-5.768516881,2.75,2,0,0,0,0,3.1,0,0,92.15,8.063903503,0.081179775,6.56948142,-0.638280279,0,0,0,0,0,1,0,0,0,0,0,0,0,0,0,0,1
58,1941,78,intact,New Orleans,LA,VP,712,4.8,69.3,57.4,57.8,Poor,4017.75,2044.52,0.5089,11.60325127,11.28479755,-5.768516881,-5.768516881,-5.768516881,-5.768516881,11.72305247,-5.768516881,-5.768516881,2.75,2,0,0,0,0,3.1,0,0,92.15,8.298477323,0.081179775,6.56948142,-0.675503745,0,0,0,0,0,1,0,0,0,0,0,0,0,0,0,0,1
59,1941,78,intact,Kalamazoo,MI,VP,1660,5.6,49,31,43.6,Very Poor,1826.25,1647.82,0.9023,11.60325127,11.28479755,-5.768516881,-5.768516881,-5.768516881,-5.768516881,11.72305247,-5.768516881,-5.768516881,2.75,2,0,0,0,0,3.1,0,0,92.15,7.510019963,0.02626506,7.41517511,-0.10280822,0,0,0,0,0,1,0,0,0,0,0,0,0,0,1,0,0
59,1941,78,intact,Kalamazoo,MI,VP,1660,5.6,49,31,43.6,Very Poor,2629.8,2593.79,0.9863,11.60325127,11.28479755,-5.768516881,-5.768516881,-5.768516881,-5.768516881,11.72305247,-5.768516881,-5.768516881,2.75,2,0,0,0,0,3.1,0,0,92.15,7.874663077,0.02626506,7.41517511,-0.013794711,0,0,0,0,0,1,0,0,0,0,0,0,0,0,1,0,0
59,1941,78,intact,Kalamazoo,MI,VP,1660,5.6,49,31,43.6,Very Poor,3177.67,2746.37,0.8643,11.60325127,11.28479755,-5.768516881,-5.768516881,-5.768516881,-5.768516881,11.72305247,-5.768516881,-5.768516881,2.75,2,0,0,0,0,3.1,0,0,92.15,8.063903503,0.02626506,7.41517511,-0.145835348,0,0,0,0,0,1,0,0,0,0,0,0,0,0,1,0,0
59,1941,78,intact,Kalamazoo,MI,VP,1660,5.6,49,31,43.6,Very Poor,4017.75,5004.49,1.2456,11.60325127,11.28479755,-5.768516881,-5.768516881,-5.768516881,-5.768516881,11.72305247,-5.768516881,-5.768516881,2.75,2,0,0,0,0,3.1,0,0,92.15,8.298477323,0.02626506,7.41517511,0.219617342,0,0,0,0,0,1,0,0,0,0,0,0,0,0,1,0,0
60,1941,78,intact,Plymouth,OH,P,218,2.6,49,37,43.4,Poor,1826.25,1098.55,0.6015,11.60325127,11.28479755,-5.768516881,-5.768516881,-5.768516881,-5.768516881,11.72305247,-5.768516881,-5.768516881,2.75,2,0,0,0,0,3.1,0,0,92.15,7.510019963,0.199082569,5.38907173,-0.508328744,0,0,0,0,0,0,1,0,0,0,0,0,0,0,1,1,1
60,1941,78,intact,Plymouth,OH,P,218,2.6,49,37,43.4,Poor,2629.8,2959.97,1.1255,11.60325127,11.28479755,-5.768516881,-5.768516881,-5.768516881,-5.768516881,11.72305247,-5.768516881,-5.768516881,2.75,2,0,0,0,0,3.1,0,0,92.15,7.874663077,0.199082569,5.38907173,0.118227381,0,0,0,0,0,0,1,0,0,0,0,0,0,0,1,1,1
60,1941,78,intact,Plymouth,OH,P,218,2.6,49,37,43.4,Poor,3177.67,3570.27,1.1235,11.60325127,11.28479755,-5.768516881,-5.768516881,-5.768516881,-5.768516881,11.72305247,-5.768516881,-5.768516881,2.75,2,0,0,0,0,3.1,0,0,92.15,8.063903503,0.199082569,5.38907173,0.116448813,0,0,0,0,0,0,1,0,0,0,0,0,0,0,1,1,1
60,1941,78,intact,Plymouth,OH,P,218,2.6,49,37,43.4,Poor,4017.75,2959.97,0.7367,11.60325127,11.28479755,-5.768516881,-5.768516881,-5.768516881,-5.768516881,11.72305247,-5.768516881,-5.768516881,2.75,2,0,0,0,0,3.1,0,0,92.15,8.298477323,0.199082569,5.38907173,-0.305574525,0,0,0,0,0,0,1,0,0,0,0,0,0,0,1,1,1
61,1941,78,intact,New Orleans,LA,P,943,6.8,69.3,57.4,30.8,Poor,1826.25,1037.52,0.5681,11.60325127,11.28479755,-5.768516881,-5.768516881,-5.768516881,-5.768516881,11.72305247,-5.768516881,-5.768516881,2.75,2,0,0,0,0,3.1,0,0,92.15,7.510019963,0.032661718,6.850126166,-0.565457819,1,0,0,0,0,0,0,0,0,0,0,0,0,0,0,1,1
61,1941,78,intact,New Orleans,LA,P,943,6.8,69.3,57.4,30.8,Poor,2629.8,1434.21,0.5454,11.60325127,11.28479755,-5.768516881,-5.768516881,-5.768516881,-5.768516881,11.72305247,-5.768516881,-5.768516881,2.75,2,0,0,0,0,3.1,0,0,92.15,7.874663077,0.032661718,6.850126166,-0.606235809,1,0,0,0,0,0,0,0,0,0,0,0,0,0,0,1,1
61,1941,78,intact,New Orleans,LA,P,943,6.8,69.3,57.4,30.8,Poor,3177.67,1251.12,0.3937,11.60325127,11.28479755,-5.768516881,-5.768516881,-5.768516881,-5.768516881,11.72305247,-5.768516881,-5.768516881,2.75,2,0,0,0,0,3.1,0,0,92.15,8.063903503,0.032661718,6.850126166,-0.932166081,1,0,0,0,0,0,0,0,0,0,0,0,0,0,0,1,1
61,1941,78,intact,New Orleans,LA,P,943,6.8,69.3,57.4,30.8,Poor,4017.75,884.94,0.2203,11.60325127,11.28479755,-5.768516881,-5.768516881,-5.768516881,-5.768516881,11.72305247,-5.768516881,-5.768516881,2.75,2,0,0,0,0,3.1,0,0,92.15,8.298477323,0.032661718,6.850126166,-1.512765025,1,0,0,0,0,0,0,0,0,0,0,0,0,0,0,1,1
62,1941,78,intact,Meridian,MS,F,6920,4.5,64,53,34.6,Good,1826.25,762.88,0.4177,11.60325127,11.28479755,-5.768516881,-5.768516881,-5.768516881,-5.768516881,11.72305247,-5.768516881,-5.768516881,2.75,2,0,0,0,0,3.1,0,0,92.15,7.510019963,0.005,8.842315547,-0.872991807,1,0,0,0,0,0,0,0,0,0,0,0,0,0,0,2,3
62,1941,78,intact,Meridian,MS,F,6920,4.5,64,53,34.6,Good,2629.8,1373.18,0.5222,11.60325127,11.28479755,-5.768516881,-5.768516881,-5.768516881,-5.768516881,11.72305247,-5.768516881,-5.768516881,2.75,2,0,0,0,0,3.1,0,0,92.15,7.874663077,0.005,8.842315547,-0.649704623,1,0,0,0,0,0,0,0,0,0,0,0,0,0,0,2,3
62,1941,78,intact,Meridian,MS,F,6920,4.5,64,53,34.6,Good,3177.67,1800.4,0.5666,11.60325127,11.28479755,-5.768516881,-5.768516881,-5.768516881,-5.768516881,11.72305247,-5.768516881,-5.768516881,2.75,2,0,0,0,0,3.1,0,0,92.15,8.063903503,0.005,8.842315547,-0.568101692,1,0,0,0,0,0,0,0,0,0,0,0,0,0,0,2,3
62,1941,78,intact,Meridian,MS,F,6920,4.5,64,53,34.6,Good,4017.75,1586.79,0.3949,11.60325127,11.28479755,-5.768516881,-5.768516881,-5.768516881,-5.768516881,11.72305247,-5.768516881,-5.768516881,2.75,2,0,0,0,0,3.1,0,0,92.15,8.298477323,0.005,8.842315547,-0.929122711,1,0,0,0,0,0,0,0,0,0,0,0,0,0,0,2,3
63,1941,78,intact,Charleston,SC,VP,84,6.9,66,45.2,46.7,Very Poor,1826.25,1068.03,0.5848,11.60325127,11.28479755,-5.768516881,-5.768516881,-5.768516881,-5.768516881,11.72305247,-5.768516881,-5.768516881,2.75,2,0,0,0,0,3.1,0,0,92.15,7.510019963,0.555952381,4.442651256,-0.536485371,0,0,0,0,1,0,0,0,0,0,0,0,0,0,0,0,0
63,1941,78,intact,Charleston,SC,VP,84,6.9,66,45.2,46.7,Very Poor,2629.8,1403.7,0.5338,11.60325127,11.28479755,-5.768516881,-5.768516881,-5.768516881,-5.768516881,11.72305247,-5.768516881,-5.768516881,2.75,2,0,0,0,0,3.1,0,0,92.15,7.874663077,0.555952381,4.442651256,-0.627734042,0,0,0,0,1,0,0,0,0,0,0,0,0,0,0,0,0
63,1941,78,intact,Charleston,SC,VP,84,6.9,66,45.2,46.7,Very Poor,3177.67,1129.06,0.3553,11.60325127,11.28479755,-5.768516881,-5.768516881,-5.768516881,-5.768516881,11.72305247,-5.768516881,-5.768516881,2.75,2,0,0,0,0,3.1,0,0,92.15,8.063903503,0.555952381,4.442651256,-1.034792776,0,0,0,0,1,0,0,0,0,0,0,0,0,0,0,0,0
63,1941,78,intact,Charleston,SC,VP,84,6.9,66,45.2,46.7,Very Poor,4017.75,1952.97,0.4861,11.60325127,11.28479755,-5.768516881,-5.768516881,-5.768516881,-5.768516881,11.72305247,-5.768516881,-5.768516881,2.75,2,0,0,0,0,3.1,0,0,92.15,8.298477323,0.555952381,4.442651256,-0.721340915,0,0,0,0,1,0,0,0,0,0,0,0,0,0,0,0,0
64,1941,78,intact,Cholanie,CA,F,62,7.5,58,16,41.1,Fair,1826.25,4821.4,2.6401,11.60325127,11.28479755,-5.768516881,-5.768516881,-5.768516881,-5.768516881,11.72305247,-5.768516881,-5.768516881,2.75,2,0,0,0,0,3.1,0,0,92.15,7.510019963,0.662903226,4.143134726,0.970816795,0,0,0,0,0,0,0,0,0,0,0,0,1,0,1,2,2
64,1941,78,intact,Cholanie,CA,F,62,7.5,58,16,41.1,Fair,2629.8,7049,2.6804,11.60325127,11.28479755,-5.768516881,-5.768516881,-5.768516881,-5.768516881,11.72305247,-5.768516881,-5.768516881,2.75,2,0,0,0,0,3.1,0,0,92.15,7.874663077,0.662903226,4.143134726,0.985966037,0,0,0,0,0,0,0,0,0,0,0,0,1,0,1,2,2
64,1941,78,intact,Cholanie,CA,F,62,7.5,58,16,41.1,Fair,3177.67,10893.92,3.4283,11.60325127,11.28479755,-5.768516881,-5.768516881,-5.768516881,-5.768516881,11.72305247,-5.768516881,-5.768516881,2.75,2,0,0,0,0,3.1,0,0,92.15,8.063903503,0.662903226,4.143134726,1.232064511,0,0,0,0,0,0,0,0,0,0,0,0,1,0,1,2,2
64,1941,78,intact,Cholanie,CA,F,62,7.5,58,16,41.1,Fair,4017.75,7628.79,1.8988,11.60325127,11.28479755,-5.768516881,-5.768516881,-5.768516881,-5.768516881,11.72305247,-5.768516881,-5.768516881,2.75,2,0,0,0,0,3.1,0,0,92.15,8.298477323,0.662903226,4.143134726,0.641222108,0,0,0,0,0,0,0,0,0,0,0,0,1,0,1,2,2
65,1941,78,intact,Wilmington,CA,G,148,8,62.4,15.2,26.4,Good,1826.25,2502.24,1.3702,11.60325127,11.28479755,-5.768516881,-5.768516881,-5.768516881,-5.768516881,11.72305247,-5.768516881,-5.768516881,2.75,2,0,0,0,0,3.1,0,0,92.15,7.510019963,0.178378378,5.003946306,0.314956715,0,0,0,0,0,0,0,0,0,0,1,0,0,0,1,3,3
65,1941,78,intact,Wilmington,CA,G,148,8,62.4,15.2,26.4,Good,2629.8,1281.64,0.4874,11.60325127,11.28479755,-5.768516881,-5.768516881,-5.768516881,-5.768516881,11.72305247,-5.768516881,-5.768516881,2.75,2,0,0,0,0,3.1,0,0,92.15,7.874663077,0.178378378,5.003946306,-0.718670138,0,0,0,0,0,0,0,0,0,0,1,0,0,0,1,3,3
65,1941,78,intact,Wilmington,CA,G,148,8,62.4,15.2,26.4,Good,3177.67,2959.97,0.9315,11.60325127,11.28479755,-5.768516881,-5.768516881,-5.768516881,-5.768516881,11.72305247,-5.768516881,-5.768516881,2.75,2,0,0,0,0,3.1,0,0,92.15,8.063903503,0.178378378,5.003946306,-0.070959089,0,0,0,0,0,0,0,0,0,0,1,0,0,0,1,3,3
65,1941,78,intact,Wilmington,CA,G,148,8,62.4,15.2,26.4,Good,4017.75,2624.3,0.6532,11.60325127,11.28479755,-5.768516881,-5.768516881,-5.768516881,-5.768516881,11.72305247,-5.768516881,-5.768516881,2.75,2,0,0,0,0,3.1,0,0,92.15,8.298477323,0.178378378,5.003946306,-0.425871918,0,0,0,0,0,0,0,0,0,0,1,0,0,0,1,3,3
66,1941,78,intact,Phoenix,AZ,F,232,8,69.7,7.8,16.5,Fair,1826.25,3112.55,1.7043,11.60325127,11.28479755,-5.768516881,-5.768516881,-5.768516881,-5.768516881,11.72305247,-5.768516881,-5.768516881,2.75,2,0,0,0,0,3.1,0,0,92.15,7.510019963,0.07112069,5.451038454,0.533154469,0,0,0,0,0,0,0,0,0,1,0,0,0,0,1,2,2
66,1941,78,intact,Phoenix,AZ,F,232,8,69.7,7.8,16.5,Fair,2629.8,8452.7,3.2142,11.60325127,11.28479755,-5.768516881,-5.768516881,-5.768516881,-5.768516881,11.72305247,-5.768516881,-5.768516881,2.75,2,0,0,0,0,3.1,0,0,92.15,7.874663077,0.07112069,5.451038454,1.167578493,0,0,0,0,0,0,0,0,0,1,0,0,0,0,1,2,2
66,1941,78,intact,Phoenix,AZ,F,232,8,69.7,7.8,16.5,Fair,3177.67,6835.4,2.1511,11.60325127,11.28479755,-5.768516881,-5.768516881,-5.768516881,-5.768516881,11.72305247,-5.768516881,-5.768516881,2.75,2,0,0,0,0,3.1,0,0,92.15,8.063903503,0.07112069,5.451038454,0.765979339,0,0,0,0,0,0,0,0,0,1,0,0,0,0,1,2,2
66,1941,78,intact,Phoenix,AZ,F,232,8,69.7,7.8,16.5,Fair,4017.75,2624.3,0.6532,11.60325127,11.28479755,-5.768516881,-5.768516881,-5.768516881,-5.768516881,11.72305247,-5.768516881,-5.768516881,2.75,2,0,0,0,0,3.1,0,0,92.15,8.298477323,0.07112069,5.451038454,-0.425871918,0,0,0,0,0,0,0,0,0,1,0,0,0,0,1,2,2
70,1941,78,intact,Buttonwillo,CA,F,278,9.4,65,6,24.7,Fair,1826.25,2319.15,1.2699,11.60325127,11.28479755,-5.768516881,-5.768516881,-5.768516881,-5.768516881,11.72305247,-5.768516881,-5.768516881,2.75,2,0,0,0,0,3.1,0,0,92.15,7.510019963,0.088848921,5.631211782,0.238938157,0,1,0,0,0,0,0,0,0,0,0,0,0,0,1,2,2
70,1941,78,intact,Buttonwillo,CA,F,278,9.4,65,6,24.7,Fair,2629.8,7964.46,3.0285,11.60325127,11.28479755,-5.768516881,-5.768516881,-5.768516881,-5.768516881,11.72305247,-5.768516881,-5.768516881,2.75,2,0,0,0,0,3.1,0,0,92.15,7.874663077,0.088848921,5.631211782,1.108067447,0,1,0,0,0,0,0,0,0,0,0,0,0,0,1,2,2
70,1941,78,intact,Buttonwillo,CA,F,278,9.4,65,6,24.7,Fair,3177.67,7781.37,2.4488,11.60325127,11.28479755,-5.768516881,-5.768516881,-5.768516881,-5.768516881,11.72305247,-5.768516881,-5.768516881,2.75,2,0,0,0,0,3.1,0,0,92.15,8.063903503,0.088848921,5.631211782,0.895598109,0,1,0,0,0,0,0,0,0,0,0,0,0,0,1,2,2
70,1941,78,intact,Buttonwillo,CA,F,278,9.4,65,6,24.7,Fair,4017.75,11626.28,2.8937,11.60325127,11.28479755,-5.768516881,-5.768516881,-5.768516881,-5.768516881,11.72305247,-5.768516881,-5.768516881,2.75,2,0,0,0,0,3.1,0,0,92.15,8.298477323,0.088848921,5.631211782,1.06253596,0,1,0,0,0,0,0,0,0,0,0,0,0,0,1,2,2
53,1941,77,intact,Atlanta,GA,G,17790,4.8,61.2,48.3,33.7,Good,1826.25,1007,0.5514,9.822354607,9.500770994,-7.547254822,-7.547254822,-7.547254822,-7.547254822,9.525103093,8.888045414,-7.547254822,2.8,2.03,0,0,0,0,2.08,1.1,0,91.99,7.510019963,0.001894323,9.78644799,-0.59529478,0,1,0,0,0,0,0,0,0,0,0,0,0,0,0,3,3
53,1941,77,intact,Atlanta,GA,G,17790,4.8,61.2,48.3,33.7,Good,2629.8,1251.12,0.4757,9.822354607,9.500770994,-7.547254822,-7.547254822,-7.547254822,-7.547254822,9.525103093,8.888045414,-7.547254822,2.8,2.03,0,0,0,0,2.08,1.1,0,91.99,7.874663077,0.001894323,9.78644799,-0.742967876,0,1,0,0,0,0,0,0,0,0,0,0,0,0,0,3,3
53,1941,77,intact,Atlanta,GA,G,17790,4.8,61.2,48.3,33.7,Good,3177.67,1342.67,0.4225,9.822354607,9.500770994,-7.547254822,-7.547254822,-7.547254822,-7.547254822,9.525103093,8.888045414,-7.547254822,2.8,2.03,0,0,0,0,2.08,1.1,0,91.99,8.063903503,0.001894323,9.78644799,-0.861565832,0,1,0,0,0,0,0,0,0,0,0,0,0,0,0,3,3
53,1941,77,intact,Atlanta,GA,G,17790,4.8,61.2,48.3,33.7,Good,4017.75,976.49,0.243,9.822354607,9.500770994,-7.547254822,-7.547254822,-7.547254822,-7.547254822,9.525103093,8.888045414,-7.547254822,2.8,2.03,0,0,0,0,2.08,1.1,0,91.99,8.298477323,0.001894323,9.78644799,-1.414693836,0,1,0,0,0,0,0,0,0,0,0,0,0,0,0,3,3
55,1941,77,intact,Loch Raven,MD,G,5210,5.8,55.4,42.6,32,Good,1826.25,488.24,0.2673,9.822354607,9.500770994,-7.547254822,-7.547254822,-7.547254822,-7.547254822,9.525103093,8.888045414,-7.547254822,2.8,2.03,0,0,0,0,2.08,1.1,0,91.99,7.510019963,0.006142035,8.558527055,-1.319383656,0,0,0,0,0,0,0,0,0,0,0,0,1,0,1,3,3
55,1941,77,intact,Loch Raven,MD,G,5210,5.8,55.4,42.6,32,Good,2629.8,854.42,0.3249,9.822354607,9.500770994,-7.547254822,-7.547254822,-7.547254822,-7.547254822,9.525103093,8.888045414,-7.547254822,2.8,2.03,0,0,0,0,2.08,1.1,0,91.99,7.874663077,0.006142035,8.558527055,-1.124237836,0,0,0,0,0,0,0,0,0,0,0,0,1,0,1,3,3
