Repository: sk7-dev/corrosion_prediction

File: Dataset/modelling2.csv (part 44 of 44)
site_no,year,material_id,specimen_status,city,state,internal_drainage,resistivity,pH,mean_temp,annual_precipitation,moisture,areation,approximate_days,weight_loss_g,corrosion_rate,C_clr,Si_clr,Mn_clr,S_clr,P_clr,Cr_clr,Ni_clr,Cu_clr,Mo_clr,C,Si,Mn,S,P,Cr,Ni,Cu,Mo,Fe,log_days,moisture_res_index,log_resistivity,log_corrosion_rate,texture_Clay,texture_Clay Loam,texture_Loam,texture_Loamy Sand,texture_Marsh,texture_Muck,texture_Peat,texture_Sand,texture_Sandy Clay Loam,texture_Sandy Loam,texture_Silt Loam,texture_Silty Clay,texture_Silty Clay Loam,iron_type_Wrought,climate_zone_Temperate,internal_drainage_code,areation_code
55,1941,77,intact,Loch Raven,MD,G,5210,5.8,55.4,42.6,32,Good,3177.67,1037.52,0.3265,9.822354607,9.500770994,-7.547254822,-7.547254822,-7.547254822,-7.547254822,9.525103093,8.888045414,-7.547254822,2.8,2.03,0,0,0,0,2.08,1.1,0,91.99,8.063903503,0.006142035,8.558527055,-1.11932533,0,0,0,0,0,0,0,0,0,0,0,0,1,0,1,3,3
55,1941,77,intact,Loch Raven,MD,G,5210,5.8,55.4,42.6,32,Good,4017.75,1159.58,0.2886,9.822354607,9.500770994,-7.547254822,-7.547254822,-7.547254822,-7.547254822,9.525103093,8.888045414,-7.547254822,2.8,2.03,0,0,0,0,2.08,1.1,0,91.99,8.298477323,0.006142035,8.558527055,-1.242713633,0,0,0,0,0,0,0,0,0,0,0,0,1,0,1,3,3
56,1941,77,intact,El Vista,TX,VP,406,7.1,69,49,28.7,Very Poor,1826.25,1464.73,0.802,9.822354607,9.500770994,-7.547254822,-7.547254822,-7.547254822,-7.547254822,9.525103093,8.888045414,-7.547254822,2.8,2.03,0,0,0,0,2.08,1.1,0,91.99,7.510019963,0.070689655,6.008813185,-0.220646671,1,0,0,0,0,0,0,0,0,0,0,0,0,0,0,0,0
56,1941,77,intact,El Vista,TX,VP,406,7.1,69,49,28.7,Very Poor,2629.8,5736.85,2.1815,9.822354607,9.500770994,-7.547254822,-7.547254822,-7.547254822,-7.547254822,9.525103093,8.888045414,-7.547254822,2.8,2.03,0,0,0,0,2.08,1.1,0,91.99,7.874663077,0.070689655,6.008813185,0.780012714,1,0,0,0,0,0,0,0,0,0,0,0,0,0,0,0,0
56,1941,77,intact,El Vista,TX,VP,406,7.1,69,49,28.7,Very Poor,3177.67,4790.88,1.5077,9.822354607,9.500770994,-7.547254822,-7.547254822,-7.547254822,-7.547254822,9.525103093,8.888045414,-7.547254822,2.8,2.03,0,0,0,0,2.08,1.1,0,91.99,8.063903503,0.070689655,6.008813185,0.410585311,1,0,0,0,0,0,0,0,0,0,0,0,0,0,0,0,0
56,1941,77,intact,El Vista,TX,VP,406,7.1,69,49,28.7,Very Poor,4017.75,8117.04,2.0203,9.822354607,9.500770994,-7.547254822,-7.547254822,-7.547254822,-7.547254822,9.525103093,8.888045414,-7.547254822,2.8,2.03,0,0,0,0,2.08,1.1,0,91.99,8.298477323,0.070689655,6.008813185,0.703246015,1,0,0,0,0,0,0,0,0,0,0,0,0,0,0,0,0
58,1941,77,intact,New Orleans,LA,VP,712,4.8,69.3,57.4,57.8,Poor,1826.25,1098.55,0.6015,9.822354607,9.500770994,-7.547254822,-7.547254822,-7.547254822,-7.547254822,9.525103093,8.888045414,-7.547254822,2.8,2.03,0,0,0,0,2.08,1.1,0,91.99,7.510019963,0.081179775,6.56948142,-0.508328744,0,0,0,0,0,1,0,0,0,0,0,0,0,0,0,0,1
58,1941,77,intact,New Orleans,LA,VP,712,4.8,69.3,57.4,57.8,Poor,2629.8,1464.73,0.557,9.822354607,9.500770994,-7.547254822,-7.547254822,-7.547254822,-7.547254822,9.525103093,8.888045414,-7.547254822,2.8,2.03,0,0,0,0,2.08,1.1,0,91.99,7.874663077,0.081179775,6.56948142,-0.585190039,0,0,0,0,0,1,0,0,0,0,0,0,0,0,0,0,1
58,1941,77,intact,New Orleans,LA,VP,712,4.8,69.3,57.4,57.8,Poor,3177.67,1586.79,0.4994,9.822354607,9.500770994,-7.547254822,-7.547254822,-7.547254822,-7.547254822,9.525103093,8.888045414,-7.547254822,2.8,2.03,0,0,0,0,2.08,1.1,0,91.99,8.063903503,0.081179775,6.56948142,-0.694347901,0,0,0,0,0,1,0,0,0,0,0,0,0,0,0,0,1
58,1941,77,intact,New Orleans,LA,VP,712,4.8,69.3,57.4,57.8,Poor,4017.75,1617.3,0.4025,9.822354607,9.500770994,-7.547254822,-7.547254822,-7.547254822,-7.547254822,9.525103093,8.888045414,-7.547254822,2.8,2.03,0,0,0,0,2.08,1.1,0,91.99,8.298477323,0.081179775,6.56948142,-0.910060182,0,0,0,0,0,1,0,0,0,0,0,0,0,0,0,0,1
59,1941,77,intact,Kalamazoo,MI,VP,1660,5.6,49,31,43.6,Very Poor,1826.25,1647.82,0.9023,9.822354607,9.500770994,-7.547254822,-7.547254822,-7.547254822,-7.547254822,9.525103093,8.888045414,-7.547254822,2.8,2.03,0,0,0,0,2.08,1.1,0,91.99,7.510019963,0.02626506,7.41517511,-0.10280822,0,0,0,0,0,1,0,0,0,0,0,0,0,0,1,0,0
59,1941,77,intact,Kalamazoo,MI,VP,1660,5.6,49,31,43.6,Very Poor,2629.8,2654.82,1.0095,9.822354607,9.500770994,-7.547254822,-7.547254822,-7.547254822,-7.547254822,9.525103093,8.888045414,-7.547254822,2.8,2.03,0,0,0,0,2.08,1.1,0,91.99,7.874663077,0.02626506,7.41517511,0.009455159,0,0,0,0,0,1,0,0,0,0,0,0,0,0,1,0,0
59,1941,77,intact,Kalamazoo,MI,VP,1660,5.6,49,31,43.6,Very Poor,3177.67,2746.37,0.8643,9.822354607,9.500770994,-7.547254822,-7.547254822,-7.547254822,-7.547254822,9.525103093,8.888045414,-7.547254822,2.8,2.03,0,0,0,0,2.08,1.1,0,91.99,8.063903503,0.02626506,7.41517511,-0.145835348,0,0,0,0,0,1,0,0,0,0,0,0,0,0,1,0,0
59,1941,77,intact,Kalamazoo,MI,VP,1660,5.6,49,31,43.6,Very Poor,4017.75,4882.43,1.2152,9.822354607,9.500770994,-7.547254822,-7.547254822,-7.547254822,-7.547254822,9.525103093,8.888045414,-7.547254822,2.8,2.03,0,0,0,0,2.08,1.1,0,91.99,8.298477323,0.02626506,7.41517511,0.194908672,0,0,0,0,0,1,0,0,0,0,0,0,0,0,1,0,0
60,1941,77,intact,Plymouth,OH,P,218,2.6,49,37,43.4,Poor,1826.25,1342.67,0.7352,9.822354607,9.500770994,-7.547254822,-7.547254822,-7.547254822,-7.547254822,9.525103093,8.888045414,-7.547254822,2.8,2.03,0,0,0,0,2.08,1.1,0,91.99,7.510019963,0.199082569,5.38907173,-0.307612708,0,0,0,0,0,0,1,0,0,0,0,0,0,0,1,1,1
60,1941,77,intact,Plymouth,OH,P,218,2.6,49,37,43.4,Poor,2629.8,3173.58,1.2068,9.822354607,9.500770994,-7.547254822,-7.547254822,-7.547254822,-7.547254822,9.525103093,8.888045414,-7.547254822,2.8,2.03,0,0,0,0,2.08,1.1,0,91.99,7.874663077,0.199082569,5.38907173,0.187972228,0,0,0,0,0,0,1,0,0,0,0,0,0,0,1,1,1
60,1941,77,intact,Plymouth,OH,P,218,2.6,49,37,43.4,Poor,3177.67,3570.27,1.1235,9.822354607,9.500770994,-7.547254822,-7.547254822,-7.547254822,-7.547254822,9.525103093,8.888045414,-7.547254822,2.8,2.03,0,0,0,0,2.08,1.1,0,91.99,8.063903503,0.199082569,5.38907173,0.116448813,0,0,0,0,0,0,1,0,0,0,0,0,0,0,1,1,1
60,1941,77,intact,Plymouth,OH,P,218,2.6,49,37,43.4,Poor,4017.75,2441.21,0.6076,9.822354607,9.500770994,-7.547254822,-7.547254822,-7.547254822,-7.547254822,9.525103093,8.888045414,-7.547254822,2.8,2.03,0,0,0,0,2.08,1.1,0,91.99,8.298477323,0.199082569,5.38907173,-0.498238508,0,0,0,0,0,0,1,0,0,0,0,0,0,0,1,1,1
61,1941,77,intact,New Orleans,LA,P,943,6.8,69.3,57.4,30.8,Poor,1826.25,1037.52,0.5681,9.822354607,9.500770994,-7.547254822,-7.547254822,-7.547254822,-7.547254822,9.525103093,8.888045414,-7.547254822,2.8,2.03,0,0,0,0,2.08,1.1,0,91.99,7.510019963,0.032661718,6.850126166,-0.565457819,1,0,0,0,0,0,0,0,0,0,0,0,0,0,0,1,1
61,1941,77,intact,New Orleans,LA,P,943,6.8,69.3,57.4,30.8,Poor,2629.8,1525.76,0.5802,9.822354607,9.500770994,-7.547254822,-7.547254822,-7.547254822,-7.547254822,9.525103093,8.888045414,-7.547254822,2.8,2.03,0,0,0,0,2.08,1.1,0,91.99,7.874663077,0.032661718,6.850126166,-0.544382407,1,0,0,0,0,0,0,0,0,0,0,0,0,0,0,1,1
61,1941,77,intact,New Orleans,LA,P,943,6.8,69.3,57.4,30.8,Poor,3177.67,1495.24,0.4705,9.822354607,9.500770994,-7.547254822,-7.547254822,-7.547254822,-7.547254822,9.525103093,8.888045414,-7.547254822,2.8,2.03,0,0,0,0,2.08,1.1,0,91.99,8.063903503,0.032661718,6.850126166,-0.75395932,1,0,0,0,0,0,0,0,0,0,0,0,0,0,0,1,1
61,1941,77,intact,New Orleans,LA,P,943,6.8,69.3,57.4,30.8,Poor,4017.75,945.97,0.2354,9.822354607,9.500770994,-7.547254822,-7.547254822,-7.547254822,-7.547254822,9.525103093,8.888045414,-7.547254822,2.8,2.03,0,0,0,0,2.08,1.1,0,91.99,8.298477323,0.032661718,6.850126166,-1.446469084,1,0,0,0,0,0,0,0,0,0,0,0,0,0,0,1,1
62,1941,77,intact,Meridian,MS,F,6920,4.5,64,53,34.6,Good,1826.25,945.97,0.518,9.822354607,9.500770994,-7.547254822,-7.547254822,-7.547254822,-7.547254822,9.525103093,8.888045414,-7.547254822,2.8,2.03,0,0,0,0,2.08,1.1,0,91.99,7.510019963,0.005,8.842315547,-0.657780037,1,0,0,0,0,0,0,0,0,0,0,0,0,0,0,2,3
62,1941,77,intact,Meridian,MS,F,6920,4.5,64,53,34.6,Good,2629.8,549.27,0.2089,9.822354607,9.500770994,-7.547254822,-7.547254822,-7.547254822,-7.547254822,9.525103093,8.888045414,-7.547254822,2.8,2.03,0,0,0,0,2.08,1.1,0,91.99,7.874663077,0.005,8.842315547,-1.56589961,1,0,0,0,0,0,0,0,0,0,0,0,0,0,0,2,3
62,1941,77,intact,Meridian,MS,F,6920,4.5,64,53,34.6,Good,3177.67,1769.88,0.557,9.822354607,9.500770994,-7.547254822,-7.547254822,-7.547254822,-7.547254822,9.525103093,8.888045414,-7.547254822,2.8,2.03,0,0,0,0,2.08,1.1,0,91.99,8.063903503,0.005,8.842315547,-0.585190039,1,0,0,0,0,0,0,0,0,0,0,0,0,0,0,2,3
62,1941,77,intact,Meridian,MS,F,6920,4.5,64,53,34.6,Good,4017.75,1495.24,0.3722,9.822354607,9.500770994,-7.547254822,-7.547254822,-7.547254822,-7.547254822,9.525103093,8.888045414,-7.547254822,2.8,2.03,0,0,0,0,2.08,1.1,0,91.99,8.298477323,0.005,8.842315547,-0.988323935,1,0,0,0,0,0,0,0,0,0,0,0,0,0,0,2,3
63,1941,77,intact,Charleston,SC,VP,84,6.9,66,45.2,46.7,Very Poor,1826.25,1312.15,0.7185,9.822354607,9.500770994,-7.547254822,-7.547254822,-7.547254822,-7.547254822,9.525103093,8.888045414,-7.547254822,2.8,2.03,0,0,0,0,2.08,1.1,0,91.99,7.510019963,0.555952381,4.442651256,-0.330589573,0,0,0,0,1,0,0,0,0,0,0,0,0,0,0,0,0
63,1941,77,intact,Charleston,SC,VP,84,6.9,66,45.2,46.7,Very Poor,2629.8,1617.3,0.615,9.822354607,9.500770994,-7.547254822,-7.547254822,-7.547254822,-7.547254822,9.525103093,8.888045414,-7.547254822,2.8,2.03,0,0,0,0,2.08,1.1,0,91.99,7.874663077,0.555952381,4.442651256,-0.486133011,0,0,0,0,1,0,0,0,0,0,0,0,0,0,0,0,0
63,1941,77,intact,Charleston,SC,VP,84,6.9,66,45.2,46.7,Very Poor,3177.67,1190.09,0.3745,9.822354607,9.500770994,-7.547254822,-7.547254822,-7.547254822,-7.547254822,9.525103093,8.888045414,-7.547254822,2.8,2.03,0,0,0,0,2.08,1.1,0,91.99,8.063903503,0.555952381,4.442651256,-0.982163476,0,0,0,0,1,0,0,0,0,0,0,0,0,0,0,0,0
63,1941,77,intact,Charleston,SC,VP,84,6.9,66,45.2,46.7,Very Poor,4017.75,2441.21,0.6076,9.822354607,9.500770994,-7.547254822,-7.547254822,-7.547254822,-7.547254822,9.525103093,8.888045414,-7.547254822,2.8,2.03,0,0,0,0,2.08,1.1,0,91.99,8.298477323,0.555952381,4.442651256,-0.498238508,0,0,0,0,1,0,0,0,0,0,0,0,0,0,0,0,0
64,1941,77,intact,Cholanie,CA,F,62,7.5,58,16,41.1,Fair,1826.25,4729.85,2.5899,9.822354607,9.500770994,-7.547254822,-7.547254822,-7.547254822,-7.547254822,9.525103093,8.888045414,-7.547254822,2.8,2.03,0,0,0,0,2.08,1.1,0,91.99,7.510019963,0.662903226,4.143134726,0.951619265,0,0,0,0,0,0,0,0,0,0,0,0,1,0,1,2,2
64,1941,77,intact,Cholanie,CA,F,62,7.5,58,16,41.1,Fair,2629.8,7140.55,2.7152,9.822354607,9.500770994,-7.547254822,-7.547254822,-7.547254822,-7.547254822,9.525103093,8.888045414,-7.547254822,2.8,2.03,0,0,0,0,2.08,1.1,0,91.99,7.874663077,0.662903226,4.143134726,0.998865615,0,0,0,0,0,0,0,0,0,0,0,0,1,0,1,2,2
64,1941,77,intact,Cholanie,CA,F,62,7.5,58,16,41.1,Fair,3177.67,11443.19,3.6011,9.822354607,9.500770994,-7.547254822,-7.547254822,-7.547254822,-7.547254822,9.525103093,8.888045414,-7.547254822,2.8,2.03,0,0,0,0,2.08,1.1,0,91.99,8.063903503,0.662903226,4.143134726,1.281239354,0,0,0,0,0,0,0,0,0,0,0,0,1,0,1,2,2
64,1941,77,intact,Cholanie,CA,F,62,7.5,58,16,41.1,Fair,4017.75,8086.52,2.0127,9.822354607,9.500770994,-7.547254822,-7.547254822,-7.547254822,-7.547254822,9.525103093,8.888045414,-7.547254822,2.8,2.03,0,0,0,0,2.08,1.1,0,91.99,8.298477323,0.662903226,4.143134726,0.699477104,0,0,0,0,0,0,0,0,0,0,0,0,1,0,1,2,2
65,1941,77,intact,Wilmington,CA,G,148,8,62.4,15.2,26.4,Good,1826.25,2410.7,1.32,9.822354607,9.500770994,-7.547254822,-7.547254822,-7.547254822,-7.547254822,9.525103093,8.888045414,-7.547254822,2.8,2.03,0,0,0,0,2.08,1.1,0,91.99,7.510019963,0.178378378,5.003946306,0.277631737,0,0,0,0,0,0,0,0,0,0,1,0,0,0,1,3,3
65,1941,77,intact,Wilmington,CA,G,148,8,62.4,15.2,26.4,Good,2629.8,1495.24,0.5686,9.822354607,9.500770994,-7.547254822,-7.547254822,-7.547254822,-7.547254822,9.525103093,8.888045414,-7.547254822,2.8,2.03,0,0,0,0,2.08,1.1,0,91.99,7.874663077,0.178378378,5.003946306,-0.56457808,0,0,0,0,0,0,0,0,0,0,1,0,0,0,1,3,3
65,1941,77,intact,Wilmington,CA,G,148,8,62.4,15.2,26.4,Good,3177.67,2624.3,0.8259,9.822354607,9.500770994,-7.547254822,-7.547254822,-7.547254822,-7.547254822,9.525103093,8.888045414,-7.547254822,2.8,2.03,0,0,0,0,2.08,1.1,0,91.99,8.063903503,0.178378378,5.003946306,-0.191281578,0,0,0,0,0,0,0,0,0,0,1,0,0,0,1,3,3
65,1941,77,intact,Wilmington,CA,G,148,8,62.4,15.2,26.4,Good,4017.75,2258.12,0.562,9.822354607,9.500770994,-7.547254822,-7.547254822,-7.547254822,-7.547254822,9.525103093,8.888045414,-7.547254822,2.8,2.03,0,0,0,0,2.08,1.1,0,91.99,8.298477323,0.178378378,5.003946306,-0.576253429,0,0,0,0,0,0,0,0,0,0,1,0,0,0,1,3,3
66,1941,77,intact,Phoenix,AZ,F,232,8,69.7,7.8,16.5,Fair,1826.25,2014,1.1028,9.822354607,9.500770994,-7.547254822,-7.547254822,-7.547254822,-7.547254822,9.525103093,8.888045414,-7.547254822,2.8,2.03,0,0,0,0,2.08,1.1,0,91.99,7.510019963,0.07112069,5.451038454,0.0978524,0,0,0,0,0,0,0,0,0,1,0,0,0,0,1,2,2
66,1941,77,intact,Phoenix,AZ,F,232,8,69.7,7.8,16.5,Fair,2629.8,9124.04,3.4695,9.822354607,9.500770994,-7.547254822,-7.547254822,-7.547254822,-7.547254822,9.525103093,8.888045414,-7.547254822,2.8,2.03,0,0,0,0,2.08,1.1,0,91.99,7.874663077,0.07112069,5.451038454,1.244010491,0,0,0,0,0,0,0,0,0,1,0,0,0,0,1,2,2
66,1941,77,intact,Phoenix,AZ,F,232,8,69.7,7.8,16.5,Fair,3177.67,6621.79,2.0839,9.822354607,9.500770994,-7.547254822,-7.547254822,-7.547254822,-7.547254822,9.525103093,8.888045414,-7.547254822,2.8,2.03,0,0,0,0,2.08,1.1,0,91.99,8.063903503,0.07112069,5.451038454,0.734241138,0,0,0,0,0,0,0,0,0,1,0,0,0,0,1,2,2
66,1941,77,intact,Phoenix,AZ,F,232,8,69.7,7.8,16.5,Fair,4017.75,2746.37,0.6836,9.822354607,9.500770994,-7.547254822,-7.547254822,-7.547254822,-7.547254822,9.525103093,8.888045414,-7.547254822,2.8,2.03,0,0,0,0,2.08,1.1,0,91.99,8.298477323,0.07112069,5.451038454,-0.380382328,0,0,0,0,0,0,0,0,0,1,0,0,0,0,1,2,2
70,1941,77,intact,Buttonwillo,CA,F,278,9.4,65,6,24.7,Fair,1826.25,2136.06,1.1696,9.822354607,9.500770994,-7.547254822,-7.547254822,-7.547254822,-7.547254822,9.525103093,8.888045414,-7.547254822,2.8,2.03,0,0,0,0,2.08,1.1,0,91.99,7.510019963,0.088848921,5.631211782,0.15666181,0,1,0,0,0,0,0,0,0,0,0,0,0,0,1,2,2
70,1941,77,intact,Buttonwillo,CA,F,278,9.4,65,6,24.7,Fair,2629.8,8178.07,3.1098,9.822354607,9.500770994,-7.547254822,-7.547254822,-7.547254822,-7.547254822,9.525103093,8.888045414,-7.547254822,2.8,2.03,0,0,0,0,2.08,1.1,0,91.99,7.874663077,0.088848921,5.631211782,1.134558415,0,1,0,0,0,0,0,0,0,0,0,0,0,0,1,2,2
70,1941,77,intact,Buttonwillo,CA,F,278,9.4,65,6,24.7,Fair,3177.67,7750.85,2.4392,9.822354607,9.500770994,-7.547254822,-7.547254822,-7.547254822,-7.547254822,9.525103093,8.888045414,-7.547254822,2.8,2.03,0,0,0,0,2.08,1.1,0,91.99,8.063903503,0.088848921,5.631211782,0.891670117,0,1,0,0,0,0,0,0,0,0,0,0,0,0,1,2,2
70,1941,77,intact,Buttonwillo,CA,F,278,9.4,65,6,24.7,Fair,4017.75,11351.64,2.8254,9.822354607,9.500770994,-7.547254822,-7.547254822,-7.547254822,-7.547254822,9.525103093,8.888045414,-7.547254822,2.8,2.03,0,0,0,0,2.08,1.1,0,91.99,8.298477323,0.088848921,5.631211782,1.038649947,0,1,0,0,0,0,0,0,0,0,0,0,0,0,1,2,2
