Repository: sk7-dev/corrosion_prediction

File: Dataset/final_database1.csv (part 2 of 57)
site_no,soil_type,texture,year,duration,material_name,type,material_id,material_code,weight_loss_oz,specimen_status,city,state,internal_drainage,resistivity,pH,pH_type,total_acidity,Na+K,Ca,Mg,CO3,HCO3,Cl,SO4,mean_temp,annual_precipitation,moisture,air_pore_space,specific_gravity,volume_shrinkage,table,iron_type,areation,region,approximate_days,exact_days,weight_loss_g,corrosion_rate,C (%),Si (%),Mn (%),S (%),P (%),Cr (%),Ni (%),Cu (%),Mo  (%),Fe (%),C_clr,Si_clr,Mn_clr,S_clr,P_clr,Cr_clr,Ni_clr,Cu_clr,Mo_clr
19,Lindley silt loam,Silty Clay Loam,1922,1.1,Wrought iron,1.5-inch pipe,1,b,0.8,intact,Des Moines,IA,G,1970.0,4.6,Very Strongly Acid,10.9,0.38,0.32,0.41,0.0,0.46,0.03,0.46,49.5,32.0,28.4,3.9,4.76,11.8,13,Wrought,Fair,Northern,401.78,401.0,244.12,0.6076,0.03,0.15,0.005,0.023,0.145,0.0,0.0,0.02,0.0,99.627,5.219872493,6.829310306,3.428113645,4.954169365,6.795408755,-10.68042734,-10.68042734,4.814407447,-10.68042734
19,Lindley silt loam,Silty Clay Loam,1922,3.7,Wrought iron,1.5-inch pipe,1,b,1.5,intact,Des Moines,IA,G,1970.0,4.6,Very Strongly Acid,10.9,0.38,0.32,0.41,0.0,0.46,0.03,0.46,49.5,32.0,28.4,3.9,4.76,11.8,13,Wrought,Fair,Northern,1351.42,1351.0,457.73,0.3387,0.03,0.15,0.005,0.023,0.145,0.0,0.0,0.02,0.0,99.627,5.219872493,6.829310306,3.428113645,4.954169365,6.795408755,-10.68042734,-10.68042734,4.814407447,-10.68042734
19,Lindley silt loam,Silty Clay Loam,1922,5.7,Wrought iron,1.5-inch pipe,1,b,3.0,intact,Des Moines,IA,G,1970.0,4.6,Very Strongly Acid,10.9,0.38,0.32,0.41,0.0,0.46,0.03,0.46,49.5,32.0,28.4,3.9,4.76,11.8,13,Wrought,Fair,Northern,2081.93,2081.0,915.46,0.4397,0.03,0.15,0.005,0.023,0.145,0.0,0.0,0.02,0.0,99.627,5.219872493,6.829310306,3.428113645,4.954169365,6.795408755,-10.68042734,-10.68042734,4.814407447,-10.68042734
19,Lindley silt loam,Silty Clay Loam,1922,7.6,Wrought iron,1.5-inch pipe,1,b,3.0,intact,Des Moines,IA,G,1970.0,4.6,Very Strongly Acid,10.9,0.38,0.32,0.41,0.0,0.46,0.03,0.46,49.5,32.0,28.4,3.9,4.76,11.8,13,Wrought,Fair,Northern,2775.9,2775.0,915.46,0.3298,0.03,0.15,0.005,0.023,0.145,0.0,0.0,0.02,0.0,99.627,5.219872493,6.829310306,3.428113645,4.954169365,6.795408755,-10.68042734,-10.68042734,4.814407447,-10.68042734
19,Lindley silt loam,Silty Clay Loam,1922,9.7,Wrought iron,1.5-inch pipe,1,b,3.2,intact,Des Moines,IA,G,1970.0,4.6,Very Strongly Acid,10.9,0.38,0.32,0.41,0.0,0.46,0.03,0.46,49.5,32.0,28.4,3.9,4.76,11.8,13,Wrought,Fair,Northern,3542.92,3542.0,976.49,0.2756,0.03,0.15,0.005,0.023,0.145,0.0,0.0,0.02,0.0,99.627,5.219872493,6.829310306,3.428113645,4.954169365,6.795408755,-10.68042734,-10.68042734,4.814407447,-10.68042734
19,Lindley silt loam,Silty Clay Loam,1922,11.6,Wrought iron,1.5-inch pipe,1,b,3.5,intact,Des Moines,IA,G,1970.0,4.6,Very Strongly Acid,10.9,0.38,0.32,0.41,0.0,0.46,0.03,0.46,49.5,32.0,28.4,3.9,4.76,11.8,13,Wrought,Fair,Northern,4236.9,4236.0,1068.03,0.2521,0.03,0.15,0.005,0.023,0.145,0.0,0.0,0.02,0.0,99.627,5.219872493,6.829310306,3.428113645,4.954169365,6.795408755,-10.68042734,-10.68042734,4.814407447,-10.68042734
20,Mahoning silt loam,Silty Clay,1922,1.0,Wrought iron,1.5-inch pipe,1,b,0.8,intact,Cleveland,OH,P,2870.0,7.5,Mildly Alkaline,1.5,0.25,0.48,0.2,0.0,0.54,0.0,0.15,49.2,33.8,22.4,3.8,1.9,3.9,13,Wrought,Poor,Northern,365.25,365.0,244.12,0.6684,0.03,0.15,0.005,0.023,0.145,0.0,0.0,0.02,0.0,99.627,5.219872493,6.829310306,3.428113645,4.954169365,6.795408755,-10.68042734,-10.68042734,4.814407447,-10.68042734
20,Mahoning silt loam,Silty Clay,1922,3.6,Wrought iron,1.5-inch pipe,1,b,2.4,intact,Cleveland,OH,P,2870.0,7.5,Mildly Alkaline,1.5,0.25,0.48,0.2,0.0,0.54,0.0,0.15,49.2,33.8,22.4,3.8,1.9,3.9,13,Wrought,Poor,Northern,1314.9,1314.0,732.36,0.557,0.03,0.15,0.005,0.023,0.145,0.0,0.0,0.02,0.0,99.627,5.219872493,6.829310306,3.428113645,4.954169365,6.795408755,-10.68042734,-10.68042734,4.814407447,-10.68042734
20,Mahoning silt loam,Silty Clay,1922,5.5,Wrought iron,1.5-inch pipe,1,b,2.7,intact,Cleveland,OH,P,2870.0,7.5,Mildly Alkaline,1.5,0.25,0.48,0.2,0.0,0.54,0.0,0.15,49.2,33.8,22.4,3.8,1.9,3.9,13,Wrought,Poor,Northern,2008.88,2008.0,823.91,0.4101,0.03,0.15,0.005,0.023,0.145,0.0,0.0,0.02,0.0,99.627,5.219872493,6.829310306,3.428113645,4.954169365,6.795408755,-10.68042734,-10.68042734,4.814407447,-10.68042734
20,Mahoning silt loam,Silty Clay,1922,7.7,Wrought iron,1.5-inch pipe,1,b,3.4,intact,Cleveland,OH,P,2870.0,7.5,Mildly Alkaline,1.5,0.25,0.48,0.2,0.0,0.54,0.0,0.15,49.2,33.8,22.4,3.8,1.9,3.9,13,Wrought,Poor,Northern,2812.43,2812.0,1037.52,0.3689,0.03,0.15,0.005,0.023,0.145,0.0,0.0,0.02,0.0,99.627,5.219872493,6.829310306,3.428113645,4.954169365,6.795408755,-10.68042734,-10.68042734,4.814407447,-10.68042734
20,Mahoning silt loam,Silty Clay,1922,9.6,Wrought iron,1.5-inch pipe,1,b,4.8,intact,Cleveland,OH,P,2870.0,7.5,Mildly Alkaline,1.5,0.25,0.48,0.2,0.0,0.54,0.0,0.15,49.2,33.8,22.4,3.8,1.9,3.9,13,Wrought,Poor,Northern,3506.4,3506.0,1464.73,0.4177,0.03,0.15,0.005,0.023,0.145,0.0,0.0,0.02,0.0,99.627,5.219872493,6.829310306,3.428113645,4.954169365,6.795408755,-10.68042734,-10.68042734,4.814407447,-10.68042734
20,Mahoning silt loam,Silty Clay,1922,11.6,Wrought iron,1.5-inch pipe,1,b,6.5,intact,Cleveland,OH,P,2870.0,7.5,Mildly Alkaline,1.5,0.25,0.48,0.2,0.0,0.54,0.0,0.15,49.2,33.8,22.4,3.8,1.9,3.9,13,Wrought,Poor,Northern,4236.9,4236.0,1983.49,0.4681,0.03,0.15,0.005,0.023,0.145,0.0,0.0,0.02,0.0,99.627,5.219872493,6.829310306,3.428113645,4.954169365,6.795408755,-10.68042734,-10.68042734,4.814407447,-10.68042734
21,Marshall silt loam,Silty Clay Loam,1922,1.5,Wrought iron,1.5-inch pipe,1,b,2.1,intact,Kansas City,MO,F,2370.0,6.2,Slightly Acid,9.5,,,,,,,,54.4,37.1,31.2,10.8,1.66,6.5,13,Wrought,Poor,Northern,547.88,547.0,640.82,1.1696,0.03,0.15,0.005,0.023,0.145,0.0,0.0,0.02,0.0,99.627,5.219872493,6.829310306,3.428113645,4.954169365,6.795408755,-10.68042734,-10.68042734,4.814407447,-10.68042734
21,Marshall silt loam,Silty Clay Loam,1922,4.0,Wrought iron,1.5-inch pipe,1,b,2.6,intact,Kansas City,MO,F,2370.0,6.2,Slightly Acid,9.5,,,,,,,,54.4,37.1,31.2,10.8,1.66,6.5,13,Wrought,Poor,Northern,1461.0,1461.0,793.39,0.543,0.03,0.15,0.005,0.023,0.145,0.0,0.0,0.02,0.0,99.627,5.219872493,6.829310306,3.428113645,4.954169365,6.795408755,-10.68042734,-10.68042734,4.814407447,-10.68042734
21,Marshall silt loam,Silty Clay Loam,1922,6.0,Wrought iron,1.5-inch pipe,1,b,4.4,intact,Kansas City,MO,F,2370.0,6.2,Slightly Acid,9.5,,,,,,,,54.4,37.1,31.2,10.8,1.66,6.5,13,Wrought,Poor,Northern,2191.5,2191.0,1342.67,0.6127,0.03,0.15,0.005,0.023,0.145,0.0,0.0,0.02,0.0,99.627,5.219872493,6.829310306,3.428113645,4.954169365,6.795408755,-10.68042734,-10.68042734,4.814407447,-10.68042734
22,Memphis silt loam,Silty Clay Loam,1922,1.7,Wrought iron,1.5-inch pipe,1,b,1.6,intact,Memphis,TN,G,5150.0,4.9,Very Strongly Acid,9.7,,,,,,,,64.6,47.7,28.4,9.6,1.67,3.0,13,Wrought,Good,Southern,620.92,620.0,488.24,0.7863,0.03,0.15,0.005,0.023,0.145,0.0,0.0,0.02,0.0,99.627,5.219872493,6.829310306,3.428113645,4.954169365,6.795408755,-10.68042734,-10.68042734,4.814407447,-10.68042734
22,Memphis silt loam,Silty Clay Loam,1922,3.7,Wrought iron,1.5-inch pipe,1,b,3.9,intact,Memphis,TN,G,5150.0,4.9,Very Strongly Acid,9.7,,,,,,,,64.6,47.7,28.4,9.6,1.67,3.0,13,Wrought,Good,Southern,1351.42,1351.0,1190.09,0.8806,0.03,0.15,0.005,0.023,0.145,0.0,0.0,0.02,0.0,99.627,5.219872493,6.829310306,3.428113645,4.954169365,6.795408755,-10.68042734,-10.68042734,4.814407447,-10.68042734
22,Memphis silt loam,Silty Clay Loam,1922,5.6,Wrought iron,1.5-inch pipe,1,b,5.4,intact,Memphis,TN,G,5150.0,4.9,Very Strongly Acid,9.7,,,,,,,,64.6,47.7,28.4,9.6,1.67,3.0,13,Wrought,Good,Southern,2045.4,2045.0,1647.82,0.8056,0.03,0.15,0.005,0.023,0.145,0.0,0.0,0.02,0.0,99.627,5.219872493,6.829310306,3.428113645,4.954169365,6.795408755,-10.68042734,-10.68042734,4.814407447,-10.68042734
22,Memphis silt loam,Silty Clay Loam,1922,7.6,Wrought iron,1.5-inch pipe,1,b,6.2,intact,Memphis,TN,G,5150.0,4.9,Very Strongly Acid,9.7,,,,,,,,64.6,47.7,28.4,9.6,1.67,3.0,13,Wrought,Good,Southern,2775.9,2775.0,1891.94,0.6816,0.03,0.15,0.005,0.023,0.145,0.0,0.0,0.02,0.0,99.627,5.219872493,6.829310306,3.428113645,4.954169365,6.795408755,-10.68042734,-10.68042734,4.814407447,-10.68042734
22,Memphis silt loam,Silty Clay Loam,1922,9.6,Wrought iron,1.5-inch pipe,1,b,7.0,intact,Memphis,TN,G,5150.0,4.9,Very Strongly Acid,9.7,,,,,,,,64.6,47.7,28.4,9.6,1.67,3.0,13,Wrought,Good,Southern,3506.4,3506.0,2136.06,0.6092,0.03,0.15,0.005,0.023,0.145,0.0,0.0,0.02,0.0,99.627,5.219872493,6.829310306,3.428113645,4.954169365,6.795408755,-10.68042734,-10.68042734,4.814407447,-10.68042734
22,Memphis silt loam,Silty Clay Loam,1922,11.6,Wrought iron,1.5-inch pipe,1,b,7.6,intact,Memphis,TN,G,5150.0,4.9,Very Strongly Acid,9.7,,,,,,,,64.6,47.7,28.4,9.6,1.67,3.0,13,Wrought,Good,Southern,4236.9,4236.0,2319.15,0.5474,0.03,0.15,0.005,0.023,0.145,0.0,0.0,0.02,0.0,99.627,5.219872493,6.829310306,3.428113645,4.954169365,6.795408755,-10.68042734,-10.68042734,4.814407447,-10.68042734
23,Merced silt loam,Clay,1922,1.9,Wrought iron,1.5-inch pipe,1,b,7.6,intact,Buttonwillo,CA,F,278.0,9.4,Very Strongly Alkaline,A,8.38,0.38,0.22,0.02,1.87,4.42,5.57,65.0,6.0,24.7,6.1,1.69,0.2,13,Wrought,Fair,Southern,693.98,693.0,2319.15,3.3418,0.03,0.15,0.005,0.023,0.145,0.0,0.0,0.02,0.0,99.627,5.219872493,6.829310306,3.428113645,4.954169365,6.795408755,-10.68042734,-10.68042734,4.814407447,-10.68042734
23,Merced silt loam,Clay,1922,4.3,Wrought iron,1.5-inch pipe,1,b,13.3,intact,Buttonwillo,CA,F,278.0,9.4,Very Strongly Alkaline,A,8.38,0.38,0.22,0.02,1.87,4.42,5.57,65.0,6.0,24.7,6.1,1.69,0.2,13,Wrought,Fair,Southern,1570.58,1570.0,4058.52,2.5841,0.03,0.15,0.005,0.023,0.145,0.0,0.0,0.02,0.0,99.627,5.219872493,6.829310306,3.428113645,4.954169365,6.795408755,-10.68042734,-10.68042734,4.814407447,-10.68042734
23,Merced silt loam,Clay,1922,6.2,Wrought iron,1.5-inch pipe,1,b,15.7,intact,Buttonwillo,CA,F,278.0,9.4,Very Strongly Alkaline,A,8.38,0.38,0.22,0.02,1.87,4.42,5.57,65.0,6.0,24.7,6.1,1.69,0.2,13,Wrought,Fair,Southern,2264.55,2264.0,4790.88,2.1156,0.03,0.15,0.005,0.023,0.145,0.0,0.0,0.02,0.0,99.627,5.219872493,6.829310306,3.428113645,4.954169365,6.795408755,-10.68042734,-10.68042734,4.814407447,-10.68042734
23,Merced silt loam,Clay,1922,8.0,Wrought iron,1.5-inch pipe,1,b,20.5,intact,Buttonwillo,CA,F,278.0,9.4,Very Strongly Alkaline,A,8.38,0.38,0.22,0.02,1.87,4.42,5.57,65.0,6.0,24.7,6.1,1.69,0.2,13,Wrought,Fair,Southern,2922.0,2922.0,6255.61,2.1409,0.03,0.15,0.005,0.023,0.145,0.0,0.0,0.02,0.0,99.627,5.219872493,6.829310306,3.428113645,4.954169365,6.795408755,-10.68042734,-10.68042734,4.814407447,-10.68042734
23,Merced silt loam,Clay,1922,10.2,Wrought iron,1.5-inch pipe,1,b,21.6,intact,Buttonwillo,CA,F,278.0,9.4,Very Strongly Alkaline,A,8.38,0.38,0.22,0.02,1.87,4.42,5.57,65.0,6.0,24.7,6.1,1.69,0.2,13,Wrought,Fair,Southern,3725.55,3725.0,6591.28,1.7692,0.03,0.15,0.005,0.023,0.145,0.0,0.0,0.02,0.0,99.627,5.219872493,6.829310306,3.428113645,4.954169365,6.795408755,-10.68042734,-10.68042734,4.814407447,-10.68042734
23,Merced silt loam,Clay,1922,12.1,Wrought iron,1.5-inch pipe,1,b,21.1,intact,Buttonwillo,CA,F,278.0,9.4,Very Strongly Alkaline,A,8.38,0.38,0.22,0.02,1.87,4.42,5.57,65.0,6.0,24.7,6.1,1.69,0.2,13,Wrought,Fair,Southern,4419.52,4419.0,6438.7,1.4569,0.03,0.15,0.005,0.023,0.145,0.0,0.0,0.02,0.0,99.627,5.219872493,6.829310306,3.428113645,4.954169365,6.795408755,-10.68042734,-10.68042734,4.814407447,-10.68042734
24,Merrimac gravelly sandy loam,Loamy Sand,1922,1.3,Wrought iron,1.5-inch pipe,1,b,0.3,intact,Norwood,MA,G,11400.0,4.5,Very Strongly Acid,42.6,,,,,,,,50.0,41.0,43.0,34.7,1.4,0.0,13,Wrought,Good,Northern,474.82,474.0,91.55,0.1928,0.03,0.15,0.005,0.023,0.145,0.0,0.0,0.02,0.0,99.627,5.219872493,6.829310306,3.428113645,4.954169365,6.795408755,-10.68042734,-10.68042734,4.814407447,-10.68042734
24,Merrimac gravelly sandy loam,Loamy Sand,1922,4.0,Wrought iron,1.5-inch pipe,1,b,0.6,intact,Norwood,MA,G,11400.0,4.5,Very Strongly Acid,42.6,,,,,,,,50.0,41.0,43.0,34.7,1.4,0.0,13,Wrought,Good,Northern,1461.0,1461.0,183.09,0.1253,0.03,0.15,0.005,0.023,0.145,0.0,0.0,0.02,0.0,99.627,5.219872493,6.829310306,3.428113645,4.954169365,6.795408755,-10.68042734,-10.68042734,4.814407447,-10.68042734
24,Merrimac gravelly sandy loam,Loamy Sand,1922,6.1,Wrought iron,1.5-inch pipe,1,b,1.2,intact,Norwood,MA,G,11400.0,4.5,Very Strongly Acid,42.6,,,,,,,,50.0,41.0,43.0,34.7,1.4,0.0,13,Wrought,Good,Northern,2228.03,2228.0,366.18,0.1644,0.03,0.15,0.005,0.023,0.145,0.0,0.0,0.02,0.0,99.627,5.219872493,6.829310306,3.428113645,4.954169365,6.795408755,-10.68042734,-10.68042734,4.814407447,-10.68042734
24,Merrimac gravelly sandy loam,Loamy Sand,1922,7.9,Wrought iron,1.5-inch pipe,1,b,1.0,intact,Norwood,MA,G,11400.0,4.5,Very Strongly Acid,42.6,,,,,,,,50.0,41.0,43.0,34.7,1.4,0.0,13,Wrought,Good,Northern,2885.47,2885.0,305.15,0.1058,0.03,0.15,0.005,0.023,0.145,0.0,0.0,0.02,0.0,99.627,5.219872493,6.829310306,3.428113645,4.954169365,6.795408755,-10.68042734,-10.68042734,4.814407447,-10.68042734
24,Merrimac gravelly sandy loam,Loamy Sand,1922,12.0,Wrought iron,1.5-inch pipe,1,b,1.4,intact,Norwood,MA,G,11400.0,4.5,Very Strongly Acid,42.6,,,,,,,,50.0,41.0,43.0,34.7,1.4,0.0,13,Wrought,Good,Northern,4383.0,4383.0,427.21,0.0975,0.03,0.15,0.005,0.023,0.145,0.0,0.0,0.02,0.0,99.627,5.219872493,6.829310306,3.428113645,4.954169365,6.795408755,-10.68042734,-10.68042734,4.814407447,-10.68042734
24,Merrimac gravelly sandy loam,Loamy Sand,1922,17.2,Wrought iron,1.5-inch pipe,1,b,1.9,intact,Norwood,MA,G,11400.0,4.5,Very Strongly Acid,42.6,,,,,,,,50.0,41.0,43.0,34.7,1.4,0.0,13,Wrought,Good,Northern,6282.3,6282.0,579.79,0.0923,0.03,0.15,0.005,0.023,0.145,0.0,0.0,0.02,0.0,99.627,5.219872493,6.829310306,3.428113645,4.954169365,6.795408755,-10.68042734,-10.68042734,4.814407447,-10.68042734
25,Miami clay loam,Silty Clay,1922,1.0,Wrought iron,1.5-inch pipe,1,b,0.6,intact,Milwaukee,WI,F,1780.0,7.2,Neutral,4.7,0.23,0.7,0.44,0.0,1.01,0.03,0.4,46.1,30.4,25.8,9.5,4.95,7.6,13,Wrought,Fair,Northern,365.25,365.0,183.09,0.5013,0.03,0.15,0.005,0.023,0.145,0.0,0.0,0.02,0.0,99.627,5.219872493,6.829310306,3.428113645,4.954169365,6.795408755,-10.68042734,-10.68042734,4.814407447,-10.68042734
25,Miami clay loam,Silty Clay,1922,3.7,Wrought iron,1.5-inch pipe,1,b,1.4,intact,Milwaukee,WI,F,1780.0,7.2,Neutral,4.7,0.23,0.7,0.44,0.0,1.01,0.03,0.4,46.1,30.4,25.8,9.5,4.95,7.6,13,Wrought,Fair,Northern,1351.42,1351.0,427.21,0.3161,0.03,0.15,0.005,0.023,0.145,0.0,0.0,0.02,0.0,99.627,5.219872493,6.829310306,3.428113645,4.954169365,6.795408755,-10.68042734,-10.68042734,4.814407447,-10.68042734
25,Miami clay loam,Silty Clay,1922,5.7,Wrought iron,1.5-inch pipe,1,b,1.7,intact,Milwaukee,WI,F,1780.0,7.2,Neutral,4.7,0.23,0.7,0.44,0.0,1.01,0.03,0.4,46.1,30.4,25.8,9.5,4.95,7.6,13,Wrought,Fair,Northern,2081.93,2081.0,518.76,0.2492,0.03,0.15,0.005,0.023,0.145,0.0,0.0,0.02,0.0,99.627,5.219872493,6.829310306,3.428113645,4.954169365,6.795408755,-10.68042734,-10.68042734,4.814407447,-10.68042734
25,Miami clay loam,Silty Clay,1922,7.6,Wrought iron,1.5-inch pipe,1,b,2.3,intact,Milwaukee,WI,F,1780.0,7.2,Neutral,4.7,0.23,0.7,0.44,0.0,1.01,0.03,0.4,46.1,30.4,25.8,9.5,4.95,7.6,13,Wrought,Fair,Northern,2775.9,2775.0,701.85,0.2528,0.03,0.15,0.005,0.023,0.145,0.0,0.0,0.02,0.0,99.627,5.219872493,6.829310306,3.428113645,4.954169365,6.795408755,-10.68042734,-10.68042734,4.814407447,-10.68042734
25,Miami clay loam,Silty Clay,1922,11.7,Wrought iron,1.5-inch pipe,1,b,4.0,intact,Milwaukee,WI,F,1780.0,7.2,Neutral,4.7,0.23,0.7,0.44,0.0,1.01,0.03,0.4,46.1,30.4,25.8,9.5,4.95,7.6,13,Wrought,Fair,Northern,4273.43,4273.0,1220.61,0.2856,0.03,0.15,0.005,0.023,0.145,0.0,0.0,0.02,0.0,99.627,5.219872493,6.829310306,3.428113645,4.954169365,6.795408755,-10.68042734,-10.68042734,4.814407447,-10.68042734
25,Miami clay loam,Silty Clay,1922,17.0,Wrought iron,1.5-inch pipe,1,b,4.2,intact,Milwaukee,WI,F,1780.0,7.2,Neutral,4.7,0.23,0.7,0.44,0.0,1.01,0.03,0.4,46.1,30.4,25.8,9.5,4.95,7.6,13,Wrought,Fair,Northern,6209.25,6209.0,1281.64,0.2064,0.03,0.15,0.005,0.023,0.145,0.0,0.0,0.02,0.0,99.627,5.219872493,6.829310306,3.428113645,4.954169365,6.795408755,-10.68042734,-10.68042734,4.814407447,-10.68042734
26,Miami silt loam,Silt Loam,1922,1.0,Wrought iron,1.5-inch pipe,1,b,0.9,intact,Springfield,OH,G,2980.0,7.3,Neutral,2.6,0.27,0.5,0.31,0.0,0.7,0.03,0.42,53.0,37.0,46.4,20.9,1.95,1.0,13,Wrought,Fair,Northern,365.25,365.0,274.64,0.7519,0.03,0.15,0.005,0.023,0.145,0.0,0.0,0.02,0.0,99.627,5.219872493,6.829310306,3.428113645,4.954169365,6.795408755,-10.68042734,-10.68042734,4.814407447,-10.68042734
26,Miami silt loam,Silt Loam,1922,3.5,Wrought iron,1.5-inch pipe,1,b,2.2,intact,Springfield,OH,G,2980.0,7.3,Neutral,2.6,0.27,0.5,0.31,0.0,0.7,0.03,0.42,53.0,37.0,46.4,20.9,1.95,1.0,13,Wrought,Fair,Northern,1278.38,1278.0,671.33,0.5251,0.03,0.15,0.005,0.023,0.145,0.0,0.0,0.02,0.0,99.627,5.219872493,6.829310306,3.428113645,4.954169365,6.795408755,-10.68042734,-10.68042734,4.814407447,-10.68042734
26,Miami silt loam,Silt Loam,1922,5.5,Wrought iron,1.5-inch pipe,1,b,2.1,intact,Springfield,OH,G,2980.0,7.3,Neutral,2.6,0.27,0.5,0.31,0.0,0.7,0.03,0.42,53.0,37.0,46.4,20.9,1.95,1.0,13,Wrought,Fair,Northern,2008.88,2008.0,640.82,0.319,0.03,0.15,0.005,0.023,0.145,0.0,0.0,0.02,0.0,99.627,5.219872493,6.829310306,3.428113645,4.954169365,6.795408755,-10.68042734,-10.68042734,4.814407447,-10.68042734
26,Miami silt loam,Silt Loam,1922,7.7,Wrought iron,1.5-inch pipe,1,b,2.1,intact,Springfield,OH,G,2980.0,7.3,Neutral,2.6,0.27,0.5,0.31,0.0,0.7,0.03,0.42,53.0,37.0,46.4,20.9,1.95,1.0,13,Wrought,Fair,Northern,2812.43,2812.0,640.82,0.2279,0.03,0.15,0.005,0.023,0.145,0.0,0.0,0.02,0.0,99.627,5.219872493,6.829310306,3.428113645,4.954169365,6.795408755,-10.68042734,-10.68042734,4.814407447,-10.68042734
26,Miami silt loam,Silt Loam,1922,11.5,Wrought iron,1.5-inch pipe,1,b,4.2,intact,Springfield,OH,G,2980.0,7.3,Neutral,2.6,0.27,0.5,0.31,0.0,0.7,0.03,0.42,53.0,37.0,46.4,20.9,1.95,1.0,13,Wrought,Fair,Northern,4200.38,4200.0,1281.64,0.3051,0.03,0.15,0.005,0.023,0.145,0.0,0.0,0.02,0.0,99.627,5.219872493,6.829310306,3.428113645,4.954169365,6.795408755,-10.68042734,-10.68042734,4.814407447,-10.68042734
26,Miami silt loam,Silt Loam,1922,16.9,Wrought iron,1.5-inch pipe,1,b,5.1,intact,Springfield,OH,G,2980.0,7.3,Neutral,2.6,0.27,0.5,0.31,0.0,0.7,0.03,0.42,53.0,37.0,46.4,20.9,1.95,1.0,13,Wrought,Fair,Northern,6172.72,6172.0,1556.27,0.2521,0.03,0.15,0.005,0.023,0.145,0.0,0.0,0.02,0.0,99.627,5.219872493,6.829310306,3.428113645,4.954169365,6.795408755,-10.68042734,-10.68042734,4.814407447,-10.68042734
27,Miller clay,Clay,1922,2.0,Wrought iron,1.5-inch pipe,1,b,0.6,intact,Bunkie,LA,P,570.0,6.6,Neutral,3.7,0.53,1.86,1.42,0.0,2.0,0.08,1.54,67.0,56.0,42.6,1.9,2.01,32.5,13,Wrought,Poor,Southern,730.5,730.0,183.09,0.2506,0.03,0.15,0.005,0.023,0.145,0.0,0.0,0.02,0.0,99.627,5.219872493,6.829310306,3.428113645,4.954169365,6.795408755,-10.68042734,-10.68042734,4.814407447,-10.68042734
27,Miller clay,Clay,1922,4.0,Wrought iron,1.5-inch pipe,1,b,3.1,intact,Bunkie,LA,P,570.0,6.6,Neutral,3.7,0.53,1.86,1.42,0.0,2.0,0.08,1.54,67.0,56.0,42.6,1.9,2.01,32.5,13,Wrought,Poor,Southern,1461.0,1461.0,945.97,0.6475,0.03,0.15,0.005,0.023,0.145,0.0,0.0,0.02,0.0,99.627,5.219872493,6.829310306,3.428113645,4.954169365,6.795408755,-10.68042734,-10.68042734,4.814407447,-10.68042734
27,Miller clay,Clay,1922,6.0,Wrought iron,1.5-inch pipe,1,b,3.8,intact,Bunkie,LA,P,570.0,6.6,Neutral,3.7,0.53,1.86,1.42,0.0,2.0,0.08,1.54,67.0,56.0,42.6,1.9,2.01,32.5,13,Wrought,Poor,Southern,2191.5,2191.0,1159.58,0.5291,0.03,0.15,0.005,0.023,0.145,0.0,0.0,0.02,0.0,99.627,5.219872493,6.829310306,3.428113645,4.954169365,6.795408755,-10.68042734,-10.68042734,4.814407447,-10.68042734
27,Miller clay,Clay,1922,8.0,Wrought iron,1.5-inch pipe,1,b,4.3,intact,Bunkie,LA,P,570.0,6.6,Neutral,3.7,0.53,1.86,1.42,0.0,2.0,0.08,1.54,67.0,56.0,42.6,1.9,2.01,32.5,13,Wrought,Poor,Southern,2922.0,2922.0,1312.15,0.4491,0.03,0.15,0.005,0.023,0.145,0.0,0.0,0.02,0.0,99.627,5.219872493,6.829310306,3.428113645,4.954169365,6.795408755,-10.68042734,-10.68042734,4.814407447,-10.68042734
27,Miller clay,Clay,1922,12.0,Wrought iron,1.5-inch pipe,1,b,8.5,intact,Bunkie,LA,P,570.0,6.6,Neutral,3.7,0.53,1.86,1.42,0.0,2.0,0.08,1.54,67.0,56.0,42.6,1.9,2.01,32.5,13,Wrought,Poor,Southern,4383.0,4383.0,2593.79,0.5918,0.03,0.15,0.005,0.023,0.145,0.0,0.0,0.02,0.0,99.627,5.219872493,6.829310306,3.428113645,4.954169365,6.795408755,-10.68042734,-10.68042734,4.814407447,-10.68042734
27,Miller clay,Clay,1922,17.6,Wrought iron,1.5-inch pipe,1,b,11.4,intact,Bunkie,LA,P,570.0,6.6,Neutral,3.7,0.53,1.86,1.42,0.0,2.0,0.08,1.54,67.0,56.0,42.6,1.9,2.01,32.5,13,Wrought,Poor,Southern,6428.4,6428.0,3478.73,0.5412,0.03,0.15,0.005,0.023,0.145,0.0,0.0,0.02,0.0,99.627,5.219872493,6.829310306,3.428113645,4.954169365,6.795408755,-10.68042734,-10.68042734,4.814407447,-10.68042734
28,Montezuma clay adobe,Loamy Sand,1922,1.6,Wrought iron,1.5-inch pipe,1,b,2.7,intact,San Diego,CA,P,408.0,6.8,Neutral,,1.5,0.06,0.18,0.0,0.12,0.99,0.89,61.0,40.3,24.6,2.5,,5.9,13,Wrought,Very Poor,Southern,584.4,584.0,823.91,1.4098,0.03,0.15,0.005,0.023,0.145,0.0,0.0,0.02,0.0,99.627,5.219872493,6.829310306,3.428113645,4.954169365,6.795408755,-10.68042734,-10.68042734,4.814407447,-10.68042734
28,Montezuma clay adobe,Loamy Sand,1922,5.6,Wrought iron,1.5-inch pipe,1,b,9.3,intact,San Diego,CA,P,408.0,6.8,Neutral,,1.5,0.06,0.18,0.0,0.12,0.99,0.89,61.0,40.3,24.6,2.5,,5.9,13,Wrought,Very Poor,Southern,2045.4,2045.0,2837.91,1.3875,0.03,0.15,0.005,0.023,0.145,0.0,0.0,0.02,0.0,99.627,5.219872493,6.829310306,3.428113645,4.954169365,6.795408755,-10.68042734,-10.68042734,4.814407447,-10.68042734
28,Montezuma clay adobe,Loamy Sand,1922,7.7,Wrought iron,1.5-inch pipe,1,b,12.8,intact,San Diego,CA,P,408.0,6.8,Neutral,,1.5,0.06,0.18,0.0,0.12,0.99,0.89,61.0,40.3,24.6,2.5,,5.9,13,Wrought,Very Poor,Southern,2812.43,2812.0,3905.94,1.3888,0.03,0.15,0.005,0.023,0.145,0.0,0.0,0.02,0.0,99.627,5.219872493,6.829310306,3.428113645,4.954169365,6.795408755,-10.68042734,-10.68042734,4.814407447,-10.68042734
28,Montezuma clay adobe,Loamy Sand,1922,9.6,Wrought iron,1.5-inch pipe,1,b,15.4,intact,San Diego,CA,P,408.0,6.8,Neutral,,1.5,0.06,0.18,0.0,0.12,0.99,0.89,61.0,40.3,24.6,2.5,,5.9,13,Wrought,Very Poor,Southern,3506.4,3506.0,4699.34,1.3402,0.03,0.15,0.005,0.023,0.145,0.0,0.0,0.02,0.0,99.627,5.219872493,6.829310306,3.428113645,4.954169365,6.795408755,-10.68042734,-10.68042734,4.814407447,-10.68042734
29,Muck,Muck,1922,2.0,Wrought iron,1.5-inch pipe,1,b,3.3,intact,New Orleans,LA,VP,1270.0,4.2,Extremely Acid,28.1,2.15,1.92,1.55,0.0,0.0,1.69,2.3,69.3,57.4,34.5,26.6,,5.8,13,Wrought,Very Poor,Southern,730.5,730.0,1007.0,1.3785,0.03,0.15,0.005,0.023,0.145,0.0,0.0,0.02,0.0,99.627,5.219872493,6.829310306,3.428113645,4.954169365,6.795408755,-10.68042734,-10.68042734,4.814407447,-10.68042734
29,Muck,Muck,1922,4.1,Wrought iron,1.5-inch pipe,1,b,7.7,intact,New Orleans,LA,VP,1270.0,4.2,Extremely Acid,28.1,2.15,1.92,1.55,0.0,0.0,1.69,2.3,69.3,57.4,34.5,26.6,,5.8,13,Wrought,Very Poor,Southern,1497.52,1497.0,2349.67,1.569,0.03,0.15,0.005,0.023,0.145,0.0,0.0,0.02,0.0,99.627,5.219872493,6.829310306,3.428113645,4.954169365,6.795408755,-10.68042734,-10.68042734,4.814407447,-10.68042734
29,Muck,Muck,1922,6.0,Wrought iron,1.5-inch pipe,1,b,8.9,intact,New Orleans,LA,VP,1270.0,4.2,Extremely Acid,28.1,2.15,1.92,1.55,0.0,0.0,1.69,2.3,69.3,57.4,34.5,26.6,,5.8,13,Wrought,Very Poor,Southern,2191.5,2191.0,2715.85,1.2393,0.03,0.15,0.005,0.023,0.145,0.0,0.0,0.02,0.0,99.627,5.219872493,6.829310306,3.428113645,4.954169365,6.795408755,-10.68042734,-10.68042734,4.814407447,-10.68042734
29,Muck,Muck,1922,8.0,Wrought iron,1.5-inch pipe,1,b,13.0,intact,New Orleans,LA,VP,1270.0,4.2,Extremely Acid,28.1,2.15,1.92,1.55,0.0,0.0,1.69,2.3,69.3,57.4,34.5,26.6,,5.8,13,Wrought,Very Poor,Southern,2922.0,2922.0,3966.97,1.3576,0.03,0.15,0.005,0.023,0.145,0.0,0.0,0.02,0.0,99.627,5.219872493,6.829310306,3.428113645,4.954169365,6.795408755,-10.68042734,-10.68042734,4.814407447,-10.68042734
29,Muck,Muck,1922,10.0,Wrought iron,1.5-inch pipe,1,b,13.4,intact,New Orleans,LA,VP,1270.0,4.2,Extremely Acid,28.1,2.15,1.92,1.55,0.0,0.0,1.69,2.3,69.3,57.4,34.5,26.6,,5.8,13,Wrought,Very Poor,Southern,3652.5,3652.0,4089.03,1.1195,0.03,0.15,0.005,0.023,0.145,0.0,0.0,0.02,0.0,99.627,5.219872493,6.829310306,3.428113645,4.954169365,6.795408755,-10.68042734,-10.68042734,4.814407447,-10.68042734
29,Muck,Muck,1922,12.0,Wrought iron,1.5-inch pipe,1,b,16.2,intact,New Orleans,LA,VP,1270.0,4.2,Extremely Acid,28.1,2.15,1.92,1.55,0.0,0.0,1.69,2.3,69.3,57.4,34.5,26.6,,5.8,13,Wrought,Very Poor,Southern,4383.0,4383.0,4943.46,1.1279,0.03,0.15,0.005,0.023,0.145,0.0,0.0,0.02,0.0,99.627,5.219872493,6.829310306,3.428113645,4.954169365,6.795408755,-10.68042734,-10.68042734,4.814407447,-10.68042734
30,Muscatine silt loam,Silty Clay Loam,1922,1.1,Wrought iron,1.5-inch pipe,1,b,0.9,intact,Davenport,IA,P,1300.0,7.0,Neutral,2.6,0.32,0.65,0.4,0.0,0.71,0.09,0.24,49.9,32.4,29.4,7.2,1.81,7.5,13,Wrought,Poor,Northern,401.78,401.0,274.64,0.6836,0.03,0.15,0.005,0.023,0.145,0.0,0.0,0.02,0.0,99.627,5.219872493,6.829310306,3.428113645,4.954169365,6.795408755,-10.68042734,-10.68042734,4.814407447,-10.68042734
30,Muscatine silt loam,Silty Clay Loam,1922,3.6,Wrought iron,1.5-inch pipe,1,b,1.2,intact,Davenport,IA,P,1300.0,7.0,Neutral,2.6,0.32,0.65,0.4,0.0,0.71,0.09,0.24,49.9,32.4,29.4,7.2,1.81,7.5,13,Wrought,Poor,Northern,1314.9,1314.0,366.18,0.2785,0.03,0.15,0.005,0.023,0.145,0.0,0.0,0.02,0.0,99.627,5.219872493,6.829310306,3.428113645,4.954169365,6.795408755,-10.68042734,-10.68042734,4.814407447,-10.68042734
30,Muscatine silt loam,Silty Clay Loam,1922,5.7,Wrought iron,1.5-inch pipe,1,b,2.3,intact,Davenport,IA,P,1300.0,7.0,Neutral,2.6,0.32,0.65,0.4,0.0,0.71,0.09,0.24,49.9,32.4,29.4,7.2,1.81,7.5,13,Wrought,Poor,Northern,2081.93,2081.0,701.85,0.3371,0.03,0.15,0.005,0.023,0.145,0.0,0.0,0.02,0.0,99.627,5.219872493,6.829310306,3.428113645,4.954169365,6.795408755,-10.68042734,-10.68042734,4.814407447,-10.68042734
30,Muscatine silt loam,Silty Clay Loam,1922,8.2,Wrought iron,1.5-inch pipe,1,b,4.7,intact,Davenport,IA,P,1300.0,7.0,Neutral,2.6,0.32,0.65,0.4,0.0,0.71,0.09,0.24,49.9,32.4,29.4,7.2,1.81,7.5,13,Wrought,Poor,Northern,2995.05,2995.0,1434.21,0.4789,0.03,0.15,0.005,0.023,0.145,0.0,0.0,0.02,0.0,99.627,5.219872493,6.829310306,3.428113645,4.954169365,6.795408755,-10.68042734,-10.68042734,4.814407447,-10.68042734
30,Muscatine silt loam,Silty Clay Loam,1922,11.6,Wrought iron,1.5-inch pipe,1,b,5.6,intact,Davenport,IA,P,1300.0,7.0,Neutral,2.6,0.32,0.65,0.4,0.0,0.71,0.09,0.24,49.9,32.4,29.4,7.2,1.81,7.5,13,Wrought,Poor,Northern,4236.9,4236.0,1708.85,0.4033,0.03,0.15,0.005,0.023,0.145,0.0,0.0,0.02,0.0,99.627,5.219872493,6.829310306,3.428113645,4.954169365,6.795408755,-10.68042734,-10.68042734,4.814407447,-10.68042734
30,Muscatine silt loam,Silty Clay Loam,1922,17.0,Wrought iron,1.5-inch pipe,1,b,5.9,intact,Davenport,IA,P,1300.0,7.0,Neutral,2.6,0.32,0.65,0.4,0.0,0.71,0.09,0.24,49.9,32.4,29.4,7.2,1.81,7.5,13,Wrought,Poor,Northern,6209.25,6209.0,1800.4,0.29,0.03,0.15,0.005,0.023,0.145,0.0,0.0,0.02,0.0,99.627,5.219872493,6.829310306,3.428113645,4.954169365,6.795408755,-10.68042734,-10.68042734,4.814407447,-10.68042734
31,Norfolk fine sand,Sand,1922,2.0,Wrought iron,1.5-inch pipe,1,b,1.3,intact,Jaksonville,FL,G,20500.0,4.7,Very Strongly Acid,1.8,,,,,,,,69.3,47.4,2.8,38.1,1.55,0.0,13,Wrought,Good,Southern,730.5,730.0,396.7,0.5431,0.03,0.15,0.005,0.023,0.145,0.0,0.0,0.02,0.0,99.627,5.219872493,6.829310306,3.428113645,4.954169365,6.795408755,-10.68042734,-10.68042734,4.814407447,-10.68042734
31,Norfolk fine sand,Sand,1922,4.1,Wrought iron,1.5-inch pipe,1,b,1.7,intact,Jaksonville,FL,G,20500.0,4.7,Very Strongly Acid,1.8,,,,,,,,69.3,47.4,2.8,38.1,1.55,0.0,13,Wrought,Good,Southern,1497.52,1497.0,518.76,0.3464,0.03,0.15,0.005,0.023,0.145,0.0,0.0,0.02,0.0,99.627,5.219872493,6.829310306,3.428113645,4.954169365,6.795408755,-10.68042734,-10.68042734,4.814407447,-10.68042734
31,Norfolk fine sand,Sand,1922,6.0,Wrought iron,1.5-inch pipe,1,b,1.8,intact,Jaksonville,FL,G,20500.0,4.7,Very Strongly Acid,1.8,,,,,,,,69.3,47.4,2.8,38.1,1.55,0.0,13,Wrought,Good,Southern,2191.5,2191.0,549.27,0.2506,0.03,0.15,0.005,0.023,0.145,0.0,0.0,0.02,0.0,99.627,5.219872493,6.829310306,3.428113645,4.954169365,6.795408755,-10.68042734,-10.68042734,4.814407447,-10.68042734
31,Norfolk fine sand,Sand,1922,8.0,Wrought iron,1.5-inch pipe,1,b,2.2,intact,Jaksonville,FL,G,20500.0,4.7,Very Strongly Acid,1.8,,,,,,,,69.3,47.4,2.8,38.1,1.55,0.0,13,Wrought,Good,Southern,2922.0,2922.0,671.33,0.2298,0.03,0.15,0.005,0.023,0.145,0.0,0.0,0.02,0.0,99.627,5.219872493,6.829310306,3.428113645,4.954169365,6.795408755,-10.68042734,-10.68042734,4.814407447,-10.68042734
31,Norfolk fine sand,Sand,1922,12.0,Wrought iron,1.5-inch pipe,1,b,3.0,intact,Jaksonville,FL,G,20500.0,4.7,Very Strongly Acid,1.8,,,,,,,,69.3,47.4,2.8,38.1,1.55,0.0,13,Wrought,Good,Southern,4383.0,4383.0,915.46,0.2089,0.03,0.15,0.005,0.023,0.145,0.0,0.0,0.02,0.0,99.627,5.219872493,6.829310306,3.428113645,4.954169365,6.795408755,-10.68042734,-10.68042734,4.814407447,-10.68042734
31,Norfolk fine sand,Sand,1922,17.7,Wrought iron,1.5-inch pipe,1,b,4.2,intact,Jaksonville,FL,G,20500.0,4.7,Very Strongly Acid,1.8,,,,,,,,69.3,47.4,2.8,38.1,1.55,0.0,13,Wrought,Good,Southern,6464.93,6464.0,1281.64,0.1982,0.03,0.15,0.005,0.023,0.145,0.0,0.0,0.02,0.0,99.627,5.219872493,6.829310306,3.428113645,4.954169365,6.795408755,-10.68042734,-10.68042734,4.814407447,-10.68042734
32,Ontario loam,Silt Loam,1922,1.0,Wrought iron,1.5-inch pipe,1,b,0.5,intact,Rochester,NY,G,5700.0,7.3,Neutral,0.5,0.23,0.7,0.42,0.0,0.73,0.01,0.42,47.6,32.8,17.8,11.7,1.85,0.1,13,Wrought,Good,Northern,365.25,365.0,152.58,0.4177,0.03,0.15,0.005,0.023,0.145,0.0,0.0,0.02,0.0,99.627,5.219872493,6.829310306,3.428113645,4.954169365,6.795408755,-10.68042734,-10.68042734,4.814407447,-10.68042734
32,Ontario loam,Silt Loam,1922,3.7,Wrought iron,1.5-inch pipe,1,b,1.8,intact,Rochester,NY,G,5700.0,7.3,Neutral,0.5,0.23,0.7,0.42,0.0,0.73,0.01,0.42,47.6,32.8,17.8,11.7,1.85,0.1,13,Wrought,Good,Northern,1351.42,1351.0,549.27,0.4064,0.03,0.15,0.005,0.023,0.145,0.0,0.0,0.02,0.0,99.627,5.219872493,6.829310306,3.428113645,4.954169365,6.795408755,-10.68042734,-10.68042734,4.814407447,-10.68042734
32,Ontario loam,Silt Loam,1922,5.8,Wrought iron,1.5-inch pipe,1,b,2.1,intact,Rochester,NY,G,5700.0,7.3,Neutral,0.5,0.23,0.7,0.42,0.0,0.73,0.01,0.42,47.6,32.8,17.8,11.7,1.85,0.1,13,Wrought,Good,Northern,2118.45,2118.0,640.82,0.3025,0.03,0.15,0.005,0.023,0.145,0.0,0.0,0.02,0.0,99.627,5.219872493,6.829310306,3.428113645,4.954169365,6.795408755,-10.68042734,-10.68042734,4.814407447,-10.68042734
32,Ontario loam,Silt Loam,1922,7.6,Wrought iron,1.5-inch pipe,1,b,2.8,intact,Rochester,NY,G,5700.0,7.3,Neutral,0.5,0.23,0.7,0.42,0.0,0.73,0.01,0.42,47.6,32.8,17.8,11.7,1.85,0.1,13,Wrought,Good,Northern,2775.9,2775.0,854.42,0.3078,0.03,0.15,0.005,0.023,0.145,0.0,0.0,0.02,0.0,99.627,5.219872493,6.829310306,3.428113645,4.954169365,6.795408755,-10.68042734,-10.68042734,4.814407447,-10.68042734
32,Ontario loam,Silt Loam,1922,9.6,Wrought iron,1.5-inch pipe,1,b,3.2,intact,Rochester,NY,G,5700.0,7.3,Neutral,0.5,0.23,0.7,0.42,0.0,0.73,0.01,0.42,47.6,32.8,17.8,11.7,1.85,0.1,13,Wrought,Good,Northern,3506.4,3506.0,976.49,0.2785,0.03,0.15,0.005,0.023,0.145,0.0,0.0,0.02,0.0,99.627,5.219872493,6.829310306,3.428113645,4.954169365,6.795408755,-10.68042734,-10.68042734,4.814407447,-10.68042734
32,Ontario loam,Silt Loam,1922,11.7,Wrought iron,1.5-inch pipe,1,b,3.5,intact,Rochester,NY,G,5700.0,7.3,Neutral,0.5,0.23,0.7,0.42,0.0,0.73,0.01,0.42,47.6,32.8,17.8,11.7,1.85,0.1,13,Wrought,Good,Northern,4273.43,4273.0,1068.03,0.2499,0.03,0.15,0.005,0.023,0.145,0.0,0.0,0.02,0.0,99.627,5.219872493,6.829310306,3.428113645,4.954169365,6.795408755,-10.68042734,-10.68042734,4.814407447,-10.68042734
33,Peat,Peat,1922,1.0,Wrought iron,1.5-inch pipe,1,b,0.4,intact,Milwaukee,WI,VP,800.0,6.8,Neutral,36,1.52,7.3,4.06,0.0,,2.27,2.13,46.1,30.4,72.8,34.0,,16.9,13,Wrought,Very Poor,Northern,365.25,365.0,122.06,0.3342,0.03,0.15,0.005,0.023,0.145,0.0,0.0,0.02,0.0,99.627,5.219872493,6.829310306,3.428113645,4.954169365,6.795408755,-10.68042734,-10.68042734,4.814407447,-10.68042734
33,Peat,Peat,1922,3.7,Wrought iron,1.5-inch pipe,1,b,3.3,intact,Milwaukee,WI,VP,800.0,6.8,Neutral,36,1.52,7.3,4.06,0.0,,2.27,2.13,46.1,30.4,72.8,34.0,,16.9,13,Wrought,Very Poor,Northern,1351.42,1351.0,1007.0,0.7451,0.03,0.15,0.005,0.023,0.145,0.0,0.0,0.02,0.0,99.627,5.219872493,6.829310306,3.428113645,4.954169365,6.795408755,-10.68042734,-10.68042734,4.814407447,-10.68042734
33,Peat,Peat,1922,5.8,Wrought iron,1.5-inch pipe,1,b,4.6,intact,Milwaukee,WI,VP,800.0,6.8,Neutral,36,1.52,7.3,4.06,0.0,,2.27,2.13,46.1,30.4,72.8,34.0,,16.9,13,Wrought,Very Poor,Northern,2118.45,2118.0,1403.7,0.6626,0.03,0.15,0.005,0.023,0.145,0.0,0.0,0.02,0.0,99.627,5.219872493,6.829310306,3.428113645,4.954169365,6.795408755,-10.68042734,-10.68042734,4.814407447,-10.68042734
33,Peat,Peat,1922,7.6,Wrought iron,1.5-inch pipe,1,b,9.2,intact,Milwaukee,WI,VP,800.0,6.8,Neutral,36,1.52,7.3,4.06,0.0,,2.27,2.13,46.1,30.4,72.8,34.0,,16.9,13,Wrought,Very Poor,Northern,2775.9,2775.0,2807.4,1.0113,0.03,0.15,0.005,0.023,0.145,0.0,0.0,0.02,0.0,99.627,5.219872493,6.829310306,3.428113645,4.954169365,6.795408755,-10.68042734,-10.68042734,4.814407447,-10.68042734
33,Peat,Peat,1922,9.7,Wrought iron,1.5-inch pipe,1,b,12.4,intact,Milwaukee,WI,VP,800.0,6.8,Neutral,36,1.52,7.3,4.06,0.0,,2.27,2.13,46.1,30.4,72.8,34.0,,16.9,13,Wrought,Very Poor,Northern,3542.92,3542.0,3783.88,1.068,0.03,0.15,0.005,0.023,0.145,0.0,0.0,0.02,0.0,99.627,5.219872493,6.829310306,3.428113645,4.954169365,6.795408755,-10.68042734,-10.68042734,4.814407447,-10.68042734
33,Peat,Peat,1922,11.7,Wrought iron,1.5-inch pipe,1,b,14.0,intact,Milwaukee,WI,VP,800.0,6.8,Neutral,36,1.52,7.3,4.06,0.0,,2.27,2.13,46.1,30.4,72.8,34.0,,16.9,13,Wrought,Very Poor,Northern,4273.43,4273.0,4272.12,0.9997,0.03,0.15,0.005,0.023,0.145,0.0,0.0,0.02,0.0,99.627,5.219872493,6.829310306,3.428113645,4.954169365,6.795408755,-10.68042734,-10.68042734,4.814407447,-10.68042734
34,Penn silt loam,Silt Loam,1922,1.4,Wrought iron,1.5-inch pipe,1,b,1.3,intact,Norristown,PA,F,4900.0,6.7,Neutral,7,,,,,,,,54.0,40.0,23.4,14.7,1.82,8.4,13,Wrought,Poor,Northern,511.35,511.0,396.7,0.7758,0.03,0.15,0.005,0.023,0.145,0.0,0.0,0.02,0.0,99.627,5.219872493,6.829310306,3.428113645,4.954169365,6.795408755,-10.68042734,-10.68042734,4.814407447,-10.68042734
34,Penn silt loam,Silt Loam,1922,4.0,Wrought iron,1.5-inch pipe,1,b,1.8,intact,Norristown,PA,F,4900.0,6.7,Neutral,7,,,,,,,,54.0,40.0,23.4,14.7,1.82,8.4,13,Wrought,Poor,Northern,1461.0,1461.0,549.27,0.376,0.03,0.15,0.005,0.023,0.145,0.0,0.0,0.02,0.0,99.627,5.219872493,6.829310306,3.428113645,4.954169365,6.795408755,-10.68042734,-10.68042734,4.814407447,-10.68042734
34,Penn silt loam,Silt Loam,1922,6.1,Wrought iron,1.5-inch pipe,1,b,2.8,intact,Norristown,PA,F,4900.0,6.7,Neutral,7,,,,,,,,54.0,40.0,23.4,14.7,1.82,8.4,13,Wrought,Poor,Northern,2228.03,2228.0,854.42,0.3835,0.03,0.15,0.005,0.023,0.145,0.0,0.0,0.02,0.0,99.627,5.219872493,6.829310306,3.428113645,4.954169365,6.795408755,-10.68042734,-10.68042734,4.814407447,-10.68042734
34,Penn silt loam,Silt Loam,1922,8.0,Wrought iron,1.5-inch pipe,1,b,3.3,intact,Norristown,PA,F,4900.0,6.7,Neutral,7,,,,,,,,54.0,40.0,23.4,14.7,1.82,8.4,13,Wrought,Poor,Northern,2922.0,2922.0,1007.0,0.3446,0.03,0.15,0.005,0.023,0.145,0.0,0.0,0.02,0.0,99.627,5.219872493,6.829310306,3.428113645,4.954169365,6.795408755,-10.68042734,-10.68042734,4.814407447,-10.68042734
34,Penn silt loam,Silt Loam,1922,9.9,Wrought iron,1.5-inch pipe,1,b,4.8,intact,Norristown,PA,F,4900.0,6.7,Neutral,7,,,,,,,,54.0,40.0,23.4,14.7,1.82,8.4,13,Wrought,Poor,Northern,3615.97,3615.0,1464.73,0.4051,0.03,0.15,0.005,0.023,0.145,0.0,0.0,0.02,0.0,99.627,5.219872493,6.829310306,3.428113645,4.954169365,6.795408755,-10.68042734,-10.68042734,4.814407447,-10.68042734
34,Penn silt loam,Silt Loam,1922,12.0,Wrought iron,1.5-inch pipe,1,b,4.8,intact,Norristown,PA,F,4900.0,6.7,Neutral,7,,,,,,,,54.0,40.0,23.4,14.7,1.82,8.4,13,Wrought,Poor,Northern,4383.0,4383.0,1464.73,0.3342,0.03,0.15,0.005,0.023,0.145,0.0,0.0,0.02,0.0,99.627,5.219872493,6.829310306,3.428113645,4.954169365,6.795408755,-10.68042734,-10.68042734,4.814407447,-10.68042734
35,Ramona loam,Clay Loam,1922,1.9,Wrought iron,1.5-inch pipe,1,b,0.9,intact,Los Angeles,CA,G,2060.0,7.3,Neutral,5.7,0.68,0.68,0.49,0.0,1.1,0.06,0.35,62.4,15.2,18.0,10.9,1.89,3.1,13,Wrought,Good,Southern,693.98,693.0,274.64,0.3957,0.03,0.15,0.005,0.023,0.145,0.0,0.0,0.02,0.0,99.627,5.219872493,6.829310306,3.428113645,4.954169365,6.795408755,-10.68042734,-10.68042734,4.814407447,-10.68042734
35,Ramona loam,Clay Loam,1922,4.1,Wrought iron,1.5-inch pipe,1,b,2.0,intact,Los Angeles,CA,G,2060.0,7.3,Neutral,5.7,0.68,0.68,0.49,0.0,1.1,0.06,0.35,62.4,15.2,18.0,10.9,1.89,3.1,13,Wrought,Good,Southern,1497.52,1497.0,610.3,0.4075,0.03,0.15,0.005,0.023,0.145,0.0,0.0,0.02,0.0,99.627,5.219872493,6.829310306,3.428113645,4.954169365,6.795408755,-10.68042734,-10.68042734,4.814407447,-10.68042734
35,Ramona loam,Clay Loam,1922,6.2,Wrought iron,1.5-inch pipe,1,b,1.2,intact,Los Angeles,CA,G,2060.0,7.3,Neutral,5.7,0.68,0.68,0.49,0.0,1.1,0.06,0.35,62.4,15.2,18.0,10.9,1.89,3.1,13,Wrought,Good,Southern,2264.55,2264.0,366.18,0.1617,0.03,0.15,0.005,0.023,0.145,0.0,0.0,0.02,0.0,99.627,5.219872493,6.829310306,3.428113645,4.954169365,6.795408755,-10.68042734,-10.68042734,4.814407447,-10.68042734
35,Ramona loam,Clay Loam,1922,8.0,Wrought iron,1.5-inch pipe,1,b,2.1,intact,Los Angeles,CA,G,2060.0,7.3,Neutral,5.7,0.68,0.68,0.49,0.0,1.1,0.06,0.35,62.4,15.2,18.0,10.9,1.89,3.1,13,Wrought,Good,Southern,2922.0,2922.0,640.82,0.2193,0.03,0.15,0.005,0.023,0.145,0.0,0.0,0.02,0.0,99.627,5.219872493,6.829310306,3.428113645,4.954169365,6.795408755,-10.68042734,-10.68042734,4.814407447,-10.68042734
35,Ramona loam,Clay Loam,1922,12.1,Wrought iron,1.5-inch pipe,1,b,2.7,intact,Los Angeles,CA,G,2060.0,7.3,Neutral,5.7,0.68,0.68,0.49,0.0,1.1,0.06,0.35,62.4,15.2,18.0,10.9,1.89,3.1,13,Wrought,Good,Southern,4419.52,4419.0,823.91,0.1864,0.03,0.15,0.005,0.023,0.145,0.0,0.0,0.02,0.0,99.627,5.219872493,6.829310306,3.428113645,4.954169365,6.795408755,-10.68042734,-10.68042734,4.814407447,-10.68042734
35,Ramona loam,Clay Loam,1922,17.5,Wrought iron,1.5-inch pipe,1,b,4.1,intact,Los Angeles,CA,G,2060.0,7.3,Neutral,5.7,0.68,0.68,0.49,0.0,1.1,0.06,0.35,62.4,15.2,18.0,10.9,1.89,3.1,13,Wrought,Good,Southern,6391.88,6391.0,1251.12,0.1957,0.03,0.15,0.005,0.023,0.145,0.0,0.0,0.02,0.0,99.627,5.219872493,6.829310306,3.428113645,4.954169365,6.795408755,-10.68042734,-10.68042734,4.814407447,-10.68042734
36,Ruston sandy loam,Sandy Loam,1922,2.0,Wrought iron,1.5-inch pipe,1,b,1.2,intact,Meridian,MS,G,11200.0,4.5,Very Strongly Acid,4.6,,,,,,,,64.0,53.0,13.8,16.0,1.62,0.0,13,Wrought,Good,Southern,730.5,730.0,366.18,0.5013,0.03,0.15,0.005,0.023,0.145,0.0,0.0,0.02,0.0,99.627,5.219872493,6.829310306,3.428113645,4.954169365,6.795408755,-10.68042734,-10.68042734,4.814407447,-10.68042734
36,Ruston sandy loam,Sandy Loam,1922,4.1,Wrought iron,1.5-inch pipe,1,b,2.0,intact,Meridian,MS,G,11200.0,4.5,Very Strongly Acid,4.6,,,,,,,,64.0,53.0,13.8,16.0,1.62,0.0,13,Wrought,Good,Southern,1497.52,1497.0,610.3,0.4075,0.03,0.15,0.005,0.023,0.145,0.0,0.0,0.02,0.0,99.627,5.219872493,6.829310306,3.428113645,4.954169365,6.795408755,-10.68042734,-10.68042734,4.814407447,-10.68042734
36,Ruston sandy loam,Sandy Loam,1922,6.0,Wrought iron,1.5-inch pipe,1,b,1.7,intact,Meridian,MS,G,11200.0,4.5,Very Strongly Acid,4.6,,,,,,,,64.0,53.0,13.8,16.0,1.62,0.0,13,Wrought,Good,Southern,2191.5,2191.0,518.76,0.2367,0.03,0.15,0.005,0.023,0.145,0.0,0.0,0.02,0.0,99.627,5.219872493,6.829310306,3.428113645,4.954169365,6.795408755,-10.68042734,-10.68042734,4.814407447,-10.68042734
36,Ruston sandy loam,Sandy Loam,1922,8.0,Wrought iron,1.5-inch pipe,1,b,3.0,intact,Meridian,MS,G,11200.0,4.5,Very Strongly Acid,4.6,,,,,,,,64.0,53.0,13.8,16.0,1.62,0.0,13,Wrought,Good,Southern,2922.0,2922.0,915.46,0.3133,0.03,0.15,0.005,0.023,0.145,0.0,0.0,0.02,0.0,99.627,5.219872493,6.829310306,3.428113645,4.954169365,6.795408755,-10.68042734,-10.68042734,4.814407447,-10.68042734
