Repository: sk7-dev/corrosion_prediction

File: Dataset/final_database1.csv (part 3 of 57)
site_no,soil_type,texture,year,duration,material_name,type,material_id,material_code,weight_loss_oz,specimen_status,city,state,internal_drainage,resistivity,pH,pH_type,total_acidity,Na+K,Ca,Mg,CO3,HCO3,Cl,SO4,mean_temp,annual_precipitation,moisture,air_pore_space,specific_gravity,volume_shrinkage,table,iron_type,areation,region,approximate_days,exact_days,weight_loss_g,corrosion_rate,C (%),Si (%),Mn (%),S (%),P (%),Cr (%),Ni (%),Cu (%),Mo  (%),Fe (%),C_clr,Si_clr,Mn_clr,S_clr,P_clr,Cr_clr,Ni_clr,Cu_clr,Mo_clr
36,Ruston sandy loam,Sandy Loam,1922,12.0,Wrought iron,1.5-inch pipe,1,b,3.3,intact,Meridian,MS,G,11200.0,4.5,Very Strongly Acid,4.6,,,,,,,,64.0,53.0,13.8,16.0,1.62,0.0,13,Wrought,Good,Southern,4383.0,4383.0,1007.0,0.2298,0.03,0.15,0.005,0.023,0.145,0.0,0.0,0.02,0.0,99.627,5.219872493,6.829310306,3.428113645,4.954169365,6.795408755,-10.68042734,-10.68042734,4.814407447,-10.68042734
36,Ruston sandy loam,Sandy Loam,1922,17.7,Wrought iron,1.5-inch pipe,1,b,4.1,intact,Meridian,MS,G,11200.0,4.5,Very Strongly Acid,4.6,,,,,,,,64.0,53.0,13.8,16.0,1.62,0.0,13,Wrought,Good,Southern,6464.93,6464.0,1251.12,0.1935,0.03,0.15,0.005,0.023,0.145,0.0,0.0,0.02,0.0,99.627,5.219872493,6.829310306,3.428113645,4.954169365,6.795408755,-10.68042734,-10.68042734,4.814407447,-10.68042734
37,St. John's fine sand,Sand,1922,2.0,Wrought iron,1.5-inch pipe,1,b,2.3,intact,Jaksonville,PL,P,11200.0,3.8,Extremely Acid,15.3,,,,,,,,69.3,47.4,7.0,,,0.0,13,Wrought,Fair,Southern,730.5,730.0,701.85,0.9608,0.03,0.15,0.005,0.023,0.145,0.0,0.0,0.02,0.0,99.627,5.219872493,6.829310306,3.428113645,4.954169365,6.795408755,-10.68042734,-10.68042734,4.814407447,-10.68042734
37,St. John's fine sand,Sand,1922,4.1,Wrought iron,1.5-inch pipe,1,b,4.4,intact,Jaksonville,PL,P,11200.0,3.8,Extremely Acid,15.3,,,,,,,,69.3,47.4,7.0,,,0.0,13,Wrought,Fair,Southern,1497.52,1497.0,1342.67,0.8966,0.03,0.15,0.005,0.023,0.145,0.0,0.0,0.02,0.0,99.627,5.219872493,6.829310306,3.428113645,4.954169365,6.795408755,-10.68042734,-10.68042734,4.814407447,-10.68042734
37,St. John's fine sand,Sand,1922,6.0,Wrought iron,1.5-inch pipe,1,b,4.6,intact,Jaksonville,PL,P,11200.0,3.8,Extremely Acid,15.3,,,,,,,,69.3,47.4,7.0,,,0.0,13,Wrought,Fair,Southern,2191.5,2191.0,1403.7,0.6405,0.03,0.15,0.005,0.023,0.145,0.0,0.0,0.02,0.0,99.627,5.219872493,6.829310306,3.428113645,4.954169365,6.795408755,-10.68042734,-10.68042734,4.814407447,-10.68042734
37,St. John's fine sand,Sand,1922,8.0,Wrought iron,1.5-inch pipe,1,b,6.1,intact,Jaksonville,PL,P,11200.0,3.8,Extremely Acid,15.3,,,,,,,,69.3,47.4,7.0,,,0.0,13,Wrought,Fair,Southern,2922.0,2922.0,1861.43,0.637,0.03,0.15,0.005,0.023,0.145,0.0,0.0,0.02,0.0,99.627,5.219872493,6.829310306,3.428113645,4.954169365,6.795408755,-10.68042734,-10.68042734,4.814407447,-10.68042734
37,St. John's fine sand,Sand,1922,10.1,Wrought iron,1.5-inch pipe,1,b,8.6,intact,Jaksonville,PL,P,11200.0,3.8,Extremely Acid,15.3,,,,,,,,69.3,47.4,7.0,,,0.0,13,Wrought,Fair,Southern,3689.03,3689.0,2624.3,0.7114,0.03,0.15,0.005,0.023,0.145,0.0,0.0,0.02,0.0,99.627,5.219872493,6.829310306,3.428113645,4.954169365,6.795408755,-10.68042734,-10.68042734,4.814407447,-10.68042734
37,St. John's fine sand,Sand,1922,12.0,Wrought iron,1.5-inch pipe,1,b,9.0,intact,Jaksonville,PL,P,11200.0,3.8,Extremely Acid,15.3,,,,,,,,69.3,47.4,7.0,,,0.0,13,Wrought,Fair,Southern,4383.0,4383.0,2746.37,0.6266,0.03,0.15,0.005,0.023,0.145,0.0,0.0,0.02,0.0,99.627,5.219872493,6.829310306,3.428113645,4.954169365,6.795408755,-10.68042734,-10.68042734,4.814407447,-10.68042734
38,Sassafras gravelly sandy loam,Sandy Loam,1922,1.4,Wrought iron,1.5-inch pipe,1,b,0.2,intact,Camden,NJ,G,38600.0,4.5,Very Strongly Acid,4.7,,,,,,,,54.0,40.0,3.0,32.1,1.59,0.0,13,Wrought,Good,Northern,511.35,511.0,61.03,0.1194,0.03,0.15,0.005,0.023,0.145,0.0,0.0,0.02,0.0,99.627,5.219872493,6.829310306,3.428113645,4.954169365,6.795408755,-10.68042734,-10.68042734,4.814407447,-10.68042734
38,Sassafras gravelly sandy loam,Sandy Loam,1922,4.0,Wrought iron,1.5-inch pipe,1,b,0.7,intact,Camden,NJ,G,38600.0,4.5,Very Strongly Acid,4.7,,,,,,,,54.0,40.0,3.0,32.1,1.59,0.0,13,Wrought,Good,Northern,1461.0,1461.0,213.61,0.1462,0.03,0.15,0.005,0.023,0.145,0.0,0.0,0.02,0.0,99.627,5.219872493,6.829310306,3.428113645,4.954169365,6.795408755,-10.68042734,-10.68042734,4.814407447,-10.68042734
38,Sassafras gravelly sandy loam,Sandy Loam,1922,6.1,Wrought iron,1.5-inch pipe,1,b,0.8,intact,Camden,NJ,G,38600.0,4.5,Very Strongly Acid,4.7,,,,,,,,54.0,40.0,3.0,32.1,1.59,0.0,13,Wrought,Good,Northern,2228.03,2228.0,244.12,0.1096,0.03,0.15,0.005,0.023,0.145,0.0,0.0,0.02,0.0,99.627,5.219872493,6.829310306,3.428113645,4.954169365,6.795408755,-10.68042734,-10.68042734,4.814407447,-10.68042734
38,Sassafras gravelly sandy loam,Sandy Loam,1922,8.0,Wrought iron,1.5-inch pipe,1,b,2.0,intact,Camden,NJ,G,38600.0,4.5,Very Strongly Acid,4.7,,,,,,,,54.0,40.0,3.0,32.1,1.59,0.0,13,Wrought,Good,Northern,2922.0,2922.0,610.3,0.2089,0.03,0.15,0.005,0.023,0.145,0.0,0.0,0.02,0.0,99.627,5.219872493,6.829310306,3.428113645,4.954169365,6.795408755,-10.68042734,-10.68042734,4.814407447,-10.68042734
38,Sassafras gravelly sandy loam,Sandy Loam,1922,12.0,Wrought iron,1.5-inch pipe,1,b,2.4,intact,Camden,NJ,G,38600.0,4.5,Very Strongly Acid,4.7,,,,,,,,54.0,40.0,3.0,32.1,1.59,0.0,13,Wrought,Good,Northern,4383.0,4383.0,732.36,0.1671,0.03,0.15,0.005,0.023,0.145,0.0,0.0,0.02,0.0,99.627,5.219872493,6.829310306,3.428113645,4.954169365,6.795408755,-10.68042734,-10.68042734,4.814407447,-10.68042734
38,Sassafras gravelly sandy loam,Sandy Loam,1922,17.2,Wrought iron,1.5-inch pipe,1,b,3.4,intact,Camden,NJ,G,38600.0,4.5,Very Strongly Acid,4.7,,,,,,,,54.0,40.0,3.0,32.1,1.59,0.0,13,Wrought,Good,Northern,6282.3,6282.0,1037.52,0.1651,0.03,0.15,0.005,0.023,0.145,0.0,0.0,0.02,0.0,99.627,5.219872493,6.829310306,3.428113645,4.954169365,6.795408755,-10.68042734,-10.68042734,4.814407447,-10.68042734
39,Sassafras silt loam,Silt Loam,1922,1.4,Wrought iron,1.5-inch pipe,1,b,1.2,intact,Wilmington,DE,F,7440.0,5.6,Medium Acid,6.6,,,,,,,,54.0,40.0,24.2,7.5,4.72,3.8,13,Wrought,Poor,Northern,511.35,511.0,366.18,0.7161,0.03,0.15,0.005,0.023,0.145,0.0,0.0,0.02,0.0,99.627,5.219872493,6.829310306,3.428113645,4.954169365,6.795408755,-10.68042734,-10.68042734,4.814407447,-10.68042734
39,Sassafras silt loam,Silt Loam,1922,4.0,Wrought iron,1.5-inch pipe,1,b,2.8,intact,Wilmington,DE,F,7440.0,5.6,Medium Acid,6.6,,,,,,,,54.0,40.0,24.2,7.5,4.72,3.8,13,Wrought,Poor,Northern,1461.0,1461.0,854.42,0.5848,0.03,0.15,0.005,0.023,0.145,0.0,0.0,0.02,0.0,99.627,5.219872493,6.829310306,3.428113645,4.954169365,6.795408755,-10.68042734,-10.68042734,4.814407447,-10.68042734
39,Sassafras silt loam,Silt Loam,1922,6.1,Wrought iron,1.5-inch pipe,1,b,3.2,intact,Wilmington,DE,F,7440.0,5.6,Medium Acid,6.6,,,,,,,,54.0,40.0,24.2,7.5,4.72,3.8,13,Wrought,Poor,Northern,2228.03,2228.0,976.49,0.4383,0.03,0.15,0.005,0.023,0.145,0.0,0.0,0.02,0.0,99.627,5.219872493,6.829310306,3.428113645,4.954169365,6.795408755,-10.68042734,-10.68042734,4.814407447,-10.68042734
39,Sassafras silt loam,Silt Loam,1922,8.0,Wrought iron,1.5-inch pipe,1,b,4.5,intact,Wilmington,DE,F,7440.0,5.6,Medium Acid,6.6,,,,,,,,54.0,40.0,24.2,7.5,4.72,3.8,13,Wrought,Poor,Northern,2922.0,2922.0,1373.18,0.4699,0.03,0.15,0.005,0.023,0.145,0.0,0.0,0.02,0.0,99.627,5.219872493,6.829310306,3.428113645,4.954169365,6.795408755,-10.68042734,-10.68042734,4.814407447,-10.68042734
39,Sassafras silt loam,Silt Loam,1922,9.9,Wrought iron,1.5-inch pipe,1,b,5.2,intact,Wilmington,DE,F,7440.0,5.6,Medium Acid,6.6,,,,,,,,54.0,40.0,24.2,7.5,4.72,3.8,13,Wrought,Poor,Northern,3615.97,3615.0,1586.79,0.4388,0.03,0.15,0.005,0.023,0.145,0.0,0.0,0.02,0.0,99.627,5.219872493,6.829310306,3.428113645,4.954169365,6.795408755,-10.68042734,-10.68042734,4.814407447,-10.68042734
39,Sassafras silt loam,Silt Loam,1922,12.0,Wrought iron,1.5-inch pipe,1,b,5.5,intact,Wilmington,DE,F,7440.0,5.6,Medium Acid,6.6,,,,,,,,54.0,40.0,24.2,7.5,4.72,3.8,13,Wrought,Poor,Northern,4383.0,4383.0,1678.33,0.3829,0.03,0.15,0.005,0.023,0.145,0.0,0.0,0.02,0.0,99.627,5.219872493,6.829310306,3.428113645,4.954169365,6.795408755,-10.68042734,-10.68042734,4.814407447,-10.68042734
40,Sharkey clay,Silty Clay,1922,2.0,Wrought iron,1.5-inch pipe,1,b,2.1,intact,New Orleans,LA,P,970.0,6.0,Medium Acid,9.4,0.56,0.58,0.44,0.0,0.93,0.07,0.28,69.3,57.4,33.0,2.3,1.78,16.4,13,Wrought,Poor,Southern,730.5,730.0,640.82,0.8772,0.03,0.15,0.005,0.023,0.145,0.0,0.0,0.02,0.0,99.627,5.219872493,6.829310306,3.428113645,4.954169365,6.795408755,-10.68042734,-10.68042734,4.814407447,-10.68042734
40,Sharkey clay,Silty Clay,1922,4.1,Wrought iron,1.5-inch pipe,1,b,4.3,intact,New Orleans,LA,P,970.0,6.0,Medium Acid,9.4,0.56,0.58,0.44,0.0,0.93,0.07,0.28,69.3,57.4,33.0,2.3,1.78,16.4,13,Wrought,Poor,Southern,1497.52,1497.0,1312.15,0.8762,0.03,0.15,0.005,0.023,0.145,0.0,0.0,0.02,0.0,99.627,5.219872493,6.829310306,3.428113645,4.954169365,6.795408755,-10.68042734,-10.68042734,4.814407447,-10.68042734
40,Sharkey clay,Silty Clay,1922,6.0,Wrought iron,1.5-inch pipe,1,b,5.5,intact,New Orleans,LA,P,970.0,6.0,Medium Acid,9.4,0.56,0.58,0.44,0.0,0.93,0.07,0.28,69.3,57.4,33.0,2.3,1.78,16.4,13,Wrought,Poor,Southern,2191.5,2191.0,1678.33,0.7658,0.03,0.15,0.005,0.023,0.145,0.0,0.0,0.02,0.0,99.627,5.219872493,6.829310306,3.428113645,4.954169365,6.795408755,-10.68042734,-10.68042734,4.814407447,-10.68042734
40,Sharkey clay,Silty Clay,1922,8.0,Wrought iron,1.5-inch pipe,1,b,6.5,intact,New Orleans,LA,P,970.0,6.0,Medium Acid,9.4,0.56,0.58,0.44,0.0,0.93,0.07,0.28,69.3,57.4,33.0,2.3,1.78,16.4,13,Wrought,Poor,Southern,2922.0,2922.0,1983.49,0.6788,0.03,0.15,0.005,0.023,0.145,0.0,0.0,0.02,0.0,99.627,5.219872493,6.829310306,3.428113645,4.954169365,6.795408755,-10.68042734,-10.68042734,4.814407447,-10.68042734
40,Sharkey clay,Silty Clay,1922,10.0,Wrought iron,1.5-inch pipe,1,b,7.2,intact,New Orleans,LA,P,970.0,6.0,Medium Acid,9.4,0.56,0.58,0.44,0.0,0.93,0.07,0.28,69.3,57.4,33.0,2.3,1.78,16.4,13,Wrought,Poor,Southern,3652.5,3652.0,2197.09,0.6015,0.03,0.15,0.005,0.023,0.145,0.0,0.0,0.02,0.0,99.627,5.219872493,6.829310306,3.428113645,4.954169365,6.795408755,-10.68042734,-10.68042734,4.814407447,-10.68042734
40,Sharkey clay,Silty Clay,1922,12.0,Wrought iron,1.5-inch pipe,1,b,7.9,intact,New Orleans,LA,P,970.0,6.0,Medium Acid,9.4,0.56,0.58,0.44,0.0,0.93,0.07,0.28,69.3,57.4,33.0,2.3,1.78,16.4,13,Wrought,Poor,Southern,4383.0,4383.0,2410.7,0.55,0.03,0.15,0.005,0.023,0.145,0.0,0.0,0.02,0.0,99.627,5.219872493,6.829310306,3.428113645,4.954169365,6.795408755,-10.68042734,-10.68042734,4.814407447,-10.68042734
41,Summit silt loam,Silty Clay,1922,1.5,Wrought iron,1.5-inch pipe,1,b,0.5,intact,Kansas City,MO,F,1320.0,5.5,Strongly Acid,14,0.3,0.54,0.36,0.0,0.78,0.04,0.46,54.4,37.4,33.1,6.9,1.61,14.6,13,Wrought,Fair,Northern,547.88,547.0,152.58,0.2785,0.03,0.15,0.005,0.023,0.145,0.0,0.0,0.02,0.0,99.627,5.219872493,6.829310306,3.428113645,4.954169365,6.795408755,-10.68042734,-10.68042734,4.814407447,-10.68042734
41,Summit silt loam,Silty Clay,1922,4.0,Wrought iron,1.5-inch pipe,1,b,3.6,intact,Kansas City,MO,F,1320.0,5.5,Strongly Acid,14,0.3,0.54,0.36,0.0,0.78,0.04,0.46,54.4,37.4,33.1,6.9,1.61,14.6,13,Wrought,Fair,Northern,1461.0,1461.0,1098.55,0.7519,0.03,0.15,0.005,0.023,0.145,0.0,0.0,0.02,0.0,99.627,5.219872493,6.829310306,3.428113645,4.954169365,6.795408755,-10.68042734,-10.68042734,4.814407447,-10.68042734
41,Summit silt loam,Silty Clay,1922,6.0,Wrought iron,1.5-inch pipe,1,b,4.7,intact,Kansas City,MO,F,1320.0,5.5,Strongly Acid,14,0.3,0.54,0.36,0.0,0.78,0.04,0.46,54.4,37.4,33.1,6.9,1.61,14.6,13,Wrought,Fair,Northern,2191.5,2191.0,1434.21,0.6544,0.03,0.15,0.005,0.023,0.145,0.0,0.0,0.02,0.0,99.627,5.219872493,6.829310306,3.428113645,4.954169365,6.795408755,-10.68042734,-10.68042734,4.814407447,-10.68042734
41,Summit silt loam,Silty Clay,1922,7.9,Wrought iron,1.5-inch pipe,1,b,5.4,intact,Kansas City,MO,F,1320.0,5.5,Strongly Acid,14,0.3,0.54,0.36,0.0,0.78,0.04,0.46,54.4,37.4,33.1,6.9,1.61,14.6,13,Wrought,Fair,Northern,2885.47,2885.0,1647.82,0.5711,0.03,0.15,0.005,0.023,0.145,0.0,0.0,0.02,0.0,99.627,5.219872493,6.829310306,3.428113645,4.954169365,6.795408755,-10.68042734,-10.68042734,4.814407447,-10.68042734
41,Summit silt loam,Silty Clay,1922,12.0,Wrought iron,1.5-inch pipe,1,b,6.2,intact,Kansas City,MO,F,1320.0,5.5,Strongly Acid,14,0.3,0.54,0.36,0.0,0.78,0.04,0.46,54.4,37.4,33.1,6.9,1.61,14.6,13,Wrought,Fair,Northern,4383.0,4383.0,1891.94,0.4317,0.03,0.15,0.005,0.023,0.145,0.0,0.0,0.02,0.0,99.627,5.219872493,6.829310306,3.428113645,4.954169365,6.795408755,-10.68042734,-10.68042734,4.814407447,-10.68042734
41,Summit silt loam,Silty Clay,1922,17.4,Wrought iron,1.5-inch pipe,1,b,7.4,intact,Kansas City,MO,F,1320.0,5.5,Strongly Acid,14,0.3,0.54,0.36,0.0,0.78,0.04,0.46,54.4,37.4,33.1,6.9,1.61,14.6,13,Wrought,Fair,Northern,6355.35,6355.0,2258.12,0.3553,0.03,0.15,0.005,0.023,0.145,0.0,0.0,0.02,0.0,99.627,5.219872493,6.829310306,3.428113645,4.954169365,6.795408755,-10.68042734,-10.68042734,4.814407447,-10.68042734
42,Susquehanna clay,Clay,1922,2.0,Wrought iron,1.5-inch pipe,1,b,3.6,intact,Meridian,MS,F,13700.0,4.7,Very Strongly Acid,28.2,,,,,,,,64.0,53.0,34.8,14.9,1.79,4.7,13,Wrought,Fair,Southern,730.5,730.0,1098.55,1.5038,0.03,0.15,0.005,0.023,0.145,0.0,0.0,0.02,0.0,99.627,5.219872493,6.829310306,3.428113645,4.954169365,6.795408755,-10.68042734,-10.68042734,4.814407447,-10.68042734
42,Susquehanna clay,Clay,1922,4.1,Wrought iron,1.5-inch pipe,1,b,7.3,intact,Meridian,MS,F,13700.0,4.7,Very Strongly Acid,28.2,,,,,,,,64.0,53.0,34.8,14.9,1.79,4.7,13,Wrought,Fair,Southern,1497.52,1497.0,2227.61,1.4875,0.03,0.15,0.005,0.023,0.145,0.0,0.0,0.02,0.0,99.627,5.219872493,6.829310306,3.428113645,4.954169365,6.795408755,-10.68042734,-10.68042734,4.814407447,-10.68042734
42,Susquehanna clay,Clay,1922,6.0,Wrought iron,1.5-inch pipe,1,b,8.0,intact,Meridian,MS,F,13700.0,4.7,Very Strongly Acid,28.2,,,,,,,,64.0,53.0,34.8,14.9,1.79,4.7,13,Wrought,Fair,Southern,2191.5,2191.0,2441.21,1.1139,0.03,0.15,0.005,0.023,0.145,0.0,0.0,0.02,0.0,99.627,5.219872493,6.829310306,3.428113645,4.954169365,6.795408755,-10.68042734,-10.68042734,4.814407447,-10.68042734
42,Susquehanna clay,Clay,1922,8.0,Wrought iron,1.5-inch pipe,1,b,7.7,intact,Meridian,MS,F,13700.0,4.7,Very Strongly Acid,28.2,,,,,,,,64.0,53.0,34.8,14.9,1.79,4.7,13,Wrought,Fair,Southern,2922.0,2922.0,2349.67,0.8041,0.03,0.15,0.005,0.023,0.145,0.0,0.0,0.02,0.0,99.627,5.219872493,6.829310306,3.428113645,4.954169365,6.795408755,-10.68042734,-10.68042734,4.814407447,-10.68042734
42,Susquehanna clay,Clay,1922,10.1,Wrought iron,1.5-inch pipe,1,b,10.6,intact,Meridian,MS,F,13700.0,4.7,Very Strongly Acid,28.2,,,,,,,,64.0,53.0,34.8,14.9,1.79,4.7,13,Wrought,Fair,Southern,3689.03,3689.0,3234.61,0.8768,0.03,0.15,0.005,0.023,0.145,0.0,0.0,0.02,0.0,99.627,5.219872493,6.829310306,3.428113645,4.954169365,6.795408755,-10.68042734,-10.68042734,4.814407447,-10.68042734
42,Susquehanna clay,Clay,1922,12.0,Wrought iron,1.5-inch pipe,1,b,17.1,intact,Meridian,MS,F,13700.0,4.7,Very Strongly Acid,28.2,,,,,,,,64.0,53.0,34.8,14.9,1.79,4.7,13,Wrought,Fair,Southern,4383.0,4383.0,5218.09,1.1905,0.03,0.15,0.005,0.023,0.145,0.0,0.0,0.02,0.0,99.627,5.219872493,6.829310306,3.428113645,4.954169365,6.795408755,-10.68042734,-10.68042734,4.814407447,-10.68042734
43,Tidal marsh,Marsh,1922,1.3,Wrought iron,1.5-inch pipe,1,b,1.7,intact,Elizabeth,NJ,VP,60.0,3.1,Extremely Acid,36.8,45.4,5.17,9.45,0.0,0.0,43.3,37.0,52.0,43.0,55.4,,,,13,Wrought,Very Poor,Northern,474.82,474.0,518.76,1.0925,0.03,0.15,0.005,0.023,0.145,0.0,0.0,0.02,0.0,99.627,5.219872493,6.829310306,3.428113645,4.954169365,6.795408755,-10.68042734,-10.68042734,4.814407447,-10.68042734
43,Tidal marsh,Marsh,1922,4.1,Wrought iron,1.5-inch pipe,1,b,7.2,intact,Elizabeth,NJ,VP,60.0,3.1,Extremely Acid,36.8,45.4,5.17,9.45,0.0,0.0,43.3,37.0,52.0,43.0,55.4,,,,13,Wrought,Very Poor,Northern,1497.52,1497.0,2197.09,1.4672,0.03,0.15,0.005,0.023,0.145,0.0,0.0,0.02,0.0,99.627,5.219872493,6.829310306,3.428113645,4.954169365,6.795408755,-10.68042734,-10.68042734,4.814407447,-10.68042734
43,Tidal marsh,Marsh,1922,6.2,Wrought iron,1.5-inch pipe,1,b,8.0,intact,Elizabeth,NJ,VP,60.0,3.1,Extremely Acid,36.8,45.4,5.17,9.45,0.0,0.0,43.3,37.0,52.0,43.0,55.4,,,,13,Wrought,Very Poor,Northern,2264.55,2264.0,2441.21,1.078,0.03,0.15,0.005,0.023,0.145,0.0,0.0,0.02,0.0,99.627,5.219872493,6.829310306,3.428113645,4.954169365,6.795408755,-10.68042734,-10.68042734,4.814407447,-10.68042734
43,Tidal marsh,Marsh,1922,8.0,Wrought iron,1.5-inch pipe,1,b,15.3,intact,Elizabeth,NJ,VP,60.0,3.1,Extremely Acid,36.8,45.4,5.17,9.45,0.0,0.0,43.3,37.0,52.0,43.0,55.4,,,,13,Wrought,Very Poor,Northern,2922.0,2922.0,4668.82,1.5978,0.03,0.15,0.005,0.023,0.145,0.0,0.0,0.02,0.0,99.627,5.219872493,6.829310306,3.428113645,4.954169365,6.795408755,-10.68042734,-10.68042734,4.814407447,-10.68042734
43,Tidal marsh,Marsh,1922,9.9,Wrought iron,1.5-inch pipe,1,b,11.4,intact,Elizabeth,NJ,VP,60.0,3.1,Extremely Acid,36.8,45.4,5.17,9.45,0.0,0.0,43.3,37.0,52.0,43.0,55.4,,,,13,Wrought,Very Poor,Northern,3615.97,3615.0,3478.73,0.962,0.03,0.15,0.005,0.023,0.145,0.0,0.0,0.02,0.0,99.627,5.219872493,6.829310306,3.428113645,4.954169365,6.795408755,-10.68042734,-10.68042734,4.814407447,-10.68042734
43,Tidal marsh,Marsh,1922,12.0,Wrought iron,1.5-inch pipe,1,b,16.6,intact,Elizabeth,NJ,VP,60.0,3.1,Extremely Acid,36.8,45.4,5.17,9.45,0.0,0.0,43.3,37.0,52.0,43.0,55.4,,,,13,Wrought,Very Poor,Northern,4383.0,4383.0,5065.52,1.1557,0.03,0.15,0.005,0.023,0.145,0.0,0.0,0.02,0.0,99.627,5.219872493,6.829310306,3.428113645,4.954169365,6.795408755,-10.68042734,-10.68042734,4.814407447,-10.68042734
44,Wabash silt loam,Silty Clay Loam,1922,1.1,Wrought iron,1.5-inch pipe,1,b,0.6,intact,Omaha,NE,G,1000.0,5.8,Medium Acid,8.8,1.05,1.08,0.66,0.0,4.97,0.82,0.41,50.6,27.8,31.2,7.2,1.55,6.0,13,Wrought,Good,Northern,401.78,401.0,183.09,0.4557,0.03,0.15,0.005,0.023,0.145,0.0,0.0,0.02,0.0,99.627,5.219872493,6.829310306,3.428113645,4.954169365,6.795408755,-10.68042734,-10.68042734,4.814407447,-10.68042734
44,Wabash silt loam,Silty Clay Loam,1922,3.6,Wrought iron,1.5-inch pipe,1,b,1.8,intact,Omaha,NE,G,1000.0,5.8,Medium Acid,8.8,1.05,1.08,0.66,0.0,4.97,0.82,0.41,50.6,27.8,31.2,7.2,1.55,6.0,13,Wrought,Good,Northern,1314.9,1314.0,549.27,0.4177,0.03,0.15,0.005,0.023,0.145,0.0,0.0,0.02,0.0,99.627,5.219872493,6.829310306,3.428113645,4.954169365,6.795408755,-10.68042734,-10.68042734,4.814407447,-10.68042734
44,Wabash silt loam,Silty Clay Loam,1922,5.7,Wrought iron,1.5-inch pipe,1,b,2.2,intact,Omaha,NE,G,1000.0,5.8,Medium Acid,8.8,1.05,1.08,0.66,0.0,4.97,0.82,0.41,50.6,27.8,31.2,7.2,1.55,6.0,13,Wrought,Good,Northern,2081.93,2081.0,671.33,0.3225,0.03,0.15,0.005,0.023,0.145,0.0,0.0,0.02,0.0,99.627,5.219872493,6.829310306,3.428113645,4.954169365,6.795408755,-10.68042734,-10.68042734,4.814407447,-10.68042734
44,Wabash silt loam,Silty Clay Loam,1922,7.6,Wrought iron,1.5-inch pipe,1,b,2.3,intact,Omaha,NE,G,1000.0,5.8,Medium Acid,8.8,1.05,1.08,0.66,0.0,4.97,0.82,0.41,50.6,27.8,31.2,7.2,1.55,6.0,13,Wrought,Good,Northern,2775.9,2775.0,701.85,0.2528,0.03,0.15,0.005,0.023,0.145,0.0,0.0,0.02,0.0,99.627,5.219872493,6.829310306,3.428113645,4.954169365,6.795408755,-10.68042734,-10.68042734,4.814407447,-10.68042734
44,Wabash silt loam,Silty Clay Loam,1922,11.6,Wrought iron,1.5-inch pipe,1,b,4.1,intact,Omaha,NE,G,1000.0,5.8,Medium Acid,8.8,1.05,1.08,0.66,0.0,4.97,0.82,0.41,50.6,27.8,31.2,7.2,1.55,6.0,13,Wrought,Good,Northern,4236.9,4236.0,1251.12,0.2953,0.03,0.15,0.005,0.023,0.145,0.0,0.0,0.02,0.0,99.627,5.219872493,6.829310306,3.428113645,4.954169365,6.795408755,-10.68042734,-10.68042734,4.814407447,-10.68042734
45,Unidentified alkali soil,,1922,1.2,Wrought iron,1.5-inch pipe,1,b,1.4,intact,Casper,WY,P,263.0,7.4,Mildly Alkaline,A,8.45,3.7,0.7,0.0,0.24,0.18,11.98,47.2,15.3,44.8,18.7,,0.0,13,Wrought,Poor,Northern,438.3,438.0,427.21,0.9747,0.03,0.15,0.005,0.023,0.145,0.0,0.0,0.02,0.0,99.627,5.219872493,6.829310306,3.428113645,4.954169365,6.795408755,-10.68042734,-10.68042734,4.814407447,-10.68042734
45,Unidentified alkali soil,,1922,3.8,Wrought iron,1.5-inch pipe,1,b,3.0,intact,Casper,WY,P,263.0,7.4,Mildly Alkaline,A,8.45,3.7,0.7,0.0,0.24,0.18,11.98,47.2,15.3,44.8,18.7,,0.0,13,Wrought,Poor,Northern,1387.95,1387.0,915.46,0.6596,0.03,0.15,0.005,0.023,0.145,0.0,0.0,0.02,0.0,99.627,5.219872493,6.829310306,3.428113645,4.954169365,6.795408755,-10.68042734,-10.68042734,4.814407447,-10.68042734
45,Unidentified alkali soil,,1922,5.8,Wrought iron,1.5-inch pipe,1,b,3.2,intact,Casper,WY,P,263.0,7.4,Mildly Alkaline,A,8.45,3.7,0.7,0.0,0.24,0.18,11.98,47.2,15.3,44.8,18.7,,0.0,13,Wrought,Poor,Northern,2118.45,2118.0,976.49,0.4609,0.03,0.15,0.005,0.023,0.145,0.0,0.0,0.02,0.0,99.627,5.219872493,6.829310306,3.428113645,4.954169365,6.795408755,-10.68042734,-10.68042734,4.814407447,-10.68042734
45,Unidentified alkali soil,,1922,7.7,Wrought iron,1.5-inch pipe,1,b,5.6,intact,Casper,WY,P,263.0,7.4,Mildly Alkaline,A,8.45,3.7,0.7,0.0,0.24,0.18,11.98,47.2,15.3,44.8,18.7,,0.0,13,Wrought,Poor,Northern,2812.43,2812.0,1708.85,0.6076,0.03,0.15,0.005,0.023,0.145,0.0,0.0,0.02,0.0,99.627,5.219872493,6.829310306,3.428113645,4.954169365,6.795408755,-10.68042734,-10.68042734,4.814407447,-10.68042734
45,Unidentified alkali soil,,1922,9.8,Wrought iron,1.5-inch pipe,1,b,11.9,intact,Casper,WY,P,263.0,7.4,Mildly Alkaline,A,8.45,3.7,0.7,0.0,0.24,0.18,11.98,47.2,15.3,44.8,18.7,,0.0,13,Wrought,Poor,Northern,3579.45,3579.0,3631.31,1.0145,0.03,0.15,0.005,0.023,0.145,0.0,0.0,0.02,0.0,99.627,5.219872493,6.829310306,3.428113645,4.954169365,6.795408755,-10.68042734,-10.68042734,4.814407447,-10.68042734
45,Unidentified alkali soil,,1922,11.7,Wrought iron,1.5-inch pipe,1,b,9.0,intact,Casper,WY,P,263.0,7.4,Mildly Alkaline,A,8.45,3.7,0.7,0.0,0.24,0.18,11.98,47.2,15.3,44.8,18.7,,0.0,13,Wrought,Poor,Northern,4273.43,4273.0,2746.37,0.6427,0.03,0.15,0.005,0.023,0.145,0.0,0.0,0.02,0.0,99.627,5.219872493,6.829310306,3.428113645,4.954169365,6.795408755,-10.68042734,-10.68042734,4.814407447,-10.68042734
46,Unidentified sandy loam,Sandy Loam,1922,1.5,Wrought iron,1.5-inch pipe,1,b,1.3,intact,Denver,CO,G,1500.0,7.0,Neutral,,,,,,,,,50.0,14.4,7.6,23.2,,0.0,13,Wrought,Good,Northern,547.88,547.0,396.7,0.7241,0.03,0.15,0.005,0.023,0.145,0.0,0.0,0.02,0.0,99.627,5.219872493,6.829310306,3.428113645,4.954169365,6.795408755,-10.68042734,-10.68042734,4.814407447,-10.68042734
46,Unidentified sandy loam,Sandy Loam,1922,4.0,Wrought iron,1.5-inch pipe,1,b,3.2,intact,Denver,CO,G,1500.0,7.0,Neutral,,,,,,,,,50.0,14.4,7.6,23.2,,0.0,13,Wrought,Good,Northern,1461.0,1461.0,976.49,0.6684,0.03,0.15,0.005,0.023,0.145,0.0,0.0,0.02,0.0,99.627,5.219872493,6.829310306,3.428113645,4.954169365,6.795408755,-10.68042734,-10.68042734,4.814407447,-10.68042734
46,Unidentified sandy loam,Sandy Loam,1922,5.1,Wrought iron,1.5-inch pipe,1,b,2.8,intact,Denver,CO,G,1500.0,7.0,Neutral,,,,,,,,,50.0,14.4,7.6,23.2,,0.0,13,Wrought,Good,Northern,1862.77,1862.0,854.42,0.4587,0.03,0.15,0.005,0.023,0.145,0.0,0.0,0.02,0.0,99.627,5.219872493,6.829310306,3.428113645,4.954169365,6.795408755,-10.68042734,-10.68042734,4.814407447,-10.68042734
46,Unidentified sandy loam,Sandy Loam,1922,8.0,Wrought iron,1.5-inch pipe,1,b,6.2,intact,Denver,CO,G,1500.0,7.0,Neutral,,,,,,,,,50.0,14.4,7.6,23.2,,0.0,13,Wrought,Good,Northern,2922.0,2922.0,1891.94,0.6475,0.03,0.15,0.005,0.023,0.145,0.0,0.0,0.02,0.0,99.627,5.219872493,6.829310306,3.428113645,4.954169365,6.795408755,-10.68042734,-10.68042734,4.814407447,-10.68042734
46,Unidentified sandy loam,Sandy Loam,1922,10.2,Wrought iron,1.5-inch pipe,1,b,4.7,intact,Denver,CO,G,1500.0,7.0,Neutral,,,,,,,,,50.0,14.4,7.6,23.2,,0.0,13,Wrought,Good,Northern,3725.55,3725.0,1434.21,0.385,0.03,0.15,0.005,0.023,0.145,0.0,0.0,0.02,0.0,99.627,5.219872493,6.829310306,3.428113645,4.954169365,6.795408755,-10.68042734,-10.68042734,4.814407447,-10.68042734
46,Unidentified sandy loam,Sandy Loam,1922,12.0,Wrought iron,1.5-inch pipe,1,b,5.1,intact,Denver,CO,G,1500.0,7.0,Neutral,,,,,,,,,50.0,14.4,7.6,23.2,,0.0,13,Wrought,Good,Northern,4383.0,4383.0,1556.27,0.3551,0.03,0.15,0.005,0.023,0.145,0.0,0.0,0.02,0.0,99.627,5.219872493,6.829310306,3.428113645,4.954169365,6.795408755,-10.68042734,-10.68042734,4.814407447,-10.68042734
47,Unidentified silt loam,Silty Clay,1922,1.5,Wrought iron,1.5-inch pipe,1,b,0.5,intact,Salt Lake City,UT,P,1770.0,7.6,Mildly Alkaline,3,0.67,0.72,0.39,0.0,0.88,0.06,0.48,51.6,16.1,25.7,2.6,4.72,3.7,13,Wrought,Poor,Northern,547.88,547.0,152.58,0.2785,0.03,0.15,0.005,0.023,0.145,0.0,0.0,0.02,0.0,99.627,5.219872493,6.829310306,3.428113645,4.954169365,6.795408755,-10.68042734,-10.68042734,4.814407447,-10.68042734
47,Unidentified silt loam,Silty Clay,1922,4.1,Wrought iron,1.5-inch pipe,1,b,1.9,intact,Salt Lake City,UT,P,1770.0,7.6,Mildly Alkaline,3,0.67,0.72,0.39,0.0,0.88,0.06,0.48,51.6,16.1,25.7,2.6,4.72,3.7,13,Wrought,Poor,Northern,1497.52,1497.0,579.79,0.3872,0.03,0.15,0.005,0.023,0.145,0.0,0.0,0.02,0.0,99.627,5.219872493,6.829310306,3.428113645,4.954169365,6.795408755,-10.68042734,-10.68042734,4.814407447,-10.68042734
47,Unidentified silt loam,Silty Clay,1922,6.1,Wrought iron,1.5-inch pipe,1,b,1.5,intact,Salt Lake City,UT,P,1770.0,7.6,Mildly Alkaline,3,0.67,0.72,0.39,0.0,0.88,0.06,0.48,51.6,16.1,25.7,2.6,4.72,3.7,13,Wrought,Poor,Northern,2228.03,2228.0,457.73,0.2054,0.03,0.15,0.005,0.023,0.145,0.0,0.0,0.02,0.0,99.627,5.219872493,6.829310306,3.428113645,4.954169365,6.795408755,-10.68042734,-10.68042734,4.814407447,-10.68042734
47,Unidentified silt loam,Silty Clay,1922,8.0,Wrought iron,1.5-inch pipe,1,b,2.1,intact,Salt Lake City,UT,P,1770.0,7.6,Mildly Alkaline,3,0.67,0.72,0.39,0.0,0.88,0.06,0.48,51.6,16.1,25.7,2.6,4.72,3.7,13,Wrought,Poor,Northern,2922.0,2922.0,640.82,0.2193,0.03,0.15,0.005,0.023,0.145,0.0,0.0,0.02,0.0,99.627,5.219872493,6.829310306,3.428113645,4.954169365,6.795408755,-10.68042734,-10.68042734,4.814407447,-10.68042734
47,Unidentified silt loam,Silty Clay,1922,12.1,Wrought iron,1.5-inch pipe,1,b,3.9,intact,Salt Lake City,UT,P,1770.0,7.6,Mildly Alkaline,3,0.67,0.72,0.39,0.0,0.88,0.06,0.48,51.6,16.1,25.7,2.6,4.72,3.7,13,Wrought,Poor,Northern,4419.52,4419.0,1190.09,0.2693,0.03,0.15,0.005,0.023,0.145,0.0,0.0,0.02,0.0,99.627,5.219872493,6.829310306,3.428113645,4.954169365,6.795408755,-10.68042734,-10.68042734,4.814407447,-10.68042734
47,Unidentified silt loam,Silty Clay,1922,17.4,Wrought iron,1.5-inch pipe,1,b,6.4,intact,Salt Lake City,UT,P,1770.0,7.6,Mildly Alkaline,3,0.67,0.72,0.39,0.0,0.88,0.06,0.48,51.6,16.1,25.7,2.6,4.72,3.7,13,Wrought,Poor,Northern,6355.35,6355.0,1952.97,0.3073,0.03,0.15,0.005,0.023,0.145,0.0,0.0,0.02,0.0,99.627,5.219872493,6.829310306,3.428113645,4.954169365,6.795408755,-10.68042734,-10.68042734,4.814407447,-10.68042734
1,Allis silt loam,Clay,1922,1.0,Wrought iron,3.0-inch pipe,3,B,1.2,intact,Cleveland,OH,P,1215.0,7.0,Neutral,14.4,0.72,0.25,0.43,0.0,0.09,0.09,0.83,49.2,33.8,28.6,1.1,,6.6,13,Wrought,Poor,Northern,365.25,365.0,366.18,1.0025,0.02,0.15,0.033,0.022,0.195,0.0,0.0,0.03,0.0,99.55,4.514197409,6.529100234,5.014972608,4.609507568,6.791464492,-10.79296825,-10.79296825,4.919662442,-10.79296825
1,Allis silt loam,Clay,1922,3.6,Wrought iron,3.0-inch pipe,3,B,4.2,intact,Cleveland,OH,P,1215.0,7.0,Neutral,14.4,0.72,0.25,0.43,0.0,0.09,0.09,0.83,49.2,33.8,28.6,1.1,,6.6,13,Wrought,Poor,Northern,1314.9,1314.0,1281.64,0.9747,0.02,0.15,0.033,0.022,0.195,0.0,0.0,0.03,0.0,99.55,4.514197409,6.529100234,5.014972608,4.609507568,6.791464492,-10.79296825,-10.79296825,4.919662442,-10.79296825
1,Allis silt loam,Clay,1922,5.5,Wrought iron,3.0-inch pipe,3,B,5.4,intact,Cleveland,OH,P,1215.0,7.0,Neutral,14.4,0.72,0.25,0.43,0.0,0.09,0.09,0.83,49.2,33.8,28.6,1.1,,6.6,13,Wrought,Poor,Northern,2008.88,2008.0,1647.82,0.8203,0.02,0.15,0.033,0.022,0.195,0.0,0.0,0.03,0.0,99.55,4.514197409,6.529100234,5.014972608,4.609507568,6.791464492,-10.79296825,-10.79296825,4.919662442,-10.79296825
1,Allis silt loam,Clay,1922,7.7,Wrought iron,3.0-inch pipe,3,B,6.6,intact,Cleveland,OH,P,1215.0,7.0,Neutral,14.4,0.72,0.25,0.43,0.0,0.09,0.09,0.83,49.2,33.8,28.6,1.1,,6.6,13,Wrought,Poor,Northern,2812.43,2812.0,2014.0,0.7161,0.02,0.15,0.033,0.022,0.195,0.0,0.0,0.03,0.0,99.55,4.514197409,6.529100234,5.014972608,4.609507568,6.791464492,-10.79296825,-10.79296825,4.919662442,-10.79296825
1,Allis silt loam,Clay,1922,9.6,Wrought iron,3.0-inch pipe,3,B,9.4,intact,Cleveland,OH,P,1215.0,7.0,Neutral,14.4,0.72,0.25,0.43,0.0,0.09,0.09,0.83,49.2,33.8,28.6,1.1,,6.6,13,Wrought,Poor,Northern,3506.4,3506.0,2868.43,0.8181,0.02,0.15,0.033,0.022,0.195,0.0,0.0,0.03,0.0,99.55,4.514197409,6.529100234,5.014972608,4.609507568,6.791464492,-10.79296825,-10.79296825,4.919662442,-10.79296825
1,Allis silt loam,Clay,1922,11.6,Wrought iron,3.0-inch pipe,3,B,9.5,intact,Cleveland,OH,P,1215.0,7.0,Neutral,14.4,0.72,0.25,0.43,0.0,0.09,0.09,0.83,49.2,33.8,28.6,1.1,,6.6,13,Wrought,Poor,Northern,4236.9,4236.0,2898.94,0.6842,0.02,0.15,0.033,0.022,0.195,0.0,0.0,0.03,0.0,99.55,4.514197409,6.529100234,5.014972608,4.609507568,6.791464492,-10.79296825,-10.79296825,4.919662442,-10.79296825
2,Bell clay,Clay,1922,2.1,Wrought iron,3.0-inch pipe,3,B,1.9,intact,Dallas,TX,P,684.0,7.3,Neutral,3.5,0.28,1.09,0.13,0.0,4.48,0.04,0.18,65.5,36.2,37.6,2.0,1.95,23.0,13,Wrought,Poor,Southern,767.02,767.0,579.79,0.7559,0.02,0.15,0.033,0.022,0.195,0.0,0.0,0.03,0.0,99.55,4.514197409,6.529100234,5.014972608,4.609507568,6.791464492,-10.79296825,-10.79296825,4.919662442,-10.79296825
2,Bell clay,Clay,1922,4.0,Wrought iron,3.0-inch pipe,3,B,3.5,intact,Dallas,TX,P,684.0,7.3,Neutral,3.5,0.28,1.09,0.13,0.0,4.48,0.04,0.18,65.5,36.2,37.6,2.0,1.95,23.0,13,Wrought,Poor,Southern,1461.0,1461.0,1068.03,0.731,0.02,0.15,0.033,0.022,0.195,0.0,0.0,0.03,0.0,99.55,4.514197409,6.529100234,5.014972608,4.609507568,6.791464492,-10.79296825,-10.79296825,4.919662442,-10.79296825
2,Bell clay,Clay,1922,5.9,Wrought iron,3.0-inch pipe,3,B,3.6,intact,Dallas,TX,P,684.0,7.3,Neutral,3.5,0.28,1.09,0.13,0.0,4.48,0.04,0.18,65.5,36.2,37.6,2.0,1.95,23.0,13,Wrought,Poor,Southern,2154.97,2154.0,1098.55,0.5098,0.02,0.15,0.033,0.022,0.195,0.0,0.0,0.03,0.0,99.55,4.514197409,6.529100234,5.014972608,4.609507568,6.791464492,-10.79296825,-10.79296825,4.919662442,-10.79296825
2,Bell clay,Clay,1922,7.9,Wrought iron,3.0-inch pipe,3,B,3.7,intact,Dallas,TX,P,684.0,7.3,Neutral,3.5,0.28,1.09,0.13,0.0,4.48,0.04,0.18,65.5,36.2,37.6,2.0,1.95,23.0,13,Wrought,Poor,Southern,2885.47,2885.0,1129.06,0.3913,0.02,0.15,0.033,0.022,0.195,0.0,0.0,0.03,0.0,99.55,4.514197409,6.529100234,5.014972608,4.609507568,6.791464492,-10.79296825,-10.79296825,4.919662442,-10.79296825
2,Bell clay,Clay,1922,12.0,Wrought iron,3.0-inch pipe,3,B,6.3,intact,Dallas,TX,P,684.0,7.3,Neutral,3.5,0.28,1.09,0.13,0.0,4.48,0.04,0.18,65.5,36.2,37.6,2.0,1.95,23.0,13,Wrought,Poor,Southern,4383.0,4383.0,1922.46,0.4386,0.02,0.15,0.033,0.022,0.195,0.0,0.0,0.03,0.0,99.55,4.514197409,6.529100234,5.014972608,4.609507568,6.791464492,-10.79296825,-10.79296825,4.919662442,-10.79296825
2,Bell clay,Clay,1922,17.6,Wrought iron,3.0-inch pipe,3,B,8.1,intact,Dallas,TX,P,684.0,7.3,Neutral,3.5,0.28,1.09,0.13,0.0,4.48,0.04,0.18,65.5,36.2,37.6,2.0,1.95,23.0,13,Wrought,Poor,Southern,6428.4,6428.0,2471.73,0.3845,0.02,0.15,0.033,0.022,0.195,0.0,0.0,0.03,0.0,99.55,4.514197409,6.529100234,5.014972608,4.609507568,6.791464492,-10.79296825,-10.79296825,4.919662442,-10.79296825
3,Cecil clay loam,Clay,1922,2.0,Wrought iron,3.0-inch pipe,3,B,1.6,intact,Atlanta,GA,G,30000.0,5.2,Strongly Acid,11.5,,,,,,,,61.2,48.3,29.4,18.2,1.6,7.0,13,Wrought,Good,Southern,730.5,730.0,488.24,0.6684,0.02,0.15,0.033,0.022,0.195,0.0,0.0,0.03,0.0,99.55,4.514197409,6.529100234,5.014972608,4.609507568,6.791464492,-10.79296825,-10.79296825,4.919662442,-10.79296825
3,Cecil clay loam,Clay,1922,4.1,Wrought iron,3.0-inch pipe,3,B,3.6,intact,Atlanta,GA,G,30000.0,5.2,Strongly Acid,11.5,,,,,,,,61.2,48.3,29.4,18.2,1.6,7.0,13,Wrought,Good,Southern,1497.52,1497.0,1098.55,0.7336,0.02,0.15,0.033,0.022,0.195,0.0,0.0,0.03,0.0,99.55,4.514197409,6.529100234,5.014972608,4.609507568,6.791464492,-10.79296825,-10.79296825,4.919662442,-10.79296825
3,Cecil clay loam,Clay,1922,6.0,Wrought iron,3.0-inch pipe,3,B,3.8,intact,Atlanta,GA,G,30000.0,5.2,Strongly Acid,11.5,,,,,,,,61.2,48.3,29.4,18.2,1.6,7.0,13,Wrought,Good,Southern,2191.5,2191.0,1159.58,0.5291,0.02,0.15,0.033,0.022,0.195,0.0,0.0,0.03,0.0,99.55,4.514197409,6.529100234,5.014972608,4.609507568,6.791464492,-10.79296825,-10.79296825,4.919662442,-10.79296825
3,Cecil clay loam,Clay,1922,8.0,Wrought iron,3.0-inch pipe,3,B,3.7,intact,Atlanta,GA,G,30000.0,5.2,Strongly Acid,11.5,,,,,,,,61.2,48.3,29.4,18.2,1.6,7.0,13,Wrought,Good,Southern,2922.0,2922.0,1129.06,0.3864,0.02,0.15,0.033,0.022,0.195,0.0,0.0,0.03,0.0,99.55,4.514197409,6.529100234,5.014972608,4.609507568,6.791464492,-10.79296825,-10.79296825,4.919662442,-10.79296825
3,Cecil clay loam,Clay,1922,10.1,Wrought iron,3.0-inch pipe,3,B,3.2,intact,Atlanta,GA,G,30000.0,5.2,Strongly Acid,11.5,,,,,,,,61.2,48.3,29.4,18.2,1.6,7.0,13,Wrought,Good,Southern,3689.03,3689.0,976.49,0.2647,0.02,0.15,0.033,0.022,0.195,0.0,0.0,0.03,0.0,99.55,4.514197409,6.529100234,5.014972608,4.609507568,6.791464492,-10.79296825,-10.79296825,4.919662442,-10.79296825
3,Cecil clay loam,Clay,1922,12.1,Wrought iron,3.0-inch pipe,3,B,4.6,intact,Atlanta,GA,G,30000.0,5.2,Strongly Acid,11.5,,,,,,,,61.2,48.3,29.4,18.2,1.6,7.0,13,Wrought,Good,Southern,4419.52,4419.0,1403.7,0.3176,0.02,0.15,0.033,0.022,0.195,0.0,0.0,0.03,0.0,99.55,4.514197409,6.529100234,5.014972608,4.609507568,6.791464492,-10.79296825,-10.79296825,4.919662442,-10.79296825
4,Chester loam,Silt Loam,1922,1.4,Wrought iron,3.0-inch pipe,3,B,1.4,intact,Jenkintown,PA,F,6670.0,5.6,Medium Acid,7.6,,,,,,,,54.0,40.0,22.2,7.0,1.78,2.2,13,Wrought,Poor,Northern,511.35,511.0,427.21,0.8355,0.02,0.15,0.033,0.022,0.195,0.0,0.0,0.03,0.0,99.55,4.514197409,6.529100234,5.014972608,4.609507568,6.791464492,-10.79296825,-10.79296825,4.919662442,-10.79296825
4,Chester loam,Silt Loam,1922,4.0,Wrought iron,3.0-inch pipe,3,B,3.7,intact,Jenkintown,PA,F,6670.0,5.6,Medium Acid,7.6,,,,,,,,54.0,40.0,22.2,7.0,1.78,2.2,13,Wrought,Poor,Northern,1461.0,1461.0,1129.06,0.7728,0.02,0.15,0.033,0.022,0.195,0.0,0.0,0.03,0.0,99.55,4.514197409,6.529100234,5.014972608,4.609507568,6.791464492,-10.79296825,-10.79296825,4.919662442,-10.79296825
4,Chester loam,Silt Loam,1922,6.1,Wrought iron,3.0-inch pipe,3,B,4.7,intact,Jenkintown,PA,F,6670.0,5.6,Medium Acid,7.6,,,,,,,,54.0,40.0,22.2,7.0,1.78,2.2,13,Wrought,Poor,Northern,2228.03,2228.0,1434.21,0.6437,0.02,0.15,0.033,0.022,0.195,0.0,0.0,0.03,0.0,99.55,4.514197409,6.529100234,5.014972608,4.609507568,6.791464492,-10.79296825,-10.79296825,4.919662442,-10.79296825
4,Chester loam,Silt Loam,1922,8.0,Wrought iron,3.0-inch pipe,3,B,5.5,intact,Jenkintown,PA,F,6670.0,5.6,Medium Acid,7.6,,,,,,,,54.0,40.0,22.2,7.0,1.78,2.2,13,Wrought,Poor,Northern,2922.0,2922.0,1678.33,0.5744,0.02,0.15,0.033,0.022,0.195,0.0,0.0,0.03,0.0,99.55,4.514197409,6.529100234,5.014972608,4.609507568,6.791464492,-10.79296825,-10.79296825,4.919662442,-10.79296825
4,Chester loam,Silt Loam,1922,12.0,Wrought iron,3.0-inch pipe,3,B,7.0,intact,Jenkintown,PA,F,6670.0,5.6,Medium Acid,7.6,,,,,,,,54.0,40.0,22.2,7.0,1.78,2.2,13,Wrought,Poor,Northern,4383.0,4383.0,2136.06,0.4874,0.02,0.15,0.033,0.022,0.195,0.0,0.0,0.03,0.0,99.55,4.514197409,6.529100234,5.014972608,4.609507568,6.791464492,-10.79296825,-10.79296825,4.919662442,-10.79296825
5,Dublin clay adobe,Clay,1922,1.9,Wrought iron,3.0-inch pipe,3,B,1.0,intact,Oakland,CA,P,1345.0,7.0,Neutral,6.5,0.93,0.48,0.1,0.0,0.69,0.03,0.25,56.4,23.4,28.8,4.9,2.0,22.6,13,Wrought,Poor,Southern,693.98,693.0,305.15,0.4397,0.02,0.15,0.033,0.022,0.195,0.0,0.0,0.03,0.0,99.55,4.514197409,6.529100234,5.014972608,4.609507568,6.791464492,-10.79296825,-10.79296825,4.919662442,-10.79296825
5,Dublin clay adobe,Clay,1922,4.1,Wrought iron,3.0-inch pipe,3,B,2.2,intact,Oakland,CA,P,1345.0,7.0,Neutral,6.5,0.93,0.48,0.1,0.0,0.69,0.03,0.25,56.4,23.4,28.8,4.9,2.0,22.6,13,Wrought,Poor,Southern,1497.52,1497.0,671.33,0.4483,0.02,0.15,0.033,0.022,0.195,0.0,0.0,0.03,0.0,99.55,4.514197409,6.529100234,5.014972608,4.609507568,6.791464492,-10.79296825,-10.79296825,4.919662442,-10.79296825
5,Dublin clay adobe,Clay,1922,6.2,Wrought iron,3.0-inch pipe,3,B,4.9,intact,Oakland,CA,P,1345.0,7.0,Neutral,6.5,0.93,0.48,0.1,0.0,0.69,0.03,0.25,56.4,23.4,28.8,4.9,2.0,22.6,13,Wrought,Poor,Southern,2264.55,2264.0,1495.24,0.6603,0.02,0.15,0.033,0.022,0.195,0.0,0.0,0.03,0.0,99.55,4.514197409,6.529100234,5.014972608,4.609507568,6.791464492,-10.79296825,-10.79296825,4.919662442,-10.79296825
5,Dublin clay adobe,Clay,1922,8.1,Wrought iron,3.0-inch pipe,3,B,5.2,intact,Oakland,CA,P,1345.0,7.0,Neutral,6.5,0.93,0.48,0.1,0.0,0.69,0.03,0.25,56.4,23.4,28.8,4.9,2.0,22.6,13,Wrought,Poor,Southern,2958.53,2958.0,1586.79,0.5363,0.02,0.15,0.033,0.022,0.195,0.0,0.0,0.03,0.0,99.55,4.514197409,6.529100234,5.014972608,4.609507568,6.791464492,-10.79296825,-10.79296825,4.919662442,-10.79296825
5,Dublin clay adobe,Clay,1922,12.1,Wrought iron,3.0-inch pipe,3,B,6.4,intact,Oakland,CA,P,1345.0,7.0,Neutral,6.5,0.93,0.48,0.1,0.0,0.69,0.03,0.25,56.4,23.4,28.8,4.9,2.0,22.6,13,Wrought,Poor,Southern,4419.52,4419.0,1952.97,0.4419,0.02,0.15,0.033,0.022,0.195,0.0,0.0,0.03,0.0,99.55,4.514197409,6.529100234,5.014972608,4.609507568,6.791464492,-10.79296825,-10.79296825,4.919662442,-10.79296825
5,Dublin clay adobe,Clay,1922,17.5,Wrought iron,3.0-inch pipe,3,B,9.4,intact,Oakland,CA,P,1345.0,7.0,Neutral,6.5,0.93,0.48,0.1,0.0,0.69,0.03,0.25,56.4,23.4,28.8,4.9,2.0,22.6,13,Wrought,Poor,Southern,6391.88,6391.0,2868.43,0.4488,0.02,0.15,0.033,0.022,0.195,0.0,0.0,0.03,0.0,99.55,4.514197409,6.529100234,5.014972608,4.609507568,6.791464492,-10.79296825,-10.79296825,4.919662442,-10.79296825
6,Everett gravelly sandy loam,Sandy Loam,1922,1.9,Wrought iron,3.0-inch pipe,3,B,0.1,intact,Seattle,WA,G,45100.0,5.9,Medium Acid,12.8,,,,,,,,51.0,34.0,42.2,40.6,1.5,0.1,13,Wrought,Good,Northern,693.98,693.0,30.52,0.044,0.02,0.15,0.033,0.022,0.195,0.0,0.0,0.03,0.0,99.55,4.514197409,6.529100234,5.014972608,4.609507568,6.791464492,-10.79296825,-10.79296825,4.919662442,-10.79296825
6,Everett gravelly sandy loam,Sandy Loam,1922,4.1,Wrought iron,3.0-inch pipe,3,B,0.5,intact,Seattle,WA,G,45100.0,5.9,Medium Acid,12.8,,,,,,,,51.0,34.0,42.2,40.6,1.5,0.1,13,Wrought,Good,Northern,1497.52,1497.0,152.58,0.1019,0.02,0.15,0.033,0.022,0.195,0.0,0.0,0.03,0.0,99.55,4.514197409,6.529100234,5.014972608,4.609507568,6.791464492,-10.79296825,-10.79296825,4.919662442,-10.79296825
6,Everett gravelly sandy loam,Sandy Loam,1922,6.2,Wrought iron,3.0-inch pipe,3,B,0.6,intact,Seattle,WA,G,45100.0,5.9,Medium Acid,12.8,,,,,,,,51.0,34.0,42.2,40.6,1.5,0.1,13,Wrought,Good,Northern,2264.55,2264.0,183.09,0.0809,0.02,0.15,0.033,0.022,0.195,0.0,0.0,0.03,0.0,99.55,4.514197409,6.529100234,5.014972608,4.609507568,6.791464492,-10.79296825,-10.79296825,4.919662442,-10.79296825
6,Everett gravelly sandy loam,Sandy Loam,1922,8.1,Wrought iron,3.0-inch pipe,3,B,0.9,intact,Seattle,WA,G,45100.0,5.9,Medium Acid,12.8,,,,,,,,51.0,34.0,42.2,40.6,1.5,0.1,13,Wrought,Good,Northern,2958.53,2958.0,274.64,0.0928,0.02,0.15,0.033,0.022,0.195,0.0,0.0,0.03,0.0,99.55,4.514197409,6.529100234,5.014972608,4.609507568,6.791464492,-10.79296825,-10.79296825,4.919662442,-10.79296825
6,Everett gravelly sandy loam,Sandy Loam,1922,12.1,Wrought iron,3.0-inch pipe,3,B,1.1,intact,Seattle,WA,G,45100.0,5.9,Medium Acid,12.8,,,,,,,,51.0,34.0,42.2,40.6,1.5,0.1,13,Wrought,Good,Northern,4419.52,4419.0,335.67,0.076,0.02,0.15,0.033,0.022,0.195,0.0,0.0,0.03,0.0,99.55,4.514197409,6.529100234,5.014972608,4.609507568,6.791464492,-10.79296825,-10.79296825,4.919662442,-10.79296825
6,Everett gravelly sandy loam,Sandy Loam,1922,17.5,Wrought iron,3.0-inch pipe,3,B,1.9,intact,Seattle,WA,G,45100.0,5.9,Medium Acid,12.8,,,,,,,,51.0,34.0,42.2,40.6,1.5,0.1,13,Wrought,Good,Northern,6391.88,6391.0,579.79,0.0907,0.02,0.15,0.033,0.022,0.195,0.0,0.0,0.03,0.0,99.55,4.514197409,6.529100234,5.014972608,4.609507568,6.791464492,-10.79296825,-10.79296825,4.919662442,-10.79296825
7,Maddox silt loam,Clay,1922,1.0,Wrought iron,3.0-inch pipe,3,B,0.6,intact,Cincinnati,OH,F,2120.0,4.4,Extremely Acid,29.8,,,,,,,,53.2,38.6,34.3,3.7,2.02,34.5,13,Wrought,Poor,Northern,365.25,365.0,183.09,0.5013,0.02,0.15,0.033,0.022,0.195,0.0,0.0,0.03,0.0,99.55,4.514197409,6.529100234,5.014972608,4.609507568,6.791464492,-10.79296825,-10.79296825,4.919662442,-10.79296825
