Repository: sk7-dev/corrosion_prediction

File: Dataset/final_database1.csv (part 4 of 57)
site_no,soil_type,texture,year,duration,material_name,type,material_id,material_code,weight_loss_oz,specimen_status,city,state,internal_drainage,resistivity,pH,pH_type,total_acidity,Na+K,Ca,Mg,CO3,HCO3,Cl,SO4,mean_temp,annual_precipitation,moisture,air_pore_space,specific_gravity,volume_shrinkage,table,iron_type,areation,region,approximate_days,exact_days,weight_loss_g,corrosion_rate,C (%),Si (%),Mn (%),S (%),P (%),Cr (%),Ni (%),Cu (%),Mo  (%),Fe (%),C_clr,Si_clr,Mn_clr,S_clr,P_clr,Cr_clr,Ni_clr,Cu_clr,Mo_clr
7,Maddox silt loam,Clay,1922,3.5,Wrought iron,3.0-inch pipe,3,B,2.7,intact,Cincinnati,OH,F,2120.0,4.4,Extremely Acid,29.8,,,,,,,,53.2,38.6,34.3,3.7,2.02,34.5,13,Wrought,Poor,Northern,1278.38,1278.0,823.91,0.6445,0.02,0.15,0.033,0.022,0.195,0.0,0.0,0.03,0.0,99.55,4.514197409,6.529100234,5.014972608,4.609507568,6.791464492,-10.79296825,-10.79296825,4.919662442,-10.79296825
7,Maddox silt loam,Clay,1922,7.7,Wrought iron,3.0-inch pipe,3,B,4.2,intact,Cincinnati,OH,F,2120.0,4.4,Extremely Acid,29.8,,,,,,,,53.2,38.6,34.3,3.7,2.02,34.5,13,Wrought,Poor,Northern,2812.43,2812.0,1281.64,0.4557,0.02,0.15,0.033,0.022,0.195,0.0,0.0,0.03,0.0,99.55,4.514197409,6.529100234,5.014972608,4.609507568,6.791464492,-10.79296825,-10.79296825,4.919662442,-10.79296825
7,Maddox silt loam,Clay,1922,11.5,Wrought iron,3.0-inch pipe,3,B,4.8,intact,Cincinnati,OH,F,2120.0,4.4,Extremely Acid,29.8,,,,,,,,53.2,38.6,34.3,3.7,2.02,34.5,13,Wrought,Poor,Northern,4200.38,4200.0,1464.73,0.3487,0.02,0.15,0.033,0.022,0.195,0.0,0.0,0.03,0.0,99.55,4.514197409,6.529100234,5.014972608,4.609507568,6.791464492,-10.79296825,-10.79296825,4.919662442,-10.79296825
7,Maddox silt loam,Clay,1922,16.9,Wrought iron,3.0-inch pipe,3,B,5.6,intact,Cincinnati,OH,F,2120.0,4.4,Extremely Acid,29.8,,,,,,,,53.2,38.6,34.3,3.7,2.02,34.5,13,Wrought,Poor,Northern,6172.72,6172.0,1708.85,0.2768,0.02,0.15,0.033,0.022,0.195,0.0,0.0,0.03,0.0,99.55,4.514197409,6.529100234,5.014972608,4.609507568,6.791464492,-10.79296825,-10.79296825,4.919662442,-10.79296825
8,Fargo clay loam,Clay,1922,1.1,Wrought iron,3.0-inch pipe,3,B,0.7,intact,Fargo,ND,P,350.0,7.6,Mildly Alkaline,A,1.42,1.72,2.55,0.0,0.71,0.01,4.43,39.0,24.0,37.0,8.7,1.56,21.0,13,Wrought,Poor,Northern,401.78,401.0,213.61,0.5317,0.02,0.15,0.033,0.022,0.195,0.0,0.0,0.03,0.0,99.55,4.514197409,6.529100234,5.014972608,4.609507568,6.791464492,-10.79296825,-10.79296825,4.919662442,-10.79296825
8,Fargo clay loam,Clay,1922,3.8,Wrought iron,3.0-inch pipe,3,B,1.7,intact,Fargo,ND,P,350.0,7.6,Mildly Alkaline,A,1.42,1.72,2.55,0.0,0.71,0.01,4.43,39.0,24.0,37.0,8.7,1.56,21.0,13,Wrought,Poor,Northern,1387.95,1387.0,518.76,0.3738,0.02,0.15,0.033,0.022,0.195,0.0,0.0,0.03,0.0,99.55,4.514197409,6.529100234,5.014972608,4.609507568,6.791464492,-10.79296825,-10.79296825,4.919662442,-10.79296825
8,Fargo clay loam,Clay,1922,5.8,Wrought iron,3.0-inch pipe,3,B,2.9,intact,Fargo,ND,P,350.0,7.6,Mildly Alkaline,A,1.42,1.72,2.55,0.0,0.71,0.01,4.43,39.0,24.0,37.0,8.7,1.56,21.0,13,Wrought,Poor,Northern,2118.45,2118.0,884.94,0.4177,0.02,0.15,0.033,0.022,0.195,0.0,0.0,0.03,0.0,99.55,4.514197409,6.529100234,5.014972608,4.609507568,6.791464492,-10.79296825,-10.79296825,4.919662442,-10.79296825
8,Fargo clay loam,Clay,1922,7.7,Wrought iron,3.0-inch pipe,3,B,4.1,intact,Fargo,ND,P,350.0,7.6,Mildly Alkaline,A,1.42,1.72,2.55,0.0,0.71,0.01,4.43,39.0,24.0,37.0,8.7,1.56,21.0,13,Wrought,Poor,Northern,2812.43,2812.0,1251.12,0.4449,0.02,0.15,0.033,0.022,0.195,0.0,0.0,0.03,0.0,99.55,4.514197409,6.529100234,5.014972608,4.609507568,6.791464492,-10.79296825,-10.79296825,4.919662442,-10.79296825
8,Fargo clay loam,Clay,1922,9.9,Wrought iron,3.0-inch pipe,3,B,5.2,intact,Fargo,ND,P,350.0,7.6,Mildly Alkaline,A,1.42,1.72,2.55,0.0,0.71,0.01,4.43,39.0,24.0,37.0,8.7,1.56,21.0,13,Wrought,Poor,Northern,3615.97,3615.0,1586.79,0.4388,0.02,0.15,0.033,0.022,0.195,0.0,0.0,0.03,0.0,99.55,4.514197409,6.529100234,5.014972608,4.609507568,6.791464492,-10.79296825,-10.79296825,4.919662442,-10.79296825
8,Fargo clay loam,Clay,1922,11.8,Wrought iron,3.0-inch pipe,3,B,8.7,intact,Fargo,ND,P,350.0,7.6,Mildly Alkaline,A,1.42,1.72,2.55,0.0,0.71,0.01,4.43,39.0,24.0,37.0,8.7,1.56,21.0,13,Wrought,Poor,Northern,4309.95,4309.0,2654.82,0.616,0.02,0.15,0.033,0.022,0.195,0.0,0.0,0.03,0.0,99.55,4.514197409,6.529100234,5.014972608,4.609507568,6.791464492,-10.79296825,-10.79296825,4.919662442,-10.79296825
9,Genesee silt loam,Silt Loam,1922,1.0,Wrought iron,3.0-inch pipe,3,B,0.6,intact,Sidney,OH,P,2820.0,6.8,Neutral,7.2,,,,,,,,51.2,39.0,24.8,15.8,1.74,5.6,13,Wrought,Fair,Northern,365.25,365.0,183.09,0.5013,0.02,0.15,0.033,0.022,0.195,0.0,0.0,0.03,0.0,99.55,4.514197409,6.529100234,5.014972608,4.609507568,6.791464492,-10.79296825,-10.79296825,4.919662442,-10.79296825
9,Genesee silt loam,Silt Loam,1922,3.5,Wrought iron,3.0-inch pipe,3,B,1.9,intact,Sidney,OH,P,2820.0,6.8,Neutral,7.2,,,,,,,,51.2,39.0,24.8,15.8,1.74,5.6,13,Wrought,Fair,Northern,1278.38,1278.0,579.79,0.4535,0.02,0.15,0.033,0.022,0.195,0.0,0.0,0.03,0.0,99.55,4.514197409,6.529100234,5.014972608,4.609507568,6.791464492,-10.79296825,-10.79296825,4.919662442,-10.79296825
9,Genesee silt loam,Silt Loam,1922,5.5,Wrought iron,3.0-inch pipe,3,B,2.6,intact,Sidney,OH,P,2820.0,6.8,Neutral,7.2,,,,,,,,51.2,39.0,24.8,15.8,1.74,5.6,13,Wrought,Fair,Northern,2008.88,2008.0,793.39,0.3949,0.02,0.15,0.033,0.022,0.195,0.0,0.0,0.03,0.0,99.55,4.514197409,6.529100234,5.014972608,4.609507568,6.791464492,-10.79296825,-10.79296825,4.919662442,-10.79296825
9,Genesee silt loam,Silt Loam,1922,7.7,Wrought iron,3.0-inch pipe,3,B,3.5,intact,Sidney,OH,P,2820.0,6.8,Neutral,7.2,,,,,,,,51.2,39.0,24.8,15.8,1.74,5.6,13,Wrought,Fair,Northern,2812.43,2812.0,1068.03,0.3798,0.02,0.15,0.033,0.022,0.195,0.0,0.0,0.03,0.0,99.55,4.514197409,6.529100234,5.014972608,4.609507568,6.791464492,-10.79296825,-10.79296825,4.919662442,-10.79296825
9,Genesee silt loam,Silt Loam,1922,11.5,Wrought iron,3.0-inch pipe,3,B,4.9,intact,Sidney,OH,P,2820.0,6.8,Neutral,7.2,,,,,,,,51.2,39.0,24.8,15.8,1.74,5.6,13,Wrought,Fair,Northern,4200.38,4200.0,1495.24,0.356,0.02,0.15,0.033,0.022,0.195,0.0,0.0,0.03,0.0,99.55,4.514197409,6.529100234,5.014972608,4.609507568,6.791464492,-10.79296825,-10.79296825,4.919662442,-10.79296825
9,Genesee silt loam,Silt Loam,1922,16.9,Wrought iron,3.0-inch pipe,3,B,5.5,intact,Sidney,OH,P,2820.0,6.8,Neutral,7.2,,,,,,,,51.2,39.0,24.8,15.8,1.74,5.6,13,Wrought,Fair,Northern,6172.72,6172.0,1678.33,0.2719,0.02,0.15,0.033,0.022,0.195,0.0,0.0,0.03,0.0,99.55,4.514197409,6.529100234,5.014972608,4.609507568,6.791464492,-10.79296825,-10.79296825,4.919662442,-10.79296825
10,Glouster sandy loam,Sandy Loam,1922,1.3,Wrought iron,3.0-inch pipe,3,B,1.1,intact,Middleboro,MA,F,7460.0,6.6,Neutral,3.6,,,,,,,,50.0,41.0,13.0,27.8,4.58,0.2,13,Wrought,Fair,Northern,474.82,474.0,335.67,0.7069,0.02,0.15,0.033,0.022,0.195,0.0,0.0,0.03,0.0,99.55,4.514197409,6.529100234,5.014972608,4.609507568,6.791464492,-10.79296825,-10.79296825,4.919662442,-10.79296825
10,Glouster sandy loam,Sandy Loam,1922,4.0,Wrought iron,3.0-inch pipe,3,B,1.7,intact,Middleboro,MA,F,7460.0,6.6,Neutral,3.6,,,,,,,,50.0,41.0,13.0,27.8,4.58,0.2,13,Wrought,Fair,Northern,1461.0,1461.0,518.76,0.3551,0.02,0.15,0.033,0.022,0.195,0.0,0.0,0.03,0.0,99.55,4.514197409,6.529100234,5.014972608,4.609507568,6.791464492,-10.79296825,-10.79296825,4.919662442,-10.79296825
10,Glouster sandy loam,Sandy Loam,1922,6.1,Wrought iron,3.0-inch pipe,3,B,3.4,intact,Middleboro,MA,F,7460.0,6.6,Neutral,3.6,,,,,,,,50.0,41.0,13.0,27.8,4.58,0.2,13,Wrought,Fair,Northern,2228.03,2228.0,1037.52,0.4657,0.02,0.15,0.033,0.022,0.195,0.0,0.0,0.03,0.0,99.55,4.514197409,6.529100234,5.014972608,4.609507568,6.791464492,-10.79296825,-10.79296825,4.919662442,-10.79296825
10,Glouster sandy loam,Sandy Loam,1922,7.9,Wrought iron,3.0-inch pipe,3,B,4.7,intact,Middleboro,MA,F,7460.0,6.6,Neutral,3.6,,,,,,,,50.0,41.0,13.0,27.8,4.58,0.2,13,Wrought,Fair,Northern,2885.47,2885.0,1434.21,0.497,0.02,0.15,0.033,0.022,0.195,0.0,0.0,0.03,0.0,99.55,4.514197409,6.529100234,5.014972608,4.609507568,6.791464492,-10.79296825,-10.79296825,4.919662442,-10.79296825
10,Glouster sandy loam,Sandy Loam,1922,12.0,Wrought iron,3.0-inch pipe,3,B,4.8,intact,Middleboro,MA,F,7460.0,6.6,Neutral,3.6,,,,,,,,50.0,41.0,13.0,27.8,4.58,0.2,13,Wrought,Fair,Northern,4383.0,4383.0,1464.73,0.3342,0.02,0.15,0.033,0.022,0.195,0.0,0.0,0.03,0.0,99.55,4.514197409,6.529100234,5.014972608,4.609507568,6.791464492,-10.79296825,-10.79296825,4.919662442,-10.79296825
11,Hagerstown loam,Clay,1922,1.4,Wrought iron,3.0-inch pipe,3,B,0.4,intact,Loch Raven,MD,G,11000.0,5.3,Strongly Acid,40.8,,,,,,,,55.4,42.6,32.0,15.5,4.49,8.6,13,Wrought,Good,Northern,511.35,511.0,122.06,0.2387,0.02,0.15,0.033,0.022,0.195,0.0,0.0,0.03,0.0,99.55,4.514197409,6.529100234,5.014972608,4.609507568,6.791464492,-10.79296825,-10.79296825,4.919662442,-10.79296825
11,Hagerstown loam,Clay,1922,4.0,Wrought iron,3.0-inch pipe,3,B,1.0,intact,Loch Raven,MD,G,11000.0,5.3,Strongly Acid,40.8,,,,,,,,55.4,42.6,32.0,15.5,4.49,8.6,13,Wrought,Good,Northern,1461.0,1461.0,305.15,0.2089,0.02,0.15,0.033,0.022,0.195,0.0,0.0,0.03,0.0,99.55,4.514197409,6.529100234,5.014972608,4.609507568,6.791464492,-10.79296825,-10.79296825,4.919662442,-10.79296825
11,Hagerstown loam,Clay,1922,6.0,Wrought iron,3.0-inch pipe,3,B,1.3,intact,Loch Raven,MD,G,11000.0,5.3,Strongly Acid,40.8,,,,,,,,55.4,42.6,32.0,15.5,4.49,8.6,13,Wrought,Good,Northern,2191.5,2191.0,396.7,0.181,0.02,0.15,0.033,0.022,0.195,0.0,0.0,0.03,0.0,99.55,4.514197409,6.529100234,5.014972608,4.609507568,6.791464492,-10.79296825,-10.79296825,4.919662442,-10.79296825
11,Hagerstown loam,Clay,1922,7.8,Wrought iron,3.0-inch pipe,3,B,1.5,intact,Loch Raven,MD,G,11000.0,5.3,Strongly Acid,40.8,,,,,,,,55.4,42.6,32.0,15.5,4.49,8.6,13,Wrought,Good,Northern,2848.95,2848.0,457.73,0.1607,0.02,0.15,0.033,0.022,0.195,0.0,0.0,0.03,0.0,99.55,4.514197409,6.529100234,5.014972608,4.609507568,6.791464492,-10.79296825,-10.79296825,4.919662442,-10.79296825
11,Hagerstown loam,Clay,1922,10.0,Wrought iron,3.0-inch pipe,3,B,1.7,intact,Loch Raven,MD,G,11000.0,5.3,Strongly Acid,40.8,,,,,,,,55.4,42.6,32.0,15.5,4.49,8.6,13,Wrought,Good,Northern,3652.5,3652.0,518.76,0.142,0.02,0.15,0.033,0.022,0.195,0.0,0.0,0.03,0.0,99.55,4.514197409,6.529100234,5.014972608,4.609507568,6.791464492,-10.79296825,-10.79296825,4.919662442,-10.79296825
11,Hagerstown loam,Clay,1922,11.9,Wrought iron,3.0-inch pipe,3,B,2.0,intact,Loch Raven,MD,G,11000.0,5.3,Strongly Acid,40.8,,,,,,,,55.4,42.6,32.0,15.5,4.49,8.6,13,Wrought,Good,Northern,4346.48,4346.0,610.3,0.1404,0.02,0.15,0.033,0.022,0.195,0.0,0.0,0.03,0.0,99.55,4.514197409,6.529100234,5.014972608,4.609507568,6.791464492,-10.79296825,-10.79296825,4.919662442,-10.79296825
12,Hanford fine sandy loam,Sandy Loam,1922,1.9,Wrought iron,3.0-inch pipe,3,B,0.2,intact,Los Angeles,CA,F,3190.0,7.1,Neutral,2.5,0.39,0.5,0.16,0.0,0.4,0.0,0.14,62.4,45.2,12.4,33.5,,0.0,13,Wrought,Good,Southern,693.98,693.0,61.03,0.0879,0.02,0.15,0.033,0.022,0.195,0.0,0.0,0.03,0.0,99.55,4.514197409,6.529100234,5.014972608,4.609507568,6.791464492,-10.79296825,-10.79296825,4.919662442,-10.79296825
12,Hanford fine sandy loam,Sandy Loam,1922,4.1,Wrought iron,3.0-inch pipe,3,B,1.5,intact,Los Angeles,CA,F,3190.0,7.1,Neutral,2.5,0.39,0.5,0.16,0.0,0.4,0.0,0.14,62.4,45.2,12.4,33.5,,0.0,13,Wrought,Good,Southern,1497.52,1497.0,457.73,0.3057,0.02,0.15,0.033,0.022,0.195,0.0,0.0,0.03,0.0,99.55,4.514197409,6.529100234,5.014972608,4.609507568,6.791464492,-10.79296825,-10.79296825,4.919662442,-10.79296825
12,Hanford fine sandy loam,Sandy Loam,1922,6.2,Wrought iron,3.0-inch pipe,3,B,3.3,intact,Los Angeles,CA,F,3190.0,7.1,Neutral,2.5,0.39,0.5,0.16,0.0,0.4,0.0,0.14,62.4,45.2,12.4,33.5,,0.0,13,Wrought,Good,Southern,2264.55,2264.0,1007.0,0.4447,0.02,0.15,0.033,0.022,0.195,0.0,0.0,0.03,0.0,99.55,4.514197409,6.529100234,5.014972608,4.609507568,6.791464492,-10.79296825,-10.79296825,4.919662442,-10.79296825
12,Hanford fine sandy loam,Sandy Loam,1922,8.0,Wrought iron,3.0-inch pipe,3,B,0.9,intact,Los Angeles,CA,F,3190.0,7.1,Neutral,2.5,0.39,0.5,0.16,0.0,0.4,0.0,0.14,62.4,45.2,12.4,33.5,,0.0,13,Wrought,Good,Southern,2922.0,2922.0,274.64,0.094,0.02,0.15,0.033,0.022,0.195,0.0,0.0,0.03,0.0,99.55,4.514197409,6.529100234,5.014972608,4.609507568,6.791464492,-10.79296825,-10.79296825,4.919662442,-10.79296825
12,Hanford fine sandy loam,Sandy Loam,1922,12.1,Wrought iron,3.0-inch pipe,3,B,4.0,intact,Los Angeles,CA,F,3190.0,7.1,Neutral,2.5,0.39,0.5,0.16,0.0,0.4,0.0,0.14,62.4,45.2,12.4,33.5,,0.0,13,Wrought,Good,Southern,4419.52,4419.0,1220.61,0.2762,0.02,0.15,0.033,0.022,0.195,0.0,0.0,0.03,0.0,99.55,4.514197409,6.529100234,5.014972608,4.609507568,6.791464492,-10.79296825,-10.79296825,4.919662442,-10.79296825
12,Hanford fine sandy loam,Sandy Loam,1922,17.5,Wrought iron,3.0-inch pipe,3,B,5.4,intact,Los Angeles,CA,F,3190.0,7.1,Neutral,2.5,0.39,0.5,0.16,0.0,0.4,0.0,0.14,62.4,45.2,12.4,33.5,,0.0,13,Wrought,Good,Southern,6391.88,6391.0,1647.82,0.2578,0.02,0.15,0.033,0.022,0.195,0.0,0.0,0.03,0.0,99.55,4.514197409,6.529100234,5.014972608,4.609507568,6.791464492,-10.79296825,-10.79296825,4.919662442,-10.79296825
13,Hanford very fine sandy loam,Sandy Loam,1922,1.9,Wrought iron,3.0-inch pipe,3,B,3.9,intact,Bakersfield,CA,F,290.0,9.5,Very Strongly Alkaline,A,6.23,0.09,0.43,0.0,1.12,4.64,3.76,64.6,5.6,21.7,34.5,,0.0,13,Wrought,Good,Southern,693.98,693.0,1190.09,1.7149,0.02,0.15,0.033,0.022,0.195,0.0,0.0,0.03,0.0,99.55,4.514197409,6.529100234,5.014972608,4.609507568,6.791464492,-10.79296825,-10.79296825,4.919662442,-10.79296825
13,Hanford very fine sandy loam,Sandy Loam,1922,4.2,Wrought iron,3.0-inch pipe,3,B,3.0,intact,Bakersfield,CA,F,290.0,9.5,Very Strongly Alkaline,A,6.23,0.09,0.43,0.0,1.12,4.64,3.76,64.6,5.6,21.7,34.5,,0.0,13,Wrought,Good,Southern,1534.05,1534.0,915.46,0.5968,0.02,0.15,0.033,0.022,0.195,0.0,0.0,0.03,0.0,99.55,4.514197409,6.529100234,5.014972608,4.609507568,6.791464492,-10.79296825,-10.79296825,4.919662442,-10.79296825
13,Hanford very fine sandy loam,Sandy Loam,1922,5.9,Wrought iron,3.0-inch pipe,3,B,5.5,intact,Bakersfield,CA,F,290.0,9.5,Very Strongly Alkaline,A,6.23,0.09,0.43,0.0,1.12,4.64,3.76,64.6,5.6,21.7,34.5,,0.0,13,Wrought,Good,Southern,2154.97,2154.0,1678.33,0.7788,0.02,0.15,0.033,0.022,0.195,0.0,0.0,0.03,0.0,99.55,4.514197409,6.529100234,5.014972608,4.609507568,6.791464492,-10.79296825,-10.79296825,4.919662442,-10.79296825
14,Hempstead silt loam,Sandy Loam,1922,1.1,Wrought iron,3.0-inch pipe,3,B,0.4,intact,St. Paul,MN,F,3520.0,6.2,Slightly Acid,5.6,,,,,,,,44.2,27.2,17.2,14.4,1.76,1.0,13,Wrought,Fair,Northern,401.78,401.0,122.06,0.3038,0.02,0.15,0.033,0.022,0.195,0.0,0.0,0.03,0.0,99.55,4.514197409,6.529100234,5.014972608,4.609507568,6.791464492,-10.79296825,-10.79296825,4.919662442,-10.79296825
14,Hempstead silt loam,Sandy Loam,1922,3.8,Wrought iron,3.0-inch pipe,3,B,2.3,intact,St. Paul,MN,F,3520.0,6.2,Slightly Acid,5.6,,,,,,,,44.2,27.2,17.2,14.4,1.76,1.0,13,Wrought,Fair,Northern,1387.95,1387.0,701.85,0.5057,0.02,0.15,0.033,0.022,0.195,0.0,0.0,0.03,0.0,99.55,4.514197409,6.529100234,5.014972608,4.609507568,6.791464492,-10.79296825,-10.79296825,4.919662442,-10.79296825
14,Hempstead silt loam,Sandy Loam,1922,5.8,Wrought iron,3.0-inch pipe,3,B,3.4,intact,St. Paul,MN,F,3520.0,6.2,Slightly Acid,5.6,,,,,,,,44.2,27.2,17.2,14.4,1.76,1.0,13,Wrought,Fair,Northern,2118.45,2118.0,1037.52,0.4898,0.02,0.15,0.033,0.022,0.195,0.0,0.0,0.03,0.0,99.55,4.514197409,6.529100234,5.014972608,4.609507568,6.791464492,-10.79296825,-10.79296825,4.919662442,-10.79296825
14,Hempstead silt loam,Sandy Loam,1922,7.7,Wrought iron,3.0-inch pipe,3,B,1.9,intact,St. Paul,MN,F,3520.0,6.2,Slightly Acid,5.6,,,,,,,,44.2,27.2,17.2,14.4,1.76,1.0,13,Wrought,Fair,Northern,2812.43,2812.0,579.79,0.2062,0.02,0.15,0.033,0.022,0.195,0.0,0.0,0.03,0.0,99.55,4.514197409,6.529100234,5.014972608,4.609507568,6.791464492,-10.79296825,-10.79296825,4.919662442,-10.79296825
14,Hempstead silt loam,Sandy Loam,1922,9.9,Wrought iron,3.0-inch pipe,3,B,5.0,intact,St. Paul,MN,F,3520.0,6.2,Slightly Acid,5.6,,,,,,,,44.2,27.2,17.2,14.4,1.76,1.0,13,Wrought,Fair,Northern,3615.97,3615.0,1525.76,0.422,0.02,0.15,0.033,0.022,0.195,0.0,0.0,0.03,0.0,99.55,4.514197409,6.529100234,5.014972608,4.609507568,6.791464492,-10.79296825,-10.79296825,4.919662442,-10.79296825
14,Hempstead silt loam,Sandy Loam,1922,11.8,Wrought iron,3.0-inch pipe,3,B,4.8,intact,St. Paul,MN,F,3520.0,6.2,Slightly Acid,5.6,,,,,,,,44.2,27.2,17.2,14.4,1.76,1.0,13,Wrought,Fair,Northern,4309.95,4309.0,1464.73,0.3398,0.02,0.15,0.033,0.022,0.195,0.0,0.0,0.03,0.0,99.55,4.514197409,6.529100234,5.014972608,4.609507568,6.791464492,-10.79296825,-10.79296825,4.919662442,-10.79296825
15,Houston black clay,Clay,1922,2.0,Wrought iron,3.0-inch pipe,3,B,2.2,intact,San Antonio,TX,P,489.0,7.5,Mildly Alkaline,5,2.48,0.88,0.2,0.0,2.0,0.13,0.73,68.9,27.2,54.4,5.7,2.08,39.8,13,Wrought,Poor,Southern,730.5,730.0,671.33,0.919,0.02,0.15,0.033,0.022,0.195,0.0,0.0,0.03,0.0,99.55,4.514197409,6.529100234,5.014972608,4.609507568,6.791464492,-10.79296825,-10.79296825,4.919662442,-10.79296825
15,Houston black clay,Clay,1922,4.0,Wrought iron,3.0-inch pipe,3,B,3.1,intact,San Antonio,TX,P,489.0,7.5,Mildly Alkaline,5,2.48,0.88,0.2,0.0,2.0,0.13,0.73,68.9,27.2,54.4,5.7,2.08,39.8,13,Wrought,Poor,Southern,1461.0,1461.0,945.97,0.6475,0.02,0.15,0.033,0.022,0.195,0.0,0.0,0.03,0.0,99.55,4.514197409,6.529100234,5.014972608,4.609507568,6.791464492,-10.79296825,-10.79296825,4.919662442,-10.79296825
15,Houston black clay,Clay,1922,5.9,Wrought iron,3.0-inch pipe,3,B,6.2,intact,San Antonio,TX,P,489.0,7.5,Mildly Alkaline,5,2.48,0.88,0.2,0.0,2.0,0.13,0.73,68.9,27.2,54.4,5.7,2.08,39.8,13,Wrought,Poor,Southern,2154.97,2154.0,1891.94,0.8779,0.02,0.15,0.033,0.022,0.195,0.0,0.0,0.03,0.0,99.55,4.514197409,6.529100234,5.014972608,4.609507568,6.791464492,-10.79296825,-10.79296825,4.919662442,-10.79296825
15,Houston black clay,Clay,1922,8.0,Wrought iron,3.0-inch pipe,3,B,5.8,intact,San Antonio,TX,P,489.0,7.5,Mildly Alkaline,5,2.48,0.88,0.2,0.0,2.0,0.13,0.73,68.9,27.2,54.4,5.7,2.08,39.8,13,Wrought,Poor,Southern,2922.0,2922.0,1769.88,0.6057,0.02,0.15,0.033,0.022,0.195,0.0,0.0,0.03,0.0,99.55,4.514197409,6.529100234,5.014972608,4.609507568,6.791464492,-10.79296825,-10.79296825,4.919662442,-10.79296825
15,Houston black clay,Clay,1922,12.0,Wrought iron,3.0-inch pipe,3,B,8.3,intact,San Antonio,TX,P,489.0,7.5,Mildly Alkaline,5,2.48,0.88,0.2,0.0,2.0,0.13,0.73,68.9,27.2,54.4,5.7,2.08,39.8,13,Wrought,Poor,Southern,4383.0,4383.0,2532.76,0.5779,0.02,0.15,0.033,0.022,0.195,0.0,0.0,0.03,0.0,99.55,4.514197409,6.529100234,5.014972608,4.609507568,6.791464492,-10.79296825,-10.79296825,4.919662442,-10.79296825
15,Houston black clay,Clay,1922,17.6,Wrought iron,3.0-inch pipe,3,B,12.5,intact,San Antonio,TX,P,489.0,7.5,Mildly Alkaline,5,2.48,0.88,0.2,0.0,2.0,0.13,0.73,68.9,27.2,54.4,5.7,2.08,39.8,13,Wrought,Poor,Southern,6428.4,6428.0,3814.4,0.5934,0.02,0.15,0.033,0.022,0.195,0.0,0.0,0.03,0.0,99.55,4.514197409,6.529100234,5.014972608,4.609507568,6.791464492,-10.79296825,-10.79296825,4.919662442,-10.79296825
16,Kalmia fine sandy loam,Silty Clay Loam,1922,2.0,Wrought iron,3.0-inch pipe,3,B,2.2,intact,Mobile,AT,F,8290.0,4.4,Extremely Acid,41.8,,,,,,,,67.3,61.6,22.2,12.0,1.65,0.6,13,Wrought,Good,Southern,730.5,730.0,671.33,0.919,0.02,0.15,0.033,0.022,0.195,0.0,0.0,0.03,0.0,99.55,4.514197409,6.529100234,5.014972608,4.609507568,6.791464492,-10.79296825,-10.79296825,4.919662442,-10.79296825
16,Kalmia fine sandy loam,Silty Clay Loam,1922,4.0,Wrought iron,3.0-inch pipe,3,B,2.9,intact,Mobile,AT,F,8290.0,4.4,Extremely Acid,41.8,,,,,,,,67.3,61.6,22.2,12.0,1.65,0.6,13,Wrought,Good,Southern,1461.0,1461.0,884.94,0.6057,0.02,0.15,0.033,0.022,0.195,0.0,0.0,0.03,0.0,99.55,4.514197409,6.529100234,5.014972608,4.609507568,6.791464492,-10.79296825,-10.79296825,4.919662442,-10.79296825
16,Kalmia fine sandy loam,Silty Clay Loam,1922,6.0,Wrought iron,3.0-inch pipe,3,B,5.6,intact,Mobile,AT,F,8290.0,4.4,Extremely Acid,41.8,,,,,,,,67.3,61.6,22.2,12.0,1.65,0.6,13,Wrought,Good,Southern,2191.5,2191.0,1708.85,0.7798,0.02,0.15,0.033,0.022,0.195,0.0,0.0,0.03,0.0,99.55,4.514197409,6.529100234,5.014972608,4.609507568,6.791464492,-10.79296825,-10.79296825,4.919662442,-10.79296825
16,Kalmia fine sandy loam,Silty Clay Loam,1922,7.9,Wrought iron,3.0-inch pipe,3,B,4.6,intact,Mobile,AT,F,8290.0,4.4,Extremely Acid,41.8,,,,,,,,67.3,61.6,22.2,12.0,1.65,0.6,13,Wrought,Good,Southern,2885.47,2885.0,1403.7,0.4865,0.02,0.15,0.033,0.022,0.195,0.0,0.0,0.03,0.0,99.55,4.514197409,6.529100234,5.014972608,4.609507568,6.791464492,-10.79296825,-10.79296825,4.919662442,-10.79296825
16,Kalmia fine sandy loam,Silty Clay Loam,1922,10.0,Wrought iron,3.0-inch pipe,3,B,5.8,intact,Mobile,AT,F,8290.0,4.4,Extremely Acid,41.8,,,,,,,,67.3,61.6,22.2,12.0,1.65,0.6,13,Wrought,Good,Southern,3652.5,3652.0,1769.88,0.4846,0.02,0.15,0.033,0.022,0.195,0.0,0.0,0.03,0.0,99.55,4.514197409,6.529100234,5.014972608,4.609507568,6.791464492,-10.79296825,-10.79296825,4.919662442,-10.79296825
16,Kalmia fine sandy loam,Silty Clay Loam,1922,12.0,Wrought iron,3.0-inch pipe,3,B,7.7,intact,Mobile,AT,F,8290.0,4.4,Extremely Acid,41.8,,,,,,,,67.3,61.6,22.2,12.0,1.65,0.6,13,Wrought,Good,Southern,4383.0,4383.0,2349.67,0.5361,0.02,0.15,0.033,0.022,0.195,0.0,0.0,0.03,0.0,99.55,4.514197409,6.529100234,5.014972608,4.609507568,6.791464492,-10.79296825,-10.79296825,4.919662442,-10.79296825
17,Keyport loam,Clay,1922,1.2,Wrought iron,3.0-inch pipe,3,B,1.6,intact,Alexandria,VA,P,5980.0,4.5,Very Strongly Acid,49.1,,,,,,,,55.0,42.0,30.8,4.4,1.72,5.4,13,Wrought,Poor,Southern,438.3,438.0,488.24,1.1139,0.02,0.15,0.033,0.022,0.195,0.0,0.0,0.03,0.0,99.55,4.514197409,6.529100234,5.014972608,4.609507568,6.791464492,-10.79296825,-10.79296825,4.919662442,-10.79296825
17,Keyport loam,Clay,1922,3.8,Wrought iron,3.0-inch pipe,3,B,3.7,intact,Alexandria,VA,P,5980.0,4.5,Very Strongly Acid,49.1,,,,,,,,55.0,42.0,30.8,4.4,1.72,5.4,13,Wrought,Poor,Southern,1387.95,1387.0,1129.06,0.8135,0.02,0.15,0.033,0.022,0.195,0.0,0.0,0.03,0.0,99.55,4.514197409,6.529100234,5.014972608,4.609507568,6.791464492,-10.79296825,-10.79296825,4.919662442,-10.79296825
17,Keyport loam,Clay,1922,5.9,Wrought iron,3.0-inch pipe,3,B,6.1,intact,Alexandria,VA,P,5980.0,4.5,Very Strongly Acid,49.1,,,,,,,,55.0,42.0,30.8,4.4,1.72,5.4,13,Wrought,Poor,Southern,2154.97,2154.0,1861.43,0.8638,0.02,0.15,0.033,0.022,0.195,0.0,0.0,0.03,0.0,99.55,4.514197409,6.529100234,5.014972608,4.609507568,6.791464492,-10.79296825,-10.79296825,4.919662442,-10.79296825
17,Keyport loam,Clay,1922,7.7,Wrought iron,3.0-inch pipe,3,B,7.4,intact,Alexandria,VA,P,5980.0,4.5,Very Strongly Acid,49.1,,,,,,,,55.0,42.0,30.8,4.4,1.72,5.4,13,Wrought,Poor,Southern,2812.43,2812.0,2258.12,0.8029,0.02,0.15,0.033,0.022,0.195,0.0,0.0,0.03,0.0,99.55,4.514197409,6.529100234,5.014972608,4.609507568,6.791464492,-10.79296825,-10.79296825,4.919662442,-10.79296825
17,Keyport loam,Clay,1922,11.8,Wrought iron,3.0-inch pipe,3,B,10.6,intact,Alexandria,VA,P,5980.0,4.5,Very Strongly Acid,49.1,,,,,,,,55.0,42.0,30.8,4.4,1.72,5.4,13,Wrought,Poor,Southern,4309.95,4309.0,3234.61,0.7505,0.02,0.15,0.033,0.022,0.195,0.0,0.0,0.03,0.0,99.55,4.514197409,6.529100234,5.014972608,4.609507568,6.791464492,-10.79296825,-10.79296825,4.919662442,-10.79296825
17,Keyport loam,Clay,1922,17.0,Wrought iron,3.0-inch pipe,3,B,9.5,intact,Alexandria,VA,P,5980.0,4.5,Very Strongly Acid,49.1,,,,,,,,55.0,42.0,30.8,4.4,1.72,5.4,13,Wrought,Poor,Southern,6209.25,6209.0,2898.94,0.4669,0.02,0.15,0.033,0.022,0.195,0.0,0.0,0.03,0.0,99.55,4.514197409,6.529100234,5.014972608,4.609507568,6.791464492,-10.79296825,-10.79296825,4.919662442,-10.79296825
18,Knox silt loam,Silty Clay Loam,1922,1.2,Wrought iron,3.0-inch pipe,3,B,0.4,intact,Omaha,NE,G,1410.0,7.3,Neutral,1.4,0.27,0.63,0.2,0.0,0.94,0.0,0.25,50.6,27.8,28.4,16.6,4.26,1.3,13,Wrought,Good,Northern,438.3,438.0,122.06,0.2785,0.02,0.15,0.033,0.022,0.195,0.0,0.0,0.03,0.0,99.55,4.514197409,6.529100234,5.014972608,4.609507568,6.791464492,-10.79296825,-10.79296825,4.919662442,-10.79296825
18,Knox silt loam,Silty Clay Loam,1922,3.8,Wrought iron,3.0-inch pipe,3,B,1.3,intact,Omaha,NE,G,1410.0,7.3,Neutral,1.4,0.27,0.63,0.2,0.0,0.94,0.0,0.25,50.6,27.8,28.4,16.6,4.26,1.3,13,Wrought,Good,Northern,1387.95,1387.0,396.7,0.2858,0.02,0.15,0.033,0.022,0.195,0.0,0.0,0.03,0.0,99.55,4.514197409,6.529100234,5.014972608,4.609507568,6.791464492,-10.79296825,-10.79296825,4.919662442,-10.79296825
18,Knox silt loam,Silty Clay Loam,1922,5.8,Wrought iron,3.0-inch pipe,3,B,2.9,intact,Omaha,NE,G,1410.0,7.3,Neutral,1.4,0.27,0.63,0.2,0.0,0.94,0.0,0.25,50.6,27.8,28.4,16.6,4.26,1.3,13,Wrought,Good,Northern,2118.45,2118.0,884.94,0.4177,0.02,0.15,0.033,0.022,0.195,0.0,0.0,0.03,0.0,99.55,4.514197409,6.529100234,5.014972608,4.609507568,6.791464492,-10.79296825,-10.79296825,4.919662442,-10.79296825
18,Knox silt loam,Silty Clay Loam,1922,7.7,Wrought iron,3.0-inch pipe,3,B,2.2,intact,Omaha,NE,G,1410.0,7.3,Neutral,1.4,0.27,0.63,0.2,0.0,0.94,0.0,0.25,50.6,27.8,28.4,16.6,4.26,1.3,13,Wrought,Good,Northern,2812.43,2812.0,671.33,0.2387,0.02,0.15,0.033,0.022,0.195,0.0,0.0,0.03,0.0,99.55,4.514197409,6.529100234,5.014972608,4.609507568,6.791464492,-10.79296825,-10.79296825,4.919662442,-10.79296825
18,Knox silt loam,Silty Clay Loam,1922,9.8,Wrought iron,3.0-inch pipe,3,B,3.0,intact,Omaha,NE,G,1410.0,7.3,Neutral,1.4,0.27,0.63,0.2,0.0,0.94,0.0,0.25,50.6,27.8,28.4,16.6,4.26,1.3,13,Wrought,Good,Northern,3579.45,3579.0,915.46,0.2558,0.02,0.15,0.033,0.022,0.195,0.0,0.0,0.03,0.0,99.55,4.514197409,6.529100234,5.014972608,4.609507568,6.791464492,-10.79296825,-10.79296825,4.919662442,-10.79296825
18,Knox silt loam,Silty Clay Loam,1922,11.7,Wrought iron,3.0-inch pipe,3,B,2.0,intact,Omaha,NE,G,1410.0,7.3,Neutral,1.4,0.27,0.63,0.2,0.0,0.94,0.0,0.25,50.6,27.8,28.4,16.6,4.26,1.3,13,Wrought,Good,Northern,4273.43,4273.0,610.3,0.1428,0.02,0.15,0.033,0.022,0.195,0.0,0.0,0.03,0.0,99.55,4.514197409,6.529100234,5.014972608,4.609507568,6.791464492,-10.79296825,-10.79296825,4.919662442,-10.79296825
19,Lindley silt loam,Silty Clay Loam,1922,1.1,Wrought iron,3.0-inch pipe,3,B,0.6,intact,Des Moines,IA,G,1970.0,4.6,Very Strongly Acid,10.9,0.38,0.32,0.41,0.0,0.46,0.03,0.46,49.5,32.0,28.4,3.9,4.76,11.8,13,Wrought,Fair,Northern,401.78,401.0,183.09,0.4557,0.02,0.15,0.033,0.022,0.195,0.0,0.0,0.03,0.0,99.55,4.514197409,6.529100234,5.014972608,4.609507568,6.791464492,-10.79296825,-10.79296825,4.919662442,-10.79296825
19,Lindley silt loam,Silty Clay Loam,1922,3.7,Wrought iron,3.0-inch pipe,3,B,2.3,intact,Des Moines,IA,G,1970.0,4.6,Very Strongly Acid,10.9,0.38,0.32,0.41,0.0,0.46,0.03,0.46,49.5,32.0,28.4,3.9,4.76,11.8,13,Wrought,Fair,Northern,1351.42,1351.0,701.85,0.5193,0.02,0.15,0.033,0.022,0.195,0.0,0.0,0.03,0.0,99.55,4.514197409,6.529100234,5.014972608,4.609507568,6.791464492,-10.79296825,-10.79296825,4.919662442,-10.79296825
19,Lindley silt loam,Silty Clay Loam,1922,5.7,Wrought iron,3.0-inch pipe,3,B,2.3,intact,Des Moines,IA,G,1970.0,4.6,Very Strongly Acid,10.9,0.38,0.32,0.41,0.0,0.46,0.03,0.46,49.5,32.0,28.4,3.9,4.76,11.8,13,Wrought,Fair,Northern,2081.93,2081.0,701.85,0.3371,0.02,0.15,0.033,0.022,0.195,0.0,0.0,0.03,0.0,99.55,4.514197409,6.529100234,5.014972608,4.609507568,6.791464492,-10.79296825,-10.79296825,4.919662442,-10.79296825
19,Lindley silt loam,Silty Clay Loam,1922,7.6,Wrought iron,3.0-inch pipe,3,B,2.4,intact,Des Moines,IA,G,1970.0,4.6,Very Strongly Acid,10.9,0.38,0.32,0.41,0.0,0.46,0.03,0.46,49.5,32.0,28.4,3.9,4.76,11.8,13,Wrought,Fair,Northern,2775.9,2775.0,732.36,0.2638,0.02,0.15,0.033,0.022,0.195,0.0,0.0,0.03,0.0,99.55,4.514197409,6.529100234,5.014972608,4.609507568,6.791464492,-10.79296825,-10.79296825,4.919662442,-10.79296825
19,Lindley silt loam,Silty Clay Loam,1922,9.7,Wrought iron,3.0-inch pipe,3,B,3.1,intact,Des Moines,IA,G,1970.0,4.6,Very Strongly Acid,10.9,0.38,0.32,0.41,0.0,0.46,0.03,0.46,49.5,32.0,28.4,3.9,4.76,11.8,13,Wrought,Fair,Northern,3542.92,3542.0,945.97,0.267,0.02,0.15,0.033,0.022,0.195,0.0,0.0,0.03,0.0,99.55,4.514197409,6.529100234,5.014972608,4.609507568,6.791464492,-10.79296825,-10.79296825,4.919662442,-10.79296825
19,Lindley silt loam,Silty Clay Loam,1922,11.6,Wrought iron,3.0-inch pipe,3,B,3.2,intact,Des Moines,IA,G,1970.0,4.6,Very Strongly Acid,10.9,0.38,0.32,0.41,0.0,0.46,0.03,0.46,49.5,32.0,28.4,3.9,4.76,11.8,13,Wrought,Fair,Northern,4236.9,4236.0,976.49,0.2305,0.02,0.15,0.033,0.022,0.195,0.0,0.0,0.03,0.0,99.55,4.514197409,6.529100234,5.014972608,4.609507568,6.791464492,-10.79296825,-10.79296825,4.919662442,-10.79296825
20,Mahoning silt loam,Silty Clay,1922,1.0,Wrought iron,3.0-inch pipe,3,B,0.9,intact,Cleveland,OH,P,2870.0,7.5,Mildly Alkaline,1.5,0.25,0.48,0.2,0.0,0.54,0.0,0.15,49.2,33.8,22.4,3.8,1.9,3.9,13,Wrought,Poor,Northern,365.25,365.0,274.64,0.7519,0.02,0.15,0.033,0.022,0.195,0.0,0.0,0.03,0.0,99.55,4.514197409,6.529100234,5.014972608,4.609507568,6.791464492,-10.79296825,-10.79296825,4.919662442,-10.79296825
20,Mahoning silt loam,Silty Clay,1922,3.6,Wrought iron,3.0-inch pipe,3,B,2.2,intact,Cleveland,OH,P,2870.0,7.5,Mildly Alkaline,1.5,0.25,0.48,0.2,0.0,0.54,0.0,0.15,49.2,33.8,22.4,3.8,1.9,3.9,13,Wrought,Poor,Northern,1314.9,1314.0,671.33,0.5106,0.02,0.15,0.033,0.022,0.195,0.0,0.0,0.03,0.0,99.55,4.514197409,6.529100234,5.014972608,4.609507568,6.791464492,-10.79296825,-10.79296825,4.919662442,-10.79296825
20,Mahoning silt loam,Silty Clay,1922,5.5,Wrought iron,3.0-inch pipe,3,B,2.3,intact,Cleveland,OH,P,2870.0,7.5,Mildly Alkaline,1.5,0.25,0.48,0.2,0.0,0.54,0.0,0.15,49.2,33.8,22.4,3.8,1.9,3.9,13,Wrought,Poor,Northern,2008.88,2008.0,701.85,0.3494,0.02,0.15,0.033,0.022,0.195,0.0,0.0,0.03,0.0,99.55,4.514197409,6.529100234,5.014972608,4.609507568,6.791464492,-10.79296825,-10.79296825,4.919662442,-10.79296825
20,Mahoning silt loam,Silty Clay,1922,7.7,Wrought iron,3.0-inch pipe,3,B,3.2,intact,Cleveland,OH,P,2870.0,7.5,Mildly Alkaline,1.5,0.25,0.48,0.2,0.0,0.54,0.0,0.15,49.2,33.8,22.4,3.8,1.9,3.9,13,Wrought,Poor,Northern,2812.43,2812.0,976.49,0.3472,0.02,0.15,0.033,0.022,0.195,0.0,0.0,0.03,0.0,99.55,4.514197409,6.529100234,5.014972608,4.609507568,6.791464492,-10.79296825,-10.79296825,4.919662442,-10.79296825
20,Mahoning silt loam,Silty Clay,1922,9.6,Wrought iron,3.0-inch pipe,3,B,5.1,intact,Cleveland,OH,P,2870.0,7.5,Mildly Alkaline,1.5,0.25,0.48,0.2,0.0,0.54,0.0,0.15,49.2,33.8,22.4,3.8,1.9,3.9,13,Wrought,Poor,Northern,3506.4,3506.0,1556.27,0.4438,0.02,0.15,0.033,0.022,0.195,0.0,0.0,0.03,0.0,99.55,4.514197409,6.529100234,5.014972608,4.609507568,6.791464492,-10.79296825,-10.79296825,4.919662442,-10.79296825
20,Mahoning silt loam,Silty Clay,1922,11.6,Wrought iron,3.0-inch pipe,3,B,5.6,intact,Cleveland,OH,P,2870.0,7.5,Mildly Alkaline,1.5,0.25,0.48,0.2,0.0,0.54,0.0,0.15,49.2,33.8,22.4,3.8,1.9,3.9,13,Wrought,Poor,Northern,4236.9,4236.0,1708.85,0.4033,0.02,0.15,0.033,0.022,0.195,0.0,0.0,0.03,0.0,99.55,4.514197409,6.529100234,5.014972608,4.609507568,6.791464492,-10.79296825,-10.79296825,4.919662442,-10.79296825
21,Marshall silt loam,Silty Clay Loam,1922,1.5,Wrought iron,3.0-inch pipe,3,B,2.2,intact,Kansas City,MO,F,2370.0,6.2,Slightly Acid,9.5,,,,,,,,54.4,37.1,31.2,10.8,1.66,6.5,13,Wrought,Poor,Northern,547.88,547.0,671.33,1.2253,0.02,0.15,0.033,0.022,0.195,0.0,0.0,0.03,0.0,99.55,4.514197409,6.529100234,5.014972608,4.609507568,6.791464492,-10.79296825,-10.79296825,4.919662442,-10.79296825
21,Marshall silt loam,Silty Clay Loam,1922,4.0,Wrought iron,3.0-inch pipe,3,B,2.8,intact,Kansas City,MO,F,2370.0,6.2,Slightly Acid,9.5,,,,,,,,54.4,37.1,31.2,10.8,1.66,6.5,13,Wrought,Poor,Northern,1461.0,1461.0,854.42,0.5848,0.02,0.15,0.033,0.022,0.195,0.0,0.0,0.03,0.0,99.55,4.514197409,6.529100234,5.014972608,4.609507568,6.791464492,-10.79296825,-10.79296825,4.919662442,-10.79296825
21,Marshall silt loam,Silty Clay Loam,1922,6.0,Wrought iron,3.0-inch pipe,3,B,4.8,intact,Kansas City,MO,F,2370.0,6.2,Slightly Acid,9.5,,,,,,,,54.4,37.1,31.2,10.8,1.66,6.5,13,Wrought,Poor,Northern,2191.5,2191.0,1464.73,0.6684,0.02,0.15,0.033,0.022,0.195,0.0,0.0,0.03,0.0,99.55,4.514197409,6.529100234,5.014972608,4.609507568,6.791464492,-10.79296825,-10.79296825,4.919662442,-10.79296825
22,Memphis silt loam,Silty Clay Loam,1922,1.7,Wrought iron,3.0-inch pipe,3,B,1.4,intact,Memphis,TN,G,5150.0,4.9,Very Strongly Acid,9.7,,,,,,,,64.6,47.7,28.4,9.6,1.67,3.0,13,Wrought,Good,Southern,620.92,620.0,427.21,0.688,0.02,0.15,0.033,0.022,0.195,0.0,0.0,0.03,0.0,99.55,4.514197409,6.529100234,5.014972608,4.609507568,6.791464492,-10.79296825,-10.79296825,4.919662442,-10.79296825
22,Memphis silt loam,Silty Clay Loam,1922,3.7,Wrought iron,3.0-inch pipe,3,B,3.6,intact,Memphis,TN,G,5150.0,4.9,Very Strongly Acid,9.7,,,,,,,,64.6,47.7,28.4,9.6,1.67,3.0,13,Wrought,Good,Southern,1351.42,1351.0,1098.55,0.8129,0.02,0.15,0.033,0.022,0.195,0.0,0.0,0.03,0.0,99.55,4.514197409,6.529100234,5.014972608,4.609507568,6.791464492,-10.79296825,-10.79296825,4.919662442,-10.79296825
22,Memphis silt loam,Silty Clay Loam,1922,5.6,Wrought iron,3.0-inch pipe,3,B,4.6,intact,Memphis,TN,G,5150.0,4.9,Very Strongly Acid,9.7,,,,,,,,64.6,47.7,28.4,9.6,1.67,3.0,13,Wrought,Good,Southern,2045.4,2045.0,1403.7,0.6863,0.02,0.15,0.033,0.022,0.195,0.0,0.0,0.03,0.0,99.55,4.514197409,6.529100234,5.014972608,4.609507568,6.791464492,-10.79296825,-10.79296825,4.919662442,-10.79296825
22,Memphis silt loam,Silty Clay Loam,1922,7.6,Wrought iron,3.0-inch pipe,3,B,6.4,intact,Memphis,TN,G,5150.0,4.9,Very Strongly Acid,9.7,,,,,,,,64.6,47.7,28.4,9.6,1.67,3.0,13,Wrought,Good,Southern,2775.9,2775.0,1952.97,0.7035,0.02,0.15,0.033,0.022,0.195,0.0,0.0,0.03,0.0,99.55,4.514197409,6.529100234,5.014972608,4.609507568,6.791464492,-10.79296825,-10.79296825,4.919662442,-10.79296825
22,Memphis silt loam,Silty Clay Loam,1922,9.6,Wrought iron,3.0-inch pipe,3,B,7.2,intact,Memphis,TN,G,5150.0,4.9,Very Strongly Acid,9.7,,,,,,,,64.6,47.7,28.4,9.6,1.67,3.0,13,Wrought,Good,Southern,3506.4,3506.0,2197.09,0.6266,0.02,0.15,0.033,0.022,0.195,0.0,0.0,0.03,0.0,99.55,4.514197409,6.529100234,5.014972608,4.609507568,6.791464492,-10.79296825,-10.79296825,4.919662442,-10.79296825
22,Memphis silt loam,Silty Clay Loam,1922,11.6,Wrought iron,3.0-inch pipe,3,B,7.9,intact,Memphis,TN,G,5150.0,4.9,Very Strongly Acid,9.7,,,,,,,,64.6,47.7,28.4,9.6,1.67,3.0,13,Wrought,Good,Southern,4236.9,4236.0,2410.7,0.569,0.02,0.15,0.033,0.022,0.195,0.0,0.0,0.03,0.0,99.55,4.514197409,6.529100234,5.014972608,4.609507568,6.791464492,-10.79296825,-10.79296825,4.919662442,-10.79296825
23,Merced silt loam,Clay,1922,1.9,Wrought iron,3.0-inch pipe,3,B,5.8,intact,Buttonwillo,CA,F,278.0,9.4,Very Strongly Alkaline,A,8.38,0.38,0.22,0.02,1.87,4.42,5.57,65.0,6.0,24.7,6.1,1.69,0.2,13,Wrought,Fair,Southern,693.98,693.0,1769.88,2.5503,0.02,0.15,0.033,0.022,0.195,0.0,0.0,0.03,0.0,99.55,4.514197409,6.529100234,5.014972608,4.609507568,6.791464492,-10.79296825,-10.79296825,4.919662442,-10.79296825
23,Merced silt loam,Clay,1922,4.3,Wrought iron,3.0-inch pipe,3,B,12.0,intact,Buttonwillo,CA,F,278.0,9.4,Very Strongly Alkaline,A,8.38,0.38,0.22,0.02,1.87,4.42,5.57,65.0,6.0,24.7,6.1,1.69,0.2,13,Wrought,Fair,Southern,1570.58,1570.0,3661.82,2.3315,0.02,0.15,0.033,0.022,0.195,0.0,0.0,0.03,0.0,99.55,4.514197409,6.529100234,5.014972608,4.609507568,6.791464492,-10.79296825,-10.79296825,4.919662442,-10.79296825
23,Merced silt loam,Clay,1922,6.2,Wrought iron,3.0-inch pipe,3,B,12.9,intact,Buttonwillo,CA,F,278.0,9.4,Very Strongly Alkaline,A,8.38,0.38,0.22,0.02,1.87,4.42,5.57,65.0,6.0,24.7,6.1,1.69,0.2,13,Wrought,Fair,Southern,2264.55,2264.0,3936.46,1.7383,0.02,0.15,0.033,0.022,0.195,0.0,0.0,0.03,0.0,99.55,4.514197409,6.529100234,5.014972608,4.609507568,6.791464492,-10.79296825,-10.79296825,4.919662442,-10.79296825
23,Merced silt loam,Clay,1922,8.0,Wrought iron,3.0-inch pipe,3,B,18.6,intact,Buttonwillo,CA,F,278.0,9.4,Very Strongly Alkaline,A,8.38,0.38,0.22,0.02,1.87,4.42,5.57,65.0,6.0,24.7,6.1,1.69,0.2,13,Wrought,Fair,Southern,2922.0,2922.0,5675.82,1.9424,0.02,0.15,0.033,0.022,0.195,0.0,0.0,0.03,0.0,99.55,4.514197409,6.529100234,5.014972608,4.609507568,6.791464492,-10.79296825,-10.79296825,4.919662442,-10.79296825
23,Merced silt loam,Clay,1922,10.2,Wrought iron,3.0-inch pipe,3,B,19.7,intact,Buttonwillo,CA,F,278.0,9.4,Very Strongly Alkaline,A,8.38,0.38,0.22,0.02,1.87,4.42,5.57,65.0,6.0,24.7,6.1,1.69,0.2,13,Wrought,Fair,Southern,3725.55,3725.0,6011.49,1.6136,0.02,0.15,0.033,0.022,0.195,0.0,0.0,0.03,0.0,99.55,4.514197409,6.529100234,5.014972608,4.609507568,6.791464492,-10.79296825,-10.79296825,4.919662442,-10.79296825
23,Merced silt loam,Clay,1922,12.1,Wrought iron,3.0-inch pipe,3,B,20.7,intact,Buttonwillo,CA,F,278.0,9.4,Very Strongly Alkaline,A,8.38,0.38,0.22,0.02,1.87,4.42,5.57,65.0,6.0,24.7,6.1,1.69,0.2,13,Wrought,Fair,Southern,4419.52,4419.0,6316.64,1.4293,0.02,0.15,0.033,0.022,0.195,0.0,0.0,0.03,0.0,99.55,4.514197409,6.529100234,5.014972608,4.609507568,6.791464492,-10.79296825,-10.79296825,4.919662442,-10.79296825
24,Merrimac gravelly sandy loam,Loamy Sand,1922,1.3,Wrought iron,3.0-inch pipe,3,B,0.2,intact,Norwood,MA,G,11400.0,4.5,Very Strongly Acid,42.6,,,,,,,,50.0,41.0,43.0,34.7,1.4,0.0,13,Wrought,Good,Northern,474.82,474.0,61.03,0.1285,0.02,0.15,0.033,0.022,0.195,0.0,0.0,0.03,0.0,99.55,4.514197409,6.529100234,5.014972608,4.609507568,6.791464492,-10.79296825,-10.79296825,4.919662442,-10.79296825
24,Merrimac gravelly sandy loam,Loamy Sand,1922,4.0,Wrought iron,3.0-inch pipe,3,B,0.4,intact,Norwood,MA,G,11400.0,4.5,Very Strongly Acid,42.6,,,,,,,,50.0,41.0,43.0,34.7,1.4,0.0,13,Wrought,Good,Northern,1461.0,1461.0,122.06,0.0835,0.02,0.15,0.033,0.022,0.195,0.0,0.0,0.03,0.0,99.55,4.514197409,6.529100234,5.014972608,4.609507568,6.791464492,-10.79296825,-10.79296825,4.919662442,-10.79296825
24,Merrimac gravelly sandy loam,Loamy Sand,1922,6.1,Wrought iron,3.0-inch pipe,3,B,1.1,intact,Norwood,MA,G,11400.0,4.5,Very Strongly Acid,42.6,,,,,,,,50.0,41.0,43.0,34.7,1.4,0.0,13,Wrought,Good,Northern,2228.03,2228.0,335.67,0.1507,0.02,0.15,0.033,0.022,0.195,0.0,0.0,0.03,0.0,99.55,4.514197409,6.529100234,5.014972608,4.609507568,6.791464492,-10.79296825,-10.79296825,4.919662442,-10.79296825
24,Merrimac gravelly sandy loam,Loamy Sand,1922,7.9,Wrought iron,3.0-inch pipe,3,B,1.0,intact,Norwood,MA,G,11400.0,4.5,Very Strongly Acid,42.6,,,,,,,,50.0,41.0,43.0,34.7,1.4,0.0,13,Wrought,Good,Northern,2885.47,2885.0,305.15,0.1058,0.02,0.15,0.033,0.022,0.195,0.0,0.0,0.03,0.0,99.55,4.514197409,6.529100234,5.014972608,4.609507568,6.791464492,-10.79296825,-10.79296825,4.919662442,-10.79296825
24,Merrimac gravelly sandy loam,Loamy Sand,1922,12.0,Wrought iron,3.0-inch pipe,3,B,1.2,intact,Norwood,MA,G,11400.0,4.5,Very Strongly Acid,42.6,,,,,,,,50.0,41.0,43.0,34.7,1.4,0.0,13,Wrought,Good,Northern,4383.0,4383.0,366.18,0.0835,0.02,0.15,0.033,0.022,0.195,0.0,0.0,0.03,0.0,99.55,4.514197409,6.529100234,5.014972608,4.609507568,6.791464492,-10.79296825,-10.79296825,4.919662442,-10.79296825
24,Merrimac gravelly sandy loam,Loamy Sand,1922,17.2,Wrought iron,3.0-inch pipe,3,B,1.4,intact,Norwood,MA,G,11400.0,4.5,Very Strongly Acid,42.6,,,,,,,,50.0,41.0,43.0,34.7,1.4,0.0,13,Wrought,Good,Northern,6282.3,6282.0,427.21,0.068,0.02,0.15,0.033,0.022,0.195,0.0,0.0,0.03,0.0,99.55,4.514197409,6.529100234,5.014972608,4.609507568,6.791464492,-10.79296825,-10.79296825,4.919662442,-10.79296825
25,Miami clay loam,Silty Clay,1922,1.0,Wrought iron,3.0-inch pipe,3,B,0.3,intact,Milwaukee,WI,F,1780.0,7.2,Neutral,4.7,0.23,0.7,0.44,0.0,1.01,0.03,0.4,46.1,30.4,25.8,9.5,4.95,7.6,13,Wrought,Fair,Northern,365.25,365.0,91.55,0.2507,0.02,0.15,0.033,0.022,0.195,0.0,0.0,0.03,0.0,99.55,4.514197409,6.529100234,5.014972608,4.609507568,6.791464492,-10.79296825,-10.79296825,4.919662442,-10.79296825
25,Miami clay loam,Silty Clay,1922,3.7,Wrought iron,3.0-inch pipe,3,B,0.7,intact,Milwaukee,WI,F,1780.0,7.2,Neutral,4.7,0.23,0.7,0.44,0.0,1.01,0.03,0.4,46.1,30.4,25.8,9.5,4.95,7.6,13,Wrought,Fair,Northern,1351.42,1351.0,213.61,0.1581,0.02,0.15,0.033,0.022,0.195,0.0,0.0,0.03,0.0,99.55,4.514197409,6.529100234,5.014972608,4.609507568,6.791464492,-10.79296825,-10.79296825,4.919662442,-10.79296825
25,Miami clay loam,Silty Clay,1922,5.7,Wrought iron,3.0-inch pipe,3,B,1.8,intact,Milwaukee,WI,F,1780.0,7.2,Neutral,4.7,0.23,0.7,0.44,0.0,1.01,0.03,0.4,46.1,30.4,25.8,9.5,4.95,7.6,13,Wrought,Fair,Northern,2081.93,2081.0,549.27,0.2638,0.02,0.15,0.033,0.022,0.195,0.0,0.0,0.03,0.0,99.55,4.514197409,6.529100234,5.014972608,4.609507568,6.791464492,-10.79296825,-10.79296825,4.919662442,-10.79296825
