Repository: sk7-dev/corrosion_prediction

File: Dataset/final_database1.csv (part 5 of 57)
site_no,soil_type,texture,year,duration,material_name,type,material_id,material_code,weight_loss_oz,specimen_status,city,state,internal_drainage,resistivity,pH,pH_type,total_acidity,Na+K,Ca,Mg,CO3,HCO3,Cl,SO4,mean_temp,annual_precipitation,moisture,air_pore_space,specific_gravity,volume_shrinkage,table,iron_type,areation,region,approximate_days,exact_days,weight_loss_g,corrosion_rate,C (%),Si (%),Mn (%),S (%),P (%),Cr (%),Ni (%),Cu (%),Mo  (%),Fe (%),C_clr,Si_clr,Mn_clr,S_clr,P_clr,Cr_clr,Ni_clr,Cu_clr,Mo_clr
25,Miami clay loam,Silty Clay,1922,7.6,Wrought iron,3.0-inch pipe,3,B,1.9,intact,Milwaukee,WI,F,1780.0,7.2,Neutral,4.7,0.23,0.7,0.44,0.0,1.01,0.03,0.4,46.1,30.4,25.8,9.5,4.95,7.6,13,Wrought,Fair,Northern,2775.9,2775.0,579.79,0.2089,0.02,0.15,0.033,0.022,0.195,0.0,0.0,0.03,0.0,99.55,4.514197409,6.529100234,5.014972608,4.609507568,6.791464492,-10.79296825,-10.79296825,4.919662442,-10.79296825
25,Miami clay loam,Silty Clay,1922,11.7,Wrought iron,3.0-inch pipe,3,B,2.8,intact,Milwaukee,WI,F,1780.0,7.2,Neutral,4.7,0.23,0.7,0.44,0.0,1.01,0.03,0.4,46.1,30.4,25.8,9.5,4.95,7.6,13,Wrought,Fair,Northern,4273.43,4273.0,854.42,0.1999,0.02,0.15,0.033,0.022,0.195,0.0,0.0,0.03,0.0,99.55,4.514197409,6.529100234,5.014972608,4.609507568,6.791464492,-10.79296825,-10.79296825,4.919662442,-10.79296825
25,Miami clay loam,Silty Clay,1922,17.0,Wrought iron,3.0-inch pipe,3,B,2.8,intact,Milwaukee,WI,F,1780.0,7.2,Neutral,4.7,0.23,0.7,0.44,0.0,1.01,0.03,0.4,46.1,30.4,25.8,9.5,4.95,7.6,13,Wrought,Fair,Northern,6209.25,6209.0,854.42,0.1376,0.02,0.15,0.033,0.022,0.195,0.0,0.0,0.03,0.0,99.55,4.514197409,6.529100234,5.014972608,4.609507568,6.791464492,-10.79296825,-10.79296825,4.919662442,-10.79296825
26,Miami silt loam,Silt Loam,1922,1.0,Wrought iron,3.0-inch pipe,3,B,0.8,intact,Springfield,OH,G,2980.0,7.3,Neutral,2.6,0.27,0.5,0.31,0.0,0.7,0.03,0.42,53.0,37.0,46.4,20.9,1.95,1.0,13,Wrought,Fair,Northern,365.25,365.0,244.12,0.6684,0.02,0.15,0.033,0.022,0.195,0.0,0.0,0.03,0.0,99.55,4.514197409,6.529100234,5.014972608,4.609507568,6.791464492,-10.79296825,-10.79296825,4.919662442,-10.79296825
26,Miami silt loam,Silt Loam,1922,3.5,Wrought iron,3.0-inch pipe,3,B,1.9,intact,Springfield,OH,G,2980.0,7.3,Neutral,2.6,0.27,0.5,0.31,0.0,0.7,0.03,0.42,53.0,37.0,46.4,20.9,1.95,1.0,13,Wrought,Fair,Northern,1278.38,1278.0,579.79,0.4535,0.02,0.15,0.033,0.022,0.195,0.0,0.0,0.03,0.0,99.55,4.514197409,6.529100234,5.014972608,4.609507568,6.791464492,-10.79296825,-10.79296825,4.919662442,-10.79296825
26,Miami silt loam,Silt Loam,1922,5.5,Wrought iron,3.0-inch pipe,3,B,1.2,intact,Springfield,OH,G,2980.0,7.3,Neutral,2.6,0.27,0.5,0.31,0.0,0.7,0.03,0.42,53.0,37.0,46.4,20.9,1.95,1.0,13,Wrought,Fair,Northern,2008.88,2008.0,366.18,0.1823,0.02,0.15,0.033,0.022,0.195,0.0,0.0,0.03,0.0,99.55,4.514197409,6.529100234,5.014972608,4.609507568,6.791464492,-10.79296825,-10.79296825,4.919662442,-10.79296825
26,Miami silt loam,Silt Loam,1922,7.7,Wrought iron,3.0-inch pipe,3,B,1.5,intact,Springfield,OH,G,2980.0,7.3,Neutral,2.6,0.27,0.5,0.31,0.0,0.7,0.03,0.42,53.0,37.0,46.4,20.9,1.95,1.0,13,Wrought,Fair,Northern,2812.43,2812.0,457.73,0.1628,0.02,0.15,0.033,0.022,0.195,0.0,0.0,0.03,0.0,99.55,4.514197409,6.529100234,5.014972608,4.609507568,6.791464492,-10.79296825,-10.79296825,4.919662442,-10.79296825
26,Miami silt loam,Silt Loam,1922,11.5,Wrought iron,3.0-inch pipe,3,B,4.0,intact,Springfield,OH,G,2980.0,7.3,Neutral,2.6,0.27,0.5,0.31,0.0,0.7,0.03,0.42,53.0,37.0,46.4,20.9,1.95,1.0,13,Wrought,Fair,Northern,4200.38,4200.0,1220.61,0.2906,0.02,0.15,0.033,0.022,0.195,0.0,0.0,0.03,0.0,99.55,4.514197409,6.529100234,5.014972608,4.609507568,6.791464492,-10.79296825,-10.79296825,4.919662442,-10.79296825
26,Miami silt loam,Silt Loam,1922,16.9,Wrought iron,3.0-inch pipe,3,B,4.7,intact,Springfield,OH,G,2980.0,7.3,Neutral,2.6,0.27,0.5,0.31,0.0,0.7,0.03,0.42,53.0,37.0,46.4,20.9,1.95,1.0,13,Wrought,Fair,Northern,6172.72,6172.0,1434.21,0.2323,0.02,0.15,0.033,0.022,0.195,0.0,0.0,0.03,0.0,99.55,4.514197409,6.529100234,5.014972608,4.609507568,6.791464492,-10.79296825,-10.79296825,4.919662442,-10.79296825
27,Miller clay,Clay,1922,2.0,Wrought iron,3.0-inch pipe,3,B,0.6,intact,Bunkie,LA,P,570.0,6.6,Neutral,3.7,0.53,1.86,1.42,0.0,2.0,0.08,1.54,67.0,56.0,42.6,1.9,2.01,32.5,13,Wrought,Poor,Southern,730.5,730.0,183.09,0.2506,0.02,0.15,0.033,0.022,0.195,0.0,0.0,0.03,0.0,99.55,4.514197409,6.529100234,5.014972608,4.609507568,6.791464492,-10.79296825,-10.79296825,4.919662442,-10.79296825
27,Miller clay,Clay,1922,4.0,Wrought iron,3.0-inch pipe,3,B,3.5,intact,Bunkie,LA,P,570.0,6.6,Neutral,3.7,0.53,1.86,1.42,0.0,2.0,0.08,1.54,67.0,56.0,42.6,1.9,2.01,32.5,13,Wrought,Poor,Southern,1461.0,1461.0,1068.03,0.731,0.02,0.15,0.033,0.022,0.195,0.0,0.0,0.03,0.0,99.55,4.514197409,6.529100234,5.014972608,4.609507568,6.791464492,-10.79296825,-10.79296825,4.919662442,-10.79296825
27,Miller clay,Clay,1922,6.0,Wrought iron,3.0-inch pipe,3,B,3.1,intact,Bunkie,LA,P,570.0,6.6,Neutral,3.7,0.53,1.86,1.42,0.0,2.0,0.08,1.54,67.0,56.0,42.6,1.9,2.01,32.5,13,Wrought,Poor,Southern,2191.5,2191.0,945.97,0.4317,0.02,0.15,0.033,0.022,0.195,0.0,0.0,0.03,0.0,99.55,4.514197409,6.529100234,5.014972608,4.609507568,6.791464492,-10.79296825,-10.79296825,4.919662442,-10.79296825
27,Miller clay,Clay,1922,8.0,Wrought iron,3.0-inch pipe,3,B,4.3,intact,Bunkie,LA,P,570.0,6.6,Neutral,3.7,0.53,1.86,1.42,0.0,2.0,0.08,1.54,67.0,56.0,42.6,1.9,2.01,32.5,13,Wrought,Poor,Southern,2922.0,2922.0,1312.15,0.4491,0.02,0.15,0.033,0.022,0.195,0.0,0.0,0.03,0.0,99.55,4.514197409,6.529100234,5.014972608,4.609507568,6.791464492,-10.79296825,-10.79296825,4.919662442,-10.79296825
27,Miller clay,Clay,1922,12.0,Wrought iron,3.0-inch pipe,3,B,8.3,intact,Bunkie,LA,P,570.0,6.6,Neutral,3.7,0.53,1.86,1.42,0.0,2.0,0.08,1.54,67.0,56.0,42.6,1.9,2.01,32.5,13,Wrought,Poor,Southern,4383.0,4383.0,2532.76,0.5779,0.02,0.15,0.033,0.022,0.195,0.0,0.0,0.03,0.0,99.55,4.514197409,6.529100234,5.014972608,4.609507568,6.791464492,-10.79296825,-10.79296825,4.919662442,-10.79296825
27,Miller clay,Clay,1922,17.6,Wrought iron,3.0-inch pipe,3,B,9.7,intact,Bunkie,LA,P,570.0,6.6,Neutral,3.7,0.53,1.86,1.42,0.0,2.0,0.08,1.54,67.0,56.0,42.6,1.9,2.01,32.5,13,Wrought,Poor,Southern,6428.4,6428.0,2959.97,0.4605,0.02,0.15,0.033,0.022,0.195,0.0,0.0,0.03,0.0,99.55,4.514197409,6.529100234,5.014972608,4.609507568,6.791464492,-10.79296825,-10.79296825,4.919662442,-10.79296825
28,Montezuma clay adobe,Loamy Sand,1922,1.6,Wrought iron,3.0-inch pipe,3,B,2.1,intact,San Diego,CA,P,408.0,6.8,Neutral,,1.5,0.06,0.18,0.0,0.12,0.99,0.89,61.0,40.3,24.6,2.5,,5.9,13,Wrought,Very Poor,Southern,584.4,584.0,640.82,1.0965,0.02,0.15,0.033,0.022,0.195,0.0,0.0,0.03,0.0,99.55,4.514197409,6.529100234,5.014972608,4.609507568,6.791464492,-10.79296825,-10.79296825,4.919662442,-10.79296825
28,Montezuma clay adobe,Loamy Sand,1922,5.6,Wrought iron,3.0-inch pipe,3,B,8.9,intact,San Diego,CA,P,408.0,6.8,Neutral,,1.5,0.06,0.18,0.0,0.12,0.99,0.89,61.0,40.3,24.6,2.5,,5.9,13,Wrought,Very Poor,Southern,2045.4,2045.0,2715.85,1.3278,0.02,0.15,0.033,0.022,0.195,0.0,0.0,0.03,0.0,99.55,4.514197409,6.529100234,5.014972608,4.609507568,6.791464492,-10.79296825,-10.79296825,4.919662442,-10.79296825
28,Montezuma clay adobe,Loamy Sand,1922,7.7,Wrought iron,3.0-inch pipe,3,B,15.3,intact,San Diego,CA,P,408.0,6.8,Neutral,,1.5,0.06,0.18,0.0,0.12,0.99,0.89,61.0,40.3,24.6,2.5,,5.9,13,Wrought,Very Poor,Southern,2812.43,2812.0,4668.82,1.6601,0.02,0.15,0.033,0.022,0.195,0.0,0.0,0.03,0.0,99.55,4.514197409,6.529100234,5.014972608,4.609507568,6.791464492,-10.79296825,-10.79296825,4.919662442,-10.79296825
28,Montezuma clay adobe,Loamy Sand,1922,9.6,Wrought iron,3.0-inch pipe,3,B,16.8,intact,San Diego,CA,P,408.0,6.8,Neutral,,1.5,0.06,0.18,0.0,0.12,0.99,0.89,61.0,40.3,24.6,2.5,,5.9,13,Wrought,Very Poor,Southern,3506.4,3506.0,5126.55,1.4621,0.02,0.15,0.033,0.022,0.195,0.0,0.0,0.03,0.0,99.55,4.514197409,6.529100234,5.014972608,4.609507568,6.791464492,-10.79296825,-10.79296825,4.919662442,-10.79296825
29,Muck,Muck,1922,2.0,Wrought iron,3.0-inch pipe,3,B,3.5,intact,New Orleans,LA,VP,1270.0,4.2,Extremely Acid,28.1,2.15,1.92,1.55,0.0,0.0,1.69,2.3,69.3,57.4,34.5,26.6,,5.8,13,Wrought,Very Poor,Southern,730.5,730.0,1068.03,1.4621,0.02,0.15,0.033,0.022,0.195,0.0,0.0,0.03,0.0,99.55,4.514197409,6.529100234,5.014972608,4.609507568,6.791464492,-10.79296825,-10.79296825,4.919662442,-10.79296825
29,Muck,Muck,1922,4.1,Wrought iron,3.0-inch pipe,3,B,7.2,intact,New Orleans,LA,VP,1270.0,4.2,Extremely Acid,28.1,2.15,1.92,1.55,0.0,0.0,1.69,2.3,69.3,57.4,34.5,26.6,,5.8,13,Wrought,Very Poor,Southern,1497.52,1497.0,2197.09,1.4672,0.02,0.15,0.033,0.022,0.195,0.0,0.0,0.03,0.0,99.55,4.514197409,6.529100234,5.014972608,4.609507568,6.791464492,-10.79296825,-10.79296825,4.919662442,-10.79296825
29,Muck,Muck,1922,6.0,Wrought iron,3.0-inch pipe,3,B,9.2,intact,New Orleans,LA,VP,1270.0,4.2,Extremely Acid,28.1,2.15,1.92,1.55,0.0,0.0,1.69,2.3,69.3,57.4,34.5,26.6,,5.8,13,Wrought,Very Poor,Southern,2191.5,2191.0,2807.4,1.281,0.02,0.15,0.033,0.022,0.195,0.0,0.0,0.03,0.0,99.55,4.514197409,6.529100234,5.014972608,4.609507568,6.791464492,-10.79296825,-10.79296825,4.919662442,-10.79296825
29,Muck,Muck,1922,8.0,Wrought iron,3.0-inch pipe,3,B,10.9,intact,New Orleans,LA,VP,1270.0,4.2,Extremely Acid,28.1,2.15,1.92,1.55,0.0,0.0,1.69,2.3,69.3,57.4,34.5,26.6,,5.8,13,Wrought,Very Poor,Southern,2922.0,2922.0,3326.15,1.1383,0.02,0.15,0.033,0.022,0.195,0.0,0.0,0.03,0.0,99.55,4.514197409,6.529100234,5.014972608,4.609507568,6.791464492,-10.79296825,-10.79296825,4.919662442,-10.79296825
29,Muck,Muck,1922,10.0,Wrought iron,3.0-inch pipe,3,B,14.9,intact,New Orleans,LA,VP,1270.0,4.2,Extremely Acid,28.1,2.15,1.92,1.55,0.0,0.0,1.69,2.3,69.3,57.4,34.5,26.6,,5.8,13,Wrought,Very Poor,Southern,3652.5,3652.0,4546.76,1.2448,0.02,0.15,0.033,0.022,0.195,0.0,0.0,0.03,0.0,99.55,4.514197409,6.529100234,5.014972608,4.609507568,6.791464492,-10.79296825,-10.79296825,4.919662442,-10.79296825
29,Muck,Muck,1922,12.0,Wrought iron,3.0-inch pipe,3,B,15.6,intact,New Orleans,LA,VP,1270.0,4.2,Extremely Acid,28.1,2.15,1.92,1.55,0.0,0.0,1.69,2.3,69.3,57.4,34.5,26.6,,5.8,13,Wrought,Very Poor,Southern,4383.0,4383.0,4760.37,1.0861,0.02,0.15,0.033,0.022,0.195,0.0,0.0,0.03,0.0,99.55,4.514197409,6.529100234,5.014972608,4.609507568,6.791464492,-10.79296825,-10.79296825,4.919662442,-10.79296825
30,Muscatine silt loam,Silty Clay Loam,1922,1.1,Wrought iron,3.0-inch pipe,3,B,0.9,intact,Davenport,IA,P,1300.0,7.0,Neutral,2.6,0.32,0.65,0.4,0.0,0.71,0.09,0.24,49.9,32.4,29.4,7.2,1.81,7.5,13,Wrought,Poor,Northern,401.78,401.0,274.64,0.6836,0.02,0.15,0.033,0.022,0.195,0.0,0.0,0.03,0.0,99.55,4.514197409,6.529100234,5.014972608,4.609507568,6.791464492,-10.79296825,-10.79296825,4.919662442,-10.79296825
30,Muscatine silt loam,Silty Clay Loam,1922,3.6,Wrought iron,3.0-inch pipe,3,B,1.4,intact,Davenport,IA,P,1300.0,7.0,Neutral,2.6,0.32,0.65,0.4,0.0,0.71,0.09,0.24,49.9,32.4,29.4,7.2,1.81,7.5,13,Wrought,Poor,Northern,1314.9,1314.0,427.21,0.3249,0.02,0.15,0.033,0.022,0.195,0.0,0.0,0.03,0.0,99.55,4.514197409,6.529100234,5.014972608,4.609507568,6.791464492,-10.79296825,-10.79296825,4.919662442,-10.79296825
30,Muscatine silt loam,Silty Clay Loam,1922,5.7,Wrought iron,3.0-inch pipe,3,B,2.5,intact,Davenport,IA,P,1300.0,7.0,Neutral,2.6,0.32,0.65,0.4,0.0,0.71,0.09,0.24,49.9,32.4,29.4,7.2,1.81,7.5,13,Wrought,Poor,Northern,2081.93,2081.0,762.88,0.3664,0.02,0.15,0.033,0.022,0.195,0.0,0.0,0.03,0.0,99.55,4.514197409,6.529100234,5.014972608,4.609507568,6.791464492,-10.79296825,-10.79296825,4.919662442,-10.79296825
30,Muscatine silt loam,Silty Clay Loam,1922,8.2,Wrought iron,3.0-inch pipe,3,B,4.7,intact,Davenport,IA,P,1300.0,7.0,Neutral,2.6,0.32,0.65,0.4,0.0,0.71,0.09,0.24,49.9,32.4,29.4,7.2,1.81,7.5,13,Wrought,Poor,Northern,2995.05,2995.0,1434.21,0.4789,0.02,0.15,0.033,0.022,0.195,0.0,0.0,0.03,0.0,99.55,4.514197409,6.529100234,5.014972608,4.609507568,6.791464492,-10.79296825,-10.79296825,4.919662442,-10.79296825
30,Muscatine silt loam,Silty Clay Loam,1922,11.6,Wrought iron,3.0-inch pipe,3,B,6.3,intact,Davenport,IA,P,1300.0,7.0,Neutral,2.6,0.32,0.65,0.4,0.0,0.71,0.09,0.24,49.9,32.4,29.4,7.2,1.81,7.5,13,Wrought,Poor,Northern,4236.9,4236.0,1922.46,0.4537,0.02,0.15,0.033,0.022,0.195,0.0,0.0,0.03,0.0,99.55,4.514197409,6.529100234,5.014972608,4.609507568,6.791464492,-10.79296825,-10.79296825,4.919662442,-10.79296825
30,Muscatine silt loam,Silty Clay Loam,1922,17.0,Wrought iron,3.0-inch pipe,3,B,6.0,intact,Davenport,IA,P,1300.0,7.0,Neutral,2.6,0.32,0.65,0.4,0.0,0.71,0.09,0.24,49.9,32.4,29.4,7.2,1.81,7.5,13,Wrought,Poor,Northern,6209.25,6209.0,1830.91,0.2949,0.02,0.15,0.033,0.022,0.195,0.0,0.0,0.03,0.0,99.55,4.514197409,6.529100234,5.014972608,4.609507568,6.791464492,-10.79296825,-10.79296825,4.919662442,-10.79296825
31,Norfolk fine sand,Sand,1922,2.0,Wrought iron,3.0-inch pipe,3,B,0.7,intact,Jaksonville,FL,G,20500.0,4.7,Very Strongly Acid,1.8,,,,,,,,69.3,47.4,2.8,38.1,1.55,0.0,13,Wrought,Good,Southern,730.5,730.0,213.61,0.2924,0.02,0.15,0.033,0.022,0.195,0.0,0.0,0.03,0.0,99.55,4.514197409,6.529100234,5.014972608,4.609507568,6.791464492,-10.79296825,-10.79296825,4.919662442,-10.79296825
31,Norfolk fine sand,Sand,1922,4.1,Wrought iron,3.0-inch pipe,3,B,2.1,intact,Jaksonville,FL,G,20500.0,4.7,Very Strongly Acid,1.8,,,,,,,,69.3,47.4,2.8,38.1,1.55,0.0,13,Wrought,Good,Southern,1497.52,1497.0,640.82,0.4279,0.02,0.15,0.033,0.022,0.195,0.0,0.0,0.03,0.0,99.55,4.514197409,6.529100234,5.014972608,4.609507568,6.791464492,-10.79296825,-10.79296825,4.919662442,-10.79296825
31,Norfolk fine sand,Sand,1922,6.0,Wrought iron,3.0-inch pipe,3,B,1.5,intact,Jaksonville,FL,G,20500.0,4.7,Very Strongly Acid,1.8,,,,,,,,69.3,47.4,2.8,38.1,1.55,0.0,13,Wrought,Good,Southern,2191.5,2191.0,457.73,0.2089,0.02,0.15,0.033,0.022,0.195,0.0,0.0,0.03,0.0,99.55,4.514197409,6.529100234,5.014972608,4.609507568,6.791464492,-10.79296825,-10.79296825,4.919662442,-10.79296825
31,Norfolk fine sand,Sand,1922,8.0,Wrought iron,3.0-inch pipe,3,B,2.1,intact,Jaksonville,FL,G,20500.0,4.7,Very Strongly Acid,1.8,,,,,,,,69.3,47.4,2.8,38.1,1.55,0.0,13,Wrought,Good,Southern,2922.0,2922.0,640.82,0.2193,0.02,0.15,0.033,0.022,0.195,0.0,0.0,0.03,0.0,99.55,4.514197409,6.529100234,5.014972608,4.609507568,6.791464492,-10.79296825,-10.79296825,4.919662442,-10.79296825
31,Norfolk fine sand,Sand,1922,12.0,Wrought iron,3.0-inch pipe,3,B,2.8,intact,Jaksonville,FL,G,20500.0,4.7,Very Strongly Acid,1.8,,,,,,,,69.3,47.4,2.8,38.1,1.55,0.0,13,Wrought,Good,Southern,4383.0,4383.0,854.42,0.1949,0.02,0.15,0.033,0.022,0.195,0.0,0.0,0.03,0.0,99.55,4.514197409,6.529100234,5.014972608,4.609507568,6.791464492,-10.79296825,-10.79296825,4.919662442,-10.79296825
31,Norfolk fine sand,Sand,1922,17.7,Wrought iron,3.0-inch pipe,3,B,6.3,intact,Jaksonville,FL,G,20500.0,4.7,Very Strongly Acid,1.8,,,,,,,,69.3,47.4,2.8,38.1,1.55,0.0,13,Wrought,Good,Southern,6464.93,6464.0,1922.46,0.2974,0.02,0.15,0.033,0.022,0.195,0.0,0.0,0.03,0.0,99.55,4.514197409,6.529100234,5.014972608,4.609507568,6.791464492,-10.79296825,-10.79296825,4.919662442,-10.79296825
32,Ontario loam,Silt Loam,1922,1.0,Wrought iron,3.0-inch pipe,3,B,0.3,intact,Rochester,NY,G,5700.0,7.3,Neutral,0.5,0.23,0.7,0.42,0.0,0.73,0.01,0.42,47.6,32.8,17.8,11.7,1.85,0.1,13,Wrought,Good,Northern,365.25,365.0,91.55,0.2507,0.02,0.15,0.033,0.022,0.195,0.0,0.0,0.03,0.0,99.55,4.514197409,6.529100234,5.014972608,4.609507568,6.791464492,-10.79296825,-10.79296825,4.919662442,-10.79296825
32,Ontario loam,Silt Loam,1922,3.7,Wrought iron,3.0-inch pipe,3,B,1.4,intact,Rochester,NY,G,5700.0,7.3,Neutral,0.5,0.23,0.7,0.42,0.0,0.73,0.01,0.42,47.6,32.8,17.8,11.7,1.85,0.1,13,Wrought,Good,Northern,1351.42,1351.0,427.21,0.3161,0.02,0.15,0.033,0.022,0.195,0.0,0.0,0.03,0.0,99.55,4.514197409,6.529100234,5.014972608,4.609507568,6.791464492,-10.79296825,-10.79296825,4.919662442,-10.79296825
32,Ontario loam,Silt Loam,1922,5.8,Wrought iron,3.0-inch pipe,3,B,2.3,intact,Rochester,NY,G,5700.0,7.3,Neutral,0.5,0.23,0.7,0.42,0.0,0.73,0.01,0.42,47.6,32.8,17.8,11.7,1.85,0.1,13,Wrought,Good,Northern,2118.45,2118.0,701.85,0.3313,0.02,0.15,0.033,0.022,0.195,0.0,0.0,0.03,0.0,99.55,4.514197409,6.529100234,5.014972608,4.609507568,6.791464492,-10.79296825,-10.79296825,4.919662442,-10.79296825
32,Ontario loam,Silt Loam,1922,7.6,Wrought iron,3.0-inch pipe,3,B,2.5,intact,Rochester,NY,G,5700.0,7.3,Neutral,0.5,0.23,0.7,0.42,0.0,0.73,0.01,0.42,47.6,32.8,17.8,11.7,1.85,0.1,13,Wrought,Good,Northern,2775.9,2775.0,762.88,0.2748,0.02,0.15,0.033,0.022,0.195,0.0,0.0,0.03,0.0,99.55,4.514197409,6.529100234,5.014972608,4.609507568,6.791464492,-10.79296825,-10.79296825,4.919662442,-10.79296825
32,Ontario loam,Silt Loam,1922,9.6,Wrought iron,3.0-inch pipe,3,B,3.0,intact,Rochester,NY,G,5700.0,7.3,Neutral,0.5,0.23,0.7,0.42,0.0,0.73,0.01,0.42,47.6,32.8,17.8,11.7,1.85,0.1,13,Wrought,Good,Northern,3506.4,3506.0,915.46,0.2611,0.02,0.15,0.033,0.022,0.195,0.0,0.0,0.03,0.0,99.55,4.514197409,6.529100234,5.014972608,4.609507568,6.791464492,-10.79296825,-10.79296825,4.919662442,-10.79296825
32,Ontario loam,Silt Loam,1922,11.7,Wrought iron,3.0-inch pipe,3,B,3.6,intact,Rochester,NY,G,5700.0,7.3,Neutral,0.5,0.23,0.7,0.42,0.0,0.73,0.01,0.42,47.6,32.8,17.8,11.7,1.85,0.1,13,Wrought,Good,Northern,4273.43,4273.0,1098.55,0.2571,0.02,0.15,0.033,0.022,0.195,0.0,0.0,0.03,0.0,99.55,4.514197409,6.529100234,5.014972608,4.609507568,6.791464492,-10.79296825,-10.79296825,4.919662442,-10.79296825
33,Peat,Peat,1922,1.0,Wrought iron,3.0-inch pipe,3,B,0.4,intact,Milwaukee,WI,VP,800.0,6.8,Neutral,36,1.52,7.3,4.06,0.0,,2.27,2.13,46.1,30.4,72.8,34.0,,16.9,13,Wrought,Very Poor,Northern,365.25,365.0,122.06,0.3342,0.02,0.15,0.033,0.022,0.195,0.0,0.0,0.03,0.0,99.55,4.514197409,6.529100234,5.014972608,4.609507568,6.791464492,-10.79296825,-10.79296825,4.919662442,-10.79296825
33,Peat,Peat,1922,3.7,Wrought iron,3.0-inch pipe,3,B,3.7,intact,Milwaukee,WI,VP,800.0,6.8,Neutral,36,1.52,7.3,4.06,0.0,,2.27,2.13,46.1,30.4,72.8,34.0,,16.9,13,Wrought,Very Poor,Northern,1351.42,1351.0,1129.06,0.8355,0.02,0.15,0.033,0.022,0.195,0.0,0.0,0.03,0.0,99.55,4.514197409,6.529100234,5.014972608,4.609507568,6.791464492,-10.79296825,-10.79296825,4.919662442,-10.79296825
33,Peat,Peat,1922,5.8,Wrought iron,3.0-inch pipe,3,B,4.3,intact,Milwaukee,WI,VP,800.0,6.8,Neutral,36,1.52,7.3,4.06,0.0,,2.27,2.13,46.1,30.4,72.8,34.0,,16.9,13,Wrought,Very Poor,Northern,2118.45,2118.0,1312.15,0.6194,0.02,0.15,0.033,0.022,0.195,0.0,0.0,0.03,0.0,99.55,4.514197409,6.529100234,5.014972608,4.609507568,6.791464492,-10.79296825,-10.79296825,4.919662442,-10.79296825
33,Peat,Peat,1922,7.6,Wrought iron,3.0-inch pipe,3,B,8.5,intact,Milwaukee,WI,VP,800.0,6.8,Neutral,36,1.52,7.3,4.06,0.0,,2.27,2.13,46.1,30.4,72.8,34.0,,16.9,13,Wrought,Very Poor,Northern,2775.9,2775.0,2593.79,0.9344,0.02,0.15,0.033,0.022,0.195,0.0,0.0,0.03,0.0,99.55,4.514197409,6.529100234,5.014972608,4.609507568,6.791464492,-10.79296825,-10.79296825,4.919662442,-10.79296825
33,Peat,Peat,1922,9.7,Wrought iron,3.0-inch pipe,3,B,10.1,intact,Milwaukee,WI,VP,800.0,6.8,Neutral,36,1.52,7.3,4.06,0.0,,2.27,2.13,46.1,30.4,72.8,34.0,,16.9,13,Wrought,Very Poor,Northern,3542.92,3542.0,3082.03,0.8699,0.02,0.15,0.033,0.022,0.195,0.0,0.0,0.03,0.0,99.55,4.514197409,6.529100234,5.014972608,4.609507568,6.791464492,-10.79296825,-10.79296825,4.919662442,-10.79296825
33,Peat,Peat,1922,11.7,Wrought iron,3.0-inch pipe,3,B,14.3,intact,Milwaukee,WI,VP,800.0,6.8,Neutral,36,1.52,7.3,4.06,0.0,,2.27,2.13,46.1,30.4,72.8,34.0,,16.9,13,Wrought,Very Poor,Northern,4273.43,4273.0,4363.67,1.0211,0.02,0.15,0.033,0.022,0.195,0.0,0.0,0.03,0.0,99.55,4.514197409,6.529100234,5.014972608,4.609507568,6.791464492,-10.79296825,-10.79296825,4.919662442,-10.79296825
34,Penn silt loam,Silt Loam,1922,1.4,Wrought iron,3.0-inch pipe,3,B,1.4,intact,Norristown,PA,F,4900.0,6.7,Neutral,7,,,,,,,,54.0,40.0,23.4,14.7,1.82,8.4,13,Wrought,Poor,Northern,511.35,511.0,427.21,0.8355,0.02,0.15,0.033,0.022,0.195,0.0,0.0,0.03,0.0,99.55,4.514197409,6.529100234,5.014972608,4.609507568,6.791464492,-10.79296825,-10.79296825,4.919662442,-10.79296825
34,Penn silt loam,Silt Loam,1922,4.0,Wrought iron,3.0-inch pipe,3,B,1.8,intact,Norristown,PA,F,4900.0,6.7,Neutral,7,,,,,,,,54.0,40.0,23.4,14.7,1.82,8.4,13,Wrought,Poor,Northern,1461.0,1461.0,549.27,0.376,0.02,0.15,0.033,0.022,0.195,0.0,0.0,0.03,0.0,99.55,4.514197409,6.529100234,5.014972608,4.609507568,6.791464492,-10.79296825,-10.79296825,4.919662442,-10.79296825
34,Penn silt loam,Silt Loam,1922,6.1,Wrought iron,3.0-inch pipe,3,B,2.8,intact,Norristown,PA,F,4900.0,6.7,Neutral,7,,,,,,,,54.0,40.0,23.4,14.7,1.82,8.4,13,Wrought,Poor,Northern,2228.03,2228.0,854.42,0.3835,0.02,0.15,0.033,0.022,0.195,0.0,0.0,0.03,0.0,99.55,4.514197409,6.529100234,5.014972608,4.609507568,6.791464492,-10.79296825,-10.79296825,4.919662442,-10.79296825
34,Penn silt loam,Silt Loam,1922,8.0,Wrought iron,3.0-inch pipe,3,B,3.5,intact,Norristown,PA,F,4900.0,6.7,Neutral,7,,,,,,,,54.0,40.0,23.4,14.7,1.82,8.4,13,Wrought,Poor,Northern,2922.0,2922.0,1068.03,0.3655,0.02,0.15,0.033,0.022,0.195,0.0,0.0,0.03,0.0,99.55,4.514197409,6.529100234,5.014972608,4.609507568,6.791464492,-10.79296825,-10.79296825,4.919662442,-10.79296825
34,Penn silt loam,Silt Loam,1922,9.9,Wrought iron,3.0-inch pipe,3,B,4.5,intact,Norristown,PA,F,4900.0,6.7,Neutral,7,,,,,,,,54.0,40.0,23.4,14.7,1.82,8.4,13,Wrought,Poor,Northern,3615.97,3615.0,1373.18,0.3798,0.02,0.15,0.033,0.022,0.195,0.0,0.0,0.03,0.0,99.55,4.514197409,6.529100234,5.014972608,4.609507568,6.791464492,-10.79296825,-10.79296825,4.919662442,-10.79296825
34,Penn silt loam,Silt Loam,1922,12.0,Wrought iron,3.0-inch pipe,3,B,5.9,intact,Norristown,PA,F,4900.0,6.7,Neutral,7,,,,,,,,54.0,40.0,23.4,14.7,1.82,8.4,13,Wrought,Poor,Northern,4383.0,4383.0,1800.4,0.4108,0.02,0.15,0.033,0.022,0.195,0.0,0.0,0.03,0.0,99.55,4.514197409,6.529100234,5.014972608,4.609507568,6.791464492,-10.79296825,-10.79296825,4.919662442,-10.79296825
35,Ramona loam,Clay Loam,1922,1.9,Wrought iron,3.0-inch pipe,3,B,0.8,intact,Los Angeles,CA,G,2060.0,7.3,Neutral,5.7,0.68,0.68,0.49,0.0,1.1,0.06,0.35,62.4,15.2,18.0,10.9,1.89,3.1,13,Wrought,Good,Southern,693.98,693.0,244.12,0.3518,0.02,0.15,0.033,0.022,0.195,0.0,0.0,0.03,0.0,99.55,4.514197409,6.529100234,5.014972608,4.609507568,6.791464492,-10.79296825,-10.79296825,4.919662442,-10.79296825
35,Ramona loam,Clay Loam,1922,4.1,Wrought iron,3.0-inch pipe,3,B,2.1,intact,Los Angeles,CA,G,2060.0,7.3,Neutral,5.7,0.68,0.68,0.49,0.0,1.1,0.06,0.35,62.4,15.2,18.0,10.9,1.89,3.1,13,Wrought,Good,Southern,1497.52,1497.0,640.82,0.4279,0.02,0.15,0.033,0.022,0.195,0.0,0.0,0.03,0.0,99.55,4.514197409,6.529100234,5.014972608,4.609507568,6.791464492,-10.79296825,-10.79296825,4.919662442,-10.79296825
35,Ramona loam,Clay Loam,1922,6.2,Wrought iron,3.0-inch pipe,3,B,0.9,intact,Los Angeles,CA,G,2060.0,7.3,Neutral,5.7,0.68,0.68,0.49,0.0,1.1,0.06,0.35,62.4,15.2,18.0,10.9,1.89,3.1,13,Wrought,Good,Southern,2264.55,2264.0,274.64,0.1213,0.02,0.15,0.033,0.022,0.195,0.0,0.0,0.03,0.0,99.55,4.514197409,6.529100234,5.014972608,4.609507568,6.791464492,-10.79296825,-10.79296825,4.919662442,-10.79296825
35,Ramona loam,Clay Loam,1922,8.0,Wrought iron,3.0-inch pipe,3,B,2.1,intact,Los Angeles,CA,G,2060.0,7.3,Neutral,5.7,0.68,0.68,0.49,0.0,1.1,0.06,0.35,62.4,15.2,18.0,10.9,1.89,3.1,13,Wrought,Good,Southern,2922.0,2922.0,640.82,0.2193,0.02,0.15,0.033,0.022,0.195,0.0,0.0,0.03,0.0,99.55,4.514197409,6.529100234,5.014972608,4.609507568,6.791464492,-10.79296825,-10.79296825,4.919662442,-10.79296825
35,Ramona loam,Clay Loam,1922,12.1,Wrought iron,3.0-inch pipe,3,B,1.8,intact,Los Angeles,CA,G,2060.0,7.3,Neutral,5.7,0.68,0.68,0.49,0.0,1.1,0.06,0.35,62.4,15.2,18.0,10.9,1.89,3.1,13,Wrought,Good,Southern,4419.52,4419.0,549.27,0.1243,0.02,0.15,0.033,0.022,0.195,0.0,0.0,0.03,0.0,99.55,4.514197409,6.529100234,5.014972608,4.609507568,6.791464492,-10.79296825,-10.79296825,4.919662442,-10.79296825
35,Ramona loam,Clay Loam,1922,17.5,Wrought iron,3.0-inch pipe,3,B,1.2,intact,Los Angeles,CA,G,2060.0,7.3,Neutral,5.7,0.68,0.68,0.49,0.0,1.1,0.06,0.35,62.4,15.2,18.0,10.9,1.89,3.1,13,Wrought,Good,Southern,6391.88,6391.0,366.18,0.0573,0.02,0.15,0.033,0.022,0.195,0.0,0.0,0.03,0.0,99.55,4.514197409,6.529100234,5.014972608,4.609507568,6.791464492,-10.79296825,-10.79296825,4.919662442,-10.79296825
36,Ruston sandy loam,Sandy Loam,1922,2.0,Wrought iron,3.0-inch pipe,3,B,0.8,intact,Meridian,MS,G,11200.0,4.5,Very Strongly Acid,4.6,,,,,,,,64.0,53.0,13.8,16.0,1.62,0.0,13,Wrought,Good,Southern,730.5,730.0,244.12,0.3342,0.02,0.15,0.033,0.022,0.195,0.0,0.0,0.03,0.0,99.55,4.514197409,6.529100234,5.014972608,4.609507568,6.791464492,-10.79296825,-10.79296825,4.919662442,-10.79296825
36,Ruston sandy loam,Sandy Loam,1922,4.1,Wrought iron,3.0-inch pipe,3,B,1.7,intact,Meridian,MS,G,11200.0,4.5,Very Strongly Acid,4.6,,,,,,,,64.0,53.0,13.8,16.0,1.62,0.0,13,Wrought,Good,Southern,1497.52,1497.0,518.76,0.3464,0.02,0.15,0.033,0.022,0.195,0.0,0.0,0.03,0.0,99.55,4.514197409,6.529100234,5.014972608,4.609507568,6.791464492,-10.79296825,-10.79296825,4.919662442,-10.79296825
36,Ruston sandy loam,Sandy Loam,1922,6.0,Wrought iron,3.0-inch pipe,3,B,1.4,intact,Meridian,MS,G,11200.0,4.5,Very Strongly Acid,4.6,,,,,,,,64.0,53.0,13.8,16.0,1.62,0.0,13,Wrought,Good,Southern,2191.5,2191.0,427.21,0.1949,0.02,0.15,0.033,0.022,0.195,0.0,0.0,0.03,0.0,99.55,4.514197409,6.529100234,5.014972608,4.609507568,6.791464492,-10.79296825,-10.79296825,4.919662442,-10.79296825
36,Ruston sandy loam,Sandy Loam,1922,8.0,Wrought iron,3.0-inch pipe,3,B,1.8,intact,Meridian,MS,G,11200.0,4.5,Very Strongly Acid,4.6,,,,,,,,64.0,53.0,13.8,16.0,1.62,0.0,13,Wrought,Good,Southern,2922.0,2922.0,549.27,0.188,0.02,0.15,0.033,0.022,0.195,0.0,0.0,0.03,0.0,99.55,4.514197409,6.529100234,5.014972608,4.609507568,6.791464492,-10.79296825,-10.79296825,4.919662442,-10.79296825
36,Ruston sandy loam,Sandy Loam,1922,12.0,Wrought iron,3.0-inch pipe,3,B,2.3,intact,Meridian,MS,G,11200.0,4.5,Very Strongly Acid,4.6,,,,,,,,64.0,53.0,13.8,16.0,1.62,0.0,13,Wrought,Good,Southern,4383.0,4383.0,701.85,0.1601,0.02,0.15,0.033,0.022,0.195,0.0,0.0,0.03,0.0,99.55,4.514197409,6.529100234,5.014972608,4.609507568,6.791464492,-10.79296825,-10.79296825,4.919662442,-10.79296825
36,Ruston sandy loam,Sandy Loam,1922,17.7,Wrought iron,3.0-inch pipe,3,B,2.5,intact,Meridian,MS,G,11200.0,4.5,Very Strongly Acid,4.6,,,,,,,,64.0,53.0,13.8,16.0,1.62,0.0,13,Wrought,Good,Southern,6464.93,6464.0,762.88,0.118,0.02,0.15,0.033,0.022,0.195,0.0,0.0,0.03,0.0,99.55,4.514197409,6.529100234,5.014972608,4.609507568,6.791464492,-10.79296825,-10.79296825,4.919662442,-10.79296825
37,St. John's fine sand,Sand,1922,2.0,Wrought iron,3.0-inch pipe,3,B,2.4,intact,Jaksonville,PL,P,11200.0,3.8,Extremely Acid,15.3,,,,,,,,69.3,47.4,7.0,,,0.0,13,Wrought,Fair,Southern,730.5,730.0,732.36,1.0025,0.02,0.15,0.033,0.022,0.195,0.0,0.0,0.03,0.0,99.55,4.514197409,6.529100234,5.014972608,4.609507568,6.791464492,-10.79296825,-10.79296825,4.919662442,-10.79296825
37,St. John's fine sand,Sand,1922,4.1,Wrought iron,3.0-inch pipe,3,B,4.5,intact,Jaksonville,PL,P,11200.0,3.8,Extremely Acid,15.3,,,,,,,,69.3,47.4,7.0,,,0.0,13,Wrought,Fair,Southern,1497.52,1497.0,1373.18,0.917,0.02,0.15,0.033,0.022,0.195,0.0,0.0,0.03,0.0,99.55,4.514197409,6.529100234,5.014972608,4.609507568,6.791464492,-10.79296825,-10.79296825,4.919662442,-10.79296825
37,St. John's fine sand,Sand,1922,6.0,Wrought iron,3.0-inch pipe,3,B,3.8,intact,Jaksonville,PL,P,11200.0,3.8,Extremely Acid,15.3,,,,,,,,69.3,47.4,7.0,,,0.0,13,Wrought,Fair,Southern,2191.5,2191.0,1159.58,0.5291,0.02,0.15,0.033,0.022,0.195,0.0,0.0,0.03,0.0,99.55,4.514197409,6.529100234,5.014972608,4.609507568,6.791464492,-10.79296825,-10.79296825,4.919662442,-10.79296825
37,St. John's fine sand,Sand,1922,8.0,Wrought iron,3.0-inch pipe,3,B,6.3,intact,Jaksonville,PL,P,11200.0,3.8,Extremely Acid,15.3,,,,,,,,69.3,47.4,7.0,,,0.0,13,Wrought,Fair,Southern,2922.0,2922.0,1922.46,0.6579,0.02,0.15,0.033,0.022,0.195,0.0,0.0,0.03,0.0,99.55,4.514197409,6.529100234,5.014972608,4.609507568,6.791464492,-10.79296825,-10.79296825,4.919662442,-10.79296825
37,St. John's fine sand,Sand,1922,10.1,Wrought iron,3.0-inch pipe,3,B,8.2,intact,Jaksonville,PL,P,11200.0,3.8,Extremely Acid,15.3,,,,,,,,69.3,47.4,7.0,,,0.0,13,Wrought,Fair,Southern,3689.03,3689.0,2502.24,0.6783,0.02,0.15,0.033,0.022,0.195,0.0,0.0,0.03,0.0,99.55,4.514197409,6.529100234,5.014972608,4.609507568,6.791464492,-10.79296825,-10.79296825,4.919662442,-10.79296825
37,St. John's fine sand,Sand,1922,12.0,Wrought iron,3.0-inch pipe,3,B,8.2,intact,Jaksonville,PL,P,11200.0,3.8,Extremely Acid,15.3,,,,,,,,69.3,47.4,7.0,,,0.0,13,Wrought,Fair,Southern,4383.0,4383.0,2502.24,0.5709,0.02,0.15,0.033,0.022,0.195,0.0,0.0,0.03,0.0,99.55,4.514197409,6.529100234,5.014972608,4.609507568,6.791464492,-10.79296825,-10.79296825,4.919662442,-10.79296825
38,Sassafras gravelly sandy loam,Sandy Loam,1922,1.4,Wrought iron,3.0-inch pipe,3,B,0.2,intact,Camden,NJ,G,38600.0,4.5,Very Strongly Acid,4.7,,,,,,,,54.0,40.0,3.0,32.1,1.59,0.0,13,Wrought,Good,Northern,511.35,511.0,61.03,0.1194,0.02,0.15,0.033,0.022,0.195,0.0,0.0,0.03,0.0,99.55,4.514197409,6.529100234,5.014972608,4.609507568,6.791464492,-10.79296825,-10.79296825,4.919662442,-10.79296825
38,Sassafras gravelly sandy loam,Sandy Loam,1922,4.0,Wrought iron,3.0-inch pipe,3,B,0.5,intact,Camden,NJ,G,38600.0,4.5,Very Strongly Acid,4.7,,,,,,,,54.0,40.0,3.0,32.1,1.59,0.0,13,Wrought,Good,Northern,1461.0,1461.0,152.58,0.1044,0.02,0.15,0.033,0.022,0.195,0.0,0.0,0.03,0.0,99.55,4.514197409,6.529100234,5.014972608,4.609507568,6.791464492,-10.79296825,-10.79296825,4.919662442,-10.79296825
38,Sassafras gravelly sandy loam,Sandy Loam,1922,6.1,Wrought iron,3.0-inch pipe,3,B,1.1,intact,Camden,NJ,G,38600.0,4.5,Very Strongly Acid,4.7,,,,,,,,54.0,40.0,3.0,32.1,1.59,0.0,13,Wrought,Good,Northern,2228.03,2228.0,335.67,0.1507,0.02,0.15,0.033,0.022,0.195,0.0,0.0,0.03,0.0,99.55,4.514197409,6.529100234,5.014972608,4.609507568,6.791464492,-10.79296825,-10.79296825,4.919662442,-10.79296825
38,Sassafras gravelly sandy loam,Sandy Loam,1922,8.0,Wrought iron,3.0-inch pipe,3,B,2.0,intact,Camden,NJ,G,38600.0,4.5,Very Strongly Acid,4.7,,,,,,,,54.0,40.0,3.0,32.1,1.59,0.0,13,Wrought,Good,Northern,2922.0,2922.0,610.3,0.2089,0.02,0.15,0.033,0.022,0.195,0.0,0.0,0.03,0.0,99.55,4.514197409,6.529100234,5.014972608,4.609507568,6.791464492,-10.79296825,-10.79296825,4.919662442,-10.79296825
38,Sassafras gravelly sandy loam,Sandy Loam,1922,12.0,Wrought iron,3.0-inch pipe,3,B,2.4,intact,Camden,NJ,G,38600.0,4.5,Very Strongly Acid,4.7,,,,,,,,54.0,40.0,3.0,32.1,1.59,0.0,13,Wrought,Good,Northern,4383.0,4383.0,732.36,0.1671,0.02,0.15,0.033,0.022,0.195,0.0,0.0,0.03,0.0,99.55,4.514197409,6.529100234,5.014972608,4.609507568,6.791464492,-10.79296825,-10.79296825,4.919662442,-10.79296825
38,Sassafras gravelly sandy loam,Sandy Loam,1922,17.2,Wrought iron,3.0-inch pipe,3,B,2.3,intact,Camden,NJ,G,38600.0,4.5,Very Strongly Acid,4.7,,,,,,,,54.0,40.0,3.0,32.1,1.59,0.0,13,Wrought,Good,Northern,6282.3,6282.0,701.85,0.1117,0.02,0.15,0.033,0.022,0.195,0.0,0.0,0.03,0.0,99.55,4.514197409,6.529100234,5.014972608,4.609507568,6.791464492,-10.79296825,-10.79296825,4.919662442,-10.79296825
39,Sassafras silt loam,Silt Loam,1922,1.4,Wrought iron,3.0-inch pipe,3,B,1.2,intact,Wilmington,DE,F,7440.0,5.6,Medium Acid,6.6,,,,,,,,54.0,40.0,24.2,7.5,4.72,3.8,13,Wrought,Poor,Northern,511.35,511.0,366.18,0.7161,0.02,0.15,0.033,0.022,0.195,0.0,0.0,0.03,0.0,99.55,4.514197409,6.529100234,5.014972608,4.609507568,6.791464492,-10.79296825,-10.79296825,4.919662442,-10.79296825
39,Sassafras silt loam,Silt Loam,1922,4.0,Wrought iron,3.0-inch pipe,3,B,3.2,intact,Wilmington,DE,F,7440.0,5.6,Medium Acid,6.6,,,,,,,,54.0,40.0,24.2,7.5,4.72,3.8,13,Wrought,Poor,Northern,1461.0,1461.0,976.49,0.6684,0.02,0.15,0.033,0.022,0.195,0.0,0.0,0.03,0.0,99.55,4.514197409,6.529100234,5.014972608,4.609507568,6.791464492,-10.79296825,-10.79296825,4.919662442,-10.79296825
39,Sassafras silt loam,Silt Loam,1922,6.1,Wrought iron,3.0-inch pipe,3,B,3.2,intact,Wilmington,DE,F,7440.0,5.6,Medium Acid,6.6,,,,,,,,54.0,40.0,24.2,7.5,4.72,3.8,13,Wrought,Poor,Northern,2228.03,2228.0,976.49,0.4383,0.02,0.15,0.033,0.022,0.195,0.0,0.0,0.03,0.0,99.55,4.514197409,6.529100234,5.014972608,4.609507568,6.791464492,-10.79296825,-10.79296825,4.919662442,-10.79296825
39,Sassafras silt loam,Silt Loam,1922,8.0,Wrought iron,3.0-inch pipe,3,B,4.9,intact,Wilmington,DE,F,7440.0,5.6,Medium Acid,6.6,,,,,,,,54.0,40.0,24.2,7.5,4.72,3.8,13,Wrought,Poor,Northern,2922.0,2922.0,1495.24,0.5117,0.02,0.15,0.033,0.022,0.195,0.0,0.0,0.03,0.0,99.55,4.514197409,6.529100234,5.014972608,4.609507568,6.791464492,-10.79296825,-10.79296825,4.919662442,-10.79296825
39,Sassafras silt loam,Silt Loam,1922,9.9,Wrought iron,3.0-inch pipe,3,B,5.3,intact,Wilmington,DE,F,7440.0,5.6,Medium Acid,6.6,,,,,,,,54.0,40.0,24.2,7.5,4.72,3.8,13,Wrought,Poor,Northern,3615.97,3615.0,1617.3,0.4473,0.02,0.15,0.033,0.022,0.195,0.0,0.0,0.03,0.0,99.55,4.514197409,6.529100234,5.014972608,4.609507568,6.791464492,-10.79296825,-10.79296825,4.919662442,-10.79296825
39,Sassafras silt loam,Silt Loam,1922,12.0,Wrought iron,3.0-inch pipe,3,B,6.3,intact,Wilmington,DE,F,7440.0,5.6,Medium Acid,6.6,,,,,,,,54.0,40.0,24.2,7.5,4.72,3.8,13,Wrought,Poor,Northern,4383.0,4383.0,1922.46,0.4386,0.02,0.15,0.033,0.022,0.195,0.0,0.0,0.03,0.0,99.55,4.514197409,6.529100234,5.014972608,4.609507568,6.791464492,-10.79296825,-10.79296825,4.919662442,-10.79296825
40,Sharkey clay,Silty Clay,1922,2.0,Wrought iron,3.0-inch pipe,3,B,2.3,intact,New Orleans,LA,P,970.0,6.0,Medium Acid,9.4,0.56,0.58,0.44,0.0,0.93,0.07,0.28,69.3,57.4,33.0,2.3,1.78,16.4,13,Wrought,Poor,Southern,730.5,730.0,701.85,0.9608,0.02,0.15,0.033,0.022,0.195,0.0,0.0,0.03,0.0,99.55,4.514197409,6.529100234,5.014972608,4.609507568,6.791464492,-10.79296825,-10.79296825,4.919662442,-10.79296825
40,Sharkey clay,Silty Clay,1922,4.1,Wrought iron,3.0-inch pipe,3,B,4.2,intact,New Orleans,LA,P,970.0,6.0,Medium Acid,9.4,0.56,0.58,0.44,0.0,0.93,0.07,0.28,69.3,57.4,33.0,2.3,1.78,16.4,13,Wrought,Poor,Southern,1497.52,1497.0,1281.64,0.8558,0.02,0.15,0.033,0.022,0.195,0.0,0.0,0.03,0.0,99.55,4.514197409,6.529100234,5.014972608,4.609507568,6.791464492,-10.79296825,-10.79296825,4.919662442,-10.79296825
40,Sharkey clay,Silty Clay,1922,6.0,Wrought iron,3.0-inch pipe,3,B,6.1,intact,New Orleans,LA,P,970.0,6.0,Medium Acid,9.4,0.56,0.58,0.44,0.0,0.93,0.07,0.28,69.3,57.4,33.0,2.3,1.78,16.4,13,Wrought,Poor,Southern,2191.5,2191.0,1861.43,0.8494,0.02,0.15,0.033,0.022,0.195,0.0,0.0,0.03,0.0,99.55,4.514197409,6.529100234,5.014972608,4.609507568,6.791464492,-10.79296825,-10.79296825,4.919662442,-10.79296825
40,Sharkey clay,Silty Clay,1922,8.0,Wrought iron,3.0-inch pipe,3,B,7.0,intact,New Orleans,LA,P,970.0,6.0,Medium Acid,9.4,0.56,0.58,0.44,0.0,0.93,0.07,0.28,69.3,57.4,33.0,2.3,1.78,16.4,13,Wrought,Poor,Southern,2922.0,2922.0,2136.06,0.731,0.02,0.15,0.033,0.022,0.195,0.0,0.0,0.03,0.0,99.55,4.514197409,6.529100234,5.014972608,4.609507568,6.791464492,-10.79296825,-10.79296825,4.919662442,-10.79296825
40,Sharkey clay,Silty Clay,1922,10.0,Wrought iron,3.0-inch pipe,3,B,8.1,intact,New Orleans,LA,P,970.0,6.0,Medium Acid,9.4,0.56,0.58,0.44,0.0,0.93,0.07,0.28,69.3,57.4,33.0,2.3,1.78,16.4,13,Wrought,Poor,Southern,3652.5,3652.0,2471.73,0.6767,0.02,0.15,0.033,0.022,0.195,0.0,0.0,0.03,0.0,99.55,4.514197409,6.529100234,5.014972608,4.609507568,6.791464492,-10.79296825,-10.79296825,4.919662442,-10.79296825
40,Sharkey clay,Silty Clay,1922,12.0,Wrought iron,3.0-inch pipe,3,B,8.6,intact,New Orleans,LA,P,970.0,6.0,Medium Acid,9.4,0.56,0.58,0.44,0.0,0.93,0.07,0.28,69.3,57.4,33.0,2.3,1.78,16.4,13,Wrought,Poor,Southern,4383.0,4383.0,2624.3,0.5987,0.02,0.15,0.033,0.022,0.195,0.0,0.0,0.03,0.0,99.55,4.514197409,6.529100234,5.014972608,4.609507568,6.791464492,-10.79296825,-10.79296825,4.919662442,-10.79296825
41,Summit silt loam,Silty Clay,1922,1.5,Wrought iron,3.0-inch pipe,3,B,0.6,intact,Kansas City,MO,F,1320.0,5.5,Strongly Acid,14,0.3,0.54,0.36,0.0,0.78,0.04,0.46,54.4,37.4,33.1,6.9,1.61,14.6,13,Wrought,Fair,Northern,547.88,547.0,183.09,0.3342,0.02,0.15,0.033,0.022,0.195,0.0,0.0,0.03,0.0,99.55,4.514197409,6.529100234,5.014972608,4.609507568,6.791464492,-10.79296825,-10.79296825,4.919662442,-10.79296825
41,Summit silt loam,Silty Clay,1922,4.0,Wrought iron,3.0-inch pipe,3,B,2.7,intact,Kansas City,MO,F,1320.0,5.5,Strongly Acid,14,0.3,0.54,0.36,0.0,0.78,0.04,0.46,54.4,37.4,33.1,6.9,1.61,14.6,13,Wrought,Fair,Northern,1461.0,1461.0,823.91,0.5639,0.02,0.15,0.033,0.022,0.195,0.0,0.0,0.03,0.0,99.55,4.514197409,6.529100234,5.014972608,4.609507568,6.791464492,-10.79296825,-10.79296825,4.919662442,-10.79296825
41,Summit silt loam,Silty Clay,1922,6.0,Wrought iron,3.0-inch pipe,3,B,3.2,intact,Kansas City,MO,F,1320.0,5.5,Strongly Acid,14,0.3,0.54,0.36,0.0,0.78,0.04,0.46,54.4,37.4,33.1,6.9,1.61,14.6,13,Wrought,Fair,Northern,2191.5,2191.0,976.49,0.4456,0.02,0.15,0.033,0.022,0.195,0.0,0.0,0.03,0.0,99.55,4.514197409,6.529100234,5.014972608,4.609507568,6.791464492,-10.79296825,-10.79296825,4.919662442,-10.79296825
41,Summit silt loam,Silty Clay,1922,7.9,Wrought iron,3.0-inch pipe,3,B,4.2,intact,Kansas City,MO,F,1320.0,5.5,Strongly Acid,14,0.3,0.54,0.36,0.0,0.78,0.04,0.46,54.4,37.4,33.1,6.9,1.61,14.6,13,Wrought,Fair,Northern,2885.47,2885.0,1281.64,0.4442,0.02,0.15,0.033,0.022,0.195,0.0,0.0,0.03,0.0,99.55,4.514197409,6.529100234,5.014972608,4.609507568,6.791464492,-10.79296825,-10.79296825,4.919662442,-10.79296825
41,Summit silt loam,Silty Clay,1922,12.0,Wrought iron,3.0-inch pipe,3,B,6.5,intact,Kansas City,MO,F,1320.0,5.5,Strongly Acid,14,0.3,0.54,0.36,0.0,0.78,0.04,0.46,54.4,37.4,33.1,6.9,1.61,14.6,13,Wrought,Fair,Northern,4383.0,4383.0,1983.49,0.4525,0.02,0.15,0.033,0.022,0.195,0.0,0.0,0.03,0.0,99.55,4.514197409,6.529100234,5.014972608,4.609507568,6.791464492,-10.79296825,-10.79296825,4.919662442,-10.79296825
41,Summit silt loam,Silty Clay,1922,17.4,Wrought iron,3.0-inch pipe,3,B,5.5,intact,Kansas City,MO,F,1320.0,5.5,Strongly Acid,14,0.3,0.54,0.36,0.0,0.78,0.04,0.46,54.4,37.4,33.1,6.9,1.61,14.6,13,Wrought,Fair,Northern,6355.35,6355.0,1678.33,0.2641,0.02,0.15,0.033,0.022,0.195,0.0,0.0,0.03,0.0,99.55,4.514197409,6.529100234,5.014972608,4.609507568,6.791464492,-10.79296825,-10.79296825,4.919662442,-10.79296825
42,Susquehanna clay,Clay,1922,2.0,Wrought iron,3.0-inch pipe,3,B,2.9,intact,Meridian,MS,F,13700.0,4.7,Very Strongly Acid,28.2,,,,,,,,64.0,53.0,34.8,14.9,1.79,4.7,13,Wrought,Fair,Southern,730.5,730.0,884.94,1.2114,0.02,0.15,0.033,0.022,0.195,0.0,0.0,0.03,0.0,99.55,4.514197409,6.529100234,5.014972608,4.609507568,6.791464492,-10.79296825,-10.79296825,4.919662442,-10.79296825
42,Susquehanna clay,Clay,1922,4.1,Wrought iron,3.0-inch pipe,3,B,4.8,intact,Meridian,MS,F,13700.0,4.7,Very Strongly Acid,28.2,,,,,,,,64.0,53.0,34.8,14.9,1.79,4.7,13,Wrought,Fair,Southern,1497.52,1497.0,1464.73,0.9781,0.02,0.15,0.033,0.022,0.195,0.0,0.0,0.03,0.0,99.55,4.514197409,6.529100234,5.014972608,4.609507568,6.791464492,-10.79296825,-10.79296825,4.919662442,-10.79296825
42,Susquehanna clay,Clay,1922,6.0,Wrought iron,3.0-inch pipe,3,B,5.7,intact,Meridian,MS,F,13700.0,4.7,Very Strongly Acid,28.2,,,,,,,,64.0,53.0,34.8,14.9,1.79,4.7,13,Wrought,Fair,Southern,2191.5,2191.0,1739.36,0.7937,0.02,0.15,0.033,0.022,0.195,0.0,0.0,0.03,0.0,99.55,4.514197409,6.529100234,5.014972608,4.609507568,6.791464492,-10.79296825,-10.79296825,4.919662442,-10.79296825
42,Susquehanna clay,Clay,1922,8.0,Wrought iron,3.0-inch pipe,3,B,6.4,intact,Meridian,MS,F,13700.0,4.7,Very Strongly Acid,28.2,,,,,,,,64.0,53.0,34.8,14.9,1.79,4.7,13,Wrought,Fair,Southern,2922.0,2922.0,1952.97,0.6684,0.02,0.15,0.033,0.022,0.195,0.0,0.0,0.03,0.0,99.55,4.514197409,6.529100234,5.014972608,4.609507568,6.791464492,-10.79296825,-10.79296825,4.919662442,-10.79296825
42,Susquehanna clay,Clay,1922,10.1,Wrought iron,3.0-inch pipe,3,B,8.8,intact,Meridian,MS,F,13700.0,4.7,Very Strongly Acid,28.2,,,,,,,,64.0,53.0,34.8,14.9,1.79,4.7,13,Wrought,Fair,Southern,3689.03,3689.0,2685.33,0.7279,0.02,0.15,0.033,0.022,0.195,0.0,0.0,0.03,0.0,99.55,4.514197409,6.529100234,5.014972608,4.609507568,6.791464492,-10.79296825,-10.79296825,4.919662442,-10.79296825
42,Susquehanna clay,Clay,1922,12.0,Wrought iron,3.0-inch pipe,3,B,8.9,intact,Meridian,MS,F,13700.0,4.7,Very Strongly Acid,28.2,,,,,,,,64.0,53.0,34.8,14.9,1.79,4.7,13,Wrought,Fair,Southern,4383.0,4383.0,2715.85,0.6196,0.02,0.15,0.033,0.022,0.195,0.0,0.0,0.03,0.0,99.55,4.514197409,6.529100234,5.014972608,4.609507568,6.791464492,-10.79296825,-10.79296825,4.919662442,-10.79296825
