Repository: sk7-dev/corrosion_prediction

File: Dataset/final_database1.csv (part 6 of 57)
site_no,soil_type,texture,year,duration,material_name,type,material_id,material_code,weight_loss_oz,specimen_status,city,state,internal_drainage,resistivity,pH,pH_type,total_acidity,Na+K,Ca,Mg,CO3,HCO3,Cl,SO4,mean_temp,annual_precipitation,moisture,air_pore_space,specific_gravity,volume_shrinkage,table,iron_type,areation,region,approximate_days,exact_days,weight_loss_g,corrosion_rate,C (%),Si (%),Mn (%),S (%),P (%),Cr (%),Ni (%),Cu (%),Mo  (%),Fe (%),C_clr,Si_clr,Mn_clr,S_clr,P_clr,Cr_clr,Ni_clr,Cu_clr,Mo_clr
43,Tidal marsh,Marsh,1922,1.3,Wrought iron,3.0-inch pipe,3,B,2.0,intact,Elizabeth,NJ,VP,60.0,3.1,Extremely Acid,36.8,45.4,5.17,9.45,0.0,0.0,43.3,37.0,52.0,43.0,55.4,,,,13,Wrought,Very Poor,Northern,474.82,474.0,610.3,1.2853,0.02,0.15,0.033,0.022,0.195,0.0,0.0,0.03,0.0,99.55,4.514197409,6.529100234,5.014972608,4.609507568,6.791464492,-10.79296825,-10.79296825,4.919662442,-10.79296825
43,Tidal marsh,Marsh,1922,4.1,Wrought iron,3.0-inch pipe,3,B,4.7,intact,Elizabeth,NJ,VP,60.0,3.1,Extremely Acid,36.8,45.4,5.17,9.45,0.0,0.0,43.3,37.0,52.0,43.0,55.4,,,,13,Wrought,Very Poor,Northern,1497.52,1497.0,1434.21,0.9577,0.02,0.15,0.033,0.022,0.195,0.0,0.0,0.03,0.0,99.55,4.514197409,6.529100234,5.014972608,4.609507568,6.791464492,-10.79296825,-10.79296825,4.919662442,-10.79296825
43,Tidal marsh,Marsh,1922,6.2,Wrought iron,3.0-inch pipe,3,B,7.2,intact,Elizabeth,NJ,VP,60.0,3.1,Extremely Acid,36.8,45.4,5.17,9.45,0.0,0.0,43.3,37.0,52.0,43.0,55.4,,,,13,Wrought,Very Poor,Northern,2264.55,2264.0,2197.09,0.9702,0.02,0.15,0.033,0.022,0.195,0.0,0.0,0.03,0.0,99.55,4.514197409,6.529100234,5.014972608,4.609507568,6.791464492,-10.79296825,-10.79296825,4.919662442,-10.79296825
43,Tidal marsh,Marsh,1922,8.0,Wrought iron,3.0-inch pipe,3,B,10.1,intact,Elizabeth,NJ,VP,60.0,3.1,Extremely Acid,36.8,45.4,5.17,9.45,0.0,0.0,43.3,37.0,52.0,43.0,55.4,,,,13,Wrought,Very Poor,Northern,2922.0,2922.0,3082.03,1.0548,0.02,0.15,0.033,0.022,0.195,0.0,0.0,0.03,0.0,99.55,4.514197409,6.529100234,5.014972608,4.609507568,6.791464492,-10.79296825,-10.79296825,4.919662442,-10.79296825
43,Tidal marsh,Marsh,1922,9.9,Wrought iron,3.0-inch pipe,3,B,10.4,intact,Elizabeth,NJ,VP,60.0,3.1,Extremely Acid,36.8,45.4,5.17,9.45,0.0,0.0,43.3,37.0,52.0,43.0,55.4,,,,13,Wrought,Very Poor,Northern,3615.97,3615.0,3173.58,0.8777,0.02,0.15,0.033,0.022,0.195,0.0,0.0,0.03,0.0,99.55,4.514197409,6.529100234,5.014972608,4.609507568,6.791464492,-10.79296825,-10.79296825,4.919662442,-10.79296825
43,Tidal marsh,Marsh,1922,12.0,Wrought iron,3.0-inch pipe,3,B,14.1,intact,Elizabeth,NJ,VP,60.0,3.1,Extremely Acid,36.8,45.4,5.17,9.45,0.0,0.0,43.3,37.0,52.0,43.0,55.4,,,,13,Wrought,Very Poor,Northern,4383.0,4383.0,4302.64,0.9817,0.02,0.15,0.033,0.022,0.195,0.0,0.0,0.03,0.0,99.55,4.514197409,6.529100234,5.014972608,4.609507568,6.791464492,-10.79296825,-10.79296825,4.919662442,-10.79296825
44,Wabash silt loam,Silty Clay Loam,1922,1.1,Wrought iron,3.0-inch pipe,3,B,0.4,intact,Omaha,NE,G,1000.0,5.8,Medium Acid,8.8,1.05,1.08,0.66,0.0,4.97,0.82,0.41,50.6,27.8,31.2,7.2,1.55,6.0,13,Wrought,Good,Northern,401.78,401.0,122.06,0.3038,0.02,0.15,0.033,0.022,0.195,0.0,0.0,0.03,0.0,99.55,4.514197409,6.529100234,5.014972608,4.609507568,6.791464492,-10.79296825,-10.79296825,4.919662442,-10.79296825
44,Wabash silt loam,Silty Clay Loam,1922,3.6,Wrought iron,3.0-inch pipe,3,B,1.4,intact,Omaha,NE,G,1000.0,5.8,Medium Acid,8.8,1.05,1.08,0.66,0.0,4.97,0.82,0.41,50.6,27.8,31.2,7.2,1.55,6.0,13,Wrought,Good,Northern,1314.9,1314.0,427.21,0.3249,0.02,0.15,0.033,0.022,0.195,0.0,0.0,0.03,0.0,99.55,4.514197409,6.529100234,5.014972608,4.609507568,6.791464492,-10.79296825,-10.79296825,4.919662442,-10.79296825
44,Wabash silt loam,Silty Clay Loam,1922,5.7,Wrought iron,3.0-inch pipe,3,B,2.1,intact,Omaha,NE,G,1000.0,5.8,Medium Acid,8.8,1.05,1.08,0.66,0.0,4.97,0.82,0.41,50.6,27.8,31.2,7.2,1.55,6.0,13,Wrought,Good,Northern,2081.93,2081.0,640.82,0.3078,0.02,0.15,0.033,0.022,0.195,0.0,0.0,0.03,0.0,99.55,4.514197409,6.529100234,5.014972608,4.609507568,6.791464492,-10.79296825,-10.79296825,4.919662442,-10.79296825
44,Wabash silt loam,Silty Clay Loam,1922,7.6,Wrought iron,3.0-inch pipe,3,B,1.9,intact,Omaha,NE,G,1000.0,5.8,Medium Acid,8.8,1.05,1.08,0.66,0.0,4.97,0.82,0.41,50.6,27.8,31.2,7.2,1.55,6.0,13,Wrought,Good,Northern,2775.9,2775.0,579.79,0.2089,0.02,0.15,0.033,0.022,0.195,0.0,0.0,0.03,0.0,99.55,4.514197409,6.529100234,5.014972608,4.609507568,6.791464492,-10.79296825,-10.79296825,4.919662442,-10.79296825
44,Wabash silt loam,Silty Clay Loam,1922,11.6,Wrought iron,3.0-inch pipe,3,B,3.4,intact,Omaha,NE,G,1000.0,5.8,Medium Acid,8.8,1.05,1.08,0.66,0.0,4.97,0.82,0.41,50.6,27.8,31.2,7.2,1.55,6.0,13,Wrought,Good,Northern,4236.9,4236.0,1037.52,0.2449,0.02,0.15,0.033,0.022,0.195,0.0,0.0,0.03,0.0,99.55,4.514197409,6.529100234,5.014972608,4.609507568,6.791464492,-10.79296825,-10.79296825,4.919662442,-10.79296825
45,Unidentified alkali soil,,1922,1.2,Wrought iron,3.0-inch pipe,3,B,1.1,intact,Casper,WY,P,263.0,7.4,Mildly Alkaline,A,8.45,3.7,0.7,0.0,0.24,0.18,11.98,47.2,15.3,44.8,18.7,,0.0,13,Wrought,Poor,Northern,438.3,438.0,335.67,0.7658,0.02,0.15,0.033,0.022,0.195,0.0,0.0,0.03,0.0,99.55,4.514197409,6.529100234,5.014972608,4.609507568,6.791464492,-10.79296825,-10.79296825,4.919662442,-10.79296825
45,Unidentified alkali soil,,1922,3.8,Wrought iron,3.0-inch pipe,3,B,2.9,intact,Casper,WY,P,263.0,7.4,Mildly Alkaline,A,8.45,3.7,0.7,0.0,0.24,0.18,11.98,47.2,15.3,44.8,18.7,,0.0,13,Wrought,Poor,Northern,1387.95,1387.0,884.94,0.6376,0.02,0.15,0.033,0.022,0.195,0.0,0.0,0.03,0.0,99.55,4.514197409,6.529100234,5.014972608,4.609507568,6.791464492,-10.79296825,-10.79296825,4.919662442,-10.79296825
45,Unidentified alkali soil,,1922,5.8,Wrought iron,3.0-inch pipe,3,B,3.3,intact,Casper,WY,P,263.0,7.4,Mildly Alkaline,A,8.45,3.7,0.7,0.0,0.24,0.18,11.98,47.2,15.3,44.8,18.7,,0.0,13,Wrought,Poor,Northern,2118.45,2118.0,1007.0,0.4753,0.02,0.15,0.033,0.022,0.195,0.0,0.0,0.03,0.0,99.55,4.514197409,6.529100234,5.014972608,4.609507568,6.791464492,-10.79296825,-10.79296825,4.919662442,-10.79296825
45,Unidentified alkali soil,,1922,7.7,Wrought iron,3.0-inch pipe,3,B,4.1,intact,Casper,WY,P,263.0,7.4,Mildly Alkaline,A,8.45,3.7,0.7,0.0,0.24,0.18,11.98,47.2,15.3,44.8,18.7,,0.0,13,Wrought,Poor,Northern,2812.43,2812.0,1251.12,0.4449,0.02,0.15,0.033,0.022,0.195,0.0,0.0,0.03,0.0,99.55,4.514197409,6.529100234,5.014972608,4.609507568,6.791464492,-10.79296825,-10.79296825,4.919662442,-10.79296825
45,Unidentified alkali soil,,1922,9.8,Wrought iron,3.0-inch pipe,3,B,12.5,intact,Casper,WY,P,263.0,7.4,Mildly Alkaline,A,8.45,3.7,0.7,0.0,0.24,0.18,11.98,47.2,15.3,44.8,18.7,,0.0,13,Wrought,Poor,Northern,3579.45,3579.0,3814.4,1.0656,0.02,0.15,0.033,0.022,0.195,0.0,0.0,0.03,0.0,99.55,4.514197409,6.529100234,5.014972608,4.609507568,6.791464492,-10.79296825,-10.79296825,4.919662442,-10.79296825
45,Unidentified alkali soil,,1922,11.7,Wrought iron,3.0-inch pipe,3,B,10.6,intact,Casper,WY,P,263.0,7.4,Mildly Alkaline,A,8.45,3.7,0.7,0.0,0.24,0.18,11.98,47.2,15.3,44.8,18.7,,0.0,13,Wrought,Poor,Northern,4273.43,4273.0,3234.61,0.7569,0.02,0.15,0.033,0.022,0.195,0.0,0.0,0.03,0.0,99.55,4.514197409,6.529100234,5.014972608,4.609507568,6.791464492,-10.79296825,-10.79296825,4.919662442,-10.79296825
46,Unidentified sandy loam,Sandy Loam,1922,1.5,Wrought iron,3.0-inch pipe,3,B,1.0,intact,Denver,CO,G,1500.0,7.0,Neutral,,,,,,,,,50.0,14.4,7.6,23.2,,0.0,13,Wrought,Good,Northern,547.88,547.0,305.15,0.557,0.02,0.15,0.033,0.022,0.195,0.0,0.0,0.03,0.0,99.55,4.514197409,6.529100234,5.014972608,4.609507568,6.791464492,-10.79296825,-10.79296825,4.919662442,-10.79296825
46,Unidentified sandy loam,Sandy Loam,1922,4.0,Wrought iron,3.0-inch pipe,3,B,2.4,intact,Denver,CO,G,1500.0,7.0,Neutral,,,,,,,,,50.0,14.4,7.6,23.2,,0.0,13,Wrought,Good,Northern,1461.0,1461.0,732.36,0.5013,0.02,0.15,0.033,0.022,0.195,0.0,0.0,0.03,0.0,99.55,4.514197409,6.529100234,5.014972608,4.609507568,6.791464492,-10.79296825,-10.79296825,4.919662442,-10.79296825
46,Unidentified sandy loam,Sandy Loam,1922,5.1,Wrought iron,3.0-inch pipe,3,B,2.8,intact,Denver,CO,G,1500.0,7.0,Neutral,,,,,,,,,50.0,14.4,7.6,23.2,,0.0,13,Wrought,Good,Northern,1862.77,1862.0,854.42,0.4587,0.02,0.15,0.033,0.022,0.195,0.0,0.0,0.03,0.0,99.55,4.514197409,6.529100234,5.014972608,4.609507568,6.791464492,-10.79296825,-10.79296825,4.919662442,-10.79296825
46,Unidentified sandy loam,Sandy Loam,1922,8.0,Wrought iron,3.0-inch pipe,3,B,5.7,intact,Denver,CO,G,1500.0,7.0,Neutral,,,,,,,,,50.0,14.4,7.6,23.2,,0.0,13,Wrought,Good,Northern,2922.0,2922.0,1739.36,0.5953,0.02,0.15,0.033,0.022,0.195,0.0,0.0,0.03,0.0,99.55,4.514197409,6.529100234,5.014972608,4.609507568,6.791464492,-10.79296825,-10.79296825,4.919662442,-10.79296825
46,Unidentified sandy loam,Sandy Loam,1922,10.2,Wrought iron,3.0-inch pipe,3,B,4.4,intact,Denver,CO,G,1500.0,7.0,Neutral,,,,,,,,,50.0,14.4,7.6,23.2,,0.0,13,Wrought,Good,Northern,3725.55,3725.0,1342.67,0.3604,0.02,0.15,0.033,0.022,0.195,0.0,0.0,0.03,0.0,99.55,4.514197409,6.529100234,5.014972608,4.609507568,6.791464492,-10.79296825,-10.79296825,4.919662442,-10.79296825
46,Unidentified sandy loam,Sandy Loam,1922,12.0,Wrought iron,3.0-inch pipe,3,B,4.7,intact,Denver,CO,G,1500.0,7.0,Neutral,,,,,,,,,50.0,14.4,7.6,23.2,,0.0,13,Wrought,Good,Northern,4383.0,4383.0,1434.21,0.3272,0.02,0.15,0.033,0.022,0.195,0.0,0.0,0.03,0.0,99.55,4.514197409,6.529100234,5.014972608,4.609507568,6.791464492,-10.79296825,-10.79296825,4.919662442,-10.79296825
47,Unidentified silt loam,Silty Clay,1922,1.5,Wrought iron,3.0-inch pipe,3,B,0.4,intact,Salt Lake City,UT,P,1770.0,7.6,Mildly Alkaline,3,0.67,0.72,0.39,0.0,0.88,0.06,0.48,51.6,16.1,25.7,2.6,4.72,3.7,13,Wrought,Poor,Northern,547.88,547.0,122.06,0.2228,0.02,0.15,0.033,0.022,0.195,0.0,0.0,0.03,0.0,99.55,4.514197409,6.529100234,5.014972608,4.609507568,6.791464492,-10.79296825,-10.79296825,4.919662442,-10.79296825
47,Unidentified silt loam,Silty Clay,1922,4.1,Wrought iron,3.0-inch pipe,3,B,1.3,intact,Salt Lake City,UT,P,1770.0,7.6,Mildly Alkaline,3,0.67,0.72,0.39,0.0,0.88,0.06,0.48,51.6,16.1,25.7,2.6,4.72,3.7,13,Wrought,Poor,Northern,1497.52,1497.0,396.7,0.2649,0.02,0.15,0.033,0.022,0.195,0.0,0.0,0.03,0.0,99.55,4.514197409,6.529100234,5.014972608,4.609507568,6.791464492,-10.79296825,-10.79296825,4.919662442,-10.79296825
47,Unidentified silt loam,Silty Clay,1922,6.1,Wrought iron,3.0-inch pipe,3,B,1.9,intact,Salt Lake City,UT,P,1770.0,7.6,Mildly Alkaline,3,0.67,0.72,0.39,0.0,0.88,0.06,0.48,51.6,16.1,25.7,2.6,4.72,3.7,13,Wrought,Poor,Northern,2228.03,2228.0,579.79,0.2602,0.02,0.15,0.033,0.022,0.195,0.0,0.0,0.03,0.0,99.55,4.514197409,6.529100234,5.014972608,4.609507568,6.791464492,-10.79296825,-10.79296825,4.919662442,-10.79296825
47,Unidentified silt loam,Silty Clay,1922,8.0,Wrought iron,3.0-inch pipe,3,B,2.1,intact,Salt Lake City,UT,P,1770.0,7.6,Mildly Alkaline,3,0.67,0.72,0.39,0.0,0.88,0.06,0.48,51.6,16.1,25.7,2.6,4.72,3.7,13,Wrought,Poor,Northern,2922.0,2922.0,640.82,0.2193,0.02,0.15,0.033,0.022,0.195,0.0,0.0,0.03,0.0,99.55,4.514197409,6.529100234,5.014972608,4.609507568,6.791464492,-10.79296825,-10.79296825,4.919662442,-10.79296825
47,Unidentified silt loam,Silty Clay,1922,12.1,Wrought iron,3.0-inch pipe,3,B,3.2,intact,Salt Lake City,UT,P,1770.0,7.6,Mildly Alkaline,3,0.67,0.72,0.39,0.0,0.88,0.06,0.48,51.6,16.1,25.7,2.6,4.72,3.7,13,Wrought,Poor,Northern,4419.52,4419.0,976.49,0.2209,0.02,0.15,0.033,0.022,0.195,0.0,0.0,0.03,0.0,99.55,4.514197409,6.529100234,5.014972608,4.609507568,6.791464492,-10.79296825,-10.79296825,4.919662442,-10.79296825
47,Unidentified silt loam,Silty Clay,1922,17.4,Wrought iron,3.0-inch pipe,3,B,6.1,intact,Salt Lake City,UT,P,1770.0,7.6,Mildly Alkaline,3,0.67,0.72,0.39,0.0,0.88,0.06,0.48,51.6,16.1,25.7,2.6,4.72,3.7,13,Wrought,Poor,Northern,6355.35,6355.0,1861.43,0.2929,0.02,0.15,0.033,0.022,0.195,0.0,0.0,0.03,0.0,99.55,4.514197409,6.529100234,5.014972608,4.609507568,6.791464492,-10.79296825,-10.79296825,4.919662442,-10.79296825
1,Allis silt loam,Clay,1922,1.0,Open-hearth iron,1.5-inch pipe,12,a,1.1,intact,Cleveland,OH,P,1215.0,7.0,Neutral,14.4,0.72,0.25,0.43,0.0,0.09,0.09,0.83,49.2,33.8,28.6,1.1,,6.6,13,Wrought,Poor,Northern,365.25,365.0,335.67,0.919,0.02,0.09,0.005,0.05,0.01,0.0,0.0,0.014,0.0,99.811,5.393305151,6.897382474,4.007011073,6.309595826,4.700158065,-10.78136095,-10.78136095,5.036630248,-10.78136095
1,Allis silt loam,Clay,1922,3.6,Open-hearth iron,1.5-inch pipe,12,a,3.3,intact,Cleveland,OH,P,1215.0,7.0,Neutral,14.4,0.72,0.25,0.43,0.0,0.09,0.09,0.83,49.2,33.8,28.6,1.1,,6.6,13,Wrought,Poor,Northern,1314.9,1314.0,1007.0,0.7658,0.02,0.09,0.005,0.05,0.01,0.0,0.0,0.014,0.0,99.811,5.393305151,6.897382474,4.007011073,6.309595826,4.700158065,-10.78136095,-10.78136095,5.036630248,-10.78136095
1,Allis silt loam,Clay,1922,5.5,Open-hearth iron,1.5-inch pipe,12,a,4.4,intact,Cleveland,OH,P,1215.0,7.0,Neutral,14.4,0.72,0.25,0.43,0.0,0.09,0.09,0.83,49.2,33.8,28.6,1.1,,6.6,13,Wrought,Poor,Northern,2008.88,2008.0,1342.67,0.6684,0.02,0.09,0.005,0.05,0.01,0.0,0.0,0.014,0.0,99.811,5.393305151,6.897382474,4.007011073,6.309595826,4.700158065,-10.78136095,-10.78136095,5.036630248,-10.78136095
1,Allis silt loam,Clay,1922,7.7,Open-hearth iron,1.5-inch pipe,12,a,5.0,intact,Cleveland,OH,P,1215.0,7.0,Neutral,14.4,0.72,0.25,0.43,0.0,0.09,0.09,0.83,49.2,33.8,28.6,1.1,,6.6,13,Wrought,Poor,Northern,2812.43,2812.0,1525.76,0.5425,0.02,0.09,0.005,0.05,0.01,0.0,0.0,0.014,0.0,99.811,5.393305151,6.897382474,4.007011073,6.309595826,4.700158065,-10.78136095,-10.78136095,5.036630248,-10.78136095
1,Allis silt loam,Clay,1922,9.6,Open-hearth iron,1.5-inch pipe,12,a,8.1,intact,Cleveland,OH,P,1215.0,7.0,Neutral,14.4,0.72,0.25,0.43,0.0,0.09,0.09,0.83,49.2,33.8,28.6,1.1,,6.6,13,Wrought,Poor,Northern,3506.4,3506.0,2471.73,0.7049,0.02,0.09,0.005,0.05,0.01,0.0,0.0,0.014,0.0,99.811,5.393305151,6.897382474,4.007011073,6.309595826,4.700158065,-10.78136095,-10.78136095,5.036630248,-10.78136095
1,Allis silt loam,Clay,1922,11.6,Open-hearth iron,1.5-inch pipe,12,a,8.9,intact,Cleveland,OH,P,1215.0,7.0,Neutral,14.4,0.72,0.25,0.43,0.0,0.09,0.09,0.83,49.2,33.8,28.6,1.1,,6.6,13,Wrought,Poor,Northern,4236.9,4236.0,2715.85,0.641,0.02,0.09,0.005,0.05,0.01,0.0,0.0,0.014,0.0,99.811,5.393305151,6.897382474,4.007011073,6.309595826,4.700158065,-10.78136095,-10.78136095,5.036630248,-10.78136095
2,Bell clay,Clay,1922,2.1,Open-hearth iron,1.5-inch pipe,12,a,1.9,intact,Dallas,TX,P,684.0,7.3,Neutral,3.5,0.28,1.09,0.13,0.0,4.48,0.04,0.18,65.5,36.2,37.6,2.0,1.95,23.0,13,Wrought,Poor,Southern,767.02,767.0,579.79,0.7559,0.02,0.09,0.005,0.05,0.01,0.0,0.0,0.014,0.0,99.811,5.393305151,6.897382474,4.007011073,6.309595826,4.700158065,-10.78136095,-10.78136095,5.036630248,-10.78136095
2,Bell clay,Clay,1922,4.0,Open-hearth iron,1.5-inch pipe,12,a,2.9,intact,Dallas,TX,P,684.0,7.3,Neutral,3.5,0.28,1.09,0.13,0.0,4.48,0.04,0.18,65.5,36.2,37.6,2.0,1.95,23.0,13,Wrought,Poor,Southern,1461.0,1461.0,884.94,0.6057,0.02,0.09,0.005,0.05,0.01,0.0,0.0,0.014,0.0,99.811,5.393305151,6.897382474,4.007011073,6.309595826,4.700158065,-10.78136095,-10.78136095,5.036630248,-10.78136095
2,Bell clay,Clay,1922,5.9,Open-hearth iron,1.5-inch pipe,12,a,3.8,intact,Dallas,TX,P,684.0,7.3,Neutral,3.5,0.28,1.09,0.13,0.0,4.48,0.04,0.18,65.5,36.2,37.6,2.0,1.95,23.0,13,Wrought,Poor,Southern,2154.97,2154.0,1159.58,0.5381,0.02,0.09,0.005,0.05,0.01,0.0,0.0,0.014,0.0,99.811,5.393305151,6.897382474,4.007011073,6.309595826,4.700158065,-10.78136095,-10.78136095,5.036630248,-10.78136095
2,Bell clay,Clay,1922,7.9,Open-hearth iron,1.5-inch pipe,12,a,3.8,intact,Dallas,TX,P,684.0,7.3,Neutral,3.5,0.28,1.09,0.13,0.0,4.48,0.04,0.18,65.5,36.2,37.6,2.0,1.95,23.0,13,Wrought,Poor,Southern,2885.47,2885.0,1159.58,0.4019,0.02,0.09,0.005,0.05,0.01,0.0,0.0,0.014,0.0,99.811,5.393305151,6.897382474,4.007011073,6.309595826,4.700158065,-10.78136095,-10.78136095,5.036630248,-10.78136095
2,Bell clay,Clay,1922,12.0,Open-hearth iron,1.5-inch pipe,12,a,6.0,intact,Dallas,TX,P,684.0,7.3,Neutral,3.5,0.28,1.09,0.13,0.0,4.48,0.04,0.18,65.5,36.2,37.6,2.0,1.95,23.0,13,Wrought,Poor,Southern,4383.0,4383.0,1830.91,0.4177,0.02,0.09,0.005,0.05,0.01,0.0,0.0,0.014,0.0,99.811,5.393305151,6.897382474,4.007011073,6.309595826,4.700158065,-10.78136095,-10.78136095,5.036630248,-10.78136095
2,Bell clay,Clay,1922,17.6,Open-hearth iron,1.5-inch pipe,12,a,7.8,intact,Dallas,TX,P,684.0,7.3,Neutral,3.5,0.28,1.09,0.13,0.0,4.48,0.04,0.18,65.5,36.2,37.6,2.0,1.95,23.0,13,Wrought,Poor,Southern,6428.4,6428.0,2380.18,0.3703,0.02,0.09,0.005,0.05,0.01,0.0,0.0,0.014,0.0,99.811,5.393305151,6.897382474,4.007011073,6.309595826,4.700158065,-10.78136095,-10.78136095,5.036630248,-10.78136095
3,Cecil clay loam,Clay,1922,2.0,Open-hearth iron,1.5-inch pipe,12,a,1.5,intact,Atlanta,GA,G,30000.0,5.2,Strongly Acid,11.5,,,,,,,,61.2,48.3,29.4,18.2,1.6,7.0,13,Wrought,Good,Southern,730.5,730.0,457.73,0.6266,0.02,0.09,0.005,0.05,0.01,0.0,0.0,0.014,0.0,99.811,5.393305151,6.897382474,4.007011073,6.309595826,4.700158065,-10.78136095,-10.78136095,5.036630248,-10.78136095
3,Cecil clay loam,Clay,1922,4.1,Open-hearth iron,1.5-inch pipe,12,a,2.9,intact,Atlanta,GA,G,30000.0,5.2,Strongly Acid,11.5,,,,,,,,61.2,48.3,29.4,18.2,1.6,7.0,13,Wrought,Good,Southern,1497.52,1497.0,884.94,0.5909,0.02,0.09,0.005,0.05,0.01,0.0,0.0,0.014,0.0,99.811,5.393305151,6.897382474,4.007011073,6.309595826,4.700158065,-10.78136095,-10.78136095,5.036630248,-10.78136095
3,Cecil clay loam,Clay,1922,6.0,Open-hearth iron,1.5-inch pipe,12,a,3.2,intact,Atlanta,GA,G,30000.0,5.2,Strongly Acid,11.5,,,,,,,,61.2,48.3,29.4,18.2,1.6,7.0,13,Wrought,Good,Southern,2191.5,2191.0,976.49,0.4456,0.02,0.09,0.005,0.05,0.01,0.0,0.0,0.014,0.0,99.811,5.393305151,6.897382474,4.007011073,6.309595826,4.700158065,-10.78136095,-10.78136095,5.036630248,-10.78136095
3,Cecil clay loam,Clay,1922,8.0,Open-hearth iron,1.5-inch pipe,12,a,3.7,intact,Atlanta,GA,G,30000.0,5.2,Strongly Acid,11.5,,,,,,,,61.2,48.3,29.4,18.2,1.6,7.0,13,Wrought,Good,Southern,2922.0,2922.0,1129.06,0.3864,0.02,0.09,0.005,0.05,0.01,0.0,0.0,0.014,0.0,99.811,5.393305151,6.897382474,4.007011073,6.309595826,4.700158065,-10.78136095,-10.78136095,5.036630248,-10.78136095
3,Cecil clay loam,Clay,1922,10.1,Open-hearth iron,1.5-inch pipe,12,a,4.2,intact,Atlanta,GA,G,30000.0,5.2,Strongly Acid,11.5,,,,,,,,61.2,48.3,29.4,18.2,1.6,7.0,13,Wrought,Good,Southern,3689.03,3689.0,1281.64,0.3474,0.02,0.09,0.005,0.05,0.01,0.0,0.0,0.014,0.0,99.811,5.393305151,6.897382474,4.007011073,6.309595826,4.700158065,-10.78136095,-10.78136095,5.036630248,-10.78136095
3,Cecil clay loam,Clay,1922,12.1,Open-hearth iron,1.5-inch pipe,12,a,3.7,intact,Atlanta,GA,G,30000.0,5.2,Strongly Acid,11.5,,,,,,,,61.2,48.3,29.4,18.2,1.6,7.0,13,Wrought,Good,Southern,4419.52,4419.0,1129.06,0.2555,0.02,0.09,0.005,0.05,0.01,0.0,0.0,0.014,0.0,99.811,5.393305151,6.897382474,4.007011073,6.309595826,4.700158065,-10.78136095,-10.78136095,5.036630248,-10.78136095
4,Chester loam,Silt Loam,1922,1.4,Open-hearth iron,1.5-inch pipe,12,a,1.5,intact,Jenkintown,PA,F,6670.0,5.6,Medium Acid,7.6,,,,,,,,54.0,40.0,22.2,7.0,1.78,2.2,13,Wrought,Poor,Northern,511.35,511.0,457.73,0.8951,0.02,0.09,0.005,0.05,0.01,0.0,0.0,0.014,0.0,99.811,5.393305151,6.897382474,4.007011073,6.309595826,4.700158065,-10.78136095,-10.78136095,5.036630248,-10.78136095
4,Chester loam,Silt Loam,1922,4.0,Open-hearth iron,1.5-inch pipe,12,a,3.7,intact,Jenkintown,PA,F,6670.0,5.6,Medium Acid,7.6,,,,,,,,54.0,40.0,22.2,7.0,1.78,2.2,13,Wrought,Poor,Northern,1461.0,1461.0,1129.06,0.7728,0.02,0.09,0.005,0.05,0.01,0.0,0.0,0.014,0.0,99.811,5.393305151,6.897382474,4.007011073,6.309595826,4.700158065,-10.78136095,-10.78136095,5.036630248,-10.78136095
4,Chester loam,Silt Loam,1922,6.1,Open-hearth iron,1.5-inch pipe,12,a,4.5,intact,Jenkintown,PA,F,6670.0,5.6,Medium Acid,7.6,,,,,,,,54.0,40.0,22.2,7.0,1.78,2.2,13,Wrought,Poor,Northern,2228.03,2228.0,1373.18,0.6163,0.02,0.09,0.005,0.05,0.01,0.0,0.0,0.014,0.0,99.811,5.393305151,6.897382474,4.007011073,6.309595826,4.700158065,-10.78136095,-10.78136095,5.036630248,-10.78136095
4,Chester loam,Silt Loam,1922,8.0,Open-hearth iron,1.5-inch pipe,12,a,5.2,intact,Jenkintown,PA,F,6670.0,5.6,Medium Acid,7.6,,,,,,,,54.0,40.0,22.2,7.0,1.78,2.2,13,Wrought,Poor,Northern,2922.0,2922.0,1586.79,0.543,0.02,0.09,0.005,0.05,0.01,0.0,0.0,0.014,0.0,99.811,5.393305151,6.897382474,4.007011073,6.309595826,4.700158065,-10.78136095,-10.78136095,5.036630248,-10.78136095
4,Chester loam,Silt Loam,1922,12.0,Open-hearth iron,1.5-inch pipe,12,a,7.0,intact,Jenkintown,PA,F,6670.0,5.6,Medium Acid,7.6,,,,,,,,54.0,40.0,22.2,7.0,1.78,2.2,13,Wrought,Poor,Northern,4383.0,4383.0,2136.06,0.4874,0.02,0.09,0.005,0.05,0.01,0.0,0.0,0.014,0.0,99.811,5.393305151,6.897382474,4.007011073,6.309595826,4.700158065,-10.78136095,-10.78136095,5.036630248,-10.78136095
5,Dublin clay adobe,Clay,1922,1.9,Open-hearth iron,1.5-inch pipe,12,a,1.1,intact,Oakland,CA,P,1345.0,7.0,Neutral,6.5,0.93,0.48,0.1,0.0,0.69,0.03,0.25,56.4,23.4,28.8,4.9,2.0,22.6,13,Wrought,Poor,Southern,693.98,693.0,335.67,0.4837,0.02,0.09,0.005,0.05,0.01,0.0,0.0,0.014,0.0,99.811,5.393305151,6.897382474,4.007011073,6.309595826,4.700158065,-10.78136095,-10.78136095,5.036630248,-10.78136095
5,Dublin clay adobe,Clay,1922,4.1,Open-hearth iron,1.5-inch pipe,12,a,1.5,intact,Oakland,CA,P,1345.0,7.0,Neutral,6.5,0.93,0.48,0.1,0.0,0.69,0.03,0.25,56.4,23.4,28.8,4.9,2.0,22.6,13,Wrought,Poor,Southern,1497.52,1497.0,457.73,0.3057,0.02,0.09,0.005,0.05,0.01,0.0,0.0,0.014,0.0,99.811,5.393305151,6.897382474,4.007011073,6.309595826,4.700158065,-10.78136095,-10.78136095,5.036630248,-10.78136095
5,Dublin clay adobe,Clay,1922,6.2,Open-hearth iron,1.5-inch pipe,12,a,4.9,intact,Oakland,CA,P,1345.0,7.0,Neutral,6.5,0.93,0.48,0.1,0.0,0.69,0.03,0.25,56.4,23.4,28.8,4.9,2.0,22.6,13,Wrought,Poor,Southern,2264.55,2264.0,1495.24,0.6603,0.02,0.09,0.005,0.05,0.01,0.0,0.0,0.014,0.0,99.811,5.393305151,6.897382474,4.007011073,6.309595826,4.700158065,-10.78136095,-10.78136095,5.036630248,-10.78136095
5,Dublin clay adobe,Clay,1922,8.1,Open-hearth iron,1.5-inch pipe,12,a,5.9,intact,Oakland,CA,P,1345.0,7.0,Neutral,6.5,0.93,0.48,0.1,0.0,0.69,0.03,0.25,56.4,23.4,28.8,4.9,2.0,22.6,13,Wrought,Poor,Southern,2958.53,2958.0,1800.4,0.6085,0.02,0.09,0.005,0.05,0.01,0.0,0.0,0.014,0.0,99.811,5.393305151,6.897382474,4.007011073,6.309595826,4.700158065,-10.78136095,-10.78136095,5.036630248,-10.78136095
5,Dublin clay adobe,Clay,1922,12.1,Open-hearth iron,1.5-inch pipe,12,a,6.5,intact,Oakland,CA,P,1345.0,7.0,Neutral,6.5,0.93,0.48,0.1,0.0,0.69,0.03,0.25,56.4,23.4,28.8,4.9,2.0,22.6,13,Wrought,Poor,Southern,4419.52,4419.0,1983.49,0.4488,0.02,0.09,0.005,0.05,0.01,0.0,0.0,0.014,0.0,99.811,5.393305151,6.897382474,4.007011073,6.309595826,4.700158065,-10.78136095,-10.78136095,5.036630248,-10.78136095
5,Dublin clay adobe,Clay,1922,17.5,Open-hearth iron,1.5-inch pipe,12,a,7.2,intact,Oakland,CA,P,1345.0,7.0,Neutral,6.5,0.93,0.48,0.1,0.0,0.69,0.03,0.25,56.4,23.4,28.8,4.9,2.0,22.6,13,Wrought,Poor,Southern,6391.88,6391.0,2197.09,0.3437,0.02,0.09,0.005,0.05,0.01,0.0,0.0,0.014,0.0,99.811,5.393305151,6.897382474,4.007011073,6.309595826,4.700158065,-10.78136095,-10.78136095,5.036630248,-10.78136095
6,Everett gravelly sandy loam,Sandy Loam,1922,1.9,Open-hearth iron,1.5-inch pipe,12,a,0.2,intact,Seattle,WA,G,45100.0,5.9,Medium Acid,12.8,,,,,,,,51.0,34.0,42.2,40.6,1.5,0.1,13,Wrought,Good,Northern,693.98,693.0,61.03,0.0879,0.02,0.09,0.005,0.05,0.01,0.0,0.0,0.014,0.0,99.811,5.393305151,6.897382474,4.007011073,6.309595826,4.700158065,-10.78136095,-10.78136095,5.036630248,-10.78136095
6,Everett gravelly sandy loam,Sandy Loam,1922,4.1,Open-hearth iron,1.5-inch pipe,12,a,0.7,intact,Seattle,WA,G,45100.0,5.9,Medium Acid,12.8,,,,,,,,51.0,34.0,42.2,40.6,1.5,0.1,13,Wrought,Good,Northern,1497.52,1497.0,213.61,0.1426,0.02,0.09,0.005,0.05,0.01,0.0,0.0,0.014,0.0,99.811,5.393305151,6.897382474,4.007011073,6.309595826,4.700158065,-10.78136095,-10.78136095,5.036630248,-10.78136095
6,Everett gravelly sandy loam,Sandy Loam,1922,6.2,Open-hearth iron,1.5-inch pipe,12,a,0.6,intact,Seattle,WA,G,45100.0,5.9,Medium Acid,12.8,,,,,,,,51.0,34.0,42.2,40.6,1.5,0.1,13,Wrought,Good,Northern,2264.55,2264.0,183.09,0.0809,0.02,0.09,0.005,0.05,0.01,0.0,0.0,0.014,0.0,99.811,5.393305151,6.897382474,4.007011073,6.309595826,4.700158065,-10.78136095,-10.78136095,5.036630248,-10.78136095
6,Everett gravelly sandy loam,Sandy Loam,1922,8.1,Open-hearth iron,1.5-inch pipe,12,a,0.8,intact,Seattle,WA,G,45100.0,5.9,Medium Acid,12.8,,,,,,,,51.0,34.0,42.2,40.6,1.5,0.1,13,Wrought,Good,Northern,2958.53,2958.0,244.12,0.0825,0.02,0.09,0.005,0.05,0.01,0.0,0.0,0.014,0.0,99.811,5.393305151,6.897382474,4.007011073,6.309595826,4.700158065,-10.78136095,-10.78136095,5.036630248,-10.78136095
6,Everett gravelly sandy loam,Sandy Loam,1922,12.1,Open-hearth iron,1.5-inch pipe,12,a,1.0,intact,Seattle,WA,G,45100.0,5.9,Medium Acid,12.8,,,,,,,,51.0,34.0,42.2,40.6,1.5,0.1,13,Wrought,Good,Northern,4419.52,4419.0,305.15,0.069,0.02,0.09,0.005,0.05,0.01,0.0,0.0,0.014,0.0,99.811,5.393305151,6.897382474,4.007011073,6.309595826,4.700158065,-10.78136095,-10.78136095,5.036630248,-10.78136095
6,Everett gravelly sandy loam,Sandy Loam,1922,17.5,Open-hearth iron,1.5-inch pipe,12,a,2.2,intact,Seattle,WA,G,45100.0,5.9,Medium Acid,12.8,,,,,,,,51.0,34.0,42.2,40.6,1.5,0.1,13,Wrought,Good,Northern,6391.88,6391.0,671.33,0.105,0.02,0.09,0.005,0.05,0.01,0.0,0.0,0.014,0.0,99.811,5.393305151,6.897382474,4.007011073,6.309595826,4.700158065,-10.78136095,-10.78136095,5.036630248,-10.78136095
7,Maddox silt loam,Clay,1922,1.0,Open-hearth iron,1.5-inch pipe,12,a,0.5,intact,Cincinnati,OH,F,2120.0,4.4,Extremely Acid,29.8,,,,,,,,53.2,38.6,34.3,3.7,2.02,34.5,13,Wrought,Poor,Northern,365.25,365.0,152.58,0.4177,0.02,0.09,0.005,0.05,0.01,0.0,0.0,0.014,0.0,99.811,5.393305151,6.897382474,4.007011073,6.309595826,4.700158065,-10.78136095,-10.78136095,5.036630248,-10.78136095
7,Maddox silt loam,Clay,1922,3.5,Open-hearth iron,1.5-inch pipe,12,a,2.4,intact,Cincinnati,OH,F,2120.0,4.4,Extremely Acid,29.8,,,,,,,,53.2,38.6,34.3,3.7,2.02,34.5,13,Wrought,Poor,Northern,1278.38,1278.0,732.36,0.5729,0.02,0.09,0.005,0.05,0.01,0.0,0.0,0.014,0.0,99.811,5.393305151,6.897382474,4.007011073,6.309595826,4.700158065,-10.78136095,-10.78136095,5.036630248,-10.78136095
7,Maddox silt loam,Clay,1922,7.7,Open-hearth iron,1.5-inch pipe,12,a,4.0,intact,Cincinnati,OH,F,2120.0,4.4,Extremely Acid,29.8,,,,,,,,53.2,38.6,34.3,3.7,2.02,34.5,13,Wrought,Poor,Northern,2812.43,2812.0,1220.61,0.434,0.02,0.09,0.005,0.05,0.01,0.0,0.0,0.014,0.0,99.811,5.393305151,6.897382474,4.007011073,6.309595826,4.700158065,-10.78136095,-10.78136095,5.036630248,-10.78136095
7,Maddox silt loam,Clay,1922,11.5,Open-hearth iron,1.5-inch pipe,12,a,5.0,intact,Cincinnati,OH,F,2120.0,4.4,Extremely Acid,29.8,,,,,,,,53.2,38.6,34.3,3.7,2.02,34.5,13,Wrought,Poor,Northern,4200.38,4200.0,1525.76,0.3632,0.02,0.09,0.005,0.05,0.01,0.0,0.0,0.014,0.0,99.811,5.393305151,6.897382474,4.007011073,6.309595826,4.700158065,-10.78136095,-10.78136095,5.036630248,-10.78136095
7,Maddox silt loam,Clay,1922,16.9,Open-hearth iron,1.5-inch pipe,12,a,7.6,intact,Cincinnati,OH,F,2120.0,4.4,Extremely Acid,29.8,,,,,,,,53.2,38.6,34.3,3.7,2.02,34.5,13,Wrought,Poor,Northern,6172.72,6172.0,2319.15,0.3757,0.02,0.09,0.005,0.05,0.01,0.0,0.0,0.014,0.0,99.811,5.393305151,6.897382474,4.007011073,6.309595826,4.700158065,-10.78136095,-10.78136095,5.036630248,-10.78136095
8,Fargo clay loam,Clay,1922,1.1,Open-hearth iron,1.5-inch pipe,12,a,0.7,intact,Fargo,ND,P,350.0,7.6,Mildly Alkaline,A,1.42,1.72,2.55,0.0,0.71,0.01,4.43,39.0,24.0,37.0,8.7,1.56,21.0,13,Wrought,Poor,Northern,401.78,401.0,213.61,0.5317,0.02,0.09,0.005,0.05,0.01,0.0,0.0,0.014,0.0,99.811,5.393305151,6.897382474,4.007011073,6.309595826,4.700158065,-10.78136095,-10.78136095,5.036630248,-10.78136095
8,Fargo clay loam,Clay,1922,3.8,Open-hearth iron,1.5-inch pipe,12,a,1.9,intact,Fargo,ND,P,350.0,7.6,Mildly Alkaline,A,1.42,1.72,2.55,0.0,0.71,0.01,4.43,39.0,24.0,37.0,8.7,1.56,21.0,13,Wrought,Poor,Northern,1387.95,1387.0,579.79,0.4177,0.02,0.09,0.005,0.05,0.01,0.0,0.0,0.014,0.0,99.811,5.393305151,6.897382474,4.007011073,6.309595826,4.700158065,-10.78136095,-10.78136095,5.036630248,-10.78136095
8,Fargo clay loam,Clay,1922,5.8,Open-hearth iron,1.5-inch pipe,12,a,3.2,intact,Fargo,ND,P,350.0,7.6,Mildly Alkaline,A,1.42,1.72,2.55,0.0,0.71,0.01,4.43,39.0,24.0,37.0,8.7,1.56,21.0,13,Wrought,Poor,Northern,2118.45,2118.0,976.49,0.4609,0.02,0.09,0.005,0.05,0.01,0.0,0.0,0.014,0.0,99.811,5.393305151,6.897382474,4.007011073,6.309595826,4.700158065,-10.78136095,-10.78136095,5.036630248,-10.78136095
8,Fargo clay loam,Clay,1922,7.7,Open-hearth iron,1.5-inch pipe,12,a,3.3,intact,Fargo,ND,P,350.0,7.6,Mildly Alkaline,A,1.42,1.72,2.55,0.0,0.71,0.01,4.43,39.0,24.0,37.0,8.7,1.56,21.0,13,Wrought,Poor,Northern,2812.43,2812.0,1007.0,0.3581,0.02,0.09,0.005,0.05,0.01,0.0,0.0,0.014,0.0,99.811,5.393305151,6.897382474,4.007011073,6.309595826,4.700158065,-10.78136095,-10.78136095,5.036630248,-10.78136095
8,Fargo clay loam,Clay,1922,9.9,Open-hearth iron,1.5-inch pipe,12,a,5.1,intact,Fargo,ND,P,350.0,7.6,Mildly Alkaline,A,1.42,1.72,2.55,0.0,0.71,0.01,4.43,39.0,24.0,37.0,8.7,1.56,21.0,13,Wrought,Poor,Northern,3615.97,3615.0,1556.27,0.4304,0.02,0.09,0.005,0.05,0.01,0.0,0.0,0.014,0.0,99.811,5.393305151,6.897382474,4.007011073,6.309595826,4.700158065,-10.78136095,-10.78136095,5.036630248,-10.78136095
8,Fargo clay loam,Clay,1922,11.8,Open-hearth iron,1.5-inch pipe,12,a,8.4,intact,Fargo,ND,P,350.0,7.6,Mildly Alkaline,A,1.42,1.72,2.55,0.0,0.71,0.01,4.43,39.0,24.0,37.0,8.7,1.56,21.0,13,Wrought,Poor,Northern,4309.95,4309.0,2563.27,0.5947,0.02,0.09,0.005,0.05,0.01,0.0,0.0,0.014,0.0,99.811,5.393305151,6.897382474,4.007011073,6.309595826,4.700158065,-10.78136095,-10.78136095,5.036630248,-10.78136095
9,Genesee silt loam,Silt Loam,1922,1.0,Open-hearth iron,1.5-inch pipe,12,a,0.6,intact,Sidney,OH,P,2820.0,6.8,Neutral,7.2,,,,,,,,51.2,39.0,24.8,15.8,1.74,5.6,13,Wrought,Fair,Northern,365.25,365.0,183.09,0.5013,0.02,0.09,0.005,0.05,0.01,0.0,0.0,0.014,0.0,99.811,5.393305151,6.897382474,4.007011073,6.309595826,4.700158065,-10.78136095,-10.78136095,5.036630248,-10.78136095
9,Genesee silt loam,Silt Loam,1922,3.5,Open-hearth iron,1.5-inch pipe,12,a,1.7,intact,Sidney,OH,P,2820.0,6.8,Neutral,7.2,,,,,,,,51.2,39.0,24.8,15.8,1.74,5.6,13,Wrought,Fair,Northern,1278.38,1278.0,518.76,0.4058,0.02,0.09,0.005,0.05,0.01,0.0,0.0,0.014,0.0,99.811,5.393305151,6.897382474,4.007011073,6.309595826,4.700158065,-10.78136095,-10.78136095,5.036630248,-10.78136095
9,Genesee silt loam,Silt Loam,1922,5.5,Open-hearth iron,1.5-inch pipe,12,a,2.2,intact,Sidney,OH,P,2820.0,6.8,Neutral,7.2,,,,,,,,51.2,39.0,24.8,15.8,1.74,5.6,13,Wrought,Fair,Northern,2008.88,2008.0,671.33,0.3342,0.02,0.09,0.005,0.05,0.01,0.0,0.0,0.014,0.0,99.811,5.393305151,6.897382474,4.007011073,6.309595826,4.700158065,-10.78136095,-10.78136095,5.036630248,-10.78136095
9,Genesee silt loam,Silt Loam,1922,7.7,Open-hearth iron,1.5-inch pipe,12,a,3.2,intact,Sidney,OH,P,2820.0,6.8,Neutral,7.2,,,,,,,,51.2,39.0,24.8,15.8,1.74,5.6,13,Wrought,Fair,Northern,2812.43,2812.0,976.49,0.3472,0.02,0.09,0.005,0.05,0.01,0.0,0.0,0.014,0.0,99.811,5.393305151,6.897382474,4.007011073,6.309595826,4.700158065,-10.78136095,-10.78136095,5.036630248,-10.78136095
9,Genesee silt loam,Silt Loam,1922,11.5,Open-hearth iron,1.5-inch pipe,12,a,4.7,intact,Sidney,OH,P,2820.0,6.8,Neutral,7.2,,,,,,,,51.2,39.0,24.8,15.8,1.74,5.6,13,Wrought,Fair,Northern,4200.38,4200.0,1434.21,0.3414,0.02,0.09,0.005,0.05,0.01,0.0,0.0,0.014,0.0,99.811,5.393305151,6.897382474,4.007011073,6.309595826,4.700158065,-10.78136095,-10.78136095,5.036630248,-10.78136095
9,Genesee silt loam,Silt Loam,1922,16.9,Open-hearth iron,1.5-inch pipe,12,a,5.4,intact,Sidney,OH,P,2820.0,6.8,Neutral,7.2,,,,,,,,51.2,39.0,24.8,15.8,1.74,5.6,13,Wrought,Fair,Northern,6172.72,6172.0,1647.82,0.267,0.02,0.09,0.005,0.05,0.01,0.0,0.0,0.014,0.0,99.811,5.393305151,6.897382474,4.007011073,6.309595826,4.700158065,-10.78136095,-10.78136095,5.036630248,-10.78136095
10,Glouster sandy loam,Sandy Loam,1922,1.3,Open-hearth iron,1.5-inch pipe,12,a,1.4,intact,Middleboro,MA,F,7460.0,6.6,Neutral,3.6,,,,,,,,50.0,41.0,13.0,27.8,4.58,0.2,13,Wrought,Fair,Northern,474.82,474.0,427.21,0.8997,0.02,0.09,0.005,0.05,0.01,0.0,0.0,0.014,0.0,99.811,5.393305151,6.897382474,4.007011073,6.309595826,4.700158065,-10.78136095,-10.78136095,5.036630248,-10.78136095
10,Glouster sandy loam,Sandy Loam,1922,4.0,Open-hearth iron,1.5-inch pipe,12,a,1.4,intact,Middleboro,MA,F,7460.0,6.6,Neutral,3.6,,,,,,,,50.0,41.0,13.0,27.8,4.58,0.2,13,Wrought,Fair,Northern,1461.0,1461.0,427.21,0.2924,0.02,0.09,0.005,0.05,0.01,0.0,0.0,0.014,0.0,99.811,5.393305151,6.897382474,4.007011073,6.309595826,4.700158065,-10.78136095,-10.78136095,5.036630248,-10.78136095
10,Glouster sandy loam,Sandy Loam,1922,6.1,Open-hearth iron,1.5-inch pipe,12,a,3.4,intact,Middleboro,MA,F,7460.0,6.6,Neutral,3.6,,,,,,,,50.0,41.0,13.0,27.8,4.58,0.2,13,Wrought,Fair,Northern,2228.03,2228.0,1037.52,0.4657,0.02,0.09,0.005,0.05,0.01,0.0,0.0,0.014,0.0,99.811,5.393305151,6.897382474,4.007011073,6.309595826,4.700158065,-10.78136095,-10.78136095,5.036630248,-10.78136095
10,Glouster sandy loam,Sandy Loam,1922,7.9,Open-hearth iron,1.5-inch pipe,12,a,4.4,intact,Middleboro,MA,F,7460.0,6.6,Neutral,3.6,,,,,,,,50.0,41.0,13.0,27.8,4.58,0.2,13,Wrought,Fair,Northern,2885.47,2885.0,1342.67,0.4653,0.02,0.09,0.005,0.05,0.01,0.0,0.0,0.014,0.0,99.811,5.393305151,6.897382474,4.007011073,6.309595826,4.700158065,-10.78136095,-10.78136095,5.036630248,-10.78136095
10,Glouster sandy loam,Sandy Loam,1922,12.0,Open-hearth iron,1.5-inch pipe,12,a,4.3,intact,Middleboro,MA,F,7460.0,6.6,Neutral,3.6,,,,,,,,50.0,41.0,13.0,27.8,4.58,0.2,13,Wrought,Fair,Northern,4383.0,4383.0,1312.15,0.2994,0.02,0.09,0.005,0.05,0.01,0.0,0.0,0.014,0.0,99.811,5.393305151,6.897382474,4.007011073,6.309595826,4.700158065,-10.78136095,-10.78136095,5.036630248,-10.78136095
11,Hagerstown loam,Clay,1922,1.4,Open-hearth iron,1.5-inch pipe,12,a,0.3,intact,Loch Raven,MD,G,11000.0,5.3,Strongly Acid,40.8,,,,,,,,55.4,42.6,32.0,15.5,4.49,8.6,13,Wrought,Good,Northern,511.35,511.0,91.55,0.179,0.02,0.09,0.005,0.05,0.01,0.0,0.0,0.014,0.0,99.811,5.393305151,6.897382474,4.007011073,6.309595826,4.700158065,-10.78136095,-10.78136095,5.036630248,-10.78136095
11,Hagerstown loam,Clay,1922,4.0,Open-hearth iron,1.5-inch pipe,12,a,1.4,intact,Loch Raven,MD,G,11000.0,5.3,Strongly Acid,40.8,,,,,,,,55.4,42.6,32.0,15.5,4.49,8.6,13,Wrought,Good,Northern,1461.0,1461.0,427.21,0.2924,0.02,0.09,0.005,0.05,0.01,0.0,0.0,0.014,0.0,99.811,5.393305151,6.897382474,4.007011073,6.309595826,4.700158065,-10.78136095,-10.78136095,5.036630248,-10.78136095
11,Hagerstown loam,Clay,1922,6.0,Open-hearth iron,1.5-inch pipe,12,a,1.1,intact,Loch Raven,MD,G,11000.0,5.3,Strongly Acid,40.8,,,,,,,,55.4,42.6,32.0,15.5,4.49,8.6,13,Wrought,Good,Northern,2191.5,2191.0,335.67,0.1532,0.02,0.09,0.005,0.05,0.01,0.0,0.0,0.014,0.0,99.811,5.393305151,6.897382474,4.007011073,6.309595826,4.700158065,-10.78136095,-10.78136095,5.036630248,-10.78136095
11,Hagerstown loam,Clay,1922,7.8,Open-hearth iron,1.5-inch pipe,12,a,1.0,intact,Loch Raven,MD,G,11000.0,5.3,Strongly Acid,40.8,,,,,,,,55.4,42.6,32.0,15.5,4.49,8.6,13,Wrought,Good,Northern,2848.95,2848.0,305.15,0.1071,0.02,0.09,0.005,0.05,0.01,0.0,0.0,0.014,0.0,99.811,5.393305151,6.897382474,4.007011073,6.309595826,4.700158065,-10.78136095,-10.78136095,5.036630248,-10.78136095
11,Hagerstown loam,Clay,1922,10.0,Open-hearth iron,1.5-inch pipe,12,a,1.4,intact,Loch Raven,MD,G,11000.0,5.3,Strongly Acid,40.8,,,,,,,,55.4,42.6,32.0,15.5,4.49,8.6,13,Wrought,Good,Northern,3652.5,3652.0,427.21,0.117,0.02,0.09,0.005,0.05,0.01,0.0,0.0,0.014,0.0,99.811,5.393305151,6.897382474,4.007011073,6.309595826,4.700158065,-10.78136095,-10.78136095,5.036630248,-10.78136095
11,Hagerstown loam,Clay,1922,11.9,Open-hearth iron,1.5-inch pipe,12,a,1.7,intact,Loch Raven,MD,G,11000.0,5.3,Strongly Acid,40.8,,,,,,,,55.4,42.6,32.0,15.5,4.49,8.6,13,Wrought,Good,Northern,4346.48,4346.0,518.76,0.1194,0.02,0.09,0.005,0.05,0.01,0.0,0.0,0.014,0.0,99.811,5.393305151,6.897382474,4.007011073,6.309595826,4.700158065,-10.78136095,-10.78136095,5.036630248,-10.78136095
12,Hanford fine sandy loam,Sandy Loam,1922,1.9,Open-hearth iron,1.5-inch pipe,12,a,0.2,intact,Los Angeles,CA,F,3190.0,7.1,Neutral,2.5,0.39,0.5,0.16,0.0,0.4,0.0,0.14,62.4,45.2,12.4,33.5,,0.0,13,Wrought,Good,Southern,693.98,693.0,61.03,0.0879,0.02,0.09,0.005,0.05,0.01,0.0,0.0,0.014,0.0,99.811,5.393305151,6.897382474,4.007011073,6.309595826,4.700158065,-10.78136095,-10.78136095,5.036630248,-10.78136095
12,Hanford fine sandy loam,Sandy Loam,1922,4.1,Open-hearth iron,1.5-inch pipe,12,a,1.4,intact,Los Angeles,CA,F,3190.0,7.1,Neutral,2.5,0.39,0.5,0.16,0.0,0.4,0.0,0.14,62.4,45.2,12.4,33.5,,0.0,13,Wrought,Good,Southern,1497.52,1497.0,427.21,0.2853,0.02,0.09,0.005,0.05,0.01,0.0,0.0,0.014,0.0,99.811,5.393305151,6.897382474,4.007011073,6.309595826,4.700158065,-10.78136095,-10.78136095,5.036630248,-10.78136095
12,Hanford fine sandy loam,Sandy Loam,1922,6.2,Open-hearth iron,1.5-inch pipe,12,a,3.2,intact,Los Angeles,CA,F,3190.0,7.1,Neutral,2.5,0.39,0.5,0.16,0.0,0.4,0.0,0.14,62.4,45.2,12.4,33.5,,0.0,13,Wrought,Good,Southern,2264.55,2264.0,976.49,0.4312,0.02,0.09,0.005,0.05,0.01,0.0,0.0,0.014,0.0,99.811,5.393305151,6.897382474,4.007011073,6.309595826,4.700158065,-10.78136095,-10.78136095,5.036630248,-10.78136095
12,Hanford fine sandy loam,Sandy Loam,1922,8.0,Open-hearth iron,1.5-inch pipe,12,a,1.0,intact,Los Angeles,CA,F,3190.0,7.1,Neutral,2.5,0.39,0.5,0.16,0.0,0.4,0.0,0.14,62.4,45.2,12.4,33.5,,0.0,13,Wrought,Good,Southern,2922.0,2922.0,305.15,0.1044,0.02,0.09,0.005,0.05,0.01,0.0,0.0,0.014,0.0,99.811,5.393305151,6.897382474,4.007011073,6.309595826,4.700158065,-10.78136095,-10.78136095,5.036630248,-10.78136095
12,Hanford fine sandy loam,Sandy Loam,1922,12.1,Open-hearth iron,1.5-inch pipe,12,a,3.4,intact,Los Angeles,CA,F,3190.0,7.1,Neutral,2.5,0.39,0.5,0.16,0.0,0.4,0.0,0.14,62.4,45.2,12.4,33.5,,0.0,13,Wrought,Good,Southern,4419.52,4419.0,1037.52,0.2348,0.02,0.09,0.005,0.05,0.01,0.0,0.0,0.014,0.0,99.811,5.393305151,6.897382474,4.007011073,6.309595826,4.700158065,-10.78136095,-10.78136095,5.036630248,-10.78136095
12,Hanford fine sandy loam,Sandy Loam,1922,17.5,Open-hearth iron,1.5-inch pipe,12,a,4.2,intact,Los Angeles,CA,F,3190.0,7.1,Neutral,2.5,0.39,0.5,0.16,0.0,0.4,0.0,0.14,62.4,45.2,12.4,33.5,,0.0,13,Wrought,Good,Southern,6391.88,6391.0,1281.64,0.2005,0.02,0.09,0.005,0.05,0.01,0.0,0.0,0.014,0.0,99.811,5.393305151,6.897382474,4.007011073,6.309595826,4.700158065,-10.78136095,-10.78136095,5.036630248,-10.78136095
13,Hanford very fine sandy loam,Sandy Loam,1922,1.9,Open-hearth iron,1.5-inch pipe,12,a,2.5,intact,Bakersfield,CA,F,290.0,9.5,Very Strongly Alkaline,A,6.23,0.09,0.43,0.0,1.12,4.64,3.76,64.6,5.6,21.7,34.5,,0.0,13,Wrought,Good,Southern,693.98,693.0,762.88,1.0993,0.02,0.09,0.005,0.05,0.01,0.0,0.0,0.014,0.0,99.811,5.393305151,6.897382474,4.007011073,6.309595826,4.700158065,-10.78136095,-10.78136095,5.036630248,-10.78136095
13,Hanford very fine sandy loam,Sandy Loam,1922,4.2,Open-hearth iron,1.5-inch pipe,12,a,2.7,intact,Bakersfield,CA,F,290.0,9.5,Very Strongly Alkaline,A,6.23,0.09,0.43,0.0,1.12,4.64,3.76,64.6,5.6,21.7,34.5,,0.0,13,Wrought,Good,Southern,1534.05,1534.0,823.91,0.5371,0.02,0.09,0.005,0.05,0.01,0.0,0.0,0.014,0.0,99.811,5.393305151,6.897382474,4.007011073,6.309595826,4.700158065,-10.78136095,-10.78136095,5.036630248,-10.78136095
13,Hanford very fine sandy loam,Sandy Loam,1922,5.9,Open-hearth iron,1.5-inch pipe,12,a,6.5,intact,Bakersfield,CA,F,290.0,9.5,Very Strongly Alkaline,A,6.23,0.09,0.43,0.0,1.12,4.64,3.76,64.6,5.6,21.7,34.5,,0.0,13,Wrought,Good,Southern,2154.97,2154.0,1983.49,0.9204,0.02,0.09,0.005,0.05,0.01,0.0,0.0,0.014,0.0,99.811,5.393305151,6.897382474,4.007011073,6.309595826,4.700158065,-10.78136095,-10.78136095,5.036630248,-10.78136095
14,Hempstead silt loam,Sandy Loam,1922,1.1,Open-hearth iron,1.5-inch pipe,12,a,0.3,intact,St. Paul,MN,F,3520.0,6.2,Slightly Acid,5.6,,,,,,,,44.2,27.2,17.2,14.4,1.76,1.0,13,Wrought,Fair,Northern,401.78,401.0,91.55,0.2279,0.02,0.09,0.005,0.05,0.01,0.0,0.0,0.014,0.0,99.811,5.393305151,6.897382474,4.007011073,6.309595826,4.700158065,-10.78136095,-10.78136095,5.036630248,-10.78136095
