Repository: sk7-dev/corrosion_prediction

File: Dataset/final_database1.csv (part 7 of 57)
site_no,soil_type,texture,year,duration,material_name,type,material_id,material_code,weight_loss_oz,specimen_status,city,state,internal_drainage,resistivity,pH,pH_type,total_acidity,Na+K,Ca,Mg,CO3,HCO3,Cl,SO4,mean_temp,annual_precipitation,moisture,air_pore_space,specific_gravity,volume_shrinkage,table,iron_type,areation,region,approximate_days,exact_days,weight_loss_g,corrosion_rate,C (%),Si (%),Mn (%),S (%),P (%),Cr (%),Ni (%),Cu (%),Mo  (%),Fe (%),C_clr,Si_clr,Mn_clr,S_clr,P_clr,Cr_clr,Ni_clr,Cu_clr,Mo_clr
14,Hempstead silt loam,Sandy Loam,1922,3.8,Open-hearth iron,1.5-inch pipe,12,a,2.0,intact,St. Paul,MN,F,3520.0,6.2,Slightly Acid,5.6,,,,,,,,44.2,27.2,17.2,14.4,1.76,1.0,13,Wrought,Fair,Northern,1387.95,1387.0,610.3,0.4397,0.02,0.09,0.005,0.05,0.01,0.0,0.0,0.014,0.0,99.811,5.393305151,6.897382474,4.007011073,6.309595826,4.700158065,-10.78136095,-10.78136095,5.036630248,-10.78136095
14,Hempstead silt loam,Sandy Loam,1922,5.8,Open-hearth iron,1.5-inch pipe,12,a,2.4,intact,St. Paul,MN,F,3520.0,6.2,Slightly Acid,5.6,,,,,,,,44.2,27.2,17.2,14.4,1.76,1.0,13,Wrought,Fair,Northern,2118.45,2118.0,732.36,0.3457,0.02,0.09,0.005,0.05,0.01,0.0,0.0,0.014,0.0,99.811,5.393305151,6.897382474,4.007011073,6.309595826,4.700158065,-10.78136095,-10.78136095,5.036630248,-10.78136095
14,Hempstead silt loam,Sandy Loam,1922,7.7,Open-hearth iron,1.5-inch pipe,12,a,2.0,intact,St. Paul,MN,F,3520.0,6.2,Slightly Acid,5.6,,,,,,,,44.2,27.2,17.2,14.4,1.76,1.0,13,Wrought,Fair,Northern,2812.43,2812.0,610.3,0.217,0.02,0.09,0.005,0.05,0.01,0.0,0.0,0.014,0.0,99.811,5.393305151,6.897382474,4.007011073,6.309595826,4.700158065,-10.78136095,-10.78136095,5.036630248,-10.78136095
14,Hempstead silt loam,Sandy Loam,1922,9.9,Open-hearth iron,1.5-inch pipe,12,a,3.8,intact,St. Paul,MN,F,3520.0,6.2,Slightly Acid,5.6,,,,,,,,44.2,27.2,17.2,14.4,1.76,1.0,13,Wrought,Fair,Northern,3615.97,3615.0,1159.58,0.3207,0.02,0.09,0.005,0.05,0.01,0.0,0.0,0.014,0.0,99.811,5.393305151,6.897382474,4.007011073,6.309595826,4.700158065,-10.78136095,-10.78136095,5.036630248,-10.78136095
14,Hempstead silt loam,Sandy Loam,1922,11.8,Open-hearth iron,1.5-inch pipe,12,a,4.1,intact,St. Paul,MN,F,3520.0,6.2,Slightly Acid,5.6,,,,,,,,44.2,27.2,17.2,14.4,1.76,1.0,13,Wrought,Fair,Northern,4309.95,4309.0,1251.12,0.2903,0.02,0.09,0.005,0.05,0.01,0.0,0.0,0.014,0.0,99.811,5.393305151,6.897382474,4.007011073,6.309595826,4.700158065,-10.78136095,-10.78136095,5.036630248,-10.78136095
15,Houston black clay,Clay,1922,2.0,Open-hearth iron,1.5-inch pipe,12,a,2.4,intact,San Antonio,TX,P,489.0,7.5,Mildly Alkaline,5,2.48,0.88,0.2,0.0,2.0,0.13,0.73,68.9,27.2,54.4,5.7,2.08,39.8,13,Wrought,Poor,Southern,730.5,730.0,732.36,1.0025,0.02,0.09,0.005,0.05,0.01,0.0,0.0,0.014,0.0,99.811,5.393305151,6.897382474,4.007011073,6.309595826,4.700158065,-10.78136095,-10.78136095,5.036630248,-10.78136095
15,Houston black clay,Clay,1922,4.0,Open-hearth iron,1.5-inch pipe,12,a,3.6,intact,San Antonio,TX,P,489.0,7.5,Mildly Alkaline,5,2.48,0.88,0.2,0.0,2.0,0.13,0.73,68.9,27.2,54.4,5.7,2.08,39.8,13,Wrought,Poor,Southern,1461.0,1461.0,1098.55,0.7519,0.02,0.09,0.005,0.05,0.01,0.0,0.0,0.014,0.0,99.811,5.393305151,6.897382474,4.007011073,6.309595826,4.700158065,-10.78136095,-10.78136095,5.036630248,-10.78136095
15,Houston black clay,Clay,1922,5.9,Open-hearth iron,1.5-inch pipe,12,a,6.2,intact,San Antonio,TX,P,489.0,7.5,Mildly Alkaline,5,2.48,0.88,0.2,0.0,2.0,0.13,0.73,68.9,27.2,54.4,5.7,2.08,39.8,13,Wrought,Poor,Southern,2154.97,2154.0,1891.94,0.8779,0.02,0.09,0.005,0.05,0.01,0.0,0.0,0.014,0.0,99.811,5.393305151,6.897382474,4.007011073,6.309595826,4.700158065,-10.78136095,-10.78136095,5.036630248,-10.78136095
15,Houston black clay,Clay,1922,8.0,Open-hearth iron,1.5-inch pipe,12,a,5.0,intact,San Antonio,TX,P,489.0,7.5,Mildly Alkaline,5,2.48,0.88,0.2,0.0,2.0,0.13,0.73,68.9,27.2,54.4,5.7,2.08,39.8,13,Wrought,Poor,Southern,2922.0,2922.0,1525.76,0.5222,0.02,0.09,0.005,0.05,0.01,0.0,0.0,0.014,0.0,99.811,5.393305151,6.897382474,4.007011073,6.309595826,4.700158065,-10.78136095,-10.78136095,5.036630248,-10.78136095
15,Houston black clay,Clay,1922,12.0,Open-hearth iron,1.5-inch pipe,12,a,8.1,intact,San Antonio,TX,P,489.0,7.5,Mildly Alkaline,5,2.48,0.88,0.2,0.0,2.0,0.13,0.73,68.9,27.2,54.4,5.7,2.08,39.8,13,Wrought,Poor,Southern,4383.0,4383.0,2471.73,0.5639,0.02,0.09,0.005,0.05,0.01,0.0,0.0,0.014,0.0,99.811,5.393305151,6.897382474,4.007011073,6.309595826,4.700158065,-10.78136095,-10.78136095,5.036630248,-10.78136095
15,Houston black clay,Clay,1922,17.6,Open-hearth iron,1.5-inch pipe,12,a,12.3,intact,San Antonio,TX,P,489.0,7.5,Mildly Alkaline,5,2.48,0.88,0.2,0.0,2.0,0.13,0.73,68.9,27.2,54.4,5.7,2.08,39.8,13,Wrought,Poor,Southern,6428.4,6428.0,3753.37,0.5839,0.02,0.09,0.005,0.05,0.01,0.0,0.0,0.014,0.0,99.811,5.393305151,6.897382474,4.007011073,6.309595826,4.700158065,-10.78136095,-10.78136095,5.036630248,-10.78136095
16,Kalmia fine sandy loam,Silty Clay Loam,1922,2.0,Open-hearth iron,1.5-inch pipe,12,a,1.9,intact,Mobile,AT,F,8290.0,4.4,Extremely Acid,41.8,,,,,,,,67.3,61.6,22.2,12.0,1.65,0.6,13,Wrought,Good,Southern,730.5,730.0,579.79,0.7937,0.02,0.09,0.005,0.05,0.01,0.0,0.0,0.014,0.0,99.811,5.393305151,6.897382474,4.007011073,6.309595826,4.700158065,-10.78136095,-10.78136095,5.036630248,-10.78136095
16,Kalmia fine sandy loam,Silty Clay Loam,1922,4.0,Open-hearth iron,1.5-inch pipe,12,a,2.9,intact,Mobile,AT,F,8290.0,4.4,Extremely Acid,41.8,,,,,,,,67.3,61.6,22.2,12.0,1.65,0.6,13,Wrought,Good,Southern,1461.0,1461.0,884.94,0.6057,0.02,0.09,0.005,0.05,0.01,0.0,0.0,0.014,0.0,99.811,5.393305151,6.897382474,4.007011073,6.309595826,4.700158065,-10.78136095,-10.78136095,5.036630248,-10.78136095
16,Kalmia fine sandy loam,Silty Clay Loam,1922,6.0,Open-hearth iron,1.5-inch pipe,12,a,5.2,intact,Mobile,AT,F,8290.0,4.4,Extremely Acid,41.8,,,,,,,,67.3,61.6,22.2,12.0,1.65,0.6,13,Wrought,Good,Southern,2191.5,2191.0,1586.79,0.7241,0.02,0.09,0.005,0.05,0.01,0.0,0.0,0.014,0.0,99.811,5.393305151,6.897382474,4.007011073,6.309595826,4.700158065,-10.78136095,-10.78136095,5.036630248,-10.78136095
16,Kalmia fine sandy loam,Silty Clay Loam,1922,7.9,Open-hearth iron,1.5-inch pipe,12,a,5.1,intact,Mobile,AT,F,8290.0,4.4,Extremely Acid,41.8,,,,,,,,67.3,61.6,22.2,12.0,1.65,0.6,13,Wrought,Good,Southern,2885.47,2885.0,1556.27,0.5393,0.02,0.09,0.005,0.05,0.01,0.0,0.0,0.014,0.0,99.811,5.393305151,6.897382474,4.007011073,6.309595826,4.700158065,-10.78136095,-10.78136095,5.036630248,-10.78136095
16,Kalmia fine sandy loam,Silty Clay Loam,1922,10.0,Open-hearth iron,1.5-inch pipe,12,a,6.7,intact,Mobile,AT,F,8290.0,4.4,Extremely Acid,41.8,,,,,,,,67.3,61.6,22.2,12.0,1.65,0.6,13,Wrought,Good,Southern,3652.5,3652.0,2044.52,0.5598,0.02,0.09,0.005,0.05,0.01,0.0,0.0,0.014,0.0,99.811,5.393305151,6.897382474,4.007011073,6.309595826,4.700158065,-10.78136095,-10.78136095,5.036630248,-10.78136095
16,Kalmia fine sandy loam,Silty Clay Loam,1922,12.0,Open-hearth iron,1.5-inch pipe,12,a,8.3,intact,Mobile,AT,F,8290.0,4.4,Extremely Acid,41.8,,,,,,,,67.3,61.6,22.2,12.0,1.65,0.6,13,Wrought,Good,Southern,4383.0,4383.0,2532.76,0.5779,0.02,0.09,0.005,0.05,0.01,0.0,0.0,0.014,0.0,99.811,5.393305151,6.897382474,4.007011073,6.309595826,4.700158065,-10.78136095,-10.78136095,5.036630248,-10.78136095
17,Keyport loam,Clay,1922,1.2,Open-hearth iron,1.5-inch pipe,12,a,1.5,intact,Alexandria,VA,P,5980.0,4.5,Very Strongly Acid,49.1,,,,,,,,55.0,42.0,30.8,4.4,1.72,5.4,13,Wrought,Poor,Southern,438.3,438.0,457.73,1.0443,0.02,0.09,0.005,0.05,0.01,0.0,0.0,0.014,0.0,99.811,5.393305151,6.897382474,4.007011073,6.309595826,4.700158065,-10.78136095,-10.78136095,5.036630248,-10.78136095
17,Keyport loam,Clay,1922,3.8,Open-hearth iron,1.5-inch pipe,12,a,3.3,intact,Alexandria,VA,P,5980.0,4.5,Very Strongly Acid,49.1,,,,,,,,55.0,42.0,30.8,4.4,1.72,5.4,13,Wrought,Poor,Southern,1387.95,1387.0,1007.0,0.7255,0.02,0.09,0.005,0.05,0.01,0.0,0.0,0.014,0.0,99.811,5.393305151,6.897382474,4.007011073,6.309595826,4.700158065,-10.78136095,-10.78136095,5.036630248,-10.78136095
17,Keyport loam,Clay,1922,5.9,Open-hearth iron,1.5-inch pipe,12,a,5.2,intact,Alexandria,VA,P,5980.0,4.5,Very Strongly Acid,49.1,,,,,,,,55.0,42.0,30.8,4.4,1.72,5.4,13,Wrought,Poor,Southern,2154.97,2154.0,1586.79,0.7363,0.02,0.09,0.005,0.05,0.01,0.0,0.0,0.014,0.0,99.811,5.393305151,6.897382474,4.007011073,6.309595826,4.700158065,-10.78136095,-10.78136095,5.036630248,-10.78136095
17,Keyport loam,Clay,1922,7.7,Open-hearth iron,1.5-inch pipe,12,a,6.4,intact,Alexandria,VA,P,5980.0,4.5,Very Strongly Acid,49.1,,,,,,,,55.0,42.0,30.8,4.4,1.72,5.4,13,Wrought,Poor,Southern,2812.43,2812.0,1952.97,0.6944,0.02,0.09,0.005,0.05,0.01,0.0,0.0,0.014,0.0,99.811,5.393305151,6.897382474,4.007011073,6.309595826,4.700158065,-10.78136095,-10.78136095,5.036630248,-10.78136095
17,Keyport loam,Clay,1922,11.8,Open-hearth iron,1.5-inch pipe,12,a,9.4,intact,Alexandria,VA,P,5980.0,4.5,Very Strongly Acid,49.1,,,,,,,,55.0,42.0,30.8,4.4,1.72,5.4,13,Wrought,Poor,Southern,4309.95,4309.0,2868.43,0.6655,0.02,0.09,0.005,0.05,0.01,0.0,0.0,0.014,0.0,99.811,5.393305151,6.897382474,4.007011073,6.309595826,4.700158065,-10.78136095,-10.78136095,5.036630248,-10.78136095
17,Keyport loam,Clay,1922,17.0,Open-hearth iron,1.5-inch pipe,12,a,7.9,intact,Alexandria,VA,P,5980.0,4.5,Very Strongly Acid,49.1,,,,,,,,55.0,42.0,30.8,4.4,1.72,5.4,13,Wrought,Poor,Southern,6209.25,6209.0,2410.7,0.3882,0.02,0.09,0.005,0.05,0.01,0.0,0.0,0.014,0.0,99.811,5.393305151,6.897382474,4.007011073,6.309595826,4.700158065,-10.78136095,-10.78136095,5.036630248,-10.78136095
18,Knox silt loam,Silty Clay Loam,1922,1.2,Open-hearth iron,1.5-inch pipe,12,a,0.4,intact,Omaha,NE,G,1410.0,7.3,Neutral,1.4,0.27,0.63,0.2,0.0,0.94,0.0,0.25,50.6,27.8,28.4,16.6,4.26,1.3,13,Wrought,Good,Northern,438.3,438.0,122.06,0.2785,0.02,0.09,0.005,0.05,0.01,0.0,0.0,0.014,0.0,99.811,5.393305151,6.897382474,4.007011073,6.309595826,4.700158065,-10.78136095,-10.78136095,5.036630248,-10.78136095
18,Knox silt loam,Silty Clay Loam,1922,3.8,Open-hearth iron,1.5-inch pipe,12,a,1.2,intact,Omaha,NE,G,1410.0,7.3,Neutral,1.4,0.27,0.63,0.2,0.0,0.94,0.0,0.25,50.6,27.8,28.4,16.6,4.26,1.3,13,Wrought,Good,Northern,1387.95,1387.0,366.18,0.2638,0.02,0.09,0.005,0.05,0.01,0.0,0.0,0.014,0.0,99.811,5.393305151,6.897382474,4.007011073,6.309595826,4.700158065,-10.78136095,-10.78136095,5.036630248,-10.78136095
18,Knox silt loam,Silty Clay Loam,1922,5.8,Open-hearth iron,1.5-inch pipe,12,a,2.3,intact,Omaha,NE,G,1410.0,7.3,Neutral,1.4,0.27,0.63,0.2,0.0,0.94,0.0,0.25,50.6,27.8,28.4,16.6,4.26,1.3,13,Wrought,Good,Northern,2118.45,2118.0,701.85,0.3313,0.02,0.09,0.005,0.05,0.01,0.0,0.0,0.014,0.0,99.811,5.393305151,6.897382474,4.007011073,6.309595826,4.700158065,-10.78136095,-10.78136095,5.036630248,-10.78136095
18,Knox silt loam,Silty Clay Loam,1922,7.7,Open-hearth iron,1.5-inch pipe,12,a,1.8,intact,Omaha,NE,G,1410.0,7.3,Neutral,1.4,0.27,0.63,0.2,0.0,0.94,0.0,0.25,50.6,27.8,28.4,16.6,4.26,1.3,13,Wrought,Good,Northern,2812.43,2812.0,549.27,0.1953,0.02,0.09,0.005,0.05,0.01,0.0,0.0,0.014,0.0,99.811,5.393305151,6.897382474,4.007011073,6.309595826,4.700158065,-10.78136095,-10.78136095,5.036630248,-10.78136095
18,Knox silt loam,Silty Clay Loam,1922,9.8,Open-hearth iron,1.5-inch pipe,12,a,2.8,intact,Omaha,NE,G,1410.0,7.3,Neutral,1.4,0.27,0.63,0.2,0.0,0.94,0.0,0.25,50.6,27.8,28.4,16.6,4.26,1.3,13,Wrought,Good,Northern,3579.45,3579.0,854.42,0.2387,0.02,0.09,0.005,0.05,0.01,0.0,0.0,0.014,0.0,99.811,5.393305151,6.897382474,4.007011073,6.309595826,4.700158065,-10.78136095,-10.78136095,5.036630248,-10.78136095
18,Knox silt loam,Silty Clay Loam,1922,11.7,Open-hearth iron,1.5-inch pipe,12,a,3.0,intact,Omaha,NE,G,1410.0,7.3,Neutral,1.4,0.27,0.63,0.2,0.0,0.94,0.0,0.25,50.6,27.8,28.4,16.6,4.26,1.3,13,Wrought,Good,Northern,4273.43,4273.0,915.46,0.2142,0.02,0.09,0.005,0.05,0.01,0.0,0.0,0.014,0.0,99.811,5.393305151,6.897382474,4.007011073,6.309595826,4.700158065,-10.78136095,-10.78136095,5.036630248,-10.78136095
19,Lindley silt loam,Silty Clay Loam,1922,1.1,Open-hearth iron,1.5-inch pipe,12,a,0.6,intact,Des Moines,IA,G,1970.0,4.6,Very Strongly Acid,10.9,0.38,0.32,0.41,0.0,0.46,0.03,0.46,49.5,32.0,28.4,3.9,4.76,11.8,13,Wrought,Fair,Northern,401.78,401.0,183.09,0.4557,0.02,0.09,0.005,0.05,0.01,0.0,0.0,0.014,0.0,99.811,5.393305151,6.897382474,4.007011073,6.309595826,4.700158065,-10.78136095,-10.78136095,5.036630248,-10.78136095
19,Lindley silt loam,Silty Clay Loam,1922,3.7,Open-hearth iron,1.5-inch pipe,12,a,2.0,intact,Des Moines,IA,G,1970.0,4.6,Very Strongly Acid,10.9,0.38,0.32,0.41,0.0,0.46,0.03,0.46,49.5,32.0,28.4,3.9,4.76,11.8,13,Wrought,Fair,Northern,1351.42,1351.0,610.3,0.4516,0.02,0.09,0.005,0.05,0.01,0.0,0.0,0.014,0.0,99.811,5.393305151,6.897382474,4.007011073,6.309595826,4.700158065,-10.78136095,-10.78136095,5.036630248,-10.78136095
19,Lindley silt loam,Silty Clay Loam,1922,5.7,Open-hearth iron,1.5-inch pipe,12,a,2.2,intact,Des Moines,IA,G,1970.0,4.6,Very Strongly Acid,10.9,0.38,0.32,0.41,0.0,0.46,0.03,0.46,49.5,32.0,28.4,3.9,4.76,11.8,13,Wrought,Fair,Northern,2081.93,2081.0,671.33,0.3225,0.02,0.09,0.005,0.05,0.01,0.0,0.0,0.014,0.0,99.811,5.393305151,6.897382474,4.007011073,6.309595826,4.700158065,-10.78136095,-10.78136095,5.036630248,-10.78136095
19,Lindley silt loam,Silty Clay Loam,1922,7.6,Open-hearth iron,1.5-inch pipe,12,a,2.5,intact,Des Moines,IA,G,1970.0,4.6,Very Strongly Acid,10.9,0.38,0.32,0.41,0.0,0.46,0.03,0.46,49.5,32.0,28.4,3.9,4.76,11.8,13,Wrought,Fair,Northern,2775.9,2775.0,762.88,0.2748,0.02,0.09,0.005,0.05,0.01,0.0,0.0,0.014,0.0,99.811,5.393305151,6.897382474,4.007011073,6.309595826,4.700158065,-10.78136095,-10.78136095,5.036630248,-10.78136095
19,Lindley silt loam,Silty Clay Loam,1922,9.7,Open-hearth iron,1.5-inch pipe,12,a,3.0,intact,Des Moines,IA,G,1970.0,4.6,Very Strongly Acid,10.9,0.38,0.32,0.41,0.0,0.46,0.03,0.46,49.5,32.0,28.4,3.9,4.76,11.8,13,Wrought,Fair,Northern,3542.92,3542.0,915.46,0.2584,0.02,0.09,0.005,0.05,0.01,0.0,0.0,0.014,0.0,99.811,5.393305151,6.897382474,4.007011073,6.309595826,4.700158065,-10.78136095,-10.78136095,5.036630248,-10.78136095
19,Lindley silt loam,Silty Clay Loam,1922,11.6,Open-hearth iron,1.5-inch pipe,12,a,2.9,intact,Des Moines,IA,G,1970.0,4.6,Very Strongly Acid,10.9,0.38,0.32,0.41,0.0,0.46,0.03,0.46,49.5,32.0,28.4,3.9,4.76,11.8,13,Wrought,Fair,Northern,4236.9,4236.0,884.94,0.2089,0.02,0.09,0.005,0.05,0.01,0.0,0.0,0.014,0.0,99.811,5.393305151,6.897382474,4.007011073,6.309595826,4.700158065,-10.78136095,-10.78136095,5.036630248,-10.78136095
20,Mahoning silt loam,Silty Clay,1922,1.0,Open-hearth iron,1.5-inch pipe,12,a,0.9,intact,Cleveland,OH,P,2870.0,7.5,Mildly Alkaline,1.5,0.25,0.48,0.2,0.0,0.54,0.0,0.15,49.2,33.8,22.4,3.8,1.9,3.9,13,Wrought,Poor,Northern,365.25,365.0,274.64,0.7519,0.02,0.09,0.005,0.05,0.01,0.0,0.0,0.014,0.0,99.811,5.393305151,6.897382474,4.007011073,6.309595826,4.700158065,-10.78136095,-10.78136095,5.036630248,-10.78136095
20,Mahoning silt loam,Silty Clay,1922,3.6,Open-hearth iron,1.5-inch pipe,12,a,2.2,intact,Cleveland,OH,P,2870.0,7.5,Mildly Alkaline,1.5,0.25,0.48,0.2,0.0,0.54,0.0,0.15,49.2,33.8,22.4,3.8,1.9,3.9,13,Wrought,Poor,Northern,1314.9,1314.0,671.33,0.5106,0.02,0.09,0.005,0.05,0.01,0.0,0.0,0.014,0.0,99.811,5.393305151,6.897382474,4.007011073,6.309595826,4.700158065,-10.78136095,-10.78136095,5.036630248,-10.78136095
20,Mahoning silt loam,Silty Clay,1922,5.5,Open-hearth iron,1.5-inch pipe,12,a,2.4,intact,Cleveland,OH,P,2870.0,7.5,Mildly Alkaline,1.5,0.25,0.48,0.2,0.0,0.54,0.0,0.15,49.2,33.8,22.4,3.8,1.9,3.9,13,Wrought,Poor,Northern,2008.88,2008.0,732.36,0.3646,0.02,0.09,0.005,0.05,0.01,0.0,0.0,0.014,0.0,99.811,5.393305151,6.897382474,4.007011073,6.309595826,4.700158065,-10.78136095,-10.78136095,5.036630248,-10.78136095
20,Mahoning silt loam,Silty Clay,1922,7.7,Open-hearth iron,1.5-inch pipe,12,a,2.7,intact,Cleveland,OH,P,2870.0,7.5,Mildly Alkaline,1.5,0.25,0.48,0.2,0.0,0.54,0.0,0.15,49.2,33.8,22.4,3.8,1.9,3.9,13,Wrought,Poor,Northern,2812.43,2812.0,823.91,0.293,0.02,0.09,0.005,0.05,0.01,0.0,0.0,0.014,0.0,99.811,5.393305151,6.897382474,4.007011073,6.309595826,4.700158065,-10.78136095,-10.78136095,5.036630248,-10.78136095
20,Mahoning silt loam,Silty Clay,1922,9.6,Open-hearth iron,1.5-inch pipe,12,a,3.9,intact,Cleveland,OH,P,2870.0,7.5,Mildly Alkaline,1.5,0.25,0.48,0.2,0.0,0.54,0.0,0.15,49.2,33.8,22.4,3.8,1.9,3.9,13,Wrought,Poor,Northern,3506.4,3506.0,1190.09,0.3394,0.02,0.09,0.005,0.05,0.01,0.0,0.0,0.014,0.0,99.811,5.393305151,6.897382474,4.007011073,6.309595826,4.700158065,-10.78136095,-10.78136095,5.036630248,-10.78136095
20,Mahoning silt loam,Silty Clay,1922,11.6,Open-hearth iron,1.5-inch pipe,12,a,6.6,intact,Cleveland,OH,P,2870.0,7.5,Mildly Alkaline,1.5,0.25,0.48,0.2,0.0,0.54,0.0,0.15,49.2,33.8,22.4,3.8,1.9,3.9,13,Wrought,Poor,Northern,4236.9,4236.0,2014.0,0.4753,0.02,0.09,0.005,0.05,0.01,0.0,0.0,0.014,0.0,99.811,5.393305151,6.897382474,4.007011073,6.309595826,4.700158065,-10.78136095,-10.78136095,5.036630248,-10.78136095
21,Marshall silt loam,Silty Clay Loam,1922,1.5,Open-hearth iron,1.5-inch pipe,12,a,2.0,intact,Kansas City,MO,F,2370.0,6.2,Slightly Acid,9.5,,,,,,,,54.4,37.1,31.2,10.8,1.66,6.5,13,Wrought,Poor,Northern,547.88,547.0,610.3,1.1139,0.02,0.09,0.005,0.05,0.01,0.0,0.0,0.014,0.0,99.811,5.393305151,6.897382474,4.007011073,6.309595826,4.700158065,-10.78136095,-10.78136095,5.036630248,-10.78136095
21,Marshall silt loam,Silty Clay Loam,1922,4.0,Open-hearth iron,1.5-inch pipe,12,a,2.5,intact,Kansas City,MO,F,2370.0,6.2,Slightly Acid,9.5,,,,,,,,54.4,37.1,31.2,10.8,1.66,6.5,13,Wrought,Poor,Northern,1461.0,1461.0,762.88,0.5222,0.02,0.09,0.005,0.05,0.01,0.0,0.0,0.014,0.0,99.811,5.393305151,6.897382474,4.007011073,6.309595826,4.700158065,-10.78136095,-10.78136095,5.036630248,-10.78136095
21,Marshall silt loam,Silty Clay Loam,1922,6.0,Open-hearth iron,1.5-inch pipe,12,a,4.2,intact,Kansas City,MO,F,2370.0,6.2,Slightly Acid,9.5,,,,,,,,54.4,37.1,31.2,10.8,1.66,6.5,13,Wrought,Poor,Northern,2191.5,2191.0,1281.64,0.5848,0.02,0.09,0.005,0.05,0.01,0.0,0.0,0.014,0.0,99.811,5.393305151,6.897382474,4.007011073,6.309595826,4.700158065,-10.78136095,-10.78136095,5.036630248,-10.78136095
22,Memphis silt loam,Silty Clay Loam,1922,1.7,Open-hearth iron,1.5-inch pipe,12,a,1.4,intact,Memphis,TN,G,5150.0,4.9,Very Strongly Acid,9.7,,,,,,,,64.6,47.7,28.4,9.6,1.67,3.0,13,Wrought,Good,Southern,620.92,620.0,427.21,0.688,0.02,0.09,0.005,0.05,0.01,0.0,0.0,0.014,0.0,99.811,5.393305151,6.897382474,4.007011073,6.309595826,4.700158065,-10.78136095,-10.78136095,5.036630248,-10.78136095
22,Memphis silt loam,Silty Clay Loam,1922,3.7,Open-hearth iron,1.5-inch pipe,12,a,3.2,intact,Memphis,TN,G,5150.0,4.9,Very Strongly Acid,9.7,,,,,,,,64.6,47.7,28.4,9.6,1.67,3.0,13,Wrought,Good,Southern,1351.42,1351.0,976.49,0.7226,0.02,0.09,0.005,0.05,0.01,0.0,0.0,0.014,0.0,99.811,5.393305151,6.897382474,4.007011073,6.309595826,4.700158065,-10.78136095,-10.78136095,5.036630248,-10.78136095
22,Memphis silt loam,Silty Clay Loam,1922,5.6,Open-hearth iron,1.5-inch pipe,12,a,5.3,intact,Memphis,TN,G,5150.0,4.9,Very Strongly Acid,9.7,,,,,,,,64.6,47.7,28.4,9.6,1.67,3.0,13,Wrought,Good,Southern,2045.4,2045.0,1617.3,0.7907,0.02,0.09,0.005,0.05,0.01,0.0,0.0,0.014,0.0,99.811,5.393305151,6.897382474,4.007011073,6.309595826,4.700158065,-10.78136095,-10.78136095,5.036630248,-10.78136095
22,Memphis silt loam,Silty Clay Loam,1922,7.6,Open-hearth iron,1.5-inch pipe,12,a,5.7,intact,Memphis,TN,G,5150.0,4.9,Very Strongly Acid,9.7,,,,,,,,64.6,47.7,28.4,9.6,1.67,3.0,13,Wrought,Good,Southern,2775.9,2775.0,1739.36,0.6266,0.02,0.09,0.005,0.05,0.01,0.0,0.0,0.014,0.0,99.811,5.393305151,6.897382474,4.007011073,6.309595826,4.700158065,-10.78136095,-10.78136095,5.036630248,-10.78136095
22,Memphis silt loam,Silty Clay Loam,1922,9.6,Open-hearth iron,1.5-inch pipe,12,a,6.7,intact,Memphis,TN,G,5150.0,4.9,Very Strongly Acid,9.7,,,,,,,,64.6,47.7,28.4,9.6,1.67,3.0,13,Wrought,Good,Southern,3506.4,3506.0,2044.52,0.5831,0.02,0.09,0.005,0.05,0.01,0.0,0.0,0.014,0.0,99.811,5.393305151,6.897382474,4.007011073,6.309595826,4.700158065,-10.78136095,-10.78136095,5.036630248,-10.78136095
22,Memphis silt loam,Silty Clay Loam,1922,11.6,Open-hearth iron,1.5-inch pipe,12,a,7.0,intact,Memphis,TN,G,5150.0,4.9,Very Strongly Acid,9.7,,,,,,,,64.6,47.7,28.4,9.6,1.67,3.0,13,Wrought,Good,Southern,4236.9,4236.0,2136.06,0.5042,0.02,0.09,0.005,0.05,0.01,0.0,0.0,0.014,0.0,99.811,5.393305151,6.897382474,4.007011073,6.309595826,4.700158065,-10.78136095,-10.78136095,5.036630248,-10.78136095
23,Merced silt loam,Clay,1922,1.9,Open-hearth iron,1.5-inch pipe,12,a,5.4,intact,Buttonwillo,CA,F,278.0,9.4,Very Strongly Alkaline,A,8.38,0.38,0.22,0.02,1.87,4.42,5.57,65.0,6.0,24.7,6.1,1.69,0.2,13,Wrought,Fair,Southern,693.98,693.0,1647.82,2.3744,0.02,0.09,0.005,0.05,0.01,0.0,0.0,0.014,0.0,99.811,5.393305151,6.897382474,4.007011073,6.309595826,4.700158065,-10.78136095,-10.78136095,5.036630248,-10.78136095
23,Merced silt loam,Clay,1922,4.3,Open-hearth iron,1.5-inch pipe,12,a,11.2,intact,Buttonwillo,CA,F,278.0,9.4,Very Strongly Alkaline,A,8.38,0.38,0.22,0.02,1.87,4.42,5.57,65.0,6.0,24.7,6.1,1.69,0.2,13,Wrought,Fair,Southern,1570.58,1570.0,3417.7,2.1761,0.02,0.09,0.005,0.05,0.01,0.0,0.0,0.014,0.0,99.811,5.393305151,6.897382474,4.007011073,6.309595826,4.700158065,-10.78136095,-10.78136095,5.036630248,-10.78136095
23,Merced silt loam,Clay,1922,6.2,Open-hearth iron,1.5-inch pipe,12,a,13.7,intact,Buttonwillo,CA,F,278.0,9.4,Very Strongly Alkaline,A,8.38,0.38,0.22,0.02,1.87,4.42,5.57,65.0,6.0,24.7,6.1,1.69,0.2,13,Wrought,Fair,Southern,2264.55,2264.0,4180.58,1.8461,0.02,0.09,0.005,0.05,0.01,0.0,0.0,0.014,0.0,99.811,5.393305151,6.897382474,4.007011073,6.309595826,4.700158065,-10.78136095,-10.78136095,5.036630248,-10.78136095
23,Merced silt loam,Clay,1922,8.0,Open-hearth iron,1.5-inch pipe,12,a,18.2,intact,Buttonwillo,CA,F,278.0,9.4,Very Strongly Alkaline,A,8.38,0.38,0.22,0.02,1.87,4.42,5.57,65.0,6.0,24.7,6.1,1.69,0.2,13,Wrought,Fair,Southern,2922.0,2922.0,5553.76,1.9007,0.02,0.09,0.005,0.05,0.01,0.0,0.0,0.014,0.0,99.811,5.393305151,6.897382474,4.007011073,6.309595826,4.700158065,-10.78136095,-10.78136095,5.036630248,-10.78136095
23,Merced silt loam,Clay,1922,10.2,Open-hearth iron,1.5-inch pipe,12,a,19.5,intact,Buttonwillo,CA,F,278.0,9.4,Very Strongly Alkaline,A,8.38,0.38,0.22,0.02,1.87,4.42,5.57,65.0,6.0,24.7,6.1,1.69,0.2,13,Wrought,Fair,Southern,3725.55,3725.0,5950.46,1.5972,0.02,0.09,0.005,0.05,0.01,0.0,0.0,0.014,0.0,99.811,5.393305151,6.897382474,4.007011073,6.309595826,4.700158065,-10.78136095,-10.78136095,5.036630248,-10.78136095
23,Merced silt loam,Clay,1922,12.1,Open-hearth iron,1.5-inch pipe,12,a,20.1,intact,Buttonwillo,CA,F,278.0,9.4,Very Strongly Alkaline,A,8.38,0.38,0.22,0.02,1.87,4.42,5.57,65.0,6.0,24.7,6.1,1.69,0.2,13,Wrought,Fair,Southern,4419.52,4419.0,6133.55,1.3878,0.02,0.09,0.005,0.05,0.01,0.0,0.0,0.014,0.0,99.811,5.393305151,6.897382474,4.007011073,6.309595826,4.700158065,-10.78136095,-10.78136095,5.036630248,-10.78136095
24,Merrimac gravelly sandy loam,Loamy Sand,1922,1.3,Open-hearth iron,1.5-inch pipe,12,a,0.2,intact,Norwood,MA,G,11400.0,4.5,Very Strongly Acid,42.6,,,,,,,,50.0,41.0,43.0,34.7,1.4,0.0,13,Wrought,Good,Northern,474.82,474.0,61.03,0.1285,0.02,0.09,0.005,0.05,0.01,0.0,0.0,0.014,0.0,99.811,5.393305151,6.897382474,4.007011073,6.309595826,4.700158065,-10.78136095,-10.78136095,5.036630248,-10.78136095
24,Merrimac gravelly sandy loam,Loamy Sand,1922,4.0,Open-hearth iron,1.5-inch pipe,12,a,0.4,intact,Norwood,MA,G,11400.0,4.5,Very Strongly Acid,42.6,,,,,,,,50.0,41.0,43.0,34.7,1.4,0.0,13,Wrought,Good,Northern,1461.0,1461.0,122.06,0.0835,0.02,0.09,0.005,0.05,0.01,0.0,0.0,0.014,0.0,99.811,5.393305151,6.897382474,4.007011073,6.309595826,4.700158065,-10.78136095,-10.78136095,5.036630248,-10.78136095
24,Merrimac gravelly sandy loam,Loamy Sand,1922,6.1,Open-hearth iron,1.5-inch pipe,12,a,0.9,intact,Norwood,MA,G,11400.0,4.5,Very Strongly Acid,42.6,,,,,,,,50.0,41.0,43.0,34.7,1.4,0.0,13,Wrought,Good,Northern,2228.03,2228.0,274.64,0.1233,0.02,0.09,0.005,0.05,0.01,0.0,0.0,0.014,0.0,99.811,5.393305151,6.897382474,4.007011073,6.309595826,4.700158065,-10.78136095,-10.78136095,5.036630248,-10.78136095
24,Merrimac gravelly sandy loam,Loamy Sand,1922,7.9,Open-hearth iron,1.5-inch pipe,12,a,0.9,intact,Norwood,MA,G,11400.0,4.5,Very Strongly Acid,42.6,,,,,,,,50.0,41.0,43.0,34.7,1.4,0.0,13,Wrought,Good,Northern,2885.47,2885.0,274.64,0.0952,0.02,0.09,0.005,0.05,0.01,0.0,0.0,0.014,0.0,99.811,5.393305151,6.897382474,4.007011073,6.309595826,4.700158065,-10.78136095,-10.78136095,5.036630248,-10.78136095
24,Merrimac gravelly sandy loam,Loamy Sand,1922,12.0,Open-hearth iron,1.5-inch pipe,12,a,1.3,intact,Norwood,MA,G,11400.0,4.5,Very Strongly Acid,42.6,,,,,,,,50.0,41.0,43.0,34.7,1.4,0.0,13,Wrought,Good,Northern,4383.0,4383.0,396.7,0.0905,0.02,0.09,0.005,0.05,0.01,0.0,0.0,0.014,0.0,99.811,5.393305151,6.897382474,4.007011073,6.309595826,4.700158065,-10.78136095,-10.78136095,5.036630248,-10.78136095
24,Merrimac gravelly sandy loam,Loamy Sand,1922,17.2,Open-hearth iron,1.5-inch pipe,12,a,1.3,intact,Norwood,MA,G,11400.0,4.5,Very Strongly Acid,42.6,,,,,,,,50.0,41.0,43.0,34.7,1.4,0.0,13,Wrought,Good,Northern,6282.3,6282.0,396.7,0.0631,0.02,0.09,0.005,0.05,0.01,0.0,0.0,0.014,0.0,99.811,5.393305151,6.897382474,4.007011073,6.309595826,4.700158065,-10.78136095,-10.78136095,5.036630248,-10.78136095
25,Miami clay loam,Silty Clay,1922,1.0,Open-hearth iron,1.5-inch pipe,12,a,0.4,intact,Milwaukee,WI,F,1780.0,7.2,Neutral,4.7,0.23,0.7,0.44,0.0,1.01,0.03,0.4,46.1,30.4,25.8,9.5,4.95,7.6,13,Wrought,Fair,Northern,365.25,365.0,122.06,0.3342,0.02,0.09,0.005,0.05,0.01,0.0,0.0,0.014,0.0,99.811,5.393305151,6.897382474,4.007011073,6.309595826,4.700158065,-10.78136095,-10.78136095,5.036630248,-10.78136095
25,Miami clay loam,Silty Clay,1922,3.7,Open-hearth iron,1.5-inch pipe,12,a,0.6,intact,Milwaukee,WI,F,1780.0,7.2,Neutral,4.7,0.23,0.7,0.44,0.0,1.01,0.03,0.4,46.1,30.4,25.8,9.5,4.95,7.6,13,Wrought,Fair,Northern,1351.42,1351.0,183.09,0.1355,0.02,0.09,0.005,0.05,0.01,0.0,0.0,0.014,0.0,99.811,5.393305151,6.897382474,4.007011073,6.309595826,4.700158065,-10.78136095,-10.78136095,5.036630248,-10.78136095
25,Miami clay loam,Silty Clay,1922,5.7,Open-hearth iron,1.5-inch pipe,12,a,1.7,intact,Milwaukee,WI,F,1780.0,7.2,Neutral,4.7,0.23,0.7,0.44,0.0,1.01,0.03,0.4,46.1,30.4,25.8,9.5,4.95,7.6,13,Wrought,Fair,Northern,2081.93,2081.0,518.76,0.2492,0.02,0.09,0.005,0.05,0.01,0.0,0.0,0.014,0.0,99.811,5.393305151,6.897382474,4.007011073,6.309595826,4.700158065,-10.78136095,-10.78136095,5.036630248,-10.78136095
25,Miami clay loam,Silty Clay,1922,7.6,Open-hearth iron,1.5-inch pipe,12,a,1.8,intact,Milwaukee,WI,F,1780.0,7.2,Neutral,4.7,0.23,0.7,0.44,0.0,1.01,0.03,0.4,46.1,30.4,25.8,9.5,4.95,7.6,13,Wrought,Fair,Northern,2775.9,2775.0,549.27,0.1979,0.02,0.09,0.005,0.05,0.01,0.0,0.0,0.014,0.0,99.811,5.393305151,6.897382474,4.007011073,6.309595826,4.700158065,-10.78136095,-10.78136095,5.036630248,-10.78136095
25,Miami clay loam,Silty Clay,1922,11.7,Open-hearth iron,1.5-inch pipe,12,a,3.4,intact,Milwaukee,WI,F,1780.0,7.2,Neutral,4.7,0.23,0.7,0.44,0.0,1.01,0.03,0.4,46.1,30.4,25.8,9.5,4.95,7.6,13,Wrought,Fair,Northern,4273.43,4273.0,1037.52,0.2428,0.02,0.09,0.005,0.05,0.01,0.0,0.0,0.014,0.0,99.811,5.393305151,6.897382474,4.007011073,6.309595826,4.700158065,-10.78136095,-10.78136095,5.036630248,-10.78136095
25,Miami clay loam,Silty Clay,1922,17.0,Open-hearth iron,1.5-inch pipe,12,a,3.0,intact,Milwaukee,WI,F,1780.0,7.2,Neutral,4.7,0.23,0.7,0.44,0.0,1.01,0.03,0.4,46.1,30.4,25.8,9.5,4.95,7.6,13,Wrought,Fair,Northern,6209.25,6209.0,915.46,0.1474,0.02,0.09,0.005,0.05,0.01,0.0,0.0,0.014,0.0,99.811,5.393305151,6.897382474,4.007011073,6.309595826,4.700158065,-10.78136095,-10.78136095,5.036630248,-10.78136095
26,Miami silt loam,Silt Loam,1922,1.0,Open-hearth iron,1.5-inch pipe,12,a,0.08,intact,Springfield,OH,G,2980.0,7.3,Neutral,2.6,0.27,0.5,0.31,0.0,0.7,0.03,0.42,53.0,37.0,46.4,20.9,1.95,1.0,13,Wrought,Fair,Northern,365.25,365.0,24.41,0.0668,0.02,0.09,0.005,0.05,0.01,0.0,0.0,0.014,0.0,99.811,5.393305151,6.897382474,4.007011073,6.309595826,4.700158065,-10.78136095,-10.78136095,5.036630248,-10.78136095
26,Miami silt loam,Silt Loam,1922,3.5,Open-hearth iron,1.5-inch pipe,12,a,1.6,intact,Springfield,OH,G,2980.0,7.3,Neutral,2.6,0.27,0.5,0.31,0.0,0.7,0.03,0.42,53.0,37.0,46.4,20.9,1.95,1.0,13,Wrought,Fair,Northern,1278.38,1278.0,488.24,0.3819,0.02,0.09,0.005,0.05,0.01,0.0,0.0,0.014,0.0,99.811,5.393305151,6.897382474,4.007011073,6.309595826,4.700158065,-10.78136095,-10.78136095,5.036630248,-10.78136095
26,Miami silt loam,Silt Loam,1922,5.5,Open-hearth iron,1.5-inch pipe,12,a,1.5,intact,Springfield,OH,G,2980.0,7.3,Neutral,2.6,0.27,0.5,0.31,0.0,0.7,0.03,0.42,53.0,37.0,46.4,20.9,1.95,1.0,13,Wrought,Fair,Northern,2008.88,2008.0,457.73,0.2279,0.02,0.09,0.005,0.05,0.01,0.0,0.0,0.014,0.0,99.811,5.393305151,6.897382474,4.007011073,6.309595826,4.700158065,-10.78136095,-10.78136095,5.036630248,-10.78136095
26,Miami silt loam,Silt Loam,1922,7.7,Open-hearth iron,1.5-inch pipe,12,a,1.3,intact,Springfield,OH,G,2980.0,7.3,Neutral,2.6,0.27,0.5,0.31,0.0,0.7,0.03,0.42,53.0,37.0,46.4,20.9,1.95,1.0,13,Wrought,Fair,Northern,2812.43,2812.0,396.7,0.1411,0.02,0.09,0.005,0.05,0.01,0.0,0.0,0.014,0.0,99.811,5.393305151,6.897382474,4.007011073,6.309595826,4.700158065,-10.78136095,-10.78136095,5.036630248,-10.78136095
26,Miami silt loam,Silt Loam,1922,11.5,Open-hearth iron,1.5-inch pipe,12,a,3.5,intact,Springfield,OH,G,2980.0,7.3,Neutral,2.6,0.27,0.5,0.31,0.0,0.7,0.03,0.42,53.0,37.0,46.4,20.9,1.95,1.0,13,Wrought,Fair,Northern,4200.38,4200.0,1068.03,0.2543,0.02,0.09,0.005,0.05,0.01,0.0,0.0,0.014,0.0,99.811,5.393305151,6.897382474,4.007011073,6.309595826,4.700158065,-10.78136095,-10.78136095,5.036630248,-10.78136095
26,Miami silt loam,Silt Loam,1922,16.9,Open-hearth iron,1.5-inch pipe,12,a,4.0,intact,Springfield,OH,G,2980.0,7.3,Neutral,2.6,0.27,0.5,0.31,0.0,0.7,0.03,0.42,53.0,37.0,46.4,20.9,1.95,1.0,13,Wrought,Fair,Northern,6172.72,6172.0,1220.61,0.1977,0.02,0.09,0.005,0.05,0.01,0.0,0.0,0.014,0.0,99.811,5.393305151,6.897382474,4.007011073,6.309595826,4.700158065,-10.78136095,-10.78136095,5.036630248,-10.78136095
27,Miller clay,Clay,1922,2.0,Open-hearth iron,1.5-inch pipe,12,a,0.4,intact,Bunkie,LA,P,570.0,6.6,Neutral,3.7,0.53,1.86,1.42,0.0,2.0,0.08,1.54,67.0,56.0,42.6,1.9,2.01,32.5,13,Wrought,Poor,Southern,730.5,730.0,122.06,0.1671,0.02,0.09,0.005,0.05,0.01,0.0,0.0,0.014,0.0,99.811,5.393305151,6.897382474,4.007011073,6.309595826,4.700158065,-10.78136095,-10.78136095,5.036630248,-10.78136095
27,Miller clay,Clay,1922,4.0,Open-hearth iron,1.5-inch pipe,12,a,3.2,intact,Bunkie,LA,P,570.0,6.6,Neutral,3.7,0.53,1.86,1.42,0.0,2.0,0.08,1.54,67.0,56.0,42.6,1.9,2.01,32.5,13,Wrought,Poor,Southern,1461.0,1461.0,976.49,0.6684,0.02,0.09,0.005,0.05,0.01,0.0,0.0,0.014,0.0,99.811,5.393305151,6.897382474,4.007011073,6.309595826,4.700158065,-10.78136095,-10.78136095,5.036630248,-10.78136095
27,Miller clay,Clay,1922,6.0,Open-hearth iron,1.5-inch pipe,12,a,3.0,intact,Bunkie,LA,P,570.0,6.6,Neutral,3.7,0.53,1.86,1.42,0.0,2.0,0.08,1.54,67.0,56.0,42.6,1.9,2.01,32.5,13,Wrought,Poor,Southern,2191.5,2191.0,915.46,0.4177,0.02,0.09,0.005,0.05,0.01,0.0,0.0,0.014,0.0,99.811,5.393305151,6.897382474,4.007011073,6.309595826,4.700158065,-10.78136095,-10.78136095,5.036630248,-10.78136095
27,Miller clay,Clay,1922,8.0,Open-hearth iron,1.5-inch pipe,12,a,4.6,intact,Bunkie,LA,P,570.0,6.6,Neutral,3.7,0.53,1.86,1.42,0.0,2.0,0.08,1.54,67.0,56.0,42.6,1.9,2.01,32.5,13,Wrought,Poor,Southern,2922.0,2922.0,1403.7,0.4804,0.02,0.09,0.005,0.05,0.01,0.0,0.0,0.014,0.0,99.811,5.393305151,6.897382474,4.007011073,6.309595826,4.700158065,-10.78136095,-10.78136095,5.036630248,-10.78136095
27,Miller clay,Clay,1922,12.0,Open-hearth iron,1.5-inch pipe,12,a,7.1,intact,Bunkie,LA,P,570.0,6.6,Neutral,3.7,0.53,1.86,1.42,0.0,2.0,0.08,1.54,67.0,56.0,42.6,1.9,2.01,32.5,13,Wrought,Poor,Southern,4383.0,4383.0,2166.58,0.4943,0.02,0.09,0.005,0.05,0.01,0.0,0.0,0.014,0.0,99.811,5.393305151,6.897382474,4.007011073,6.309595826,4.700158065,-10.78136095,-10.78136095,5.036630248,-10.78136095
27,Miller clay,Clay,1922,17.6,Open-hearth iron,1.5-inch pipe,12,a,9.3,intact,Bunkie,LA,P,570.0,6.6,Neutral,3.7,0.53,1.86,1.42,0.0,2.0,0.08,1.54,67.0,56.0,42.6,1.9,2.01,32.5,13,Wrought,Poor,Southern,6428.4,6428.0,2837.91,0.4415,0.02,0.09,0.005,0.05,0.01,0.0,0.0,0.014,0.0,99.811,5.393305151,6.897382474,4.007011073,6.309595826,4.700158065,-10.78136095,-10.78136095,5.036630248,-10.78136095
28,Montezuma clay adobe,Loamy Sand,1922,1.6,Open-hearth iron,1.5-inch pipe,12,a,3.4,intact,San Diego,CA,P,408.0,6.8,Neutral,,1.5,0.06,0.18,0.0,0.12,0.99,0.89,61.0,40.3,24.6,2.5,,5.9,13,Wrought,Very Poor,Southern,584.4,584.0,1037.52,1.7754,0.02,0.09,0.005,0.05,0.01,0.0,0.0,0.014,0.0,99.811,5.393305151,6.897382474,4.007011073,6.309595826,4.700158065,-10.78136095,-10.78136095,5.036630248,-10.78136095
28,Montezuma clay adobe,Loamy Sand,1922,5.6,Open-hearth iron,1.5-inch pipe,12,a,10.3,intact,San Diego,CA,P,408.0,6.8,Neutral,,1.5,0.06,0.18,0.0,0.12,0.99,0.89,61.0,40.3,24.6,2.5,,5.9,13,Wrought,Very Poor,Southern,2045.4,2045.0,3143.06,1.5366,0.02,0.09,0.005,0.05,0.01,0.0,0.0,0.014,0.0,99.811,5.393305151,6.897382474,4.007011073,6.309595826,4.700158065,-10.78136095,-10.78136095,5.036630248,-10.78136095
28,Montezuma clay adobe,Loamy Sand,1922,7.7,Open-hearth iron,1.5-inch pipe,12,a,11.6,intact,San Diego,CA,P,408.0,6.8,Neutral,,1.5,0.06,0.18,0.0,0.12,0.99,0.89,61.0,40.3,24.6,2.5,,5.9,13,Wrought,Very Poor,Southern,2812.43,2812.0,3539.76,1.2586,0.02,0.09,0.005,0.05,0.01,0.0,0.0,0.014,0.0,99.811,5.393305151,6.897382474,4.007011073,6.309595826,4.700158065,-10.78136095,-10.78136095,5.036630248,-10.78136095
28,Montezuma clay adobe,Loamy Sand,1922,9.6,Open-hearth iron,1.5-inch pipe,12,a,15.7,intact,San Diego,CA,P,408.0,6.8,Neutral,,1.5,0.06,0.18,0.0,0.12,0.99,0.89,61.0,40.3,24.6,2.5,,5.9,13,Wrought,Very Poor,Southern,3506.4,3506.0,4790.88,1.3663,0.02,0.09,0.005,0.05,0.01,0.0,0.0,0.014,0.0,99.811,5.393305151,6.897382474,4.007011073,6.309595826,4.700158065,-10.78136095,-10.78136095,5.036630248,-10.78136095
29,Muck,Muck,1922,2.0,Open-hearth iron,1.5-inch pipe,12,a,4.0,intact,New Orleans,LA,VP,1270.0,4.2,Extremely Acid,28.1,2.15,1.92,1.55,0.0,0.0,1.69,2.3,69.3,57.4,34.5,26.6,,5.8,13,Wrought,Very Poor,Southern,730.5,730.0,1220.61,1.6709,0.02,0.09,0.005,0.05,0.01,0.0,0.0,0.014,0.0,99.811,5.393305151,6.897382474,4.007011073,6.309595826,4.700158065,-10.78136095,-10.78136095,5.036630248,-10.78136095
29,Muck,Muck,1922,4.1,Open-hearth iron,1.5-inch pipe,12,a,7.2,intact,New Orleans,LA,VP,1270.0,4.2,Extremely Acid,28.1,2.15,1.92,1.55,0.0,0.0,1.69,2.3,69.3,57.4,34.5,26.6,,5.8,13,Wrought,Very Poor,Southern,1497.52,1497.0,2197.09,1.4672,0.02,0.09,0.005,0.05,0.01,0.0,0.0,0.014,0.0,99.811,5.393305151,6.897382474,4.007011073,6.309595826,4.700158065,-10.78136095,-10.78136095,5.036630248,-10.78136095
29,Muck,Muck,1922,6.0,Open-hearth iron,1.5-inch pipe,12,a,10.0,intact,New Orleans,LA,VP,1270.0,4.2,Extremely Acid,28.1,2.15,1.92,1.55,0.0,0.0,1.69,2.3,69.3,57.4,34.5,26.6,,5.8,13,Wrought,Very Poor,Southern,2191.5,2191.0,3051.52,1.3924,0.02,0.09,0.005,0.05,0.01,0.0,0.0,0.014,0.0,99.811,5.393305151,6.897382474,4.007011073,6.309595826,4.700158065,-10.78136095,-10.78136095,5.036630248,-10.78136095
29,Muck,Muck,1922,8.0,Open-hearth iron,1.5-inch pipe,12,a,14.3,intact,New Orleans,LA,VP,1270.0,4.2,Extremely Acid,28.1,2.15,1.92,1.55,0.0,0.0,1.69,2.3,69.3,57.4,34.5,26.6,,5.8,13,Wrought,Very Poor,Southern,2922.0,2922.0,4363.67,1.4934,0.02,0.09,0.005,0.05,0.01,0.0,0.0,0.014,0.0,99.811,5.393305151,6.897382474,4.007011073,6.309595826,4.700158065,-10.78136095,-10.78136095,5.036630248,-10.78136095
29,Muck,Muck,1922,10.0,Open-hearth iron,1.5-inch pipe,12,a,16.2,intact,New Orleans,LA,VP,1270.0,4.2,Extremely Acid,28.1,2.15,1.92,1.55,0.0,0.0,1.69,2.3,69.3,57.4,34.5,26.6,,5.8,13,Wrought,Very Poor,Southern,3652.5,3652.0,4943.46,1.3534,0.02,0.09,0.005,0.05,0.01,0.0,0.0,0.014,0.0,99.811,5.393305151,6.897382474,4.007011073,6.309595826,4.700158065,-10.78136095,-10.78136095,5.036630248,-10.78136095
29,Muck,Muck,1922,12.0,Open-hearth iron,1.5-inch pipe,12,a,21.5,intact,New Orleans,LA,VP,1270.0,4.2,Extremely Acid,28.1,2.15,1.92,1.55,0.0,0.0,1.69,2.3,69.3,57.4,34.5,26.6,,5.8,13,Wrought,Very Poor,Southern,4383.0,4383.0,6560.76,1.4969,0.02,0.09,0.005,0.05,0.01,0.0,0.0,0.014,0.0,99.811,5.393305151,6.897382474,4.007011073,6.309595826,4.700158065,-10.78136095,-10.78136095,5.036630248,-10.78136095
30,Muscatine silt loam,Silty Clay Loam,1922,1.1,Open-hearth iron,1.5-inch pipe,12,a,0.9,intact,Davenport,IA,P,1300.0,7.0,Neutral,2.6,0.32,0.65,0.4,0.0,0.71,0.09,0.24,49.9,32.4,29.4,7.2,1.81,7.5,13,Wrought,Poor,Northern,401.78,401.0,274.64,0.6836,0.02,0.09,0.005,0.05,0.01,0.0,0.0,0.014,0.0,99.811,5.393305151,6.897382474,4.007011073,6.309595826,4.700158065,-10.78136095,-10.78136095,5.036630248,-10.78136095
30,Muscatine silt loam,Silty Clay Loam,1922,3.6,Open-hearth iron,1.5-inch pipe,12,a,1.1,intact,Davenport,IA,P,1300.0,7.0,Neutral,2.6,0.32,0.65,0.4,0.0,0.71,0.09,0.24,49.9,32.4,29.4,7.2,1.81,7.5,13,Wrought,Poor,Northern,1314.9,1314.0,335.67,0.2553,0.02,0.09,0.005,0.05,0.01,0.0,0.0,0.014,0.0,99.811,5.393305151,6.897382474,4.007011073,6.309595826,4.700158065,-10.78136095,-10.78136095,5.036630248,-10.78136095
30,Muscatine silt loam,Silty Clay Loam,1922,5.7,Open-hearth iron,1.5-inch pipe,12,a,1.8,intact,Davenport,IA,P,1300.0,7.0,Neutral,2.6,0.32,0.65,0.4,0.0,0.71,0.09,0.24,49.9,32.4,29.4,7.2,1.81,7.5,13,Wrought,Poor,Northern,2081.93,2081.0,549.27,0.2638,0.02,0.09,0.005,0.05,0.01,0.0,0.0,0.014,0.0,99.811,5.393305151,6.897382474,4.007011073,6.309595826,4.700158065,-10.78136095,-10.78136095,5.036630248,-10.78136095
30,Muscatine silt loam,Silty Clay Loam,1922,8.2,Open-hearth iron,1.5-inch pipe,12,a,4.1,intact,Davenport,IA,P,1300.0,7.0,Neutral,2.6,0.32,0.65,0.4,0.0,0.71,0.09,0.24,49.9,32.4,29.4,7.2,1.81,7.5,13,Wrought,Poor,Northern,2995.05,2995.0,1251.12,0.4177,0.02,0.09,0.005,0.05,0.01,0.0,0.0,0.014,0.0,99.811,5.393305151,6.897382474,4.007011073,6.309595826,4.700158065,-10.78136095,-10.78136095,5.036630248,-10.78136095
30,Muscatine silt loam,Silty Clay Loam,1922,11.6,Open-hearth iron,1.5-inch pipe,12,a,5.2,intact,Davenport,IA,P,1300.0,7.0,Neutral,2.6,0.32,0.65,0.4,0.0,0.71,0.09,0.24,49.9,32.4,29.4,7.2,1.81,7.5,13,Wrought,Poor,Northern,4236.9,4236.0,1586.79,0.3745,0.02,0.09,0.005,0.05,0.01,0.0,0.0,0.014,0.0,99.811,5.393305151,6.897382474,4.007011073,6.309595826,4.700158065,-10.78136095,-10.78136095,5.036630248,-10.78136095
30,Muscatine silt loam,Silty Clay Loam,1922,17.0,Open-hearth iron,1.5-inch pipe,12,a,6.1,intact,Davenport,IA,P,1300.0,7.0,Neutral,2.6,0.32,0.65,0.4,0.0,0.71,0.09,0.24,49.9,32.4,29.4,7.2,1.81,7.5,13,Wrought,Poor,Northern,6209.25,6209.0,1861.43,0.2998,0.02,0.09,0.005,0.05,0.01,0.0,0.0,0.014,0.0,99.811,5.393305151,6.897382474,4.007011073,6.309595826,4.700158065,-10.78136095,-10.78136095,5.036630248,-10.78136095
31,Norfolk fine sand,Sand,1922,2.0,Open-hearth iron,1.5-inch pipe,12,a,0.7,intact,Jaksonville,FL,G,20500.0,4.7,Very Strongly Acid,1.8,,,,,,,,69.3,47.4,2.8,38.1,1.55,0.0,13,Wrought,Good,Southern,730.5,730.0,213.61,0.2924,0.02,0.09,0.005,0.05,0.01,0.0,0.0,0.014,0.0,99.811,5.393305151,6.897382474,4.007011073,6.309595826,4.700158065,-10.78136095,-10.78136095,5.036630248,-10.78136095
31,Norfolk fine sand,Sand,1922,4.1,Open-hearth iron,1.5-inch pipe,12,a,2.0,intact,Jaksonville,FL,G,20500.0,4.7,Very Strongly Acid,1.8,,,,,,,,69.3,47.4,2.8,38.1,1.55,0.0,13,Wrought,Good,Southern,1497.52,1497.0,610.3,0.4075,0.02,0.09,0.005,0.05,0.01,0.0,0.0,0.014,0.0,99.811,5.393305151,6.897382474,4.007011073,6.309595826,4.700158065,-10.78136095,-10.78136095,5.036630248,-10.78136095
31,Norfolk fine sand,Sand,1922,6.0,Open-hearth iron,1.5-inch pipe,12,a,1.6,intact,Jaksonville,FL,G,20500.0,4.7,Very Strongly Acid,1.8,,,,,,,,69.3,47.4,2.8,38.1,1.55,0.0,13,Wrought,Good,Southern,2191.5,2191.0,488.24,0.2228,0.02,0.09,0.005,0.05,0.01,0.0,0.0,0.014,0.0,99.811,5.393305151,6.897382474,4.007011073,6.309595826,4.700158065,-10.78136095,-10.78136095,5.036630248,-10.78136095
31,Norfolk fine sand,Sand,1922,8.0,Open-hearth iron,1.5-inch pipe,12,a,1.8,intact,Jaksonville,FL,G,20500.0,4.7,Very Strongly Acid,1.8,,,,,,,,69.3,47.4,2.8,38.1,1.55,0.0,13,Wrought,Good,Southern,2922.0,2922.0,549.27,0.188,0.02,0.09,0.005,0.05,0.01,0.0,0.0,0.014,0.0,99.811,5.393305151,6.897382474,4.007011073,6.309595826,4.700158065,-10.78136095,-10.78136095,5.036630248,-10.78136095
