Repository: sk7-dev/corrosion_prediction

File: Dataset/final_database1.csv (part 8 of 57)
site_no,soil_type,texture,year,duration,material_name,type,material_id,material_code,weight_loss_oz,specimen_status,city,state,internal_drainage,resistivity,pH,pH_type,total_acidity,Na+K,Ca,Mg,CO3,HCO3,Cl,SO4,mean_temp,annual_precipitation,moisture,air_pore_space,specific_gravity,volume_shrinkage,table,iron_type,areation,region,approximate_days,exact_days,weight_loss_g,corrosion_rate,C (%),Si (%),Mn (%),S (%),P (%),Cr (%),Ni (%),Cu (%),Mo  (%),Fe (%),C_clr,Si_clr,Mn_clr,S_clr,P_clr,Cr_clr,Ni_clr,Cu_clr,Mo_clr
31,Norfolk fine sand,Sand,1922,12.0,Open-hearth iron,1.5-inch pipe,12,a,2.9,intact,Jaksonville,FL,G,20500.0,4.7,Very Strongly Acid,1.8,,,,,,,,69.3,47.4,2.8,38.1,1.55,0.0,13,Wrought,Good,Southern,4383.0,4383.0,884.94,0.2019,0.02,0.09,0.005,0.05,0.01,0.0,0.0,0.014,0.0,99.811,5.393305151,6.897382474,4.007011073,6.309595826,4.700158065,-10.78136095,-10.78136095,5.036630248,-10.78136095
31,Norfolk fine sand,Sand,1922,17.7,Open-hearth iron,1.5-inch pipe,12,a,4.9,intact,Jaksonville,FL,G,20500.0,4.7,Very Strongly Acid,1.8,,,,,,,,69.3,47.4,2.8,38.1,1.55,0.0,13,Wrought,Good,Southern,6464.93,6464.0,1495.24,0.2313,0.02,0.09,0.005,0.05,0.01,0.0,0.0,0.014,0.0,99.811,5.393305151,6.897382474,4.007011073,6.309595826,4.700158065,-10.78136095,-10.78136095,5.036630248,-10.78136095
32,Ontario loam,Silt Loam,1922,1.0,Open-hearth iron,1.5-inch pipe,12,a,0.2,intact,Rochester,NY,G,5700.0,7.3,Neutral,0.5,0.23,0.7,0.42,0.0,0.73,0.01,0.42,47.6,32.8,17.8,11.7,1.85,0.1,13,Wrought,Good,Northern,365.25,365.0,61.03,0.1671,0.02,0.09,0.005,0.05,0.01,0.0,0.0,0.014,0.0,99.811,5.393305151,6.897382474,4.007011073,6.309595826,4.700158065,-10.78136095,-10.78136095,5.036630248,-10.78136095
32,Ontario loam,Silt Loam,1922,3.7,Open-hearth iron,1.5-inch pipe,12,a,1.2,intact,Rochester,NY,G,5700.0,7.3,Neutral,0.5,0.23,0.7,0.42,0.0,0.73,0.01,0.42,47.6,32.8,17.8,11.7,1.85,0.1,13,Wrought,Good,Northern,1351.42,1351.0,366.18,0.271,0.02,0.09,0.005,0.05,0.01,0.0,0.0,0.014,0.0,99.811,5.393305151,6.897382474,4.007011073,6.309595826,4.700158065,-10.78136095,-10.78136095,5.036630248,-10.78136095
32,Ontario loam,Silt Loam,1922,5.8,Open-hearth iron,1.5-inch pipe,12,a,1.8,intact,Rochester,NY,G,5700.0,7.3,Neutral,0.5,0.23,0.7,0.42,0.0,0.73,0.01,0.42,47.6,32.8,17.8,11.7,1.85,0.1,13,Wrought,Good,Northern,2118.45,2118.0,549.27,0.2593,0.02,0.09,0.005,0.05,0.01,0.0,0.0,0.014,0.0,99.811,5.393305151,6.897382474,4.007011073,6.309595826,4.700158065,-10.78136095,-10.78136095,5.036630248,-10.78136095
32,Ontario loam,Silt Loam,1922,7.6,Open-hearth iron,1.5-inch pipe,12,a,2.0,intact,Rochester,NY,G,5700.0,7.3,Neutral,0.5,0.23,0.7,0.42,0.0,0.73,0.01,0.42,47.6,32.8,17.8,11.7,1.85,0.1,13,Wrought,Good,Northern,2775.9,2775.0,610.3,0.2199,0.02,0.09,0.005,0.05,0.01,0.0,0.0,0.014,0.0,99.811,5.393305151,6.897382474,4.007011073,6.309595826,4.700158065,-10.78136095,-10.78136095,5.036630248,-10.78136095
32,Ontario loam,Silt Loam,1922,9.6,Open-hearth iron,1.5-inch pipe,12,a,2.1,intact,Rochester,NY,G,5700.0,7.3,Neutral,0.5,0.23,0.7,0.42,0.0,0.73,0.01,0.42,47.6,32.8,17.8,11.7,1.85,0.1,13,Wrought,Good,Northern,3506.4,3506.0,640.82,0.1828,0.02,0.09,0.005,0.05,0.01,0.0,0.0,0.014,0.0,99.811,5.393305151,6.897382474,4.007011073,6.309595826,4.700158065,-10.78136095,-10.78136095,5.036630248,-10.78136095
32,Ontario loam,Silt Loam,1922,11.7,Open-hearth iron,1.5-inch pipe,12,a,3.1,intact,Rochester,NY,G,5700.0,7.3,Neutral,0.5,0.23,0.7,0.42,0.0,0.73,0.01,0.42,47.6,32.8,17.8,11.7,1.85,0.1,13,Wrought,Good,Northern,4273.43,4273.0,945.97,0.2214,0.02,0.09,0.005,0.05,0.01,0.0,0.0,0.014,0.0,99.811,5.393305151,6.897382474,4.007011073,6.309595826,4.700158065,-10.78136095,-10.78136095,5.036630248,-10.78136095
33,Peat,Peat,1922,1.0,Open-hearth iron,1.5-inch pipe,12,a,0.4,intact,Milwaukee,WI,VP,800.0,6.8,Neutral,36,1.52,7.3,4.06,0.0,,2.27,2.13,46.1,30.4,72.8,34.0,,16.9,13,Wrought,Very Poor,Northern,365.25,365.0,122.06,0.3342,0.02,0.09,0.005,0.05,0.01,0.0,0.0,0.014,0.0,99.811,5.393305151,6.897382474,4.007011073,6.309595826,4.700158065,-10.78136095,-10.78136095,5.036630248,-10.78136095
33,Peat,Peat,1922,3.7,Open-hearth iron,1.5-inch pipe,12,a,3.5,intact,Milwaukee,WI,VP,800.0,6.8,Neutral,36,1.52,7.3,4.06,0.0,,2.27,2.13,46.1,30.4,72.8,34.0,,16.9,13,Wrought,Very Poor,Northern,1351.42,1351.0,1068.03,0.7903,0.02,0.09,0.005,0.05,0.01,0.0,0.0,0.014,0.0,99.811,5.393305151,6.897382474,4.007011073,6.309595826,4.700158065,-10.78136095,-10.78136095,5.036630248,-10.78136095
33,Peat,Peat,1922,5.8,Open-hearth iron,1.5-inch pipe,12,a,4.7,intact,Milwaukee,WI,VP,800.0,6.8,Neutral,36,1.52,7.3,4.06,0.0,,2.27,2.13,46.1,30.4,72.8,34.0,,16.9,13,Wrought,Very Poor,Northern,2118.45,2118.0,1434.21,0.677,0.02,0.09,0.005,0.05,0.01,0.0,0.0,0.014,0.0,99.811,5.393305151,6.897382474,4.007011073,6.309595826,4.700158065,-10.78136095,-10.78136095,5.036630248,-10.78136095
33,Peat,Peat,1922,7.6,Open-hearth iron,1.5-inch pipe,12,a,8.4,intact,Milwaukee,WI,VP,800.0,6.8,Neutral,36,1.52,7.3,4.06,0.0,,2.27,2.13,46.1,30.4,72.8,34.0,,16.9,13,Wrought,Very Poor,Northern,2775.9,2775.0,2563.27,0.9234,0.02,0.09,0.005,0.05,0.01,0.0,0.0,0.014,0.0,99.811,5.393305151,6.897382474,4.007011073,6.309595826,4.700158065,-10.78136095,-10.78136095,5.036630248,-10.78136095
33,Peat,Peat,1922,9.7,Open-hearth iron,1.5-inch pipe,12,a,11.1,intact,Milwaukee,WI,VP,800.0,6.8,Neutral,36,1.52,7.3,4.06,0.0,,2.27,2.13,46.1,30.4,72.8,34.0,,16.9,13,Wrought,Very Poor,Northern,3542.92,3542.0,3387.18,0.956,0.02,0.09,0.005,0.05,0.01,0.0,0.0,0.014,0.0,99.811,5.393305151,6.897382474,4.007011073,6.309595826,4.700158065,-10.78136095,-10.78136095,5.036630248,-10.78136095
33,Peat,Peat,1922,11.7,Open-hearth iron,1.5-inch pipe,12,a,14.1,intact,Milwaukee,WI,VP,800.0,6.8,Neutral,36,1.52,7.3,4.06,0.0,,2.27,2.13,46.1,30.4,72.8,34.0,,16.9,13,Wrought,Very Poor,Northern,4273.43,4273.0,4302.64,1.0068,0.02,0.09,0.005,0.05,0.01,0.0,0.0,0.014,0.0,99.811,5.393305151,6.897382474,4.007011073,6.309595826,4.700158065,-10.78136095,-10.78136095,5.036630248,-10.78136095
34,Penn silt loam,Silt Loam,1922,1.4,Open-hearth iron,1.5-inch pipe,12,a,1.3,intact,Norristown,PA,F,4900.0,6.7,Neutral,7,,,,,,,,54.0,40.0,23.4,14.7,1.82,8.4,13,Wrought,Poor,Northern,511.35,511.0,396.7,0.7758,0.02,0.09,0.005,0.05,0.01,0.0,0.0,0.014,0.0,99.811,5.393305151,6.897382474,4.007011073,6.309595826,4.700158065,-10.78136095,-10.78136095,5.036630248,-10.78136095
34,Penn silt loam,Silt Loam,1922,4.0,Open-hearth iron,1.5-inch pipe,12,a,1.6,intact,Norristown,PA,F,4900.0,6.7,Neutral,7,,,,,,,,54.0,40.0,23.4,14.7,1.82,8.4,13,Wrought,Poor,Northern,1461.0,1461.0,488.24,0.3342,0.02,0.09,0.005,0.05,0.01,0.0,0.0,0.014,0.0,99.811,5.393305151,6.897382474,4.007011073,6.309595826,4.700158065,-10.78136095,-10.78136095,5.036630248,-10.78136095
34,Penn silt loam,Silt Loam,1922,6.1,Open-hearth iron,1.5-inch pipe,12,a,3.1,intact,Norristown,PA,F,4900.0,6.7,Neutral,7,,,,,,,,54.0,40.0,23.4,14.7,1.82,8.4,13,Wrought,Poor,Northern,2228.03,2228.0,945.97,0.4246,0.02,0.09,0.005,0.05,0.01,0.0,0.0,0.014,0.0,99.811,5.393305151,6.897382474,4.007011073,6.309595826,4.700158065,-10.78136095,-10.78136095,5.036630248,-10.78136095
34,Penn silt loam,Silt Loam,1922,8.0,Open-hearth iron,1.5-inch pipe,12,a,3.0,intact,Norristown,PA,F,4900.0,6.7,Neutral,7,,,,,,,,54.0,40.0,23.4,14.7,1.82,8.4,13,Wrought,Poor,Northern,2922.0,2922.0,915.46,0.3133,0.02,0.09,0.005,0.05,0.01,0.0,0.0,0.014,0.0,99.811,5.393305151,6.897382474,4.007011073,6.309595826,4.700158065,-10.78136095,-10.78136095,5.036630248,-10.78136095
34,Penn silt loam,Silt Loam,1922,9.9,Open-hearth iron,1.5-inch pipe,12,a,4.2,intact,Norristown,PA,F,4900.0,6.7,Neutral,7,,,,,,,,54.0,40.0,23.4,14.7,1.82,8.4,13,Wrought,Poor,Northern,3615.97,3615.0,1281.64,0.3544,0.02,0.09,0.005,0.05,0.01,0.0,0.0,0.014,0.0,99.811,5.393305151,6.897382474,4.007011073,6.309595826,4.700158065,-10.78136095,-10.78136095,5.036630248,-10.78136095
34,Penn silt loam,Silt Loam,1922,12.0,Open-hearth iron,1.5-inch pipe,12,a,3.8,intact,Norristown,PA,F,4900.0,6.7,Neutral,7,,,,,,,,54.0,40.0,23.4,14.7,1.82,8.4,13,Wrought,Poor,Northern,4383.0,4383.0,1159.58,0.2646,0.02,0.09,0.005,0.05,0.01,0.0,0.0,0.014,0.0,99.811,5.393305151,6.897382474,4.007011073,6.309595826,4.700158065,-10.78136095,-10.78136095,5.036630248,-10.78136095
35,Ramona loam,Clay Loam,1922,1.9,Open-hearth iron,1.5-inch pipe,12,a,0.8,intact,Los Angeles,CA,G,2060.0,7.3,Neutral,5.7,0.68,0.68,0.49,0.0,1.1,0.06,0.35,62.4,15.2,18.0,10.9,1.89,3.1,13,Wrought,Good,Southern,693.98,693.0,244.12,0.3518,0.02,0.09,0.005,0.05,0.01,0.0,0.0,0.014,0.0,99.811,5.393305151,6.897382474,4.007011073,6.309595826,4.700158065,-10.78136095,-10.78136095,5.036630248,-10.78136095
35,Ramona loam,Clay Loam,1922,4.1,Open-hearth iron,1.5-inch pipe,12,a,1.7,intact,Los Angeles,CA,G,2060.0,7.3,Neutral,5.7,0.68,0.68,0.49,0.0,1.1,0.06,0.35,62.4,15.2,18.0,10.9,1.89,3.1,13,Wrought,Good,Southern,1497.52,1497.0,518.76,0.3464,0.02,0.09,0.005,0.05,0.01,0.0,0.0,0.014,0.0,99.811,5.393305151,6.897382474,4.007011073,6.309595826,4.700158065,-10.78136095,-10.78136095,5.036630248,-10.78136095
35,Ramona loam,Clay Loam,1922,6.2,Open-hearth iron,1.5-inch pipe,12,a,1.2,intact,Los Angeles,CA,G,2060.0,7.3,Neutral,5.7,0.68,0.68,0.49,0.0,1.1,0.06,0.35,62.4,15.2,18.0,10.9,1.89,3.1,13,Wrought,Good,Southern,2264.55,2264.0,366.18,0.1617,0.02,0.09,0.005,0.05,0.01,0.0,0.0,0.014,0.0,99.811,5.393305151,6.897382474,4.007011073,6.309595826,4.700158065,-10.78136095,-10.78136095,5.036630248,-10.78136095
35,Ramona loam,Clay Loam,1922,8.0,Open-hearth iron,1.5-inch pipe,12,a,2.4,intact,Los Angeles,CA,G,2060.0,7.3,Neutral,5.7,0.68,0.68,0.49,0.0,1.1,0.06,0.35,62.4,15.2,18.0,10.9,1.89,3.1,13,Wrought,Good,Southern,2922.0,2922.0,732.36,0.2506,0.02,0.09,0.005,0.05,0.01,0.0,0.0,0.014,0.0,99.811,5.393305151,6.897382474,4.007011073,6.309595826,4.700158065,-10.78136095,-10.78136095,5.036630248,-10.78136095
35,Ramona loam,Clay Loam,1922,12.1,Open-hearth iron,1.5-inch pipe,12,a,1.6,intact,Los Angeles,CA,G,2060.0,7.3,Neutral,5.7,0.68,0.68,0.49,0.0,1.1,0.06,0.35,62.4,15.2,18.0,10.9,1.89,3.1,13,Wrought,Good,Southern,4419.52,4419.0,488.24,0.1105,0.02,0.09,0.005,0.05,0.01,0.0,0.0,0.014,0.0,99.811,5.393305151,6.897382474,4.007011073,6.309595826,4.700158065,-10.78136095,-10.78136095,5.036630248,-10.78136095
35,Ramona loam,Clay Loam,1922,17.5,Open-hearth iron,1.5-inch pipe,12,a,1.5,intact,Los Angeles,CA,G,2060.0,7.3,Neutral,5.7,0.68,0.68,0.49,0.0,1.1,0.06,0.35,62.4,15.2,18.0,10.9,1.89,3.1,13,Wrought,Good,Southern,6391.88,6391.0,457.73,0.0716,0.02,0.09,0.005,0.05,0.01,0.0,0.0,0.014,0.0,99.811,5.393305151,6.897382474,4.007011073,6.309595826,4.700158065,-10.78136095,-10.78136095,5.036630248,-10.78136095
36,Ruston sandy loam,Sandy Loam,1922,2.0,Open-hearth iron,1.5-inch pipe,12,a,1.2,intact,Meridian,MS,G,11200.0,4.5,Very Strongly Acid,4.6,,,,,,,,64.0,53.0,13.8,16.0,1.62,0.0,13,Wrought,Good,Southern,730.5,730.0,366.18,0.5013,0.02,0.09,0.005,0.05,0.01,0.0,0.0,0.014,0.0,99.811,5.393305151,6.897382474,4.007011073,6.309595826,4.700158065,-10.78136095,-10.78136095,5.036630248,-10.78136095
36,Ruston sandy loam,Sandy Loam,1922,4.1,Open-hearth iron,1.5-inch pipe,12,a,1.4,intact,Meridian,MS,G,11200.0,4.5,Very Strongly Acid,4.6,,,,,,,,64.0,53.0,13.8,16.0,1.62,0.0,13,Wrought,Good,Southern,1497.52,1497.0,427.21,0.2853,0.02,0.09,0.005,0.05,0.01,0.0,0.0,0.014,0.0,99.811,5.393305151,6.897382474,4.007011073,6.309595826,4.700158065,-10.78136095,-10.78136095,5.036630248,-10.78136095
36,Ruston sandy loam,Sandy Loam,1922,6.0,Open-hearth iron,1.5-inch pipe,12,a,1.3,intact,Meridian,MS,G,11200.0,4.5,Very Strongly Acid,4.6,,,,,,,,64.0,53.0,13.8,16.0,1.62,0.0,13,Wrought,Good,Southern,2191.5,2191.0,396.7,0.181,0.02,0.09,0.005,0.05,0.01,0.0,0.0,0.014,0.0,99.811,5.393305151,6.897382474,4.007011073,6.309595826,4.700158065,-10.78136095,-10.78136095,5.036630248,-10.78136095
36,Ruston sandy loam,Sandy Loam,1922,8.0,Open-hearth iron,1.5-inch pipe,12,a,2.0,intact,Meridian,MS,G,11200.0,4.5,Very Strongly Acid,4.6,,,,,,,,64.0,53.0,13.8,16.0,1.62,0.0,13,Wrought,Good,Southern,2922.0,2922.0,610.3,0.2089,0.02,0.09,0.005,0.05,0.01,0.0,0.0,0.014,0.0,99.811,5.393305151,6.897382474,4.007011073,6.309595826,4.700158065,-10.78136095,-10.78136095,5.036630248,-10.78136095
36,Ruston sandy loam,Sandy Loam,1922,12.0,Open-hearth iron,1.5-inch pipe,12,a,2.5,intact,Meridian,MS,G,11200.0,4.5,Very Strongly Acid,4.6,,,,,,,,64.0,53.0,13.8,16.0,1.62,0.0,13,Wrought,Good,Southern,4383.0,4383.0,762.88,0.1741,0.02,0.09,0.005,0.05,0.01,0.0,0.0,0.014,0.0,99.811,5.393305151,6.897382474,4.007011073,6.309595826,4.700158065,-10.78136095,-10.78136095,5.036630248,-10.78136095
36,Ruston sandy loam,Sandy Loam,1922,17.7,Open-hearth iron,1.5-inch pipe,12,a,3.3,intact,Meridian,MS,G,11200.0,4.5,Very Strongly Acid,4.6,,,,,,,,64.0,53.0,13.8,16.0,1.62,0.0,13,Wrought,Good,Southern,6464.93,6464.0,1007.0,0.1558,0.02,0.09,0.005,0.05,0.01,0.0,0.0,0.014,0.0,99.811,5.393305151,6.897382474,4.007011073,6.309595826,4.700158065,-10.78136095,-10.78136095,5.036630248,-10.78136095
37,St. John's fine sand,Sand,1922,2.0,Open-hearth iron,1.5-inch pipe,12,a,2.3,intact,Jaksonville,PL,P,11200.0,3.8,Extremely Acid,15.3,,,,,,,,69.3,47.4,7.0,,,0.0,13,Wrought,Fair,Southern,730.5,730.0,701.85,0.9608,0.02,0.09,0.005,0.05,0.01,0.0,0.0,0.014,0.0,99.811,5.393305151,6.897382474,4.007011073,6.309595826,4.700158065,-10.78136095,-10.78136095,5.036630248,-10.78136095
37,St. John's fine sand,Sand,1922,4.1,Open-hearth iron,1.5-inch pipe,12,a,4.2,intact,Jaksonville,PL,P,11200.0,3.8,Extremely Acid,15.3,,,,,,,,69.3,47.4,7.0,,,0.0,13,Wrought,Fair,Southern,1497.52,1497.0,1281.64,0.8558,0.02,0.09,0.005,0.05,0.01,0.0,0.0,0.014,0.0,99.811,5.393305151,6.897382474,4.007011073,6.309595826,4.700158065,-10.78136095,-10.78136095,5.036630248,-10.78136095
37,St. John's fine sand,Sand,1922,6.0,Open-hearth iron,1.5-inch pipe,12,a,4.2,intact,Jaksonville,PL,P,11200.0,3.8,Extremely Acid,15.3,,,,,,,,69.3,47.4,7.0,,,0.0,13,Wrought,Fair,Southern,2191.5,2191.0,1281.64,0.5848,0.02,0.09,0.005,0.05,0.01,0.0,0.0,0.014,0.0,99.811,5.393305151,6.897382474,4.007011073,6.309595826,4.700158065,-10.78136095,-10.78136095,5.036630248,-10.78136095
37,St. John's fine sand,Sand,1922,8.0,Open-hearth iron,1.5-inch pipe,12,a,5.8,intact,Jaksonville,PL,P,11200.0,3.8,Extremely Acid,15.3,,,,,,,,69.3,47.4,7.0,,,0.0,13,Wrought,Fair,Southern,2922.0,2922.0,1769.88,0.6057,0.02,0.09,0.005,0.05,0.01,0.0,0.0,0.014,0.0,99.811,5.393305151,6.897382474,4.007011073,6.309595826,4.700158065,-10.78136095,-10.78136095,5.036630248,-10.78136095
37,St. John's fine sand,Sand,1922,10.1,Open-hearth iron,1.5-inch pipe,12,a,9.1,intact,Jaksonville,PL,P,11200.0,3.8,Extremely Acid,15.3,,,,,,,,69.3,47.4,7.0,,,0.0,13,Wrought,Fair,Southern,3689.03,3689.0,2776.88,0.7527,0.02,0.09,0.005,0.05,0.01,0.0,0.0,0.014,0.0,99.811,5.393305151,6.897382474,4.007011073,6.309595826,4.700158065,-10.78136095,-10.78136095,5.036630248,-10.78136095
37,St. John's fine sand,Sand,1922,12.0,Open-hearth iron,1.5-inch pipe,12,a,8.3,intact,Jaksonville,PL,P,11200.0,3.8,Extremely Acid,15.3,,,,,,,,69.3,47.4,7.0,,,0.0,13,Wrought,Fair,Southern,4383.0,4383.0,2532.76,0.5779,0.02,0.09,0.005,0.05,0.01,0.0,0.0,0.014,0.0,99.811,5.393305151,6.897382474,4.007011073,6.309595826,4.700158065,-10.78136095,-10.78136095,5.036630248,-10.78136095
38,Sassafras gravelly sandy loam,Sandy Loam,1922,1.4,Open-hearth iron,1.5-inch pipe,12,a,0.2,intact,Camden,NJ,G,38600.0,4.5,Very Strongly Acid,4.7,,,,,,,,54.0,40.0,3.0,32.1,1.59,0.0,13,Wrought,Good,Northern,511.35,511.0,61.03,0.1194,0.02,0.09,0.005,0.05,0.01,0.0,0.0,0.014,0.0,99.811,5.393305151,6.897382474,4.007011073,6.309595826,4.700158065,-10.78136095,-10.78136095,5.036630248,-10.78136095
38,Sassafras gravelly sandy loam,Sandy Loam,1922,4.0,Open-hearth iron,1.5-inch pipe,12,a,0.5,intact,Camden,NJ,G,38600.0,4.5,Very Strongly Acid,4.7,,,,,,,,54.0,40.0,3.0,32.1,1.59,0.0,13,Wrought,Good,Northern,1461.0,1461.0,152.58,0.1044,0.02,0.09,0.005,0.05,0.01,0.0,0.0,0.014,0.0,99.811,5.393305151,6.897382474,4.007011073,6.309595826,4.700158065,-10.78136095,-10.78136095,5.036630248,-10.78136095
38,Sassafras gravelly sandy loam,Sandy Loam,1922,6.1,Open-hearth iron,1.5-inch pipe,12,a,0.9,intact,Camden,NJ,G,38600.0,4.5,Very Strongly Acid,4.7,,,,,,,,54.0,40.0,3.0,32.1,1.59,0.0,13,Wrought,Good,Northern,2228.03,2228.0,274.64,0.1233,0.02,0.09,0.005,0.05,0.01,0.0,0.0,0.014,0.0,99.811,5.393305151,6.897382474,4.007011073,6.309595826,4.700158065,-10.78136095,-10.78136095,5.036630248,-10.78136095
38,Sassafras gravelly sandy loam,Sandy Loam,1922,8.0,Open-hearth iron,1.5-inch pipe,12,a,2.0,intact,Camden,NJ,G,38600.0,4.5,Very Strongly Acid,4.7,,,,,,,,54.0,40.0,3.0,32.1,1.59,0.0,13,Wrought,Good,Northern,2922.0,2922.0,610.3,0.2089,0.02,0.09,0.005,0.05,0.01,0.0,0.0,0.014,0.0,99.811,5.393305151,6.897382474,4.007011073,6.309595826,4.700158065,-10.78136095,-10.78136095,5.036630248,-10.78136095
38,Sassafras gravelly sandy loam,Sandy Loam,1922,12.0,Open-hearth iron,1.5-inch pipe,12,a,2.1,intact,Camden,NJ,G,38600.0,4.5,Very Strongly Acid,4.7,,,,,,,,54.0,40.0,3.0,32.1,1.59,0.0,13,Wrought,Good,Northern,4383.0,4383.0,640.82,0.1462,0.02,0.09,0.005,0.05,0.01,0.0,0.0,0.014,0.0,99.811,5.393305151,6.897382474,4.007011073,6.309595826,4.700158065,-10.78136095,-10.78136095,5.036630248,-10.78136095
38,Sassafras gravelly sandy loam,Sandy Loam,1922,17.2,Open-hearth iron,1.5-inch pipe,12,a,2.7,intact,Camden,NJ,G,38600.0,4.5,Very Strongly Acid,4.7,,,,,,,,54.0,40.0,3.0,32.1,1.59,0.0,13,Wrought,Good,Northern,6282.3,6282.0,823.91,0.1311,0.02,0.09,0.005,0.05,0.01,0.0,0.0,0.014,0.0,99.811,5.393305151,6.897382474,4.007011073,6.309595826,4.700158065,-10.78136095,-10.78136095,5.036630248,-10.78136095
39,Sassafras silt loam,Silt Loam,1922,1.4,Open-hearth iron,1.5-inch pipe,12,a,1.0,intact,Wilmington,DE,F,7440.0,5.6,Medium Acid,6.6,,,,,,,,54.0,40.0,24.2,7.5,4.72,3.8,13,Wrought,Poor,Northern,511.35,511.0,305.15,0.5968,0.02,0.09,0.005,0.05,0.01,0.0,0.0,0.014,0.0,99.811,5.393305151,6.897382474,4.007011073,6.309595826,4.700158065,-10.78136095,-10.78136095,5.036630248,-10.78136095
39,Sassafras silt loam,Silt Loam,1922,4.0,Open-hearth iron,1.5-inch pipe,12,a,3.1,intact,Wilmington,DE,F,7440.0,5.6,Medium Acid,6.6,,,,,,,,54.0,40.0,24.2,7.5,4.72,3.8,13,Wrought,Poor,Northern,1461.0,1461.0,945.97,0.6475,0.02,0.09,0.005,0.05,0.01,0.0,0.0,0.014,0.0,99.811,5.393305151,6.897382474,4.007011073,6.309595826,4.700158065,-10.78136095,-10.78136095,5.036630248,-10.78136095
39,Sassafras silt loam,Silt Loam,1922,6.1,Open-hearth iron,1.5-inch pipe,12,a,2.3,intact,Wilmington,DE,F,7440.0,5.6,Medium Acid,6.6,,,,,,,,54.0,40.0,24.2,7.5,4.72,3.8,13,Wrought,Poor,Northern,2228.03,2228.0,701.85,0.315,0.02,0.09,0.005,0.05,0.01,0.0,0.0,0.014,0.0,99.811,5.393305151,6.897382474,4.007011073,6.309595826,4.700158065,-10.78136095,-10.78136095,5.036630248,-10.78136095
39,Sassafras silt loam,Silt Loam,1922,8.0,Open-hearth iron,1.5-inch pipe,12,a,4.1,intact,Wilmington,DE,F,7440.0,5.6,Medium Acid,6.6,,,,,,,,54.0,40.0,24.2,7.5,4.72,3.8,13,Wrought,Poor,Northern,2922.0,2922.0,1251.12,0.4282,0.02,0.09,0.005,0.05,0.01,0.0,0.0,0.014,0.0,99.811,5.393305151,6.897382474,4.007011073,6.309595826,4.700158065,-10.78136095,-10.78136095,5.036630248,-10.78136095
39,Sassafras silt loam,Silt Loam,1922,9.9,Open-hearth iron,1.5-inch pipe,12,a,4.6,intact,Wilmington,DE,F,7440.0,5.6,Medium Acid,6.6,,,,,,,,54.0,40.0,24.2,7.5,4.72,3.8,13,Wrought,Poor,Northern,3615.97,3615.0,1403.7,0.3882,0.02,0.09,0.005,0.05,0.01,0.0,0.0,0.014,0.0,99.811,5.393305151,6.897382474,4.007011073,6.309595826,4.700158065,-10.78136095,-10.78136095,5.036630248,-10.78136095
39,Sassafras silt loam,Silt Loam,1922,12.0,Open-hearth iron,1.5-inch pipe,12,a,4.8,intact,Wilmington,DE,F,7440.0,5.6,Medium Acid,6.6,,,,,,,,54.0,40.0,24.2,7.5,4.72,3.8,13,Wrought,Poor,Northern,4383.0,4383.0,1464.73,0.3342,0.02,0.09,0.005,0.05,0.01,0.0,0.0,0.014,0.0,99.811,5.393305151,6.897382474,4.007011073,6.309595826,4.700158065,-10.78136095,-10.78136095,5.036630248,-10.78136095
40,Sharkey clay,Silty Clay,1922,2.0,Open-hearth iron,1.5-inch pipe,12,a,2.1,intact,New Orleans,LA,P,970.0,6.0,Medium Acid,9.4,0.56,0.58,0.44,0.0,0.93,0.07,0.28,69.3,57.4,33.0,2.3,1.78,16.4,13,Wrought,Poor,Southern,730.5,730.0,640.82,0.8772,0.02,0.09,0.005,0.05,0.01,0.0,0.0,0.014,0.0,99.811,5.393305151,6.897382474,4.007011073,6.309595826,4.700158065,-10.78136095,-10.78136095,5.036630248,-10.78136095
40,Sharkey clay,Silty Clay,1922,4.1,Open-hearth iron,1.5-inch pipe,12,a,4.0,intact,New Orleans,LA,P,970.0,6.0,Medium Acid,9.4,0.56,0.58,0.44,0.0,0.93,0.07,0.28,69.3,57.4,33.0,2.3,1.78,16.4,13,Wrought,Poor,Southern,1497.52,1497.0,1220.61,0.8151,0.02,0.09,0.005,0.05,0.01,0.0,0.0,0.014,0.0,99.811,5.393305151,6.897382474,4.007011073,6.309595826,4.700158065,-10.78136095,-10.78136095,5.036630248,-10.78136095
40,Sharkey clay,Silty Clay,1922,6.0,Open-hearth iron,1.5-inch pipe,12,a,5.4,intact,New Orleans,LA,P,970.0,6.0,Medium Acid,9.4,0.56,0.58,0.44,0.0,0.93,0.07,0.28,69.3,57.4,33.0,2.3,1.78,16.4,13,Wrought,Poor,Southern,2191.5,2191.0,1647.82,0.7519,0.02,0.09,0.005,0.05,0.01,0.0,0.0,0.014,0.0,99.811,5.393305151,6.897382474,4.007011073,6.309595826,4.700158065,-10.78136095,-10.78136095,5.036630248,-10.78136095
40,Sharkey clay,Silty Clay,1922,8.0,Open-hearth iron,1.5-inch pipe,12,a,6.4,intact,New Orleans,LA,P,970.0,6.0,Medium Acid,9.4,0.56,0.58,0.44,0.0,0.93,0.07,0.28,69.3,57.4,33.0,2.3,1.78,16.4,13,Wrought,Poor,Southern,2922.0,2922.0,1952.97,0.6684,0.02,0.09,0.005,0.05,0.01,0.0,0.0,0.014,0.0,99.811,5.393305151,6.897382474,4.007011073,6.309595826,4.700158065,-10.78136095,-10.78136095,5.036630248,-10.78136095
40,Sharkey clay,Silty Clay,1922,10.0,Open-hearth iron,1.5-inch pipe,12,a,6.9,intact,New Orleans,LA,P,970.0,6.0,Medium Acid,9.4,0.56,0.58,0.44,0.0,0.93,0.07,0.28,69.3,57.4,33.0,2.3,1.78,16.4,13,Wrought,Poor,Southern,3652.5,3652.0,2105.55,0.5765,0.02,0.09,0.005,0.05,0.01,0.0,0.0,0.014,0.0,99.811,5.393305151,6.897382474,4.007011073,6.309595826,4.700158065,-10.78136095,-10.78136095,5.036630248,-10.78136095
40,Sharkey clay,Silty Clay,1922,12.0,Open-hearth iron,1.5-inch pipe,12,a,6.9,intact,New Orleans,LA,P,970.0,6.0,Medium Acid,9.4,0.56,0.58,0.44,0.0,0.93,0.07,0.28,69.3,57.4,33.0,2.3,1.78,16.4,13,Wrought,Poor,Southern,4383.0,4383.0,2105.55,0.4804,0.02,0.09,0.005,0.05,0.01,0.0,0.0,0.014,0.0,99.811,5.393305151,6.897382474,4.007011073,6.309595826,4.700158065,-10.78136095,-10.78136095,5.036630248,-10.78136095
41,Summit silt loam,Silty Clay,1922,1.5,Open-hearth iron,1.5-inch pipe,12,a,0.8,intact,Kansas City,MO,F,1320.0,5.5,Strongly Acid,14,0.3,0.54,0.36,0.0,0.78,0.04,0.46,54.4,37.4,33.1,6.9,1.61,14.6,13,Wrought,Fair,Northern,547.88,547.0,244.12,0.4456,0.02,0.09,0.005,0.05,0.01,0.0,0.0,0.014,0.0,99.811,5.393305151,6.897382474,4.007011073,6.309595826,4.700158065,-10.78136095,-10.78136095,5.036630248,-10.78136095
41,Summit silt loam,Silty Clay,1922,4.0,Open-hearth iron,1.5-inch pipe,12,a,2.7,intact,Kansas City,MO,F,1320.0,5.5,Strongly Acid,14,0.3,0.54,0.36,0.0,0.78,0.04,0.46,54.4,37.4,33.1,6.9,1.61,14.6,13,Wrought,Fair,Northern,1461.0,1461.0,823.91,0.5639,0.02,0.09,0.005,0.05,0.01,0.0,0.0,0.014,0.0,99.811,5.393305151,6.897382474,4.007011073,6.309595826,4.700158065,-10.78136095,-10.78136095,5.036630248,-10.78136095
41,Summit silt loam,Silty Clay,1922,6.0,Open-hearth iron,1.5-inch pipe,12,a,4.6,intact,Kansas City,MO,F,1320.0,5.5,Strongly Acid,14,0.3,0.54,0.36,0.0,0.78,0.04,0.46,54.4,37.4,33.1,6.9,1.61,14.6,13,Wrought,Fair,Northern,2191.5,2191.0,1403.7,0.6405,0.02,0.09,0.005,0.05,0.01,0.0,0.0,0.014,0.0,99.811,5.393305151,6.897382474,4.007011073,6.309595826,4.700158065,-10.78136095,-10.78136095,5.036630248,-10.78136095
41,Summit silt loam,Silty Clay,1922,7.9,Open-hearth iron,1.5-inch pipe,12,a,4.8,intact,Kansas City,MO,F,1320.0,5.5,Strongly Acid,14,0.3,0.54,0.36,0.0,0.78,0.04,0.46,54.4,37.4,33.1,6.9,1.61,14.6,13,Wrought,Fair,Northern,2885.47,2885.0,1464.73,0.5076,0.02,0.09,0.005,0.05,0.01,0.0,0.0,0.014,0.0,99.811,5.393305151,6.897382474,4.007011073,6.309595826,4.700158065,-10.78136095,-10.78136095,5.036630248,-10.78136095
41,Summit silt loam,Silty Clay,1922,12.0,Open-hearth iron,1.5-inch pipe,12,a,6.0,intact,Kansas City,MO,F,1320.0,5.5,Strongly Acid,14,0.3,0.54,0.36,0.0,0.78,0.04,0.46,54.4,37.4,33.1,6.9,1.61,14.6,13,Wrought,Fair,Northern,4383.0,4383.0,1830.91,0.4177,0.02,0.09,0.005,0.05,0.01,0.0,0.0,0.014,0.0,99.811,5.393305151,6.897382474,4.007011073,6.309595826,4.700158065,-10.78136095,-10.78136095,5.036630248,-10.78136095
41,Summit silt loam,Silty Clay,1922,17.4,Open-hearth iron,1.5-inch pipe,12,a,5.9,intact,Kansas City,MO,F,1320.0,5.5,Strongly Acid,14,0.3,0.54,0.36,0.0,0.78,0.04,0.46,54.4,37.4,33.1,6.9,1.61,14.6,13,Wrought,Fair,Northern,6355.35,6355.0,1800.4,0.2833,0.02,0.09,0.005,0.05,0.01,0.0,0.0,0.014,0.0,99.811,5.393305151,6.897382474,4.007011073,6.309595826,4.700158065,-10.78136095,-10.78136095,5.036630248,-10.78136095
42,Susquehanna clay,Clay,1922,2.0,Open-hearth iron,1.5-inch pipe,12,a,3.0,intact,Meridian,MS,F,13700.0,4.7,Very Strongly Acid,28.2,,,,,,,,64.0,53.0,34.8,14.9,1.79,4.7,13,Wrought,Fair,Southern,730.5,730.0,915.46,1.2532,0.02,0.09,0.005,0.05,0.01,0.0,0.0,0.014,0.0,99.811,5.393305151,6.897382474,4.007011073,6.309595826,4.700158065,-10.78136095,-10.78136095,5.036630248,-10.78136095
42,Susquehanna clay,Clay,1922,4.1,Open-hearth iron,1.5-inch pipe,12,a,4.5,intact,Meridian,MS,F,13700.0,4.7,Very Strongly Acid,28.2,,,,,,,,64.0,53.0,34.8,14.9,1.79,4.7,13,Wrought,Fair,Southern,1497.52,1497.0,1373.18,0.917,0.02,0.09,0.005,0.05,0.01,0.0,0.0,0.014,0.0,99.811,5.393305151,6.897382474,4.007011073,6.309595826,4.700158065,-10.78136095,-10.78136095,5.036630248,-10.78136095
42,Susquehanna clay,Clay,1922,6.0,Open-hearth iron,1.5-inch pipe,12,a,7.0,intact,Meridian,MS,F,13700.0,4.7,Very Strongly Acid,28.2,,,,,,,,64.0,53.0,34.8,14.9,1.79,4.7,13,Wrought,Fair,Southern,2191.5,2191.0,2136.06,0.9747,0.02,0.09,0.005,0.05,0.01,0.0,0.0,0.014,0.0,99.811,5.393305151,6.897382474,4.007011073,6.309595826,4.700158065,-10.78136095,-10.78136095,5.036630248,-10.78136095
42,Susquehanna clay,Clay,1922,8.0,Open-hearth iron,1.5-inch pipe,12,a,5.9,intact,Meridian,MS,F,13700.0,4.7,Very Strongly Acid,28.2,,,,,,,,64.0,53.0,34.8,14.9,1.79,4.7,13,Wrought,Fair,Southern,2922.0,2922.0,1800.4,0.6162,0.02,0.09,0.005,0.05,0.01,0.0,0.0,0.014,0.0,99.811,5.393305151,6.897382474,4.007011073,6.309595826,4.700158065,-10.78136095,-10.78136095,5.036630248,-10.78136095
42,Susquehanna clay,Clay,1922,10.1,Open-hearth iron,1.5-inch pipe,12,a,11.5,intact,Meridian,MS,F,13700.0,4.7,Very Strongly Acid,28.2,,,,,,,,64.0,53.0,34.8,14.9,1.79,4.7,13,Wrought,Fair,Southern,3689.03,3689.0,3509.24,0.9513,0.02,0.09,0.005,0.05,0.01,0.0,0.0,0.014,0.0,99.811,5.393305151,6.897382474,4.007011073,6.309595826,4.700158065,-10.78136095,-10.78136095,5.036630248,-10.78136095
42,Susquehanna clay,Clay,1922,12.0,Open-hearth iron,1.5-inch pipe,12,a,10.6,intact,Meridian,MS,F,13700.0,4.7,Very Strongly Acid,28.2,,,,,,,,64.0,53.0,34.8,14.9,1.79,4.7,13,Wrought,Fair,Southern,4383.0,4383.0,3234.61,0.738,0.02,0.09,0.005,0.05,0.01,0.0,0.0,0.014,0.0,99.811,5.393305151,6.897382474,4.007011073,6.309595826,4.700158065,-10.78136095,-10.78136095,5.036630248,-10.78136095
43,Tidal marsh,Marsh,1922,1.3,Open-hearth iron,1.5-inch pipe,12,a,1.4,intact,Elizabeth,NJ,VP,60.0,3.1,Extremely Acid,36.8,45.4,5.17,9.45,0.0,0.0,43.3,37.0,52.0,43.0,55.4,,,,13,Wrought,Very Poor,Northern,474.82,474.0,427.21,0.8997,0.02,0.09,0.005,0.05,0.01,0.0,0.0,0.014,0.0,99.811,5.393305151,6.897382474,4.007011073,6.309595826,4.700158065,-10.78136095,-10.78136095,5.036630248,-10.78136095
43,Tidal marsh,Marsh,1922,4.1,Open-hearth iron,1.5-inch pipe,12,a,3.6,intact,Elizabeth,NJ,VP,60.0,3.1,Extremely Acid,36.8,45.4,5.17,9.45,0.0,0.0,43.3,37.0,52.0,43.0,55.4,,,,13,Wrought,Very Poor,Northern,1497.52,1497.0,1098.55,0.7336,0.02,0.09,0.005,0.05,0.01,0.0,0.0,0.014,0.0,99.811,5.393305151,6.897382474,4.007011073,6.309595826,4.700158065,-10.78136095,-10.78136095,5.036630248,-10.78136095
43,Tidal marsh,Marsh,1922,6.2,Open-hearth iron,1.5-inch pipe,12,a,5.8,intact,Elizabeth,NJ,VP,60.0,3.1,Extremely Acid,36.8,45.4,5.17,9.45,0.0,0.0,43.3,37.0,52.0,43.0,55.4,,,,13,Wrought,Very Poor,Northern,2264.55,2264.0,1769.88,0.7816,0.02,0.09,0.005,0.05,0.01,0.0,0.0,0.014,0.0,99.811,5.393305151,6.897382474,4.007011073,6.309595826,4.700158065,-10.78136095,-10.78136095,5.036630248,-10.78136095
43,Tidal marsh,Marsh,1922,8.0,Open-hearth iron,1.5-inch pipe,12,a,9.1,intact,Elizabeth,NJ,VP,60.0,3.1,Extremely Acid,36.8,45.4,5.17,9.45,0.0,0.0,43.3,37.0,52.0,43.0,55.4,,,,13,Wrought,Very Poor,Northern,2922.0,2922.0,2776.88,0.9503,0.02,0.09,0.005,0.05,0.01,0.0,0.0,0.014,0.0,99.811,5.393305151,6.897382474,4.007011073,6.309595826,4.700158065,-10.78136095,-10.78136095,5.036630248,-10.78136095
43,Tidal marsh,Marsh,1922,9.9,Open-hearth iron,1.5-inch pipe,12,a,11.6,intact,Elizabeth,NJ,VP,60.0,3.1,Extremely Acid,36.8,45.4,5.17,9.45,0.0,0.0,43.3,37.0,52.0,43.0,55.4,,,,13,Wrought,Very Poor,Northern,3615.97,3615.0,3539.76,0.9789,0.02,0.09,0.005,0.05,0.01,0.0,0.0,0.014,0.0,99.811,5.393305151,6.897382474,4.007011073,6.309595826,4.700158065,-10.78136095,-10.78136095,5.036630248,-10.78136095
43,Tidal marsh,Marsh,1922,12.0,Open-hearth iron,1.5-inch pipe,12,a,15.5,intact,Elizabeth,NJ,VP,60.0,3.1,Extremely Acid,36.8,45.4,5.17,9.45,0.0,0.0,43.3,37.0,52.0,43.0,55.4,,,,13,Wrought,Very Poor,Northern,4383.0,4383.0,4729.85,1.0791,0.02,0.09,0.005,0.05,0.01,0.0,0.0,0.014,0.0,99.811,5.393305151,6.897382474,4.007011073,6.309595826,4.700158065,-10.78136095,-10.78136095,5.036630248,-10.78136095
44,Wabash silt loam,Silty Clay Loam,1922,1.1,Open-hearth iron,1.5-inch pipe,12,a,0.3,intact,Omaha,NE,G,1000.0,5.8,Medium Acid,8.8,1.05,1.08,0.66,0.0,4.97,0.82,0.41,50.6,27.8,31.2,7.2,1.55,6.0,13,Wrought,Good,Northern,401.78,401.0,91.55,0.2279,0.02,0.09,0.005,0.05,0.01,0.0,0.0,0.014,0.0,99.811,5.393305151,6.897382474,4.007011073,6.309595826,4.700158065,-10.78136095,-10.78136095,5.036630248,-10.78136095
44,Wabash silt loam,Silty Clay Loam,1922,3.6,Open-hearth iron,1.5-inch pipe,12,a,1.4,intact,Omaha,NE,G,1000.0,5.8,Medium Acid,8.8,1.05,1.08,0.66,0.0,4.97,0.82,0.41,50.6,27.8,31.2,7.2,1.55,6.0,13,Wrought,Good,Northern,1314.9,1314.0,427.21,0.3249,0.02,0.09,0.005,0.05,0.01,0.0,0.0,0.014,0.0,99.811,5.393305151,6.897382474,4.007011073,6.309595826,4.700158065,-10.78136095,-10.78136095,5.036630248,-10.78136095
44,Wabash silt loam,Silty Clay Loam,1922,5.7,Open-hearth iron,1.5-inch pipe,12,a,2.3,intact,Omaha,NE,G,1000.0,5.8,Medium Acid,8.8,1.05,1.08,0.66,0.0,4.97,0.82,0.41,50.6,27.8,31.2,7.2,1.55,6.0,13,Wrought,Good,Northern,2081.93,2081.0,701.85,0.3371,0.02,0.09,0.005,0.05,0.01,0.0,0.0,0.014,0.0,99.811,5.393305151,6.897382474,4.007011073,6.309595826,4.700158065,-10.78136095,-10.78136095,5.036630248,-10.78136095
44,Wabash silt loam,Silty Clay Loam,1922,7.6,Open-hearth iron,1.5-inch pipe,12,a,1.7,intact,Omaha,NE,G,1000.0,5.8,Medium Acid,8.8,1.05,1.08,0.66,0.0,4.97,0.82,0.41,50.6,27.8,31.2,7.2,1.55,6.0,13,Wrought,Good,Northern,2775.9,2775.0,518.76,0.1869,0.02,0.09,0.005,0.05,0.01,0.0,0.0,0.014,0.0,99.811,5.393305151,6.897382474,4.007011073,6.309595826,4.700158065,-10.78136095,-10.78136095,5.036630248,-10.78136095
44,Wabash silt loam,Silty Clay Loam,1922,11.6,Open-hearth iron,1.5-inch pipe,12,a,2.9,intact,Omaha,NE,G,1000.0,5.8,Medium Acid,8.8,1.05,1.08,0.66,0.0,4.97,0.82,0.41,50.6,27.8,31.2,7.2,1.55,6.0,13,Wrought,Good,Northern,4236.9,4236.0,884.94,0.2089,0.02,0.09,0.005,0.05,0.01,0.0,0.0,0.014,0.0,99.811,5.393305151,6.897382474,4.007011073,6.309595826,4.700158065,-10.78136095,-10.78136095,5.036630248,-10.78136095
45,Unidentified alkali soil,,1922,1.2,Open-hearth iron,1.5-inch pipe,12,a,1.2,intact,Casper,WY,P,263.0,7.4,Mildly Alkaline,A,8.45,3.7,0.7,0.0,0.24,0.18,11.98,47.2,15.3,44.8,18.7,,0.0,13,Wrought,Poor,Northern,438.3,438.0,366.18,0.8355,0.02,0.09,0.005,0.05,0.01,0.0,0.0,0.014,0.0,99.811,5.393305151,6.897382474,4.007011073,6.309595826,4.700158065,-10.78136095,-10.78136095,5.036630248,-10.78136095
45,Unidentified alkali soil,,1922,3.8,Open-hearth iron,1.5-inch pipe,12,a,3.6,intact,Casper,WY,P,263.0,7.4,Mildly Alkaline,A,8.45,3.7,0.7,0.0,0.24,0.18,11.98,47.2,15.3,44.8,18.7,,0.0,13,Wrought,Poor,Northern,1387.95,1387.0,1098.55,0.7915,0.02,0.09,0.005,0.05,0.01,0.0,0.0,0.014,0.0,99.811,5.393305151,6.897382474,4.007011073,6.309595826,4.700158065,-10.78136095,-10.78136095,5.036630248,-10.78136095
45,Unidentified alkali soil,,1922,5.8,Open-hearth iron,1.5-inch pipe,12,a,2.9,intact,Casper,WY,P,263.0,7.4,Mildly Alkaline,A,8.45,3.7,0.7,0.0,0.24,0.18,11.98,47.2,15.3,44.8,18.7,,0.0,13,Wrought,Poor,Northern,2118.45,2118.0,884.94,0.4177,0.02,0.09,0.005,0.05,0.01,0.0,0.0,0.014,0.0,99.811,5.393305151,6.897382474,4.007011073,6.309595826,4.700158065,-10.78136095,-10.78136095,5.036630248,-10.78136095
45,Unidentified alkali soil,,1922,7.7,Open-hearth iron,1.5-inch pipe,12,a,3.5,intact,Casper,WY,P,263.0,7.4,Mildly Alkaline,A,8.45,3.7,0.7,0.0,0.24,0.18,11.98,47.2,15.3,44.8,18.7,,0.0,13,Wrought,Poor,Northern,2812.43,2812.0,1068.03,0.3798,0.02,0.09,0.005,0.05,0.01,0.0,0.0,0.014,0.0,99.811,5.393305151,6.897382474,4.007011073,6.309595826,4.700158065,-10.78136095,-10.78136095,5.036630248,-10.78136095
45,Unidentified alkali soil,,1922,9.8,Open-hearth iron,1.5-inch pipe,12,a,13.7,intact,Casper,WY,P,263.0,7.4,Mildly Alkaline,A,8.45,3.7,0.7,0.0,0.24,0.18,11.98,47.2,15.3,44.8,18.7,,0.0,13,Wrought,Poor,Northern,3579.45,3579.0,4180.58,1.1679,0.02,0.09,0.005,0.05,0.01,0.0,0.0,0.014,0.0,99.811,5.393305151,6.897382474,4.007011073,6.309595826,4.700158065,-10.78136095,-10.78136095,5.036630248,-10.78136095
45,Unidentified alkali soil,,1922,11.7,Open-hearth iron,1.5-inch pipe,12,a,9.7,intact,Casper,WY,P,263.0,7.4,Mildly Alkaline,A,8.45,3.7,0.7,0.0,0.24,0.18,11.98,47.2,15.3,44.8,18.7,,0.0,13,Wrought,Poor,Northern,4273.43,4273.0,2959.97,0.6926,0.02,0.09,0.005,0.05,0.01,0.0,0.0,0.014,0.0,99.811,5.393305151,6.897382474,4.007011073,6.309595826,4.700158065,-10.78136095,-10.78136095,5.036630248,-10.78136095
46,Unidentified sandy loam,Sandy Loam,1922,1.5,Open-hearth iron,1.5-inch pipe,12,a,0.8,intact,Denver,CO,G,1500.0,7.0,Neutral,,,,,,,,,50.0,14.4,7.6,23.2,,0.0,13,Wrought,Good,Northern,547.88,547.0,244.12,0.4456,0.02,0.09,0.005,0.05,0.01,0.0,0.0,0.014,0.0,99.811,5.393305151,6.897382474,4.007011073,6.309595826,4.700158065,-10.78136095,-10.78136095,5.036630248,-10.78136095
46,Unidentified sandy loam,Sandy Loam,1922,4.0,Open-hearth iron,1.5-inch pipe,12,a,2.7,intact,Denver,CO,G,1500.0,7.0,Neutral,,,,,,,,,50.0,14.4,7.6,23.2,,0.0,13,Wrought,Good,Northern,1461.0,1461.0,823.91,0.5639,0.02,0.09,0.005,0.05,0.01,0.0,0.0,0.014,0.0,99.811,5.393305151,6.897382474,4.007011073,6.309595826,4.700158065,-10.78136095,-10.78136095,5.036630248,-10.78136095
46,Unidentified sandy loam,Sandy Loam,1922,5.1,Open-hearth iron,1.5-inch pipe,12,a,2.9,intact,Denver,CO,G,1500.0,7.0,Neutral,,,,,,,,,50.0,14.4,7.6,23.2,,0.0,13,Wrought,Good,Northern,1862.77,1862.0,884.94,0.4751,0.02,0.09,0.005,0.05,0.01,0.0,0.0,0.014,0.0,99.811,5.393305151,6.897382474,4.007011073,6.309595826,4.700158065,-10.78136095,-10.78136095,5.036630248,-10.78136095
46,Unidentified sandy loam,Sandy Loam,1922,8.0,Open-hearth iron,1.5-inch pipe,12,a,5.6,intact,Denver,CO,G,1500.0,7.0,Neutral,,,,,,,,,50.0,14.4,7.6,23.2,,0.0,13,Wrought,Good,Northern,2922.0,2922.0,1708.85,0.5848,0.02,0.09,0.005,0.05,0.01,0.0,0.0,0.014,0.0,99.811,5.393305151,6.897382474,4.007011073,6.309595826,4.700158065,-10.78136095,-10.78136095,5.036630248,-10.78136095
46,Unidentified sandy loam,Sandy Loam,1922,10.2,Open-hearth iron,1.5-inch pipe,12,a,4.0,intact,Denver,CO,G,1500.0,7.0,Neutral,,,,,,,,,50.0,14.4,7.6,23.2,,0.0,13,Wrought,Good,Northern,3725.55,3725.0,1220.61,0.3276,0.02,0.09,0.005,0.05,0.01,0.0,0.0,0.014,0.0,99.811,5.393305151,6.897382474,4.007011073,6.309595826,4.700158065,-10.78136095,-10.78136095,5.036630248,-10.78136095
46,Unidentified sandy loam,Sandy Loam,1922,12.0,Open-hearth iron,1.5-inch pipe,12,a,4.0,intact,Denver,CO,G,1500.0,7.0,Neutral,,,,,,,,,50.0,14.4,7.6,23.2,,0.0,13,Wrought,Good,Northern,4383.0,4383.0,1220.61,0.2785,0.02,0.09,0.005,0.05,0.01,0.0,0.0,0.014,0.0,99.811,5.393305151,6.897382474,4.007011073,6.309595826,4.700158065,-10.78136095,-10.78136095,5.036630248,-10.78136095
47,Unidentified silt loam,Silty Clay,1922,1.5,Open-hearth iron,1.5-inch pipe,12,a,0.5,intact,Salt Lake City,UT,P,1770.0,7.6,Mildly Alkaline,3,0.67,0.72,0.39,0.0,0.88,0.06,0.48,51.6,16.1,25.7,2.6,4.72,3.7,13,Wrought,Poor,Northern,547.88,547.0,152.58,0.2785,0.02,0.09,0.005,0.05,0.01,0.0,0.0,0.014,0.0,99.811,5.393305151,6.897382474,4.007011073,6.309595826,4.700158065,-10.78136095,-10.78136095,5.036630248,-10.78136095
47,Unidentified silt loam,Silty Clay,1922,4.1,Open-hearth iron,1.5-inch pipe,12,a,1.3,intact,Salt Lake City,UT,P,1770.0,7.6,Mildly Alkaline,3,0.67,0.72,0.39,0.0,0.88,0.06,0.48,51.6,16.1,25.7,2.6,4.72,3.7,13,Wrought,Poor,Northern,1497.52,1497.0,396.7,0.2649,0.02,0.09,0.005,0.05,0.01,0.0,0.0,0.014,0.0,99.811,5.393305151,6.897382474,4.007011073,6.309595826,4.700158065,-10.78136095,-10.78136095,5.036630248,-10.78136095
47,Unidentified silt loam,Silty Clay,1922,6.1,Open-hearth iron,1.5-inch pipe,12,a,1.2,intact,Salt Lake City,UT,P,1770.0,7.6,Mildly Alkaline,3,0.67,0.72,0.39,0.0,0.88,0.06,0.48,51.6,16.1,25.7,2.6,4.72,3.7,13,Wrought,Poor,Northern,2228.03,2228.0,366.18,0.1644,0.02,0.09,0.005,0.05,0.01,0.0,0.0,0.014,0.0,99.811,5.393305151,6.897382474,4.007011073,6.309595826,4.700158065,-10.78136095,-10.78136095,5.036630248,-10.78136095
47,Unidentified silt loam,Silty Clay,1922,8.0,Open-hearth iron,1.5-inch pipe,12,a,2.2,intact,Salt Lake City,UT,P,1770.0,7.6,Mildly Alkaline,3,0.67,0.72,0.39,0.0,0.88,0.06,0.48,51.6,16.1,25.7,2.6,4.72,3.7,13,Wrought,Poor,Northern,2922.0,2922.0,671.33,0.2298,0.02,0.09,0.005,0.05,0.01,0.0,0.0,0.014,0.0,99.811,5.393305151,6.897382474,4.007011073,6.309595826,4.700158065,-10.78136095,-10.78136095,5.036630248,-10.78136095
47,Unidentified silt loam,Silty Clay,1922,12.1,Open-hearth iron,1.5-inch pipe,12,a,2.3,intact,Salt Lake City,UT,P,1770.0,7.6,Mildly Alkaline,3,0.67,0.72,0.39,0.0,0.88,0.06,0.48,51.6,16.1,25.7,2.6,4.72,3.7,13,Wrought,Poor,Northern,4419.52,4419.0,701.85,0.1588,0.02,0.09,0.005,0.05,0.01,0.0,0.0,0.014,0.0,99.811,5.393305151,6.897382474,4.007011073,6.309595826,4.700158065,-10.78136095,-10.78136095,5.036630248,-10.78136095
47,Unidentified silt loam,Silty Clay,1922,17.4,Open-hearth iron,1.5-inch pipe,12,a,5.8,intact,Salt Lake City,UT,P,1770.0,7.6,Mildly Alkaline,3,0.67,0.72,0.39,0.0,0.88,0.06,0.48,51.6,16.1,25.7,2.6,4.72,3.7,13,Wrought,Poor,Northern,6355.35,6355.0,1769.88,0.2785,0.02,0.09,0.005,0.05,0.01,0.0,0.0,0.014,0.0,99.811,5.393305151,6.897382474,4.007011073,6.309595826,4.700158065,-10.78136095,-10.78136095,5.036630248,-10.78136095
1,Allis silt loam,Clay,1922,1.0,Open-hearth steel,3.0-inch pipe,14,K,1.4,intact,Cleveland,OH,P,1215.0,7.0,Neutral,14.4,0.72,0.25,0.43,0.0,0.09,0.09,0.83,49.2,33.8,28.6,1.1,,6.6,13,Wrought,Poor,Northern,365.25,365.0,427.21,1.1696,0.12,0.0,0.41,0.36,0.43,0.0,0.0,0.0,0.0,98.68,8.501150774,-7.521634807,9.729816113,9.599762989,9.77744416,-7.521634807,-7.521634807,-7.521634807,-7.521634807
1,Allis silt loam,Clay,1922,3.6,Open-hearth steel,3.0-inch pipe,14,K,4.2,intact,Cleveland,OH,P,1215.0,7.0,Neutral,14.4,0.72,0.25,0.43,0.0,0.09,0.09,0.83,49.2,33.8,28.6,1.1,,6.6,13,Wrought,Poor,Northern,1314.9,1314.0,1281.64,0.9747,0.12,0.0,0.41,0.36,0.43,0.0,0.0,0.0,0.0,98.68,8.501150774,-7.521634807,9.729816113,9.599762989,9.77744416,-7.521634807,-7.521634807,-7.521634807,-7.521634807
1,Allis silt loam,Clay,1922,5.5,Open-hearth steel,3.0-inch pipe,14,K,5.4,intact,Cleveland,OH,P,1215.0,7.0,Neutral,14.4,0.72,0.25,0.43,0.0,0.09,0.09,0.83,49.2,33.8,28.6,1.1,,6.6,13,Wrought,Poor,Northern,2008.88,2008.0,1647.82,0.8203,0.12,0.0,0.41,0.36,0.43,0.0,0.0,0.0,0.0,98.68,8.501150774,-7.521634807,9.729816113,9.599762989,9.77744416,-7.521634807,-7.521634807,-7.521634807,-7.521634807
1,Allis silt loam,Clay,1922,7.7,Open-hearth steel,3.0-inch pipe,14,K,5.6,intact,Cleveland,OH,P,1215.0,7.0,Neutral,14.4,0.72,0.25,0.43,0.0,0.09,0.09,0.83,49.2,33.8,28.6,1.1,,6.6,13,Wrought,Poor,Northern,2812.43,2812.0,1708.85,0.6076,0.12,0.0,0.41,0.36,0.43,0.0,0.0,0.0,0.0,98.68,8.501150774,-7.521634807,9.729816113,9.599762989,9.77744416,-7.521634807,-7.521634807,-7.521634807,-7.521634807
