Repository: sk7-dev/corrosion_prediction

File: Dataset/final_database1.csv (part 9 of 57)
site_no,soil_type,texture,year,duration,material_name,type,material_id,material_code,weight_loss_oz,specimen_status,city,state,internal_drainage,resistivity,pH,pH_type,total_acidity,Na+K,Ca,Mg,CO3,HCO3,Cl,SO4,mean_temp,annual_precipitation,moisture,air_pore_space,specific_gravity,volume_shrinkage,table,iron_type,areation,region,approximate_days,exact_days,weight_loss_g,corrosion_rate,C (%),Si (%),Mn (%),S (%),P (%),Cr (%),Ni (%),Cu (%),Mo  (%),Fe (%),C_clr,Si_clr,Mn_clr,S_clr,P_clr,Cr_clr,Ni_clr,Cu_clr,Mo_clr
1,Allis silt loam,Clay,1922,9.6,Open-hearth steel,3.0-inch pipe,14,K,10.1,intact,Cleveland,OH,P,1215.0,7.0,Neutral,14.4,0.72,0.25,0.43,0.0,0.09,0.09,0.83,49.2,33.8,28.6,1.1,,6.6,13,Wrought,Poor,Northern,3506.4,3506.0,3082.03,0.879,0.12,0.0,0.41,0.36,0.43,0.0,0.0,0.0,0.0,98.68,8.501150774,-7.521634807,9.729816113,9.599762989,9.77744416,-7.521634807,-7.521634807,-7.521634807,-7.521634807
1,Allis silt loam,Clay,1922,11.6,Open-hearth steel,3.0-inch pipe,14,K,9.5,intact,Cleveland,OH,P,1215.0,7.0,Neutral,14.4,0.72,0.25,0.43,0.0,0.09,0.09,0.83,49.2,33.8,28.6,1.1,,6.6,13,Wrought,Poor,Northern,4236.9,4236.0,2898.94,0.6842,0.12,0.0,0.41,0.36,0.43,0.0,0.0,0.0,0.0,98.68,8.501150774,-7.521634807,9.729816113,9.599762989,9.77744416,-7.521634807,-7.521634807,-7.521634807,-7.521634807
2,Bell clay,Clay,1922,2.1,Open-hearth steel,3.0-inch pipe,14,K,2.2,intact,Dallas,TX,P,684.0,7.3,Neutral,3.5,0.28,1.09,0.13,0.0,4.48,0.04,0.18,65.5,36.2,37.6,2.0,1.95,23.0,13,Wrought,Poor,Southern,767.02,767.0,671.33,0.8752,0.12,0.0,0.41,0.36,0.43,0.0,0.0,0.0,0.0,98.68,8.501150774,-7.521634807,9.729816113,9.599762989,9.77744416,-7.521634807,-7.521634807,-7.521634807,-7.521634807
2,Bell clay,Clay,1922,4.0,Open-hearth steel,3.0-inch pipe,14,K,2.7,intact,Dallas,TX,P,684.0,7.3,Neutral,3.5,0.28,1.09,0.13,0.0,4.48,0.04,0.18,65.5,36.2,37.6,2.0,1.95,23.0,13,Wrought,Poor,Southern,1461.0,1461.0,823.91,0.5639,0.12,0.0,0.41,0.36,0.43,0.0,0.0,0.0,0.0,98.68,8.501150774,-7.521634807,9.729816113,9.599762989,9.77744416,-7.521634807,-7.521634807,-7.521634807,-7.521634807
2,Bell clay,Clay,1922,5.9,Open-hearth steel,3.0-inch pipe,14,K,4.0,intact,Dallas,TX,P,684.0,7.3,Neutral,3.5,0.28,1.09,0.13,0.0,4.48,0.04,0.18,65.5,36.2,37.6,2.0,1.95,23.0,13,Wrought,Poor,Southern,2154.97,2154.0,1220.61,0.5664,0.12,0.0,0.41,0.36,0.43,0.0,0.0,0.0,0.0,98.68,8.501150774,-7.521634807,9.729816113,9.599762989,9.77744416,-7.521634807,-7.521634807,-7.521634807,-7.521634807
2,Bell clay,Clay,1922,7.9,Open-hearth steel,3.0-inch pipe,14,K,3.1,intact,Dallas,TX,P,684.0,7.3,Neutral,3.5,0.28,1.09,0.13,0.0,4.48,0.04,0.18,65.5,36.2,37.6,2.0,1.95,23.0,13,Wrought,Poor,Southern,2885.47,2885.0,945.97,0.3278,0.12,0.0,0.41,0.36,0.43,0.0,0.0,0.0,0.0,98.68,8.501150774,-7.521634807,9.729816113,9.599762989,9.77744416,-7.521634807,-7.521634807,-7.521634807,-7.521634807
2,Bell clay,Clay,1922,12.0,Open-hearth steel,3.0-inch pipe,14,K,5.4,intact,Dallas,TX,P,684.0,7.3,Neutral,3.5,0.28,1.09,0.13,0.0,4.48,0.04,0.18,65.5,36.2,37.6,2.0,1.95,23.0,13,Wrought,Poor,Southern,4383.0,4383.0,1647.82,0.376,0.12,0.0,0.41,0.36,0.43,0.0,0.0,0.0,0.0,98.68,8.501150774,-7.521634807,9.729816113,9.599762989,9.77744416,-7.521634807,-7.521634807,-7.521634807,-7.521634807
2,Bell clay,Clay,1922,17.6,Open-hearth steel,3.0-inch pipe,14,K,7.7,intact,Dallas,TX,P,684.0,7.3,Neutral,3.5,0.28,1.09,0.13,0.0,4.48,0.04,0.18,65.5,36.2,37.6,2.0,1.95,23.0,13,Wrought,Poor,Southern,6428.4,6428.0,2349.67,0.3655,0.12,0.0,0.41,0.36,0.43,0.0,0.0,0.0,0.0,98.68,8.501150774,-7.521634807,9.729816113,9.599762989,9.77744416,-7.521634807,-7.521634807,-7.521634807,-7.521634807
3,Cecil clay loam,Clay,1922,2.0,Open-hearth steel,3.0-inch pipe,14,K,2.0,intact,Atlanta,GA,G,30000.0,5.2,Strongly Acid,11.5,,,,,,,,61.2,48.3,29.4,18.2,1.6,7.0,13,Wrought,Good,Southern,730.5,730.0,610.3,0.8355,0.12,0.0,0.41,0.36,0.43,0.0,0.0,0.0,0.0,98.68,8.501150774,-7.521634807,9.729816113,9.599762989,9.77744416,-7.521634807,-7.521634807,-7.521634807,-7.521634807
3,Cecil clay loam,Clay,1922,4.1,Open-hearth steel,3.0-inch pipe,14,K,3.3,intact,Atlanta,GA,G,30000.0,5.2,Strongly Acid,11.5,,,,,,,,61.2,48.3,29.4,18.2,1.6,7.0,13,Wrought,Good,Southern,1497.52,1497.0,1007.0,0.6724,0.12,0.0,0.41,0.36,0.43,0.0,0.0,0.0,0.0,98.68,8.501150774,-7.521634807,9.729816113,9.599762989,9.77744416,-7.521634807,-7.521634807,-7.521634807,-7.521634807
3,Cecil clay loam,Clay,1922,6.0,Open-hearth steel,3.0-inch pipe,14,K,3.6,intact,Atlanta,GA,G,30000.0,5.2,Strongly Acid,11.5,,,,,,,,61.2,48.3,29.4,18.2,1.6,7.0,13,Wrought,Good,Southern,2191.5,2191.0,1098.55,0.5013,0.12,0.0,0.41,0.36,0.43,0.0,0.0,0.0,0.0,98.68,8.501150774,-7.521634807,9.729816113,9.599762989,9.77744416,-7.521634807,-7.521634807,-7.521634807,-7.521634807
3,Cecil clay loam,Clay,1922,8.0,Open-hearth steel,3.0-inch pipe,14,K,4.1,intact,Atlanta,GA,G,30000.0,5.2,Strongly Acid,11.5,,,,,,,,61.2,48.3,29.4,18.2,1.6,7.0,13,Wrought,Good,Southern,2922.0,2922.0,1251.12,0.4282,0.12,0.0,0.41,0.36,0.43,0.0,0.0,0.0,0.0,98.68,8.501150774,-7.521634807,9.729816113,9.599762989,9.77744416,-7.521634807,-7.521634807,-7.521634807,-7.521634807
3,Cecil clay loam,Clay,1922,10.1,Open-hearth steel,3.0-inch pipe,14,K,3.6,intact,Atlanta,GA,G,30000.0,5.2,Strongly Acid,11.5,,,,,,,,61.2,48.3,29.4,18.2,1.6,7.0,13,Wrought,Good,Southern,3689.03,3689.0,1098.55,0.2978,0.12,0.0,0.41,0.36,0.43,0.0,0.0,0.0,0.0,98.68,8.501150774,-7.521634807,9.729816113,9.599762989,9.77744416,-7.521634807,-7.521634807,-7.521634807,-7.521634807
3,Cecil clay loam,Clay,1922,12.1,Open-hearth steel,3.0-inch pipe,14,K,4.2,intact,Atlanta,GA,G,30000.0,5.2,Strongly Acid,11.5,,,,,,,,61.2,48.3,29.4,18.2,1.6,7.0,13,Wrought,Good,Southern,4419.52,4419.0,1281.64,0.29,0.12,0.0,0.41,0.36,0.43,0.0,0.0,0.0,0.0,98.68,8.501150774,-7.521634807,9.729816113,9.599762989,9.77744416,-7.521634807,-7.521634807,-7.521634807,-7.521634807
4,Chester loam,Silt Loam,1922,1.4,Open-hearth steel,3.0-inch pipe,14,K,1.4,intact,Jenkintown,PA,F,6670.0,5.6,Medium Acid,7.6,,,,,,,,54.0,40.0,22.2,7.0,1.78,2.2,13,Wrought,Poor,Northern,511.35,511.0,427.21,0.8355,0.12,0.0,0.41,0.36,0.43,0.0,0.0,0.0,0.0,98.68,8.501150774,-7.521634807,9.729816113,9.599762989,9.77744416,-7.521634807,-7.521634807,-7.521634807,-7.521634807
4,Chester loam,Silt Loam,1922,4.0,Open-hearth steel,3.0-inch pipe,14,K,3.7,intact,Jenkintown,PA,F,6670.0,5.6,Medium Acid,7.6,,,,,,,,54.0,40.0,22.2,7.0,1.78,2.2,13,Wrought,Poor,Northern,1461.0,1461.0,1129.06,0.7728,0.12,0.0,0.41,0.36,0.43,0.0,0.0,0.0,0.0,98.68,8.501150774,-7.521634807,9.729816113,9.599762989,9.77744416,-7.521634807,-7.521634807,-7.521634807,-7.521634807
4,Chester loam,Silt Loam,1922,6.1,Open-hearth steel,3.0-inch pipe,14,K,4.6,intact,Jenkintown,PA,F,6670.0,5.6,Medium Acid,7.6,,,,,,,,54.0,40.0,22.2,7.0,1.78,2.2,13,Wrought,Poor,Northern,2228.03,2228.0,1403.7,0.63,0.12,0.0,0.41,0.36,0.43,0.0,0.0,0.0,0.0,98.68,8.501150774,-7.521634807,9.729816113,9.599762989,9.77744416,-7.521634807,-7.521634807,-7.521634807,-7.521634807
4,Chester loam,Silt Loam,1922,8.0,Open-hearth steel,3.0-inch pipe,14,K,5.5,intact,Jenkintown,PA,F,6670.0,5.6,Medium Acid,7.6,,,,,,,,54.0,40.0,22.2,7.0,1.78,2.2,13,Wrought,Poor,Northern,2922.0,2922.0,1678.33,0.5744,0.12,0.0,0.41,0.36,0.43,0.0,0.0,0.0,0.0,98.68,8.501150774,-7.521634807,9.729816113,9.599762989,9.77744416,-7.521634807,-7.521634807,-7.521634807,-7.521634807
4,Chester loam,Silt Loam,1922,12.0,Open-hearth steel,3.0-inch pipe,14,K,7.0,intact,Jenkintown,PA,F,6670.0,5.6,Medium Acid,7.6,,,,,,,,54.0,40.0,22.2,7.0,1.78,2.2,13,Wrought,Poor,Northern,4383.0,4383.0,2136.06,0.4874,0.12,0.0,0.41,0.36,0.43,0.0,0.0,0.0,0.0,98.68,8.501150774,-7.521634807,9.729816113,9.599762989,9.77744416,-7.521634807,-7.521634807,-7.521634807,-7.521634807
5,Dublin clay adobe,Clay,1922,1.9,Open-hearth steel,3.0-inch pipe,14,K,1.0,intact,Oakland,CA,P,1345.0,7.0,Neutral,6.5,0.93,0.48,0.1,0.0,0.69,0.03,0.25,56.4,23.4,28.8,4.9,2.0,22.6,13,Wrought,Poor,Southern,693.98,693.0,305.15,0.4397,0.12,0.0,0.41,0.36,0.43,0.0,0.0,0.0,0.0,98.68,8.501150774,-7.521634807,9.729816113,9.599762989,9.77744416,-7.521634807,-7.521634807,-7.521634807,-7.521634807
5,Dublin clay adobe,Clay,1922,4.1,Open-hearth steel,3.0-inch pipe,14,K,2.1,intact,Oakland,CA,P,1345.0,7.0,Neutral,6.5,0.93,0.48,0.1,0.0,0.69,0.03,0.25,56.4,23.4,28.8,4.9,2.0,22.6,13,Wrought,Poor,Southern,1497.52,1497.0,640.82,0.4279,0.12,0.0,0.41,0.36,0.43,0.0,0.0,0.0,0.0,98.68,8.501150774,-7.521634807,9.729816113,9.599762989,9.77744416,-7.521634807,-7.521634807,-7.521634807,-7.521634807
5,Dublin clay adobe,Clay,1922,6.2,Open-hearth steel,3.0-inch pipe,14,K,3.9,intact,Oakland,CA,P,1345.0,7.0,Neutral,6.5,0.93,0.48,0.1,0.0,0.69,0.03,0.25,56.4,23.4,28.8,4.9,2.0,22.6,13,Wrought,Poor,Southern,2264.55,2264.0,1190.09,0.5255,0.12,0.0,0.41,0.36,0.43,0.0,0.0,0.0,0.0,98.68,8.501150774,-7.521634807,9.729816113,9.599762989,9.77744416,-7.521634807,-7.521634807,-7.521634807,-7.521634807
5,Dublin clay adobe,Clay,1922,8.1,Open-hearth steel,3.0-inch pipe,14,K,5.7,intact,Oakland,CA,P,1345.0,7.0,Neutral,6.5,0.93,0.48,0.1,0.0,0.69,0.03,0.25,56.4,23.4,28.8,4.9,2.0,22.6,13,Wrought,Poor,Southern,2958.53,2958.0,1739.36,0.5879,0.12,0.0,0.41,0.36,0.43,0.0,0.0,0.0,0.0,98.68,8.501150774,-7.521634807,9.729816113,9.599762989,9.77744416,-7.521634807,-7.521634807,-7.521634807,-7.521634807
5,Dublin clay adobe,Clay,1922,12.1,Open-hearth steel,3.0-inch pipe,14,K,7.3,intact,Oakland,CA,P,1345.0,7.0,Neutral,6.5,0.93,0.48,0.1,0.0,0.69,0.03,0.25,56.4,23.4,28.8,4.9,2.0,22.6,13,Wrought,Poor,Southern,4419.52,4419.0,2227.61,0.504,0.12,0.0,0.41,0.36,0.43,0.0,0.0,0.0,0.0,98.68,8.501150774,-7.521634807,9.729816113,9.599762989,9.77744416,-7.521634807,-7.521634807,-7.521634807,-7.521634807
5,Dublin clay adobe,Clay,1922,17.5,Open-hearth steel,3.0-inch pipe,14,K,11.1,intact,Oakland,CA,P,1345.0,7.0,Neutral,6.5,0.93,0.48,0.1,0.0,0.69,0.03,0.25,56.4,23.4,28.8,4.9,2.0,22.6,13,Wrought,Poor,Southern,6391.88,6391.0,3387.18,0.5299,0.12,0.0,0.41,0.36,0.43,0.0,0.0,0.0,0.0,98.68,8.501150774,-7.521634807,9.729816113,9.599762989,9.77744416,-7.521634807,-7.521634807,-7.521634807,-7.521634807
6,Everett gravelly sandy loam,Sandy Loam,1922,1.9,Open-hearth steel,3.0-inch pipe,14,K,0.2,intact,Seattle,WA,G,45100.0,5.9,Medium Acid,12.8,,,,,,,,51.0,34.0,42.2,40.6,1.5,0.1,13,Wrought,Good,Northern,693.98,693.0,61.03,0.0879,0.12,0.0,0.41,0.36,0.43,0.0,0.0,0.0,0.0,98.68,8.501150774,-7.521634807,9.729816113,9.599762989,9.77744416,-7.521634807,-7.521634807,-7.521634807,-7.521634807
6,Everett gravelly sandy loam,Sandy Loam,1922,4.1,Open-hearth steel,3.0-inch pipe,14,K,0.7,intact,Seattle,WA,G,45100.0,5.9,Medium Acid,12.8,,,,,,,,51.0,34.0,42.2,40.6,1.5,0.1,13,Wrought,Good,Northern,1497.52,1497.0,213.61,0.1426,0.12,0.0,0.41,0.36,0.43,0.0,0.0,0.0,0.0,98.68,8.501150774,-7.521634807,9.729816113,9.599762989,9.77744416,-7.521634807,-7.521634807,-7.521634807,-7.521634807
6,Everett gravelly sandy loam,Sandy Loam,1922,6.2,Open-hearth steel,3.0-inch pipe,14,K,0.8,intact,Seattle,WA,G,45100.0,5.9,Medium Acid,12.8,,,,,,,,51.0,34.0,42.2,40.6,1.5,0.1,13,Wrought,Good,Northern,2264.55,2264.0,244.12,0.1078,0.12,0.0,0.41,0.36,0.43,0.0,0.0,0.0,0.0,98.68,8.501150774,-7.521634807,9.729816113,9.599762989,9.77744416,-7.521634807,-7.521634807,-7.521634807,-7.521634807
6,Everett gravelly sandy loam,Sandy Loam,1922,8.1,Open-hearth steel,3.0-inch pipe,14,K,0.8,intact,Seattle,WA,G,45100.0,5.9,Medium Acid,12.8,,,,,,,,51.0,34.0,42.2,40.6,1.5,0.1,13,Wrought,Good,Northern,2958.53,2958.0,244.12,0.0825,0.12,0.0,0.41,0.36,0.43,0.0,0.0,0.0,0.0,98.68,8.501150774,-7.521634807,9.729816113,9.599762989,9.77744416,-7.521634807,-7.521634807,-7.521634807,-7.521634807
6,Everett gravelly sandy loam,Sandy Loam,1922,12.1,Open-hearth steel,3.0-inch pipe,14,K,1.1,intact,Seattle,WA,G,45100.0,5.9,Medium Acid,12.8,,,,,,,,51.0,34.0,42.2,40.6,1.5,0.1,13,Wrought,Good,Northern,4419.52,4419.0,335.67,0.076,0.12,0.0,0.41,0.36,0.43,0.0,0.0,0.0,0.0,98.68,8.501150774,-7.521634807,9.729816113,9.599762989,9.77744416,-7.521634807,-7.521634807,-7.521634807,-7.521634807
6,Everett gravelly sandy loam,Sandy Loam,1922,17.5,Open-hearth steel,3.0-inch pipe,14,K,1.0,intact,Seattle,WA,G,45100.0,5.9,Medium Acid,12.8,,,,,,,,51.0,34.0,42.2,40.6,1.5,0.1,13,Wrought,Good,Northern,6391.88,6391.0,305.15,0.0477,0.12,0.0,0.41,0.36,0.43,0.0,0.0,0.0,0.0,98.68,8.501150774,-7.521634807,9.729816113,9.599762989,9.77744416,-7.521634807,-7.521634807,-7.521634807,-7.521634807
7,Maddox silt loam,Clay,1922,1.0,Open-hearth steel,3.0-inch pipe,14,K,0.5,intact,Cincinnati,OH,F,2120.0,4.4,Extremely Acid,29.8,,,,,,,,53.2,38.6,34.3,3.7,2.02,34.5,13,Wrought,Poor,Northern,365.25,365.0,152.58,0.4177,0.12,0.0,0.41,0.36,0.43,0.0,0.0,0.0,0.0,98.68,8.501150774,-7.521634807,9.729816113,9.599762989,9.77744416,-7.521634807,-7.521634807,-7.521634807,-7.521634807
7,Maddox silt loam,Clay,1922,3.5,Open-hearth steel,3.0-inch pipe,14,K,2.9,intact,Cincinnati,OH,F,2120.0,4.4,Extremely Acid,29.8,,,,,,,,53.2,38.6,34.3,3.7,2.02,34.5,13,Wrought,Poor,Northern,1278.38,1278.0,884.94,0.6922,0.12,0.0,0.41,0.36,0.43,0.0,0.0,0.0,0.0,98.68,8.501150774,-7.521634807,9.729816113,9.599762989,9.77744416,-7.521634807,-7.521634807,-7.521634807,-7.521634807
7,Maddox silt loam,Clay,1922,7.7,Open-hearth steel,3.0-inch pipe,14,K,3.9,intact,Cincinnati,OH,F,2120.0,4.4,Extremely Acid,29.8,,,,,,,,53.2,38.6,34.3,3.7,2.02,34.5,13,Wrought,Poor,Northern,2812.43,2812.0,1190.09,0.4232,0.12,0.0,0.41,0.36,0.43,0.0,0.0,0.0,0.0,98.68,8.501150774,-7.521634807,9.729816113,9.599762989,9.77744416,-7.521634807,-7.521634807,-7.521634807,-7.521634807
7,Maddox silt loam,Clay,1922,11.5,Open-hearth steel,3.0-inch pipe,14,K,4.9,intact,Cincinnati,OH,F,2120.0,4.4,Extremely Acid,29.8,,,,,,,,53.2,38.6,34.3,3.7,2.02,34.5,13,Wrought,Poor,Northern,4200.38,4200.0,1495.24,0.356,0.12,0.0,0.41,0.36,0.43,0.0,0.0,0.0,0.0,98.68,8.501150774,-7.521634807,9.729816113,9.599762989,9.77744416,-7.521634807,-7.521634807,-7.521634807,-7.521634807
7,Maddox silt loam,Clay,1922,16.9,Open-hearth steel,3.0-inch pipe,14,K,5.7,intact,Cincinnati,OH,F,2120.0,4.4,Extremely Acid,29.8,,,,,,,,53.2,38.6,34.3,3.7,2.02,34.5,13,Wrought,Poor,Northern,6172.72,6172.0,1739.36,0.2818,0.12,0.0,0.41,0.36,0.43,0.0,0.0,0.0,0.0,98.68,8.501150774,-7.521634807,9.729816113,9.599762989,9.77744416,-7.521634807,-7.521634807,-7.521634807,-7.521634807
8,Fargo clay loam,Clay,1922,1.1,Open-hearth steel,3.0-inch pipe,14,K,0.6,intact,Fargo,ND,P,350.0,7.6,Mildly Alkaline,A,1.42,1.72,2.55,0.0,0.71,0.01,4.43,39.0,24.0,37.0,8.7,1.56,21.0,13,Wrought,Poor,Northern,401.78,401.0,183.09,0.4557,0.12,0.0,0.41,0.36,0.43,0.0,0.0,0.0,0.0,98.68,8.501150774,-7.521634807,9.729816113,9.599762989,9.77744416,-7.521634807,-7.521634807,-7.521634807,-7.521634807
8,Fargo clay loam,Clay,1922,3.8,Open-hearth steel,3.0-inch pipe,14,K,1.7,intact,Fargo,ND,P,350.0,7.6,Mildly Alkaline,A,1.42,1.72,2.55,0.0,0.71,0.01,4.43,39.0,24.0,37.0,8.7,1.56,21.0,13,Wrought,Poor,Northern,1387.95,1387.0,518.76,0.3738,0.12,0.0,0.41,0.36,0.43,0.0,0.0,0.0,0.0,98.68,8.501150774,-7.521634807,9.729816113,9.599762989,9.77744416,-7.521634807,-7.521634807,-7.521634807,-7.521634807
8,Fargo clay loam,Clay,1922,5.8,Open-hearth steel,3.0-inch pipe,14,K,3.1,intact,Fargo,ND,P,350.0,7.6,Mildly Alkaline,A,1.42,1.72,2.55,0.0,0.71,0.01,4.43,39.0,24.0,37.0,8.7,1.56,21.0,13,Wrought,Poor,Northern,2118.45,2118.0,945.97,0.4465,0.12,0.0,0.41,0.36,0.43,0.0,0.0,0.0,0.0,98.68,8.501150774,-7.521634807,9.729816113,9.599762989,9.77744416,-7.521634807,-7.521634807,-7.521634807,-7.521634807
8,Fargo clay loam,Clay,1922,7.7,Open-hearth steel,3.0-inch pipe,14,K,3.5,intact,Fargo,ND,P,350.0,7.6,Mildly Alkaline,A,1.42,1.72,2.55,0.0,0.71,0.01,4.43,39.0,24.0,37.0,8.7,1.56,21.0,13,Wrought,Poor,Northern,2812.43,2812.0,1068.03,0.3798,0.12,0.0,0.41,0.36,0.43,0.0,0.0,0.0,0.0,98.68,8.501150774,-7.521634807,9.729816113,9.599762989,9.77744416,-7.521634807,-7.521634807,-7.521634807,-7.521634807
8,Fargo clay loam,Clay,1922,9.9,Open-hearth steel,3.0-inch pipe,14,K,5.3,intact,Fargo,ND,P,350.0,7.6,Mildly Alkaline,A,1.42,1.72,2.55,0.0,0.71,0.01,4.43,39.0,24.0,37.0,8.7,1.56,21.0,13,Wrought,Poor,Northern,3615.97,3615.0,1617.3,0.4473,0.12,0.0,0.41,0.36,0.43,0.0,0.0,0.0,0.0,98.68,8.501150774,-7.521634807,9.729816113,9.599762989,9.77744416,-7.521634807,-7.521634807,-7.521634807,-7.521634807
8,Fargo clay loam,Clay,1922,11.8,Open-hearth steel,3.0-inch pipe,14,K,7.9,intact,Fargo,ND,P,350.0,7.6,Mildly Alkaline,A,1.42,1.72,2.55,0.0,0.71,0.01,4.43,39.0,24.0,37.0,8.7,1.56,21.0,13,Wrought,Poor,Northern,4309.95,4309.0,2410.7,0.5593,0.12,0.0,0.41,0.36,0.43,0.0,0.0,0.0,0.0,98.68,8.501150774,-7.521634807,9.729816113,9.599762989,9.77744416,-7.521634807,-7.521634807,-7.521634807,-7.521634807
9,Genesee silt loam,Silt Loam,1922,1.0,Open-hearth steel,3.0-inch pipe,14,K,0.6,intact,Sidney,OH,P,2820.0,6.8,Neutral,7.2,,,,,,,,51.2,39.0,24.8,15.8,1.74,5.6,13,Wrought,Fair,Northern,365.25,365.0,183.09,0.5013,0.12,0.0,0.41,0.36,0.43,0.0,0.0,0.0,0.0,98.68,8.501150774,-7.521634807,9.729816113,9.599762989,9.77744416,-7.521634807,-7.521634807,-7.521634807,-7.521634807
9,Genesee silt loam,Silt Loam,1922,3.5,Open-hearth steel,3.0-inch pipe,14,K,1.2,intact,Sidney,OH,P,2820.0,6.8,Neutral,7.2,,,,,,,,51.2,39.0,24.8,15.8,1.74,5.6,13,Wrought,Fair,Northern,1278.38,1278.0,366.18,0.2864,0.12,0.0,0.41,0.36,0.43,0.0,0.0,0.0,0.0,98.68,8.501150774,-7.521634807,9.729816113,9.599762989,9.77744416,-7.521634807,-7.521634807,-7.521634807,-7.521634807
9,Genesee silt loam,Silt Loam,1922,5.5,Open-hearth steel,3.0-inch pipe,14,K,2.7,intact,Sidney,OH,P,2820.0,6.8,Neutral,7.2,,,,,,,,51.2,39.0,24.8,15.8,1.74,5.6,13,Wrought,Fair,Northern,2008.88,2008.0,823.91,0.4101,0.12,0.0,0.41,0.36,0.43,0.0,0.0,0.0,0.0,98.68,8.501150774,-7.521634807,9.729816113,9.599762989,9.77744416,-7.521634807,-7.521634807,-7.521634807,-7.521634807
9,Genesee silt loam,Silt Loam,1922,7.7,Open-hearth steel,3.0-inch pipe,14,K,3.4,intact,Sidney,OH,P,2820.0,6.8,Neutral,7.2,,,,,,,,51.2,39.0,24.8,15.8,1.74,5.6,13,Wrought,Fair,Northern,2812.43,2812.0,1037.52,0.3689,0.12,0.0,0.41,0.36,0.43,0.0,0.0,0.0,0.0,98.68,8.501150774,-7.521634807,9.729816113,9.599762989,9.77744416,-7.521634807,-7.521634807,-7.521634807,-7.521634807
9,Genesee silt loam,Silt Loam,1922,11.5,Open-hearth steel,3.0-inch pipe,14,K,5.0,intact,Sidney,OH,P,2820.0,6.8,Neutral,7.2,,,,,,,,51.2,39.0,24.8,15.8,1.74,5.6,13,Wrought,Fair,Northern,4200.38,4200.0,1525.76,0.3632,0.12,0.0,0.41,0.36,0.43,0.0,0.0,0.0,0.0,98.68,8.501150774,-7.521634807,9.729816113,9.599762989,9.77744416,-7.521634807,-7.521634807,-7.521634807,-7.521634807
9,Genesee silt loam,Silt Loam,1922,16.9,Open-hearth steel,3.0-inch pipe,14,K,5.4,intact,Sidney,OH,P,2820.0,6.8,Neutral,7.2,,,,,,,,51.2,39.0,24.8,15.8,1.74,5.6,13,Wrought,Fair,Northern,6172.72,6172.0,1647.82,0.267,0.12,0.0,0.41,0.36,0.43,0.0,0.0,0.0,0.0,98.68,8.501150774,-7.521634807,9.729816113,9.599762989,9.77744416,-7.521634807,-7.521634807,-7.521634807,-7.521634807
10,Glouster sandy loam,Sandy Loam,1922,1.3,Open-hearth steel,3.0-inch pipe,14,K,1.0,intact,Middleboro,MA,F,7460.0,6.6,Neutral,3.6,,,,,,,,50.0,41.0,13.0,27.8,4.58,0.2,13,Wrought,Fair,Northern,474.82,474.0,305.15,0.6427,0.12,0.0,0.41,0.36,0.43,0.0,0.0,0.0,0.0,98.68,8.501150774,-7.521634807,9.729816113,9.599762989,9.77744416,-7.521634807,-7.521634807,-7.521634807,-7.521634807
10,Glouster sandy loam,Sandy Loam,1922,4.0,Open-hearth steel,3.0-inch pipe,14,K,1.2,intact,Middleboro,MA,F,7460.0,6.6,Neutral,3.6,,,,,,,,50.0,41.0,13.0,27.8,4.58,0.2,13,Wrought,Fair,Northern,1461.0,1461.0,366.18,0.2506,0.12,0.0,0.41,0.36,0.43,0.0,0.0,0.0,0.0,98.68,8.501150774,-7.521634807,9.729816113,9.599762989,9.77744416,-7.521634807,-7.521634807,-7.521634807,-7.521634807
10,Glouster sandy loam,Sandy Loam,1922,6.1,Open-hearth steel,3.0-inch pipe,14,K,3.7,intact,Middleboro,MA,F,7460.0,6.6,Neutral,3.6,,,,,,,,50.0,41.0,13.0,27.8,4.58,0.2,13,Wrought,Fair,Northern,2228.03,2228.0,1129.06,0.5068,0.12,0.0,0.41,0.36,0.43,0.0,0.0,0.0,0.0,98.68,8.501150774,-7.521634807,9.729816113,9.599762989,9.77744416,-7.521634807,-7.521634807,-7.521634807,-7.521634807
10,Glouster sandy loam,Sandy Loam,1922,7.9,Open-hearth steel,3.0-inch pipe,14,K,4.6,intact,Middleboro,MA,F,7460.0,6.6,Neutral,3.6,,,,,,,,50.0,41.0,13.0,27.8,4.58,0.2,13,Wrought,Fair,Northern,2885.47,2885.0,1403.7,0.4865,0.12,0.0,0.41,0.36,0.43,0.0,0.0,0.0,0.0,98.68,8.501150774,-7.521634807,9.729816113,9.599762989,9.77744416,-7.521634807,-7.521634807,-7.521634807,-7.521634807
10,Glouster sandy loam,Sandy Loam,1922,12.0,Open-hearth steel,3.0-inch pipe,14,K,4.4,intact,Middleboro,MA,F,7460.0,6.6,Neutral,3.6,,,,,,,,50.0,41.0,13.0,27.8,4.58,0.2,13,Wrought,Fair,Northern,4383.0,4383.0,1342.67,0.3063,0.12,0.0,0.41,0.36,0.43,0.0,0.0,0.0,0.0,98.68,8.501150774,-7.521634807,9.729816113,9.599762989,9.77744416,-7.521634807,-7.521634807,-7.521634807,-7.521634807
11,Hagerstown loam,Clay,1922,1.4,Open-hearth steel,3.0-inch pipe,14,K,0.4,intact,Loch Raven,MD,G,11000.0,5.3,Strongly Acid,40.8,,,,,,,,55.4,42.6,32.0,15.5,4.49,8.6,13,Wrought,Good,Northern,511.35,511.0,122.06,0.2387,0.12,0.0,0.41,0.36,0.43,0.0,0.0,0.0,0.0,98.68,8.501150774,-7.521634807,9.729816113,9.599762989,9.77744416,-7.521634807,-7.521634807,-7.521634807,-7.521634807
11,Hagerstown loam,Clay,1922,4.0,Open-hearth steel,3.0-inch pipe,14,K,0.9,intact,Loch Raven,MD,G,11000.0,5.3,Strongly Acid,40.8,,,,,,,,55.4,42.6,32.0,15.5,4.49,8.6,13,Wrought,Good,Northern,1461.0,1461.0,274.64,0.188,0.12,0.0,0.41,0.36,0.43,0.0,0.0,0.0,0.0,98.68,8.501150774,-7.521634807,9.729816113,9.599762989,9.77744416,-7.521634807,-7.521634807,-7.521634807,-7.521634807
11,Hagerstown loam,Clay,1922,6.0,Open-hearth steel,3.0-inch pipe,14,K,1.4,intact,Loch Raven,MD,G,11000.0,5.3,Strongly Acid,40.8,,,,,,,,55.4,42.6,32.0,15.5,4.49,8.6,13,Wrought,Good,Northern,2191.5,2191.0,427.21,0.1949,0.12,0.0,0.41,0.36,0.43,0.0,0.0,0.0,0.0,98.68,8.501150774,-7.521634807,9.729816113,9.599762989,9.77744416,-7.521634807,-7.521634807,-7.521634807,-7.521634807
11,Hagerstown loam,Clay,1922,7.8,Open-hearth steel,3.0-inch pipe,14,K,1.4,intact,Loch Raven,MD,G,11000.0,5.3,Strongly Acid,40.8,,,,,,,,55.4,42.6,32.0,15.5,4.49,8.6,13,Wrought,Good,Northern,2848.95,2848.0,427.21,0.15,0.12,0.0,0.41,0.36,0.43,0.0,0.0,0.0,0.0,98.68,8.501150774,-7.521634807,9.729816113,9.599762989,9.77744416,-7.521634807,-7.521634807,-7.521634807,-7.521634807
11,Hagerstown loam,Clay,1922,10.0,Open-hearth steel,3.0-inch pipe,14,K,1.8,intact,Loch Raven,MD,G,11000.0,5.3,Strongly Acid,40.8,,,,,,,,55.4,42.6,32.0,15.5,4.49,8.6,13,Wrought,Good,Northern,3652.5,3652.0,549.27,0.1504,0.12,0.0,0.41,0.36,0.43,0.0,0.0,0.0,0.0,98.68,8.501150774,-7.521634807,9.729816113,9.599762989,9.77744416,-7.521634807,-7.521634807,-7.521634807,-7.521634807
11,Hagerstown loam,Clay,1922,11.9,Open-hearth steel,3.0-inch pipe,14,K,2.0,intact,Loch Raven,MD,G,11000.0,5.3,Strongly Acid,40.8,,,,,,,,55.4,42.6,32.0,15.5,4.49,8.6,13,Wrought,Good,Northern,4346.48,4346.0,610.3,0.1404,0.12,0.0,0.41,0.36,0.43,0.0,0.0,0.0,0.0,98.68,8.501150774,-7.521634807,9.729816113,9.599762989,9.77744416,-7.521634807,-7.521634807,-7.521634807,-7.521634807
12,Hanford fine sandy loam,Sandy Loam,1922,1.9,Open-hearth steel,3.0-inch pipe,14,K,0.2,intact,Los Angeles,CA,F,3190.0,7.1,Neutral,2.5,0.39,0.5,0.16,0.0,0.4,0.0,0.14,62.4,45.2,12.4,33.5,,0.0,13,Wrought,Good,Southern,693.98,693.0,61.03,0.0879,0.12,0.0,0.41,0.36,0.43,0.0,0.0,0.0,0.0,98.68,8.501150774,-7.521634807,9.729816113,9.599762989,9.77744416,-7.521634807,-7.521634807,-7.521634807,-7.521634807
12,Hanford fine sandy loam,Sandy Loam,1922,4.1,Open-hearth steel,3.0-inch pipe,14,K,1.5,intact,Los Angeles,CA,F,3190.0,7.1,Neutral,2.5,0.39,0.5,0.16,0.0,0.4,0.0,0.14,62.4,45.2,12.4,33.5,,0.0,13,Wrought,Good,Southern,1497.52,1497.0,457.73,0.3057,0.12,0.0,0.41,0.36,0.43,0.0,0.0,0.0,0.0,98.68,8.501150774,-7.521634807,9.729816113,9.599762989,9.77744416,-7.521634807,-7.521634807,-7.521634807,-7.521634807
12,Hanford fine sandy loam,Sandy Loam,1922,6.2,Open-hearth steel,3.0-inch pipe,14,K,2.8,intact,Los Angeles,CA,F,3190.0,7.1,Neutral,2.5,0.39,0.5,0.16,0.0,0.4,0.0,0.14,62.4,45.2,12.4,33.5,,0.0,13,Wrought,Good,Southern,2264.55,2264.0,854.42,0.3773,0.12,0.0,0.41,0.36,0.43,0.0,0.0,0.0,0.0,98.68,8.501150774,-7.521634807,9.729816113,9.599762989,9.77744416,-7.521634807,-7.521634807,-7.521634807,-7.521634807
12,Hanford fine sandy loam,Sandy Loam,1922,8.0,Open-hearth steel,3.0-inch pipe,14,K,0.8,intact,Los Angeles,CA,F,3190.0,7.1,Neutral,2.5,0.39,0.5,0.16,0.0,0.4,0.0,0.14,62.4,45.2,12.4,33.5,,0.0,13,Wrought,Good,Southern,2922.0,2922.0,244.12,0.0835,0.12,0.0,0.41,0.36,0.43,0.0,0.0,0.0,0.0,98.68,8.501150774,-7.521634807,9.729816113,9.599762989,9.77744416,-7.521634807,-7.521634807,-7.521634807,-7.521634807
12,Hanford fine sandy loam,Sandy Loam,1922,12.1,Open-hearth steel,3.0-inch pipe,14,K,3.6,intact,Los Angeles,CA,F,3190.0,7.1,Neutral,2.5,0.39,0.5,0.16,0.0,0.4,0.0,0.14,62.4,45.2,12.4,33.5,,0.0,13,Wrought,Good,Southern,4419.52,4419.0,1098.55,0.2486,0.12,0.0,0.41,0.36,0.43,0.0,0.0,0.0,0.0,98.68,8.501150774,-7.521634807,9.729816113,9.599762989,9.77744416,-7.521634807,-7.521634807,-7.521634807,-7.521634807
12,Hanford fine sandy loam,Sandy Loam,1922,17.5,Open-hearth steel,3.0-inch pipe,14,K,4.8,intact,Los Angeles,CA,F,3190.0,7.1,Neutral,2.5,0.39,0.5,0.16,0.0,0.4,0.0,0.14,62.4,45.2,12.4,33.5,,0.0,13,Wrought,Good,Southern,6391.88,6391.0,1464.73,0.2292,0.12,0.0,0.41,0.36,0.43,0.0,0.0,0.0,0.0,98.68,8.501150774,-7.521634807,9.729816113,9.599762989,9.77744416,-7.521634807,-7.521634807,-7.521634807,-7.521634807
13,Hanford very fine sandy loam,Sandy Loam,1922,1.9,Open-hearth steel,3.0-inch pipe,14,K,4.5,intact,Bakersfield,CA,F,290.0,9.5,Very Strongly Alkaline,A,6.23,0.09,0.43,0.0,1.12,4.64,3.76,64.6,5.6,21.7,34.5,,0.0,13,Wrought,Good,Southern,693.98,693.0,1373.18,1.9787,0.12,0.0,0.41,0.36,0.43,0.0,0.0,0.0,0.0,98.68,8.501150774,-7.521634807,9.729816113,9.599762989,9.77744416,-7.521634807,-7.521634807,-7.521634807,-7.521634807
13,Hanford very fine sandy loam,Sandy Loam,1922,4.2,Open-hearth steel,3.0-inch pipe,14,K,2.3,intact,Bakersfield,CA,F,290.0,9.5,Very Strongly Alkaline,A,6.23,0.09,0.43,0.0,1.12,4.64,3.76,64.6,5.6,21.7,34.5,,0.0,13,Wrought,Good,Southern,1534.05,1534.0,701.85,0.4575,0.12,0.0,0.41,0.36,0.43,0.0,0.0,0.0,0.0,98.68,8.501150774,-7.521634807,9.729816113,9.599762989,9.77744416,-7.521634807,-7.521634807,-7.521634807,-7.521634807
13,Hanford very fine sandy loam,Sandy Loam,1922,5.9,Open-hearth steel,3.0-inch pipe,14,K,6.1,intact,Bakersfield,CA,F,290.0,9.5,Very Strongly Alkaline,A,6.23,0.09,0.43,0.0,1.12,4.64,3.76,64.6,5.6,21.7,34.5,,0.0,13,Wrought,Good,Southern,2154.97,2154.0,1861.43,0.8638,0.12,0.0,0.41,0.36,0.43,0.0,0.0,0.0,0.0,98.68,8.501150774,-7.521634807,9.729816113,9.599762989,9.77744416,-7.521634807,-7.521634807,-7.521634807,-7.521634807
14,Hempstead silt loam,Sandy Loam,1922,1.1,Open-hearth steel,3.0-inch pipe,14,K,0.5,intact,St. Paul,MN,F,3520.0,6.2,Slightly Acid,5.6,,,,,,,,44.2,27.2,17.2,14.4,1.76,1.0,13,Wrought,Fair,Northern,401.78,401.0,152.58,0.3798,0.12,0.0,0.41,0.36,0.43,0.0,0.0,0.0,0.0,98.68,8.501150774,-7.521634807,9.729816113,9.599762989,9.77744416,-7.521634807,-7.521634807,-7.521634807,-7.521634807
14,Hempstead silt loam,Sandy Loam,1922,3.8,Open-hearth steel,3.0-inch pipe,14,K,2.2,intact,St. Paul,MN,F,3520.0,6.2,Slightly Acid,5.6,,,,,,,,44.2,27.2,17.2,14.4,1.76,1.0,13,Wrought,Fair,Northern,1387.95,1387.0,671.33,0.4837,0.12,0.0,0.41,0.36,0.43,0.0,0.0,0.0,0.0,98.68,8.501150774,-7.521634807,9.729816113,9.599762989,9.77744416,-7.521634807,-7.521634807,-7.521634807,-7.521634807
14,Hempstead silt loam,Sandy Loam,1922,5.8,Open-hearth steel,3.0-inch pipe,14,K,3.2,intact,St. Paul,MN,F,3520.0,6.2,Slightly Acid,5.6,,,,,,,,44.2,27.2,17.2,14.4,1.76,1.0,13,Wrought,Fair,Northern,2118.45,2118.0,976.49,0.4609,0.12,0.0,0.41,0.36,0.43,0.0,0.0,0.0,0.0,98.68,8.501150774,-7.521634807,9.729816113,9.599762989,9.77744416,-7.521634807,-7.521634807,-7.521634807,-7.521634807
14,Hempstead silt loam,Sandy Loam,1922,7.7,Open-hearth steel,3.0-inch pipe,14,K,1.7,intact,St. Paul,MN,F,3520.0,6.2,Slightly Acid,5.6,,,,,,,,44.2,27.2,17.2,14.4,1.76,1.0,13,Wrought,Fair,Northern,2812.43,2812.0,518.76,0.1845,0.12,0.0,0.41,0.36,0.43,0.0,0.0,0.0,0.0,98.68,8.501150774,-7.521634807,9.729816113,9.599762989,9.77744416,-7.521634807,-7.521634807,-7.521634807,-7.521634807
14,Hempstead silt loam,Sandy Loam,1922,9.9,Open-hearth steel,3.0-inch pipe,14,K,4.0,intact,St. Paul,MN,F,3520.0,6.2,Slightly Acid,5.6,,,,,,,,44.2,27.2,17.2,14.4,1.76,1.0,13,Wrought,Fair,Northern,3615.97,3615.0,1220.61,0.3376,0.12,0.0,0.41,0.36,0.43,0.0,0.0,0.0,0.0,98.68,8.501150774,-7.521634807,9.729816113,9.599762989,9.77744416,-7.521634807,-7.521634807,-7.521634807,-7.521634807
14,Hempstead silt loam,Sandy Loam,1922,11.8,Open-hearth steel,3.0-inch pipe,14,K,4.3,intact,St. Paul,MN,F,3520.0,6.2,Slightly Acid,5.6,,,,,,,,44.2,27.2,17.2,14.4,1.76,1.0,13,Wrought,Fair,Northern,4309.95,4309.0,1312.15,0.3044,0.12,0.0,0.41,0.36,0.43,0.0,0.0,0.0,0.0,98.68,8.501150774,-7.521634807,9.729816113,9.599762989,9.77744416,-7.521634807,-7.521634807,-7.521634807,-7.521634807
15,Houston black clay,Clay,1922,2.0,Open-hearth steel,3.0-inch pipe,14,K,2.3,intact,San Antonio,TX,P,489.0,7.5,Mildly Alkaline,5,2.48,0.88,0.2,0.0,2.0,0.13,0.73,68.9,27.2,54.4,5.7,2.08,39.8,13,Wrought,Poor,Southern,730.5,730.0,701.85,0.9608,0.12,0.0,0.41,0.36,0.43,0.0,0.0,0.0,0.0,98.68,8.501150774,-7.521634807,9.729816113,9.599762989,9.77744416,-7.521634807,-7.521634807,-7.521634807,-7.521634807
15,Houston black clay,Clay,1922,4.0,Open-hearth steel,3.0-inch pipe,14,K,3.4,intact,San Antonio,TX,P,489.0,7.5,Mildly Alkaline,5,2.48,0.88,0.2,0.0,2.0,0.13,0.73,68.9,27.2,54.4,5.7,2.08,39.8,13,Wrought,Poor,Southern,1461.0,1461.0,1037.52,0.7101,0.12,0.0,0.41,0.36,0.43,0.0,0.0,0.0,0.0,98.68,8.501150774,-7.521634807,9.729816113,9.599762989,9.77744416,-7.521634807,-7.521634807,-7.521634807,-7.521634807
15,Houston black clay,Clay,1922,5.9,Open-hearth steel,3.0-inch pipe,14,K,5.7,intact,San Antonio,TX,P,489.0,7.5,Mildly Alkaline,5,2.48,0.88,0.2,0.0,2.0,0.13,0.73,68.9,27.2,54.4,5.7,2.08,39.8,13,Wrought,Poor,Southern,2154.97,2154.0,1739.36,0.8071,0.12,0.0,0.41,0.36,0.43,0.0,0.0,0.0,0.0,98.68,8.501150774,-7.521634807,9.729816113,9.599762989,9.77744416,-7.521634807,-7.521634807,-7.521634807,-7.521634807
15,Houston black clay,Clay,1922,8.0,Open-hearth steel,3.0-inch pipe,14,K,5.7,intact,San Antonio,TX,P,489.0,7.5,Mildly Alkaline,5,2.48,0.88,0.2,0.0,2.0,0.13,0.73,68.9,27.2,54.4,5.7,2.08,39.8,13,Wrought,Poor,Southern,2922.0,2922.0,1739.36,0.5953,0.12,0.0,0.41,0.36,0.43,0.0,0.0,0.0,0.0,98.68,8.501150774,-7.521634807,9.729816113,9.599762989,9.77744416,-7.521634807,-7.521634807,-7.521634807,-7.521634807
15,Houston black clay,Clay,1922,12.0,Open-hearth steel,3.0-inch pipe,14,K,8.2,intact,San Antonio,TX,P,489.0,7.5,Mildly Alkaline,5,2.48,0.88,0.2,0.0,2.0,0.13,0.73,68.9,27.2,54.4,5.7,2.08,39.8,13,Wrought,Poor,Southern,4383.0,4383.0,2502.24,0.5709,0.12,0.0,0.41,0.36,0.43,0.0,0.0,0.0,0.0,98.68,8.501150774,-7.521634807,9.729816113,9.599762989,9.77744416,-7.521634807,-7.521634807,-7.521634807,-7.521634807
15,Houston black clay,Clay,1922,17.6,Open-hearth steel,3.0-inch pipe,14,K,16.0,intact,San Antonio,TX,P,489.0,7.5,Mildly Alkaline,5,2.48,0.88,0.2,0.0,2.0,0.13,0.73,68.9,27.2,54.4,5.7,2.08,39.8,13,Wrought,Poor,Southern,6428.4,6428.0,4882.43,0.7595,0.12,0.0,0.41,0.36,0.43,0.0,0.0,0.0,0.0,98.68,8.501150774,-7.521634807,9.729816113,9.599762989,9.77744416,-7.521634807,-7.521634807,-7.521634807,-7.521634807
16,Kalmia fine sandy loam,Silty Clay Loam,1922,2.0,Open-hearth steel,3.0-inch pipe,14,K,2.3,intact,Mobile,AT,F,8290.0,4.4,Extremely Acid,41.8,,,,,,,,67.3,61.6,22.2,12.0,1.65,0.6,13,Wrought,Good,Southern,730.5,730.0,701.85,0.9608,0.12,0.0,0.41,0.36,0.43,0.0,0.0,0.0,0.0,98.68,8.501150774,-7.521634807,9.729816113,9.599762989,9.77744416,-7.521634807,-7.521634807,-7.521634807,-7.521634807
16,Kalmia fine sandy loam,Silty Clay Loam,1922,4.0,Open-hearth steel,3.0-inch pipe,14,K,3.0,intact,Mobile,AT,F,8290.0,4.4,Extremely Acid,41.8,,,,,,,,67.3,61.6,22.2,12.0,1.65,0.6,13,Wrought,Good,Southern,1461.0,1461.0,915.46,0.6266,0.12,0.0,0.41,0.36,0.43,0.0,0.0,0.0,0.0,98.68,8.501150774,-7.521634807,9.729816113,9.599762989,9.77744416,-7.521634807,-7.521634807,-7.521634807,-7.521634807
16,Kalmia fine sandy loam,Silty Clay Loam,1922,6.0,Open-hearth steel,3.0-inch pipe,14,K,4.5,intact,Mobile,AT,F,8290.0,4.4,Extremely Acid,41.8,,,,,,,,67.3,61.6,22.2,12.0,1.65,0.6,13,Wrought,Good,Southern,2191.5,2191.0,1373.18,0.6266,0.12,0.0,0.41,0.36,0.43,0.0,0.0,0.0,0.0,98.68,8.501150774,-7.521634807,9.729816113,9.599762989,9.77744416,-7.521634807,-7.521634807,-7.521634807,-7.521634807
16,Kalmia fine sandy loam,Silty Clay Loam,1922,7.9,Open-hearth steel,3.0-inch pipe,14,K,4.6,intact,Mobile,AT,F,8290.0,4.4,Extremely Acid,41.8,,,,,,,,67.3,61.6,22.2,12.0,1.65,0.6,13,Wrought,Good,Southern,2885.47,2885.0,1403.7,0.4865,0.12,0.0,0.41,0.36,0.43,0.0,0.0,0.0,0.0,98.68,8.501150774,-7.521634807,9.729816113,9.599762989,9.77744416,-7.521634807,-7.521634807,-7.521634807,-7.521634807
16,Kalmia fine sandy loam,Silty Clay Loam,1922,10.0,Open-hearth steel,3.0-inch pipe,14,K,6.2,intact,Mobile,AT,F,8290.0,4.4,Extremely Acid,41.8,,,,,,,,67.3,61.6,22.2,12.0,1.65,0.6,13,Wrought,Good,Southern,3652.5,3652.0,1891.94,0.518,0.12,0.0,0.41,0.36,0.43,0.0,0.0,0.0,0.0,98.68,8.501150774,-7.521634807,9.729816113,9.599762989,9.77744416,-7.521634807,-7.521634807,-7.521634807,-7.521634807
16,Kalmia fine sandy loam,Silty Clay Loam,1922,12.0,Open-hearth steel,3.0-inch pipe,14,K,7.6,intact,Mobile,AT,F,8290.0,4.4,Extremely Acid,41.8,,,,,,,,67.3,61.6,22.2,12.0,1.65,0.6,13,Wrought,Good,Southern,4383.0,4383.0,2319.15,0.5291,0.12,0.0,0.41,0.36,0.43,0.0,0.0,0.0,0.0,98.68,8.501150774,-7.521634807,9.729816113,9.599762989,9.77744416,-7.521634807,-7.521634807,-7.521634807,-7.521634807
17,Keyport loam,Clay,1922,1.2,Open-hearth steel,3.0-inch pipe,14,K,1.5,intact,Alexandria,VA,P,5980.0,4.5,Very Strongly Acid,49.1,,,,,,,,55.0,42.0,30.8,4.4,1.72,5.4,13,Wrought,Poor,Southern,438.3,438.0,457.73,1.0443,0.12,0.0,0.41,0.36,0.43,0.0,0.0,0.0,0.0,98.68,8.501150774,-7.521634807,9.729816113,9.599762989,9.77744416,-7.521634807,-7.521634807,-7.521634807,-7.521634807
17,Keyport loam,Clay,1922,3.8,Open-hearth steel,3.0-inch pipe,14,K,3.4,intact,Alexandria,VA,P,5980.0,4.5,Very Strongly Acid,49.1,,,,,,,,55.0,42.0,30.8,4.4,1.72,5.4,13,Wrought,Poor,Southern,1387.95,1387.0,1037.52,0.7475,0.12,0.0,0.41,0.36,0.43,0.0,0.0,0.0,0.0,98.68,8.501150774,-7.521634807,9.729816113,9.599762989,9.77744416,-7.521634807,-7.521634807,-7.521634807,-7.521634807
17,Keyport loam,Clay,1922,5.9,Open-hearth steel,3.0-inch pipe,14,K,6.1,intact,Alexandria,VA,P,5980.0,4.5,Very Strongly Acid,49.1,,,,,,,,55.0,42.0,30.8,4.4,1.72,5.4,13,Wrought,Poor,Southern,2154.97,2154.0,1861.43,0.8638,0.12,0.0,0.41,0.36,0.43,0.0,0.0,0.0,0.0,98.68,8.501150774,-7.521634807,9.729816113,9.599762989,9.77744416,-7.521634807,-7.521634807,-7.521634807,-7.521634807
17,Keyport loam,Clay,1922,7.7,Open-hearth steel,3.0-inch pipe,14,K,7.0,intact,Alexandria,VA,P,5980.0,4.5,Very Strongly Acid,49.1,,,,,,,,55.0,42.0,30.8,4.4,1.72,5.4,13,Wrought,Poor,Southern,2812.43,2812.0,2136.06,0.7595,0.12,0.0,0.41,0.36,0.43,0.0,0.0,0.0,0.0,98.68,8.501150774,-7.521634807,9.729816113,9.599762989,9.77744416,-7.521634807,-7.521634807,-7.521634807,-7.521634807
17,Keyport loam,Clay,1922,11.8,Open-hearth steel,3.0-inch pipe,14,K,10.2,intact,Alexandria,VA,P,5980.0,4.5,Very Strongly Acid,49.1,,,,,,,,55.0,42.0,30.8,4.4,1.72,5.4,13,Wrought,Poor,Southern,4309.95,4309.0,3112.55,0.7222,0.12,0.0,0.41,0.36,0.43,0.0,0.0,0.0,0.0,98.68,8.501150774,-7.521634807,9.729816113,9.599762989,9.77744416,-7.521634807,-7.521634807,-7.521634807,-7.521634807
17,Keyport loam,Clay,1922,17.0,Open-hearth steel,3.0-inch pipe,14,K,9.4,intact,Alexandria,VA,P,5980.0,4.5,Very Strongly Acid,49.1,,,,,,,,55.0,42.0,30.8,4.4,1.72,5.4,13,Wrought,Poor,Southern,6209.25,6209.0,2868.43,0.462,0.12,0.0,0.41,0.36,0.43,0.0,0.0,0.0,0.0,98.68,8.501150774,-7.521634807,9.729816113,9.599762989,9.77744416,-7.521634807,-7.521634807,-7.521634807,-7.521634807
18,Knox silt loam,Silty Clay Loam,1922,1.2,Open-hearth steel,3.0-inch pipe,14,K,0.3,intact,Omaha,NE,G,1410.0,7.3,Neutral,1.4,0.27,0.63,0.2,0.0,0.94,0.0,0.25,50.6,27.8,28.4,16.6,4.26,1.3,13,Wrought,Good,Northern,438.3,438.0,91.55,0.2089,0.12,0.0,0.41,0.36,0.43,0.0,0.0,0.0,0.0,98.68,8.501150774,-7.521634807,9.729816113,9.599762989,9.77744416,-7.521634807,-7.521634807,-7.521634807,-7.521634807
18,Knox silt loam,Silty Clay Loam,1922,3.8,Open-hearth steel,3.0-inch pipe,14,K,1.2,intact,Omaha,NE,G,1410.0,7.3,Neutral,1.4,0.27,0.63,0.2,0.0,0.94,0.0,0.25,50.6,27.8,28.4,16.6,4.26,1.3,13,Wrought,Good,Northern,1387.95,1387.0,366.18,0.2638,0.12,0.0,0.41,0.36,0.43,0.0,0.0,0.0,0.0,98.68,8.501150774,-7.521634807,9.729816113,9.599762989,9.77744416,-7.521634807,-7.521634807,-7.521634807,-7.521634807
18,Knox silt loam,Silty Clay Loam,1922,5.8,Open-hearth steel,3.0-inch pipe,14,K,2.7,intact,Omaha,NE,G,1410.0,7.3,Neutral,1.4,0.27,0.63,0.2,0.0,0.94,0.0,0.25,50.6,27.8,28.4,16.6,4.26,1.3,13,Wrought,Good,Northern,2118.45,2118.0,823.91,0.3889,0.12,0.0,0.41,0.36,0.43,0.0,0.0,0.0,0.0,98.68,8.501150774,-7.521634807,9.729816113,9.599762989,9.77744416,-7.521634807,-7.521634807,-7.521634807,-7.521634807
18,Knox silt loam,Silty Clay Loam,1922,7.7,Open-hearth steel,3.0-inch pipe,14,K,1.9,intact,Omaha,NE,G,1410.0,7.3,Neutral,1.4,0.27,0.63,0.2,0.0,0.94,0.0,0.25,50.6,27.8,28.4,16.6,4.26,1.3,13,Wrought,Good,Northern,2812.43,2812.0,579.79,0.2062,0.12,0.0,0.41,0.36,0.43,0.0,0.0,0.0,0.0,98.68,8.501150774,-7.521634807,9.729816113,9.599762989,9.77744416,-7.521634807,-7.521634807,-7.521634807,-7.521634807
18,Knox silt loam,Silty Clay Loam,1922,9.8,Open-hearth steel,3.0-inch pipe,14,K,3.4,intact,Omaha,NE,G,1410.0,7.3,Neutral,1.4,0.27,0.63,0.2,0.0,0.94,0.0,0.25,50.6,27.8,28.4,16.6,4.26,1.3,13,Wrought,Good,Northern,3579.45,3579.0,1037.52,0.2899,0.12,0.0,0.41,0.36,0.43,0.0,0.0,0.0,0.0,98.68,8.501150774,-7.521634807,9.729816113,9.599762989,9.77744416,-7.521634807,-7.521634807,-7.521634807,-7.521634807
18,Knox silt loam,Silty Clay Loam,1922,11.7,Open-hearth steel,3.0-inch pipe,14,K,2.7,intact,Omaha,NE,G,1410.0,7.3,Neutral,1.4,0.27,0.63,0.2,0.0,0.94,0.0,0.25,50.6,27.8,28.4,16.6,4.26,1.3,13,Wrought,Good,Northern,4273.43,4273.0,823.91,0.1928,0.12,0.0,0.41,0.36,0.43,0.0,0.0,0.0,0.0,98.68,8.501150774,-7.521634807,9.729816113,9.599762989,9.77744416,-7.521634807,-7.521634807,-7.521634807,-7.521634807
19,Lindley silt loam,Silty Clay Loam,1922,1.1,Open-hearth steel,3.0-inch pipe,14,K,0.7,intact,Des Moines,IA,G,1970.0,4.6,Very Strongly Acid,10.9,0.38,0.32,0.41,0.0,0.46,0.03,0.46,49.5,32.0,28.4,3.9,4.76,11.8,13,Wrought,Fair,Northern,401.78,401.0,213.61,0.5317,0.12,0.0,0.41,0.36,0.43,0.0,0.0,0.0,0.0,98.68,8.501150774,-7.521634807,9.729816113,9.599762989,9.77744416,-7.521634807,-7.521634807,-7.521634807,-7.521634807
19,Lindley silt loam,Silty Clay Loam,1922,3.7,Open-hearth steel,3.0-inch pipe,14,K,2.3,intact,Des Moines,IA,G,1970.0,4.6,Very Strongly Acid,10.9,0.38,0.32,0.41,0.0,0.46,0.03,0.46,49.5,32.0,28.4,3.9,4.76,11.8,13,Wrought,Fair,Northern,1351.42,1351.0,701.85,0.5193,0.12,0.0,0.41,0.36,0.43,0.0,0.0,0.0,0.0,98.68,8.501150774,-7.521634807,9.729816113,9.599762989,9.77744416,-7.521634807,-7.521634807,-7.521634807,-7.521634807
19,Lindley silt loam,Silty Clay Loam,1922,5.7,Open-hearth steel,3.0-inch pipe,14,K,2.3,intact,Des Moines,IA,G,1970.0,4.6,Very Strongly Acid,10.9,0.38,0.32,0.41,0.0,0.46,0.03,0.46,49.5,32.0,28.4,3.9,4.76,11.8,13,Wrought,Fair,Northern,2081.93,2081.0,701.85,0.3371,0.12,0.0,0.41,0.36,0.43,0.0,0.0,0.0,0.0,98.68,8.501150774,-7.521634807,9.729816113,9.599762989,9.77744416,-7.521634807,-7.521634807,-7.521634807,-7.521634807
19,Lindley silt loam,Silty Clay Loam,1922,7.6,Open-hearth steel,3.0-inch pipe,14,K,2.4,intact,Des Moines,IA,G,1970.0,4.6,Very Strongly Acid,10.9,0.38,0.32,0.41,0.0,0.46,0.03,0.46,49.5,32.0,28.4,3.9,4.76,11.8,13,Wrought,Fair,Northern,2775.9,2775.0,732.36,0.2638,0.12,0.0,0.41,0.36,0.43,0.0,0.0,0.0,0.0,98.68,8.501150774,-7.521634807,9.729816113,9.599762989,9.77744416,-7.521634807,-7.521634807,-7.521634807,-7.521634807
19,Lindley silt loam,Silty Clay Loam,1922,9.7,Open-hearth steel,3.0-inch pipe,14,K,2.9,intact,Des Moines,IA,G,1970.0,4.6,Very Strongly Acid,10.9,0.38,0.32,0.41,0.0,0.46,0.03,0.46,49.5,32.0,28.4,3.9,4.76,11.8,13,Wrought,Fair,Northern,3542.92,3542.0,884.94,0.2498,0.12,0.0,0.41,0.36,0.43,0.0,0.0,0.0,0.0,98.68,8.501150774,-7.521634807,9.729816113,9.599762989,9.77744416,-7.521634807,-7.521634807,-7.521634807,-7.521634807
