Repository: sk7-dev/corrosion_prediction

File: Dataset/final_database1.csv (part 10 of 57)
site_no,soil_type,texture,year,duration,material_name,type,material_id,material_code,weight_loss_oz,specimen_status,city,state,internal_drainage,resistivity,pH,pH_type,total_acidity,Na+K,Ca,Mg,CO3,HCO3,Cl,SO4,mean_temp,annual_precipitation,moisture,air_pore_space,specific_gravity,volume_shrinkage,table,iron_type,areation,region,approximate_days,exact_days,weight_loss_g,corrosion_rate,C (%),Si (%),Mn (%),S (%),P (%),Cr (%),Ni (%),Cu (%),Mo  (%),Fe (%),C_clr,Si_clr,Mn_clr,S_clr,P_clr,Cr_clr,Ni_clr,Cu_clr,Mo_clr
19,Lindley silt loam,Silty Clay Loam,1922,11.6,Open-hearth steel,3.0-inch pipe,14,K,3.4,intact,Des Moines,IA,G,1970.0,4.6,Very Strongly Acid,10.9,0.38,0.32,0.41,0.0,0.46,0.03,0.46,49.5,32.0,28.4,3.9,4.76,11.8,13,Wrought,Fair,Northern,4236.9,4236.0,1037.52,0.2449,0.12,0.0,0.41,0.36,0.43,0.0,0.0,0.0,0.0,98.68,8.501150774,-7.521634807,9.729816113,9.599762989,9.77744416,-7.521634807,-7.521634807,-7.521634807,-7.521634807
20,Mahoning silt loam,Silty Clay,1922,1.0,Open-hearth steel,3.0-inch pipe,14,K,1.0,intact,Cleveland,OH,P,2870.0,7.5,Mildly Alkaline,1.5,0.25,0.48,0.2,0.0,0.54,0.0,0.15,49.2,33.8,22.4,3.8,1.9,3.9,13,Wrought,Poor,Northern,365.25,365.0,305.15,0.8355,0.12,0.0,0.41,0.36,0.43,0.0,0.0,0.0,0.0,98.68,8.501150774,-7.521634807,9.729816113,9.599762989,9.77744416,-7.521634807,-7.521634807,-7.521634807,-7.521634807
20,Mahoning silt loam,Silty Clay,1922,3.6,Open-hearth steel,3.0-inch pipe,14,K,2.2,intact,Cleveland,OH,P,2870.0,7.5,Mildly Alkaline,1.5,0.25,0.48,0.2,0.0,0.54,0.0,0.15,49.2,33.8,22.4,3.8,1.9,3.9,13,Wrought,Poor,Northern,1314.9,1314.0,671.33,0.5106,0.12,0.0,0.41,0.36,0.43,0.0,0.0,0.0,0.0,98.68,8.501150774,-7.521634807,9.729816113,9.599762989,9.77744416,-7.521634807,-7.521634807,-7.521634807,-7.521634807
20,Mahoning silt loam,Silty Clay,1922,5.5,Open-hearth steel,3.0-inch pipe,14,K,2.3,intact,Cleveland,OH,P,2870.0,7.5,Mildly Alkaline,1.5,0.25,0.48,0.2,0.0,0.54,0.0,0.15,49.2,33.8,22.4,3.8,1.9,3.9,13,Wrought,Poor,Northern,2008.88,2008.0,701.85,0.3494,0.12,0.0,0.41,0.36,0.43,0.0,0.0,0.0,0.0,98.68,8.501150774,-7.521634807,9.729816113,9.599762989,9.77744416,-7.521634807,-7.521634807,-7.521634807,-7.521634807
20,Mahoning silt loam,Silty Clay,1922,7.7,Open-hearth steel,3.0-inch pipe,14,K,2.9,intact,Cleveland,OH,P,2870.0,7.5,Mildly Alkaline,1.5,0.25,0.48,0.2,0.0,0.54,0.0,0.15,49.2,33.8,22.4,3.8,1.9,3.9,13,Wrought,Poor,Northern,2812.43,2812.0,884.94,0.3147,0.12,0.0,0.41,0.36,0.43,0.0,0.0,0.0,0.0,98.68,8.501150774,-7.521634807,9.729816113,9.599762989,9.77744416,-7.521634807,-7.521634807,-7.521634807,-7.521634807
20,Mahoning silt loam,Silty Clay,1922,9.6,Open-hearth steel,3.0-inch pipe,14,K,4.6,intact,Cleveland,OH,P,2870.0,7.5,Mildly Alkaline,1.5,0.25,0.48,0.2,0.0,0.54,0.0,0.15,49.2,33.8,22.4,3.8,1.9,3.9,13,Wrought,Poor,Northern,3506.4,3506.0,1403.7,0.4003,0.12,0.0,0.41,0.36,0.43,0.0,0.0,0.0,0.0,98.68,8.501150774,-7.521634807,9.729816113,9.599762989,9.77744416,-7.521634807,-7.521634807,-7.521634807,-7.521634807
20,Mahoning silt loam,Silty Clay,1922,11.6,Open-hearth steel,3.0-inch pipe,14,K,6.1,intact,Cleveland,OH,P,2870.0,7.5,Mildly Alkaline,1.5,0.25,0.48,0.2,0.0,0.54,0.0,0.15,49.2,33.8,22.4,3.8,1.9,3.9,13,Wrought,Poor,Northern,4236.9,4236.0,1861.43,0.4393,0.12,0.0,0.41,0.36,0.43,0.0,0.0,0.0,0.0,98.68,8.501150774,-7.521634807,9.729816113,9.599762989,9.77744416,-7.521634807,-7.521634807,-7.521634807,-7.521634807
21,Marshall silt loam,Silty Clay Loam,1922,1.5,Open-hearth steel,3.0-inch pipe,14,K,2.0,intact,Kansas City,MO,F,2370.0,6.2,Slightly Acid,9.5,,,,,,,,54.4,37.1,31.2,10.8,1.66,6.5,13,Wrought,Poor,Northern,547.88,547.0,610.3,1.1139,0.12,0.0,0.41,0.36,0.43,0.0,0.0,0.0,0.0,98.68,8.501150774,-7.521634807,9.729816113,9.599762989,9.77744416,-7.521634807,-7.521634807,-7.521634807,-7.521634807
21,Marshall silt loam,Silty Clay Loam,1922,4.0,Open-hearth steel,3.0-inch pipe,14,K,2.9,intact,Kansas City,MO,F,2370.0,6.2,Slightly Acid,9.5,,,,,,,,54.4,37.1,31.2,10.8,1.66,6.5,13,Wrought,Poor,Northern,1461.0,1461.0,884.94,0.6057,0.12,0.0,0.41,0.36,0.43,0.0,0.0,0.0,0.0,98.68,8.501150774,-7.521634807,9.729816113,9.599762989,9.77744416,-7.521634807,-7.521634807,-7.521634807,-7.521634807
21,Marshall silt loam,Silty Clay Loam,1922,6.0,Open-hearth steel,3.0-inch pipe,14,K,5.1,intact,Kansas City,MO,F,2370.0,6.2,Slightly Acid,9.5,,,,,,,,54.4,37.1,31.2,10.8,1.66,6.5,13,Wrought,Poor,Northern,2191.5,2191.0,1556.27,0.7101,0.12,0.0,0.41,0.36,0.43,0.0,0.0,0.0,0.0,98.68,8.501150774,-7.521634807,9.729816113,9.599762989,9.77744416,-7.521634807,-7.521634807,-7.521634807,-7.521634807
22,Memphis silt loam,Silty Clay Loam,1922,1.7,Open-hearth steel,3.0-inch pipe,14,K,1.5,intact,Memphis,TN,G,5150.0,4.9,Very Strongly Acid,9.7,,,,,,,,64.6,47.7,28.4,9.6,1.67,3.0,13,Wrought,Good,Southern,620.92,620.0,457.73,0.7372,0.12,0.0,0.41,0.36,0.43,0.0,0.0,0.0,0.0,98.68,8.501150774,-7.521634807,9.729816113,9.599762989,9.77744416,-7.521634807,-7.521634807,-7.521634807,-7.521634807
22,Memphis silt loam,Silty Clay Loam,1922,3.7,Open-hearth steel,3.0-inch pipe,14,K,3.7,intact,Memphis,TN,G,5150.0,4.9,Very Strongly Acid,9.7,,,,,,,,64.6,47.7,28.4,9.6,1.67,3.0,13,Wrought,Good,Southern,1351.42,1351.0,1129.06,0.8355,0.12,0.0,0.41,0.36,0.43,0.0,0.0,0.0,0.0,98.68,8.501150774,-7.521634807,9.729816113,9.599762989,9.77744416,-7.521634807,-7.521634807,-7.521634807,-7.521634807
22,Memphis silt loam,Silty Clay Loam,1922,5.6,Open-hearth steel,3.0-inch pipe,14,K,4.6,intact,Memphis,TN,G,5150.0,4.9,Very Strongly Acid,9.7,,,,,,,,64.6,47.7,28.4,9.6,1.67,3.0,13,Wrought,Good,Southern,2045.4,2045.0,1403.7,0.6863,0.12,0.0,0.41,0.36,0.43,0.0,0.0,0.0,0.0,98.68,8.501150774,-7.521634807,9.729816113,9.599762989,9.77744416,-7.521634807,-7.521634807,-7.521634807,-7.521634807
22,Memphis silt loam,Silty Clay Loam,1922,7.6,Open-hearth steel,3.0-inch pipe,14,K,6.2,intact,Memphis,TN,G,5150.0,4.9,Very Strongly Acid,9.7,,,,,,,,64.6,47.7,28.4,9.6,1.67,3.0,13,Wrought,Good,Southern,2775.9,2775.0,1891.94,0.6816,0.12,0.0,0.41,0.36,0.43,0.0,0.0,0.0,0.0,98.68,8.501150774,-7.521634807,9.729816113,9.599762989,9.77744416,-7.521634807,-7.521634807,-7.521634807,-7.521634807
22,Memphis silt loam,Silty Clay Loam,1922,9.6,Open-hearth steel,3.0-inch pipe,14,K,6.8,intact,Memphis,TN,G,5150.0,4.9,Very Strongly Acid,9.7,,,,,,,,64.6,47.7,28.4,9.6,1.67,3.0,13,Wrought,Good,Southern,3506.4,3506.0,2075.03,0.5918,0.12,0.0,0.41,0.36,0.43,0.0,0.0,0.0,0.0,98.68,8.501150774,-7.521634807,9.729816113,9.599762989,9.77744416,-7.521634807,-7.521634807,-7.521634807,-7.521634807
22,Memphis silt loam,Silty Clay Loam,1922,11.6,Open-hearth steel,3.0-inch pipe,14,K,6.9,intact,Memphis,TN,G,5150.0,4.9,Very Strongly Acid,9.7,,,,,,,,64.6,47.7,28.4,9.6,1.67,3.0,13,Wrought,Good,Southern,4236.9,4236.0,2105.55,0.497,0.12,0.0,0.41,0.36,0.43,0.0,0.0,0.0,0.0,98.68,8.501150774,-7.521634807,9.729816113,9.599762989,9.77744416,-7.521634807,-7.521634807,-7.521634807,-7.521634807
23,Merced silt loam,Clay,1922,1.9,Open-hearth steel,3.0-inch pipe,14,K,6.5,intact,Buttonwillo,CA,F,278.0,9.4,Very Strongly Alkaline,A,8.38,0.38,0.22,0.02,1.87,4.42,5.57,65.0,6.0,24.7,6.1,1.69,0.2,13,Wrought,Fair,Southern,693.98,693.0,1983.49,2.8581,0.12,0.0,0.41,0.36,0.43,0.0,0.0,0.0,0.0,98.68,8.501150774,-7.521634807,9.729816113,9.599762989,9.77744416,-7.521634807,-7.521634807,-7.521634807,-7.521634807
23,Merced silt loam,Clay,1922,4.3,Open-hearth steel,3.0-inch pipe,14,K,11.9,intact,Buttonwillo,CA,F,278.0,9.4,Very Strongly Alkaline,A,8.38,0.38,0.22,0.02,1.87,4.42,5.57,65.0,6.0,24.7,6.1,1.69,0.2,13,Wrought,Fair,Southern,1570.58,1570.0,3631.31,2.3121,0.12,0.0,0.41,0.36,0.43,0.0,0.0,0.0,0.0,98.68,8.501150774,-7.521634807,9.729816113,9.599762989,9.77744416,-7.521634807,-7.521634807,-7.521634807,-7.521634807
23,Merced silt loam,Clay,1922,6.2,Open-hearth steel,3.0-inch pipe,14,K,14.5,intact,Buttonwillo,CA,F,278.0,9.4,Very Strongly Alkaline,A,8.38,0.38,0.22,0.02,1.87,4.42,5.57,65.0,6.0,24.7,6.1,1.69,0.2,13,Wrought,Fair,Southern,2264.55,2264.0,4424.7,1.9539,0.12,0.0,0.41,0.36,0.43,0.0,0.0,0.0,0.0,98.68,8.501150774,-7.521634807,9.729816113,9.599762989,9.77744416,-7.521634807,-7.521634807,-7.521634807,-7.521634807
23,Merced silt loam,Clay,1922,8.0,Open-hearth steel,3.0-inch pipe,14,K,21.1,intact,Buttonwillo,CA,F,278.0,9.4,Very Strongly Alkaline,A,8.38,0.38,0.22,0.02,1.87,4.42,5.57,65.0,6.0,24.7,6.1,1.69,0.2,13,Wrought,Fair,Southern,2922.0,2922.0,6438.7,2.2035,0.12,0.0,0.41,0.36,0.43,0.0,0.0,0.0,0.0,98.68,8.501150774,-7.521634807,9.729816113,9.599762989,9.77744416,-7.521634807,-7.521634807,-7.521634807,-7.521634807
23,Merced silt loam,Clay,1922,10.2,Open-hearth steel,3.0-inch pipe,14,K,19.7,intact,Buttonwillo,CA,F,278.0,9.4,Very Strongly Alkaline,A,8.38,0.38,0.22,0.02,1.87,4.42,5.57,65.0,6.0,24.7,6.1,1.69,0.2,13,Wrought,Fair,Southern,3725.55,3725.0,6011.49,1.6136,0.12,0.0,0.41,0.36,0.43,0.0,0.0,0.0,0.0,98.68,8.501150774,-7.521634807,9.729816113,9.599762989,9.77744416,-7.521634807,-7.521634807,-7.521634807,-7.521634807
23,Merced silt loam,Clay,1922,12.1,Open-hearth steel,3.0-inch pipe,14,K,19.6,intact,Buttonwillo,CA,F,278.0,9.4,Very Strongly Alkaline,A,8.38,0.38,0.22,0.02,1.87,4.42,5.57,65.0,6.0,24.7,6.1,1.69,0.2,13,Wrought,Fair,Southern,4419.52,4419.0,5980.97,1.3533,0.12,0.0,0.41,0.36,0.43,0.0,0.0,0.0,0.0,98.68,8.501150774,-7.521634807,9.729816113,9.599762989,9.77744416,-7.521634807,-7.521634807,-7.521634807,-7.521634807
24,Merrimac gravelly sandy loam,Loamy Sand,1922,1.3,Open-hearth steel,3.0-inch pipe,14,K,0.3,intact,Norwood,MA,G,11400.0,4.5,Very Strongly Acid,42.6,,,,,,,,50.0,41.0,43.0,34.7,1.4,0.0,13,Wrought,Good,Northern,474.82,474.0,91.55,0.1928,0.12,0.0,0.41,0.36,0.43,0.0,0.0,0.0,0.0,98.68,8.501150774,-7.521634807,9.729816113,9.599762989,9.77744416,-7.521634807,-7.521634807,-7.521634807,-7.521634807
24,Merrimac gravelly sandy loam,Loamy Sand,1922,4.0,Open-hearth steel,3.0-inch pipe,14,K,0.4,intact,Norwood,MA,G,11400.0,4.5,Very Strongly Acid,42.6,,,,,,,,50.0,41.0,43.0,34.7,1.4,0.0,13,Wrought,Good,Northern,1461.0,1461.0,122.06,0.0835,0.12,0.0,0.41,0.36,0.43,0.0,0.0,0.0,0.0,98.68,8.501150774,-7.521634807,9.729816113,9.599762989,9.77744416,-7.521634807,-7.521634807,-7.521634807,-7.521634807
24,Merrimac gravelly sandy loam,Loamy Sand,1922,6.1,Open-hearth steel,3.0-inch pipe,14,K,1.1,intact,Norwood,MA,G,11400.0,4.5,Very Strongly Acid,42.6,,,,,,,,50.0,41.0,43.0,34.7,1.4,0.0,13,Wrought,Good,Northern,2228.03,2228.0,335.67,0.1507,0.12,0.0,0.41,0.36,0.43,0.0,0.0,0.0,0.0,98.68,8.501150774,-7.521634807,9.729816113,9.599762989,9.77744416,-7.521634807,-7.521634807,-7.521634807,-7.521634807
24,Merrimac gravelly sandy loam,Loamy Sand,1922,7.9,Open-hearth steel,3.0-inch pipe,14,K,0.9,intact,Norwood,MA,G,11400.0,4.5,Very Strongly Acid,42.6,,,,,,,,50.0,41.0,43.0,34.7,1.4,0.0,13,Wrought,Good,Northern,2885.47,2885.0,274.64,0.0952,0.12,0.0,0.41,0.36,0.43,0.0,0.0,0.0,0.0,98.68,8.501150774,-7.521634807,9.729816113,9.599762989,9.77744416,-7.521634807,-7.521634807,-7.521634807,-7.521634807
24,Merrimac gravelly sandy loam,Loamy Sand,1922,12.0,Open-hearth steel,3.0-inch pipe,14,K,1.4,intact,Norwood,MA,G,11400.0,4.5,Very Strongly Acid,42.6,,,,,,,,50.0,41.0,43.0,34.7,1.4,0.0,13,Wrought,Good,Northern,4383.0,4383.0,427.21,0.0975,0.12,0.0,0.41,0.36,0.43,0.0,0.0,0.0,0.0,98.68,8.501150774,-7.521634807,9.729816113,9.599762989,9.77744416,-7.521634807,-7.521634807,-7.521634807,-7.521634807
24,Merrimac gravelly sandy loam,Loamy Sand,1922,17.2,Open-hearth steel,3.0-inch pipe,14,K,1.3,intact,Norwood,MA,G,11400.0,4.5,Very Strongly Acid,42.6,,,,,,,,50.0,41.0,43.0,34.7,1.4,0.0,13,Wrought,Good,Northern,6282.3,6282.0,396.7,0.0631,0.12,0.0,0.41,0.36,0.43,0.0,0.0,0.0,0.0,98.68,8.501150774,-7.521634807,9.729816113,9.599762989,9.77744416,-7.521634807,-7.521634807,-7.521634807,-7.521634807
25,Miami clay loam,Silty Clay,1922,1.0,Open-hearth steel,3.0-inch pipe,14,K,0.4,intact,Milwaukee,WI,F,1780.0,7.2,Neutral,4.7,0.23,0.7,0.44,0.0,1.01,0.03,0.4,46.1,30.4,25.8,9.5,4.95,7.6,13,Wrought,Fair,Northern,365.25,365.0,122.06,0.3342,0.12,0.0,0.41,0.36,0.43,0.0,0.0,0.0,0.0,98.68,8.501150774,-7.521634807,9.729816113,9.599762989,9.77744416,-7.521634807,-7.521634807,-7.521634807,-7.521634807
25,Miami clay loam,Silty Clay,1922,3.7,Open-hearth steel,3.0-inch pipe,14,K,0.9,intact,Milwaukee,WI,F,1780.0,7.2,Neutral,4.7,0.23,0.7,0.44,0.0,1.01,0.03,0.4,46.1,30.4,25.8,9.5,4.95,7.6,13,Wrought,Fair,Northern,1351.42,1351.0,274.64,0.2032,0.12,0.0,0.41,0.36,0.43,0.0,0.0,0.0,0.0,98.68,8.501150774,-7.521634807,9.729816113,9.599762989,9.77744416,-7.521634807,-7.521634807,-7.521634807,-7.521634807
25,Miami clay loam,Silty Clay,1922,5.7,Open-hearth steel,3.0-inch pipe,14,K,1.7,intact,Milwaukee,WI,F,1780.0,7.2,Neutral,4.7,0.23,0.7,0.44,0.0,1.01,0.03,0.4,46.1,30.4,25.8,9.5,4.95,7.6,13,Wrought,Fair,Northern,2081.93,2081.0,518.76,0.2492,0.12,0.0,0.41,0.36,0.43,0.0,0.0,0.0,0.0,98.68,8.501150774,-7.521634807,9.729816113,9.599762989,9.77744416,-7.521634807,-7.521634807,-7.521634807,-7.521634807
25,Miami clay loam,Silty Clay,1922,7.6,Open-hearth steel,3.0-inch pipe,14,K,1.8,intact,Milwaukee,WI,F,1780.0,7.2,Neutral,4.7,0.23,0.7,0.44,0.0,1.01,0.03,0.4,46.1,30.4,25.8,9.5,4.95,7.6,13,Wrought,Fair,Northern,2775.9,2775.0,549.27,0.1979,0.12,0.0,0.41,0.36,0.43,0.0,0.0,0.0,0.0,98.68,8.501150774,-7.521634807,9.729816113,9.599762989,9.77744416,-7.521634807,-7.521634807,-7.521634807,-7.521634807
25,Miami clay loam,Silty Clay,1922,11.7,Open-hearth steel,3.0-inch pipe,14,K,3.6,intact,Milwaukee,WI,F,1780.0,7.2,Neutral,4.7,0.23,0.7,0.44,0.0,1.01,0.03,0.4,46.1,30.4,25.8,9.5,4.95,7.6,13,Wrought,Fair,Northern,4273.43,4273.0,1098.55,0.2571,0.12,0.0,0.41,0.36,0.43,0.0,0.0,0.0,0.0,98.68,8.501150774,-7.521634807,9.729816113,9.599762989,9.77744416,-7.521634807,-7.521634807,-7.521634807,-7.521634807
25,Miami clay loam,Silty Clay,1922,17.0,Open-hearth steel,3.0-inch pipe,14,K,3.2,intact,Milwaukee,WI,F,1780.0,7.2,Neutral,4.7,0.23,0.7,0.44,0.0,1.01,0.03,0.4,46.1,30.4,25.8,9.5,4.95,7.6,13,Wrought,Fair,Northern,6209.25,6209.0,976.49,0.1573,0.12,0.0,0.41,0.36,0.43,0.0,0.0,0.0,0.0,98.68,8.501150774,-7.521634807,9.729816113,9.599762989,9.77744416,-7.521634807,-7.521634807,-7.521634807,-7.521634807
26,Miami silt loam,Silt Loam,1922,1.0,Open-hearth steel,3.0-inch pipe,14,K,0.8,intact,Springfield,OH,G,2980.0,7.3,Neutral,2.6,0.27,0.5,0.31,0.0,0.7,0.03,0.42,53.0,37.0,46.4,20.9,1.95,1.0,13,Wrought,Fair,Northern,365.25,365.0,244.12,0.6684,0.12,0.0,0.41,0.36,0.43,0.0,0.0,0.0,0.0,98.68,8.501150774,-7.521634807,9.729816113,9.599762989,9.77744416,-7.521634807,-7.521634807,-7.521634807,-7.521634807
26,Miami silt loam,Silt Loam,1922,3.5,Open-hearth steel,3.0-inch pipe,14,K,1.9,intact,Springfield,OH,G,2980.0,7.3,Neutral,2.6,0.27,0.5,0.31,0.0,0.7,0.03,0.42,53.0,37.0,46.4,20.9,1.95,1.0,13,Wrought,Fair,Northern,1278.38,1278.0,579.79,0.4535,0.12,0.0,0.41,0.36,0.43,0.0,0.0,0.0,0.0,98.68,8.501150774,-7.521634807,9.729816113,9.599762989,9.77744416,-7.521634807,-7.521634807,-7.521634807,-7.521634807
26,Miami silt loam,Silt Loam,1922,5.5,Open-hearth steel,3.0-inch pipe,14,K,1.2,intact,Springfield,OH,G,2980.0,7.3,Neutral,2.6,0.27,0.5,0.31,0.0,0.7,0.03,0.42,53.0,37.0,46.4,20.9,1.95,1.0,13,Wrought,Fair,Northern,2008.88,2008.0,366.18,0.1823,0.12,0.0,0.41,0.36,0.43,0.0,0.0,0.0,0.0,98.68,8.501150774,-7.521634807,9.729816113,9.599762989,9.77744416,-7.521634807,-7.521634807,-7.521634807,-7.521634807
26,Miami silt loam,Silt Loam,1922,7.7,Open-hearth steel,3.0-inch pipe,14,K,1.5,intact,Springfield,OH,G,2980.0,7.3,Neutral,2.6,0.27,0.5,0.31,0.0,0.7,0.03,0.42,53.0,37.0,46.4,20.9,1.95,1.0,13,Wrought,Fair,Northern,2812.43,2812.0,457.73,0.1628,0.12,0.0,0.41,0.36,0.43,0.0,0.0,0.0,0.0,98.68,8.501150774,-7.521634807,9.729816113,9.599762989,9.77744416,-7.521634807,-7.521634807,-7.521634807,-7.521634807
26,Miami silt loam,Silt Loam,1922,11.5,Open-hearth steel,3.0-inch pipe,14,K,3.7,intact,Springfield,OH,G,2980.0,7.3,Neutral,2.6,0.27,0.5,0.31,0.0,0.7,0.03,0.42,53.0,37.0,46.4,20.9,1.95,1.0,13,Wrought,Fair,Northern,4200.38,4200.0,1129.06,0.2688,0.12,0.0,0.41,0.36,0.43,0.0,0.0,0.0,0.0,98.68,8.501150774,-7.521634807,9.729816113,9.599762989,9.77744416,-7.521634807,-7.521634807,-7.521634807,-7.521634807
26,Miami silt loam,Silt Loam,1922,16.9,Open-hearth steel,3.0-inch pipe,14,K,4.1,intact,Springfield,OH,G,2980.0,7.3,Neutral,2.6,0.27,0.5,0.31,0.0,0.7,0.03,0.42,53.0,37.0,46.4,20.9,1.95,1.0,13,Wrought,Fair,Northern,6172.72,6172.0,1251.12,0.2027,0.12,0.0,0.41,0.36,0.43,0.0,0.0,0.0,0.0,98.68,8.501150774,-7.521634807,9.729816113,9.599762989,9.77744416,-7.521634807,-7.521634807,-7.521634807,-7.521634807
27,Miller clay,Clay,1922,2.0,Open-hearth steel,3.0-inch pipe,14,K,0.6,intact,Bunkie,LA,P,570.0,6.6,Neutral,3.7,0.53,1.86,1.42,0.0,2.0,0.08,1.54,67.0,56.0,42.6,1.9,2.01,32.5,13,Wrought,Poor,Southern,730.5,730.0,183.09,0.2506,0.12,0.0,0.41,0.36,0.43,0.0,0.0,0.0,0.0,98.68,8.501150774,-7.521634807,9.729816113,9.599762989,9.77744416,-7.521634807,-7.521634807,-7.521634807,-7.521634807
27,Miller clay,Clay,1922,4.0,Open-hearth steel,3.0-inch pipe,14,K,3.5,intact,Bunkie,LA,P,570.0,6.6,Neutral,3.7,0.53,1.86,1.42,0.0,2.0,0.08,1.54,67.0,56.0,42.6,1.9,2.01,32.5,13,Wrought,Poor,Southern,1461.0,1461.0,1068.03,0.731,0.12,0.0,0.41,0.36,0.43,0.0,0.0,0.0,0.0,98.68,8.501150774,-7.521634807,9.729816113,9.599762989,9.77744416,-7.521634807,-7.521634807,-7.521634807,-7.521634807
27,Miller clay,Clay,1922,6.0,Open-hearth steel,3.0-inch pipe,14,K,3.1,intact,Bunkie,LA,P,570.0,6.6,Neutral,3.7,0.53,1.86,1.42,0.0,2.0,0.08,1.54,67.0,56.0,42.6,1.9,2.01,32.5,13,Wrought,Poor,Southern,2191.5,2191.0,945.97,0.4317,0.12,0.0,0.41,0.36,0.43,0.0,0.0,0.0,0.0,98.68,8.501150774,-7.521634807,9.729816113,9.599762989,9.77744416,-7.521634807,-7.521634807,-7.521634807,-7.521634807
27,Miller clay,Clay,1922,8.0,Open-hearth steel,3.0-inch pipe,14,K,4.9,intact,Bunkie,LA,P,570.0,6.6,Neutral,3.7,0.53,1.86,1.42,0.0,2.0,0.08,1.54,67.0,56.0,42.6,1.9,2.01,32.5,13,Wrought,Poor,Southern,2922.0,2922.0,1495.24,0.5117,0.12,0.0,0.41,0.36,0.43,0.0,0.0,0.0,0.0,98.68,8.501150774,-7.521634807,9.729816113,9.599762989,9.77744416,-7.521634807,-7.521634807,-7.521634807,-7.521634807
27,Miller clay,Clay,1922,12.0,Open-hearth steel,3.0-inch pipe,14,K,7.0,intact,Bunkie,LA,P,570.0,6.6,Neutral,3.7,0.53,1.86,1.42,0.0,2.0,0.08,1.54,67.0,56.0,42.6,1.9,2.01,32.5,13,Wrought,Poor,Southern,4383.0,4383.0,2136.06,0.4874,0.12,0.0,0.41,0.36,0.43,0.0,0.0,0.0,0.0,98.68,8.501150774,-7.521634807,9.729816113,9.599762989,9.77744416,-7.521634807,-7.521634807,-7.521634807,-7.521634807
27,Miller clay,Clay,1922,17.6,Open-hearth steel,3.0-inch pipe,14,K,8.5,intact,Bunkie,LA,P,570.0,6.6,Neutral,3.7,0.53,1.86,1.42,0.0,2.0,0.08,1.54,67.0,56.0,42.6,1.9,2.01,32.5,13,Wrought,Poor,Southern,6428.4,6428.0,2593.79,0.4035,0.12,0.0,0.41,0.36,0.43,0.0,0.0,0.0,0.0,98.68,8.501150774,-7.521634807,9.729816113,9.599762989,9.77744416,-7.521634807,-7.521634807,-7.521634807,-7.521634807
28,Montezuma clay adobe,Loamy Sand,1922,1.6,Open-hearth steel,3.0-inch pipe,14,K,3.2,intact,San Diego,CA,P,408.0,6.8,Neutral,,1.5,0.06,0.18,0.0,0.12,0.99,0.89,61.0,40.3,24.6,2.5,,5.9,13,Wrought,Very Poor,Southern,584.4,584.0,976.49,1.6709,0.12,0.0,0.41,0.36,0.43,0.0,0.0,0.0,0.0,98.68,8.501150774,-7.521634807,9.729816113,9.599762989,9.77744416,-7.521634807,-7.521634807,-7.521634807,-7.521634807
28,Montezuma clay adobe,Loamy Sand,1922,5.6,Open-hearth steel,3.0-inch pipe,14,K,10.7,intact,San Diego,CA,P,408.0,6.8,Neutral,,1.5,0.06,0.18,0.0,0.12,0.99,0.89,61.0,40.3,24.6,2.5,,5.9,13,Wrought,Very Poor,Southern,2045.4,2045.0,3265.12,1.5963,0.12,0.0,0.41,0.36,0.43,0.0,0.0,0.0,0.0,98.68,8.501150774,-7.521634807,9.729816113,9.599762989,9.77744416,-7.521634807,-7.521634807,-7.521634807,-7.521634807
28,Montezuma clay adobe,Loamy Sand,1922,7.7,Open-hearth steel,3.0-inch pipe,14,K,16.4,intact,San Diego,CA,P,408.0,6.8,Neutral,,1.5,0.06,0.18,0.0,0.12,0.99,0.89,61.0,40.3,24.6,2.5,,5.9,13,Wrought,Very Poor,Southern,2812.43,2812.0,5004.49,1.7794,0.12,0.0,0.41,0.36,0.43,0.0,0.0,0.0,0.0,98.68,8.501150774,-7.521634807,9.729816113,9.599762989,9.77744416,-7.521634807,-7.521634807,-7.521634807,-7.521634807
28,Montezuma clay adobe,Loamy Sand,1922,9.6,Open-hearth steel,3.0-inch pipe,14,K,16.2,intact,San Diego,CA,P,408.0,6.8,Neutral,,1.5,0.06,0.18,0.0,0.12,0.99,0.89,61.0,40.3,24.6,2.5,,5.9,13,Wrought,Very Poor,Southern,3506.4,3506.0,4943.46,1.4098,0.12,0.0,0.41,0.36,0.43,0.0,0.0,0.0,0.0,98.68,8.501150774,-7.521634807,9.729816113,9.599762989,9.77744416,-7.521634807,-7.521634807,-7.521634807,-7.521634807
29,Muck,Muck,1922,2.0,Open-hearth steel,3.0-inch pipe,14,K,4.2,intact,New Orleans,LA,VP,1270.0,4.2,Extremely Acid,28.1,2.15,1.92,1.55,0.0,0.0,1.69,2.3,69.3,57.4,34.5,26.6,,5.8,13,Wrought,Very Poor,Southern,730.5,730.0,1281.64,1.7545,0.12,0.0,0.41,0.36,0.43,0.0,0.0,0.0,0.0,98.68,8.501150774,-7.521634807,9.729816113,9.599762989,9.77744416,-7.521634807,-7.521634807,-7.521634807,-7.521634807
29,Muck,Muck,1922,4.1,Open-hearth steel,3.0-inch pipe,14,K,7.3,intact,New Orleans,LA,VP,1270.0,4.2,Extremely Acid,28.1,2.15,1.92,1.55,0.0,0.0,1.69,2.3,69.3,57.4,34.5,26.6,,5.8,13,Wrought,Very Poor,Southern,1497.52,1497.0,2227.61,1.4875,0.12,0.0,0.41,0.36,0.43,0.0,0.0,0.0,0.0,98.68,8.501150774,-7.521634807,9.729816113,9.599762989,9.77744416,-7.521634807,-7.521634807,-7.521634807,-7.521634807
29,Muck,Muck,1922,6.0,Open-hearth steel,3.0-inch pipe,14,K,9.6,intact,New Orleans,LA,VP,1270.0,4.2,Extremely Acid,28.1,2.15,1.92,1.55,0.0,0.0,1.69,2.3,69.3,57.4,34.5,26.6,,5.8,13,Wrought,Very Poor,Southern,2191.5,2191.0,2929.46,1.3367,0.12,0.0,0.41,0.36,0.43,0.0,0.0,0.0,0.0,98.68,8.501150774,-7.521634807,9.729816113,9.599762989,9.77744416,-7.521634807,-7.521634807,-7.521634807,-7.521634807
29,Muck,Muck,1922,8.0,Open-hearth steel,3.0-inch pipe,14,K,16.4,intact,New Orleans,LA,VP,1270.0,4.2,Extremely Acid,28.1,2.15,1.92,1.55,0.0,0.0,1.69,2.3,69.3,57.4,34.5,26.6,,5.8,13,Wrought,Very Poor,Southern,2922.0,2922.0,5004.49,1.7127,0.12,0.0,0.41,0.36,0.43,0.0,0.0,0.0,0.0,98.68,8.501150774,-7.521634807,9.729816113,9.599762989,9.77744416,-7.521634807,-7.521634807,-7.521634807,-7.521634807
29,Muck,Muck,1922,10.0,Open-hearth steel,3.0-inch pipe,14,K,15.3,intact,New Orleans,LA,VP,1270.0,4.2,Extremely Acid,28.1,2.15,1.92,1.55,0.0,0.0,1.69,2.3,69.3,57.4,34.5,26.6,,5.8,13,Wrought,Very Poor,Southern,3652.5,3652.0,4668.82,1.2783,0.12,0.0,0.41,0.36,0.43,0.0,0.0,0.0,0.0,98.68,8.501150774,-7.521634807,9.729816113,9.599762989,9.77744416,-7.521634807,-7.521634807,-7.521634807,-7.521634807
29,Muck,Muck,1922,12.0,Open-hearth steel,3.0-inch pipe,14,K,17.9,intact,New Orleans,LA,VP,1270.0,4.2,Extremely Acid,28.1,2.15,1.92,1.55,0.0,0.0,1.69,2.3,69.3,57.4,34.5,26.6,,5.8,13,Wrought,Very Poor,Southern,4383.0,4383.0,5462.22,1.2462,0.12,0.0,0.41,0.36,0.43,0.0,0.0,0.0,0.0,98.68,8.501150774,-7.521634807,9.729816113,9.599762989,9.77744416,-7.521634807,-7.521634807,-7.521634807,-7.521634807
30,Muscatine silt loam,Silty Clay Loam,1922,1.1,Open-hearth steel,3.0-inch pipe,14,K,1.1,intact,Davenport,IA,P,1300.0,7.0,Neutral,2.6,0.32,0.65,0.4,0.0,0.71,0.09,0.24,49.9,32.4,29.4,7.2,1.81,7.5,13,Wrought,Poor,Northern,401.78,401.0,335.67,0.8355,0.12,0.0,0.41,0.36,0.43,0.0,0.0,0.0,0.0,98.68,8.501150774,-7.521634807,9.729816113,9.599762989,9.77744416,-7.521634807,-7.521634807,-7.521634807,-7.521634807
30,Muscatine silt loam,Silty Clay Loam,1922,3.6,Open-hearth steel,3.0-inch pipe,14,K,1.3,intact,Davenport,IA,P,1300.0,7.0,Neutral,2.6,0.32,0.65,0.4,0.0,0.71,0.09,0.24,49.9,32.4,29.4,7.2,1.81,7.5,13,Wrought,Poor,Northern,1314.9,1314.0,396.7,0.3017,0.12,0.0,0.41,0.36,0.43,0.0,0.0,0.0,0.0,98.68,8.501150774,-7.521634807,9.729816113,9.599762989,9.77744416,-7.521634807,-7.521634807,-7.521634807,-7.521634807
30,Muscatine silt loam,Silty Clay Loam,1922,5.7,Open-hearth steel,3.0-inch pipe,14,K,2.7,intact,Davenport,IA,P,1300.0,7.0,Neutral,2.6,0.32,0.65,0.4,0.0,0.71,0.09,0.24,49.9,32.4,29.4,7.2,1.81,7.5,13,Wrought,Poor,Northern,2081.93,2081.0,823.91,0.3957,0.12,0.0,0.41,0.36,0.43,0.0,0.0,0.0,0.0,98.68,8.501150774,-7.521634807,9.729816113,9.599762989,9.77744416,-7.521634807,-7.521634807,-7.521634807,-7.521634807
30,Muscatine silt loam,Silty Clay Loam,1922,8.2,Open-hearth steel,3.0-inch pipe,14,K,4.0,intact,Davenport,IA,P,1300.0,7.0,Neutral,2.6,0.32,0.65,0.4,0.0,0.71,0.09,0.24,49.9,32.4,29.4,7.2,1.81,7.5,13,Wrought,Poor,Northern,2995.05,2995.0,1220.61,0.4075,0.12,0.0,0.41,0.36,0.43,0.0,0.0,0.0,0.0,98.68,8.501150774,-7.521634807,9.729816113,9.599762989,9.77744416,-7.521634807,-7.521634807,-7.521634807,-7.521634807
30,Muscatine silt loam,Silty Clay Loam,1922,11.6,Open-hearth steel,3.0-inch pipe,14,K,5.8,intact,Davenport,IA,P,1300.0,7.0,Neutral,2.6,0.32,0.65,0.4,0.0,0.71,0.09,0.24,49.9,32.4,29.4,7.2,1.81,7.5,13,Wrought,Poor,Northern,4236.9,4236.0,1769.88,0.4177,0.12,0.0,0.41,0.36,0.43,0.0,0.0,0.0,0.0,98.68,8.501150774,-7.521634807,9.729816113,9.599762989,9.77744416,-7.521634807,-7.521634807,-7.521634807,-7.521634807
30,Muscatine silt loam,Silty Clay Loam,1922,17.0,Open-hearth steel,3.0-inch pipe,14,K,6.0,intact,Davenport,IA,P,1300.0,7.0,Neutral,2.6,0.32,0.65,0.4,0.0,0.71,0.09,0.24,49.9,32.4,29.4,7.2,1.81,7.5,13,Wrought,Poor,Northern,6209.25,6209.0,1830.91,0.2949,0.12,0.0,0.41,0.36,0.43,0.0,0.0,0.0,0.0,98.68,8.501150774,-7.521634807,9.729816113,9.599762989,9.77744416,-7.521634807,-7.521634807,-7.521634807,-7.521634807
31,Norfolk fine sand,Sand,1922,2.0,Open-hearth steel,3.0-inch pipe,14,K,1.2,intact,Jaksonville,FL,G,20500.0,4.7,Very Strongly Acid,1.8,,,,,,,,69.3,47.4,2.8,38.1,1.55,0.0,13,Wrought,Good,Southern,730.5,730.0,366.18,0.5013,0.12,0.0,0.41,0.36,0.43,0.0,0.0,0.0,0.0,98.68,8.501150774,-7.521634807,9.729816113,9.599762989,9.77744416,-7.521634807,-7.521634807,-7.521634807,-7.521634807
31,Norfolk fine sand,Sand,1922,4.1,Open-hearth steel,3.0-inch pipe,14,K,2.5,intact,Jaksonville,FL,G,20500.0,4.7,Very Strongly Acid,1.8,,,,,,,,69.3,47.4,2.8,38.1,1.55,0.0,13,Wrought,Good,Southern,1497.52,1497.0,762.88,0.5094,0.12,0.0,0.41,0.36,0.43,0.0,0.0,0.0,0.0,98.68,8.501150774,-7.521634807,9.729816113,9.599762989,9.77744416,-7.521634807,-7.521634807,-7.521634807,-7.521634807
31,Norfolk fine sand,Sand,1922,6.0,Open-hearth steel,3.0-inch pipe,14,K,1.9,intact,Jaksonville,FL,G,20500.0,4.7,Very Strongly Acid,1.8,,,,,,,,69.3,47.4,2.8,38.1,1.55,0.0,13,Wrought,Good,Southern,2191.5,2191.0,579.79,0.2646,0.12,0.0,0.41,0.36,0.43,0.0,0.0,0.0,0.0,98.68,8.501150774,-7.521634807,9.729816113,9.599762989,9.77744416,-7.521634807,-7.521634807,-7.521634807,-7.521634807
31,Norfolk fine sand,Sand,1922,8.0,Open-hearth steel,3.0-inch pipe,14,K,2.2,intact,Jaksonville,FL,G,20500.0,4.7,Very Strongly Acid,1.8,,,,,,,,69.3,47.4,2.8,38.1,1.55,0.0,13,Wrought,Good,Southern,2922.0,2922.0,671.33,0.2298,0.12,0.0,0.41,0.36,0.43,0.0,0.0,0.0,0.0,98.68,8.501150774,-7.521634807,9.729816113,9.599762989,9.77744416,-7.521634807,-7.521634807,-7.521634807,-7.521634807
31,Norfolk fine sand,Sand,1922,12.0,Open-hearth steel,3.0-inch pipe,14,K,2.8,intact,Jaksonville,FL,G,20500.0,4.7,Very Strongly Acid,1.8,,,,,,,,69.3,47.4,2.8,38.1,1.55,0.0,13,Wrought,Good,Southern,4383.0,4383.0,854.42,0.1949,0.12,0.0,0.41,0.36,0.43,0.0,0.0,0.0,0.0,98.68,8.501150774,-7.521634807,9.729816113,9.599762989,9.77744416,-7.521634807,-7.521634807,-7.521634807,-7.521634807
31,Norfolk fine sand,Sand,1922,17.7,Open-hearth steel,3.0-inch pipe,14,K,4.5,intact,Jaksonville,FL,G,20500.0,4.7,Very Strongly Acid,1.8,,,,,,,,69.3,47.4,2.8,38.1,1.55,0.0,13,Wrought,Good,Southern,6464.93,6464.0,1373.18,0.2124,0.12,0.0,0.41,0.36,0.43,0.0,0.0,0.0,0.0,98.68,8.501150774,-7.521634807,9.729816113,9.599762989,9.77744416,-7.521634807,-7.521634807,-7.521634807,-7.521634807
32,Ontario loam,Silt Loam,1922,1.0,Open-hearth steel,3.0-inch pipe,14,K,0.4,intact,Rochester,NY,G,5700.0,7.3,Neutral,0.5,0.23,0.7,0.42,0.0,0.73,0.01,0.42,47.6,32.8,17.8,11.7,1.85,0.1,13,Wrought,Good,Northern,365.25,365.0,122.06,0.3342,0.12,0.0,0.41,0.36,0.43,0.0,0.0,0.0,0.0,98.68,8.501150774,-7.521634807,9.729816113,9.599762989,9.77744416,-7.521634807,-7.521634807,-7.521634807,-7.521634807
32,Ontario loam,Silt Loam,1922,3.7,Open-hearth steel,3.0-inch pipe,14,K,1.3,intact,Rochester,NY,G,5700.0,7.3,Neutral,0.5,0.23,0.7,0.42,0.0,0.73,0.01,0.42,47.6,32.8,17.8,11.7,1.85,0.1,13,Wrought,Good,Northern,1351.42,1351.0,396.7,0.2935,0.12,0.0,0.41,0.36,0.43,0.0,0.0,0.0,0.0,98.68,8.501150774,-7.521634807,9.729816113,9.599762989,9.77744416,-7.521634807,-7.521634807,-7.521634807,-7.521634807
32,Ontario loam,Silt Loam,1922,5.8,Open-hearth steel,3.0-inch pipe,14,K,2.2,intact,Rochester,NY,G,5700.0,7.3,Neutral,0.5,0.23,0.7,0.42,0.0,0.73,0.01,0.42,47.6,32.8,17.8,11.7,1.85,0.1,13,Wrought,Good,Northern,2118.45,2118.0,671.33,0.3169,0.12,0.0,0.41,0.36,0.43,0.0,0.0,0.0,0.0,98.68,8.501150774,-7.521634807,9.729816113,9.599762989,9.77744416,-7.521634807,-7.521634807,-7.521634807,-7.521634807
32,Ontario loam,Silt Loam,1922,7.6,Open-hearth steel,3.0-inch pipe,14,K,2.6,intact,Rochester,NY,G,5700.0,7.3,Neutral,0.5,0.23,0.7,0.42,0.0,0.73,0.01,0.42,47.6,32.8,17.8,11.7,1.85,0.1,13,Wrought,Good,Northern,2775.9,2775.0,793.39,0.2858,0.12,0.0,0.41,0.36,0.43,0.0,0.0,0.0,0.0,98.68,8.501150774,-7.521634807,9.729816113,9.599762989,9.77744416,-7.521634807,-7.521634807,-7.521634807,-7.521634807
32,Ontario loam,Silt Loam,1922,9.6,Open-hearth steel,3.0-inch pipe,14,K,2.4,intact,Rochester,NY,G,5700.0,7.3,Neutral,0.5,0.23,0.7,0.42,0.0,0.73,0.01,0.42,47.6,32.8,17.8,11.7,1.85,0.1,13,Wrought,Good,Northern,3506.4,3506.0,732.36,0.2089,0.12,0.0,0.41,0.36,0.43,0.0,0.0,0.0,0.0,98.68,8.501150774,-7.521634807,9.729816113,9.599762989,9.77744416,-7.521634807,-7.521634807,-7.521634807,-7.521634807
32,Ontario loam,Silt Loam,1922,11.7,Open-hearth steel,3.0-inch pipe,14,K,3.6,intact,Rochester,NY,G,5700.0,7.3,Neutral,0.5,0.23,0.7,0.42,0.0,0.73,0.01,0.42,47.6,32.8,17.8,11.7,1.85,0.1,13,Wrought,Good,Northern,4273.43,4273.0,1098.55,0.2571,0.12,0.0,0.41,0.36,0.43,0.0,0.0,0.0,0.0,98.68,8.501150774,-7.521634807,9.729816113,9.599762989,9.77744416,-7.521634807,-7.521634807,-7.521634807,-7.521634807
33,Peat,Peat,1922,1.0,Open-hearth steel,3.0-inch pipe,14,K,0.4,intact,Milwaukee,WI,VP,800.0,6.8,Neutral,36,1.52,7.3,4.06,0.0,,2.27,2.13,46.1,30.4,72.8,34.0,,16.9,13,Wrought,Very Poor,Northern,365.25,365.0,122.06,0.3342,0.12,0.0,0.41,0.36,0.43,0.0,0.0,0.0,0.0,98.68,8.501150774,-7.521634807,9.729816113,9.599762989,9.77744416,-7.521634807,-7.521634807,-7.521634807,-7.521634807
33,Peat,Peat,1922,3.7,Open-hearth steel,3.0-inch pipe,14,K,3.5,intact,Milwaukee,WI,VP,800.0,6.8,Neutral,36,1.52,7.3,4.06,0.0,,2.27,2.13,46.1,30.4,72.8,34.0,,16.9,13,Wrought,Very Poor,Northern,1351.42,1351.0,1068.03,0.7903,0.12,0.0,0.41,0.36,0.43,0.0,0.0,0.0,0.0,98.68,8.501150774,-7.521634807,9.729816113,9.599762989,9.77744416,-7.521634807,-7.521634807,-7.521634807,-7.521634807
33,Peat,Peat,1922,5.8,Open-hearth steel,3.0-inch pipe,14,K,5.6,intact,Milwaukee,WI,VP,800.0,6.8,Neutral,36,1.52,7.3,4.06,0.0,,2.27,2.13,46.1,30.4,72.8,34.0,,16.9,13,Wrought,Very Poor,Northern,2118.45,2118.0,1708.85,0.8067,0.12,0.0,0.41,0.36,0.43,0.0,0.0,0.0,0.0,98.68,8.501150774,-7.521634807,9.729816113,9.599762989,9.77744416,-7.521634807,-7.521634807,-7.521634807,-7.521634807
33,Peat,Peat,1922,7.6,Open-hearth steel,3.0-inch pipe,14,K,8.8,intact,Milwaukee,WI,VP,800.0,6.8,Neutral,36,1.52,7.3,4.06,0.0,,2.27,2.13,46.1,30.4,72.8,34.0,,16.9,13,Wrought,Very Poor,Northern,2775.9,2775.0,2685.33,0.9674,0.12,0.0,0.41,0.36,0.43,0.0,0.0,0.0,0.0,98.68,8.501150774,-7.521634807,9.729816113,9.599762989,9.77744416,-7.521634807,-7.521634807,-7.521634807,-7.521634807
33,Peat,Peat,1922,9.7,Open-hearth steel,3.0-inch pipe,14,K,9.9,intact,Milwaukee,WI,VP,800.0,6.8,Neutral,36,1.52,7.3,4.06,0.0,,2.27,2.13,46.1,30.4,72.8,34.0,,16.9,13,Wrought,Very Poor,Northern,3542.92,3542.0,3021.0,0.8527,0.12,0.0,0.41,0.36,0.43,0.0,0.0,0.0,0.0,98.68,8.501150774,-7.521634807,9.729816113,9.599762989,9.77744416,-7.521634807,-7.521634807,-7.521634807,-7.521634807
33,Peat,Peat,1922,11.7,Open-hearth steel,3.0-inch pipe,14,K,11.6,intact,Milwaukee,WI,VP,800.0,6.8,Neutral,36,1.52,7.3,4.06,0.0,,2.27,2.13,46.1,30.4,72.8,34.0,,16.9,13,Wrought,Very Poor,Northern,4273.43,4273.0,3539.76,0.8283,0.12,0.0,0.41,0.36,0.43,0.0,0.0,0.0,0.0,98.68,8.501150774,-7.521634807,9.729816113,9.599762989,9.77744416,-7.521634807,-7.521634807,-7.521634807,-7.521634807
34,Penn silt loam,Silt Loam,1922,1.4,Open-hearth steel,3.0-inch pipe,14,K,1.4,intact,Norristown,PA,F,4900.0,6.7,Neutral,7,,,,,,,,54.0,40.0,23.4,14.7,1.82,8.4,13,Wrought,Poor,Northern,511.35,511.0,427.21,0.8355,0.12,0.0,0.41,0.36,0.43,0.0,0.0,0.0,0.0,98.68,8.501150774,-7.521634807,9.729816113,9.599762989,9.77744416,-7.521634807,-7.521634807,-7.521634807,-7.521634807
34,Penn silt loam,Silt Loam,1922,4.0,Open-hearth steel,3.0-inch pipe,14,K,1.9,intact,Norristown,PA,F,4900.0,6.7,Neutral,7,,,,,,,,54.0,40.0,23.4,14.7,1.82,8.4,13,Wrought,Poor,Northern,1461.0,1461.0,579.79,0.3968,0.12,0.0,0.41,0.36,0.43,0.0,0.0,0.0,0.0,98.68,8.501150774,-7.521634807,9.729816113,9.599762989,9.77744416,-7.521634807,-7.521634807,-7.521634807,-7.521634807
34,Penn silt loam,Silt Loam,1922,6.1,Open-hearth steel,3.0-inch pipe,14,K,3.1,intact,Norristown,PA,F,4900.0,6.7,Neutral,7,,,,,,,,54.0,40.0,23.4,14.7,1.82,8.4,13,Wrought,Poor,Northern,2228.03,2228.0,945.97,0.4246,0.12,0.0,0.41,0.36,0.43,0.0,0.0,0.0,0.0,98.68,8.501150774,-7.521634807,9.729816113,9.599762989,9.77744416,-7.521634807,-7.521634807,-7.521634807,-7.521634807
34,Penn silt loam,Silt Loam,1922,8.0,Open-hearth steel,3.0-inch pipe,14,K,3.2,intact,Norristown,PA,F,4900.0,6.7,Neutral,7,,,,,,,,54.0,40.0,23.4,14.7,1.82,8.4,13,Wrought,Poor,Northern,2922.0,2922.0,976.49,0.3342,0.12,0.0,0.41,0.36,0.43,0.0,0.0,0.0,0.0,98.68,8.501150774,-7.521634807,9.729816113,9.599762989,9.77744416,-7.521634807,-7.521634807,-7.521634807,-7.521634807
34,Penn silt loam,Silt Loam,1922,9.9,Open-hearth steel,3.0-inch pipe,14,K,3.9,intact,Norristown,PA,F,4900.0,6.7,Neutral,7,,,,,,,,54.0,40.0,23.4,14.7,1.82,8.4,13,Wrought,Poor,Northern,3615.97,3615.0,1190.09,0.3291,0.12,0.0,0.41,0.36,0.43,0.0,0.0,0.0,0.0,98.68,8.501150774,-7.521634807,9.729816113,9.599762989,9.77744416,-7.521634807,-7.521634807,-7.521634807,-7.521634807
34,Penn silt loam,Silt Loam,1922,12.0,Open-hearth steel,3.0-inch pipe,14,K,4.3,intact,Norristown,PA,F,4900.0,6.7,Neutral,7,,,,,,,,54.0,40.0,23.4,14.7,1.82,8.4,13,Wrought,Poor,Northern,4383.0,4383.0,1312.15,0.2994,0.12,0.0,0.41,0.36,0.43,0.0,0.0,0.0,0.0,98.68,8.501150774,-7.521634807,9.729816113,9.599762989,9.77744416,-7.521634807,-7.521634807,-7.521634807,-7.521634807
35,Ramona loam,Clay Loam,1922,1.9,Open-hearth steel,3.0-inch pipe,14,K,0.9,intact,Los Angeles,CA,G,2060.0,7.3,Neutral,5.7,0.68,0.68,0.49,0.0,1.1,0.06,0.35,62.4,15.2,18.0,10.9,1.89,3.1,13,Wrought,Good,Southern,693.98,693.0,274.64,0.3957,0.12,0.0,0.41,0.36,0.43,0.0,0.0,0.0,0.0,98.68,8.501150774,-7.521634807,9.729816113,9.599762989,9.77744416,-7.521634807,-7.521634807,-7.521634807,-7.521634807
35,Ramona loam,Clay Loam,1922,4.1,Open-hearth steel,3.0-inch pipe,14,K,2.0,intact,Los Angeles,CA,G,2060.0,7.3,Neutral,5.7,0.68,0.68,0.49,0.0,1.1,0.06,0.35,62.4,15.2,18.0,10.9,1.89,3.1,13,Wrought,Good,Southern,1497.52,1497.0,610.3,0.4075,0.12,0.0,0.41,0.36,0.43,0.0,0.0,0.0,0.0,98.68,8.501150774,-7.521634807,9.729816113,9.599762989,9.77744416,-7.521634807,-7.521634807,-7.521634807,-7.521634807
35,Ramona loam,Clay Loam,1922,6.2,Open-hearth steel,3.0-inch pipe,14,K,0.7,intact,Los Angeles,CA,G,2060.0,7.3,Neutral,5.7,0.68,0.68,0.49,0.0,1.1,0.06,0.35,62.4,15.2,18.0,10.9,1.89,3.1,13,Wrought,Good,Southern,2264.55,2264.0,213.61,0.0943,0.12,0.0,0.41,0.36,0.43,0.0,0.0,0.0,0.0,98.68,8.501150774,-7.521634807,9.729816113,9.599762989,9.77744416,-7.521634807,-7.521634807,-7.521634807,-7.521634807
35,Ramona loam,Clay Loam,1922,8.0,Open-hearth steel,3.0-inch pipe,14,K,2.1,intact,Los Angeles,CA,G,2060.0,7.3,Neutral,5.7,0.68,0.68,0.49,0.0,1.1,0.06,0.35,62.4,15.2,18.0,10.9,1.89,3.1,13,Wrought,Good,Southern,2922.0,2922.0,640.82,0.2193,0.12,0.0,0.41,0.36,0.43,0.0,0.0,0.0,0.0,98.68,8.501150774,-7.521634807,9.729816113,9.599762989,9.77744416,-7.521634807,-7.521634807,-7.521634807,-7.521634807
35,Ramona loam,Clay Loam,1922,12.1,Open-hearth steel,3.0-inch pipe,14,K,1.7,intact,Los Angeles,CA,G,2060.0,7.3,Neutral,5.7,0.68,0.68,0.49,0.0,1.1,0.06,0.35,62.4,15.2,18.0,10.9,1.89,3.1,13,Wrought,Good,Southern,4419.52,4419.0,518.76,0.1174,0.12,0.0,0.41,0.36,0.43,0.0,0.0,0.0,0.0,98.68,8.501150774,-7.521634807,9.729816113,9.599762989,9.77744416,-7.521634807,-7.521634807,-7.521634807,-7.521634807
35,Ramona loam,Clay Loam,1922,17.5,Open-hearth steel,3.0-inch pipe,14,K,0.9,intact,Los Angeles,CA,G,2060.0,7.3,Neutral,5.7,0.68,0.68,0.49,0.0,1.1,0.06,0.35,62.4,15.2,18.0,10.9,1.89,3.1,13,Wrought,Good,Southern,6391.88,6391.0,274.64,0.043,0.12,0.0,0.41,0.36,0.43,0.0,0.0,0.0,0.0,98.68,8.501150774,-7.521634807,9.729816113,9.599762989,9.77744416,-7.521634807,-7.521634807,-7.521634807,-7.521634807
36,Ruston sandy loam,Sandy Loam,1922,2.0,Open-hearth steel,3.0-inch pipe,14,K,0.8,intact,Meridian,MS,G,11200.0,4.5,Very Strongly Acid,4.6,,,,,,,,64.0,53.0,13.8,16.0,1.62,0.0,13,Wrought,Good,Southern,730.5,730.0,244.12,0.3342,0.12,0.0,0.41,0.36,0.43,0.0,0.0,0.0,0.0,98.68,8.501150774,-7.521634807,9.729816113,9.599762989,9.77744416,-7.521634807,-7.521634807,-7.521634807,-7.521634807
36,Ruston sandy loam,Sandy Loam,1922,4.1,Open-hearth steel,3.0-inch pipe,14,K,1.7,intact,Meridian,MS,G,11200.0,4.5,Very Strongly Acid,4.6,,,,,,,,64.0,53.0,13.8,16.0,1.62,0.0,13,Wrought,Good,Southern,1497.52,1497.0,518.76,0.3464,0.12,0.0,0.41,0.36,0.43,0.0,0.0,0.0,0.0,98.68,8.501150774,-7.521634807,9.729816113,9.599762989,9.77744416,-7.521634807,-7.521634807,-7.521634807,-7.521634807
36,Ruston sandy loam,Sandy Loam,1922,6.0,Open-hearth steel,3.0-inch pipe,14,K,1.8,intact,Meridian,MS,G,11200.0,4.5,Very Strongly Acid,4.6,,,,,,,,64.0,53.0,13.8,16.0,1.62,0.0,13,Wrought,Good,Southern,2191.5,2191.0,549.27,0.2506,0.12,0.0,0.41,0.36,0.43,0.0,0.0,0.0,0.0,98.68,8.501150774,-7.521634807,9.729816113,9.599762989,9.77744416,-7.521634807,-7.521634807,-7.521634807,-7.521634807
36,Ruston sandy loam,Sandy Loam,1922,8.0,Open-hearth steel,3.0-inch pipe,14,K,2.0,intact,Meridian,MS,G,11200.0,4.5,Very Strongly Acid,4.6,,,,,,,,64.0,53.0,13.8,16.0,1.62,0.0,13,Wrought,Good,Southern,2922.0,2922.0,610.3,0.2089,0.12,0.0,0.41,0.36,0.43,0.0,0.0,0.0,0.0,98.68,8.501150774,-7.521634807,9.729816113,9.599762989,9.77744416,-7.521634807,-7.521634807,-7.521634807,-7.521634807
36,Ruston sandy loam,Sandy Loam,1922,12.0,Open-hearth steel,3.0-inch pipe,14,K,2.8,intact,Meridian,MS,G,11200.0,4.5,Very Strongly Acid,4.6,,,,,,,,64.0,53.0,13.8,16.0,1.62,0.0,13,Wrought,Good,Southern,4383.0,4383.0,854.42,0.1949,0.12,0.0,0.41,0.36,0.43,0.0,0.0,0.0,0.0,98.68,8.501150774,-7.521634807,9.729816113,9.599762989,9.77744416,-7.521634807,-7.521634807,-7.521634807,-7.521634807
36,Ruston sandy loam,Sandy Loam,1922,17.7,Open-hearth steel,3.0-inch pipe,14,K,3.0,intact,Meridian,MS,G,11200.0,4.5,Very Strongly Acid,4.6,,,,,,,,64.0,53.0,13.8,16.0,1.62,0.0,13,Wrought,Good,Southern,6464.93,6464.0,915.46,0.1416,0.12,0.0,0.41,0.36,0.43,0.0,0.0,0.0,0.0,98.68,8.501150774,-7.521634807,9.729816113,9.599762989,9.77744416,-7.521634807,-7.521634807,-7.521634807,-7.521634807
37,St. John's fine sand,Sand,1922,2.0,Open-hearth steel,3.0-inch pipe,14,K,2.4,intact,Jaksonville,PL,P,11200.0,3.8,Extremely Acid,15.3,,,,,,,,69.3,47.4,7.0,,,0.0,13,Wrought,Fair,Southern,730.5,730.0,732.36,1.0025,0.12,0.0,0.41,0.36,0.43,0.0,0.0,0.0,0.0,98.68,8.501150774,-7.521634807,9.729816113,9.599762989,9.77744416,-7.521634807,-7.521634807,-7.521634807,-7.521634807
37,St. John's fine sand,Sand,1922,4.1,Open-hearth steel,3.0-inch pipe,14,K,4.4,intact,Jaksonville,PL,P,11200.0,3.8,Extremely Acid,15.3,,,,,,,,69.3,47.4,7.0,,,0.0,13,Wrought,Fair,Southern,1497.52,1497.0,1342.67,0.8966,0.12,0.0,0.41,0.36,0.43,0.0,0.0,0.0,0.0,98.68,8.501150774,-7.521634807,9.729816113,9.599762989,9.77744416,-7.521634807,-7.521634807,-7.521634807,-7.521634807
37,St. John's fine sand,Sand,1922,6.0,Open-hearth steel,3.0-inch pipe,14,K,4.2,intact,Jaksonville,PL,P,11200.0,3.8,Extremely Acid,15.3,,,,,,,,69.3,47.4,7.0,,,0.0,13,Wrought,Fair,Southern,2191.5,2191.0,1281.64,0.5848,0.12,0.0,0.41,0.36,0.43,0.0,0.0,0.0,0.0,98.68,8.501150774,-7.521634807,9.729816113,9.599762989,9.77744416,-7.521634807,-7.521634807,-7.521634807,-7.521634807
37,St. John's fine sand,Sand,1922,8.0,Open-hearth steel,3.0-inch pipe,14,K,6.1,intact,Jaksonville,PL,P,11200.0,3.8,Extremely Acid,15.3,,,,,,,,69.3,47.4,7.0,,,0.0,13,Wrought,Fair,Southern,2922.0,2922.0,1861.43,0.637,0.12,0.0,0.41,0.36,0.43,0.0,0.0,0.0,0.0,98.68,8.501150774,-7.521634807,9.729816113,9.599762989,9.77744416,-7.521634807,-7.521634807,-7.521634807,-7.521634807
