Repository: sk7-dev/corrosion_prediction

File: Dataset/final_database1.csv (part 11 of 57)
site_no,soil_type,texture,year,duration,material_name,type,material_id,material_code,weight_loss_oz,specimen_status,city,state,internal_drainage,resistivity,pH,pH_type,total_acidity,Na+K,Ca,Mg,CO3,HCO3,Cl,SO4,mean_temp,annual_precipitation,moisture,air_pore_space,specific_gravity,volume_shrinkage,table,iron_type,areation,region,approximate_days,exact_days,weight_loss_g,corrosion_rate,C (%),Si (%),Mn (%),S (%),P (%),Cr (%),Ni (%),Cu (%),Mo  (%),Fe (%),C_clr,Si_clr,Mn_clr,S_clr,P_clr,Cr_clr,Ni_clr,Cu_clr,Mo_clr
37,St. John's fine sand,Sand,1922,10.1,Open-hearth steel,3.0-inch pipe,14,K,8.7,intact,Jaksonville,PL,P,11200.0,3.8,Extremely Acid,15.3,,,,,,,,69.3,47.4,7.0,,,0.0,13,Wrought,Fair,Southern,3689.03,3689.0,2654.82,0.7197,0.12,0.0,0.41,0.36,0.43,0.0,0.0,0.0,0.0,98.68,8.501150774,-7.521634807,9.729816113,9.599762989,9.77744416,-7.521634807,-7.521634807,-7.521634807,-7.521634807
37,St. John's fine sand,Sand,1922,12.0,Open-hearth steel,3.0-inch pipe,14,K,8.4,intact,Jaksonville,PL,P,11200.0,3.8,Extremely Acid,15.3,,,,,,,,69.3,47.4,7.0,,,0.0,13,Wrought,Fair,Southern,4383.0,4383.0,2563.27,0.5848,0.12,0.0,0.41,0.36,0.43,0.0,0.0,0.0,0.0,98.68,8.501150774,-7.521634807,9.729816113,9.599762989,9.77744416,-7.521634807,-7.521634807,-7.521634807,-7.521634807
38,Sassafras gravelly sandy loam,Sandy Loam,1922,1.4,Open-hearth steel,3.0-inch pipe,14,K,0.3,intact,Camden,NJ,G,38600.0,4.5,Very Strongly Acid,4.7,,,,,,,,54.0,40.0,3.0,32.1,1.59,0.0,13,Wrought,Good,Northern,511.35,511.0,91.55,0.179,0.12,0.0,0.41,0.36,0.43,0.0,0.0,0.0,0.0,98.68,8.501150774,-7.521634807,9.729816113,9.599762989,9.77744416,-7.521634807,-7.521634807,-7.521634807,-7.521634807
38,Sassafras gravelly sandy loam,Sandy Loam,1922,4.0,Open-hearth steel,3.0-inch pipe,14,K,0.4,intact,Camden,NJ,G,38600.0,4.5,Very Strongly Acid,4.7,,,,,,,,54.0,40.0,3.0,32.1,1.59,0.0,13,Wrought,Good,Northern,1461.0,1461.0,122.06,0.0835,0.12,0.0,0.41,0.36,0.43,0.0,0.0,0.0,0.0,98.68,8.501150774,-7.521634807,9.729816113,9.599762989,9.77744416,-7.521634807,-7.521634807,-7.521634807,-7.521634807
38,Sassafras gravelly sandy loam,Sandy Loam,1922,6.1,Open-hearth steel,3.0-inch pipe,14,K,1.3,intact,Camden,NJ,G,38600.0,4.5,Very Strongly Acid,4.7,,,,,,,,54.0,40.0,3.0,32.1,1.59,0.0,13,Wrought,Good,Northern,2228.03,2228.0,396.7,0.178,0.12,0.0,0.41,0.36,0.43,0.0,0.0,0.0,0.0,98.68,8.501150774,-7.521634807,9.729816113,9.599762989,9.77744416,-7.521634807,-7.521634807,-7.521634807,-7.521634807
38,Sassafras gravelly sandy loam,Sandy Loam,1922,8.0,Open-hearth steel,3.0-inch pipe,14,K,2.0,intact,Camden,NJ,G,38600.0,4.5,Very Strongly Acid,4.7,,,,,,,,54.0,40.0,3.0,32.1,1.59,0.0,13,Wrought,Good,Northern,2922.0,2922.0,610.3,0.2089,0.12,0.0,0.41,0.36,0.43,0.0,0.0,0.0,0.0,98.68,8.501150774,-7.521634807,9.729816113,9.599762989,9.77744416,-7.521634807,-7.521634807,-7.521634807,-7.521634807
38,Sassafras gravelly sandy loam,Sandy Loam,1922,12.0,Open-hearth steel,3.0-inch pipe,14,K,2.5,intact,Camden,NJ,G,38600.0,4.5,Very Strongly Acid,4.7,,,,,,,,54.0,40.0,3.0,32.1,1.59,0.0,13,Wrought,Good,Northern,4383.0,4383.0,762.88,0.1741,0.12,0.0,0.41,0.36,0.43,0.0,0.0,0.0,0.0,98.68,8.501150774,-7.521634807,9.729816113,9.599762989,9.77744416,-7.521634807,-7.521634807,-7.521634807,-7.521634807
38,Sassafras gravelly sandy loam,Sandy Loam,1922,17.2,Open-hearth steel,3.0-inch pipe,14,K,2.8,intact,Camden,NJ,G,38600.0,4.5,Very Strongly Acid,4.7,,,,,,,,54.0,40.0,3.0,32.1,1.59,0.0,13,Wrought,Good,Northern,6282.3,6282.0,854.42,0.136,0.12,0.0,0.41,0.36,0.43,0.0,0.0,0.0,0.0,98.68,8.501150774,-7.521634807,9.729816113,9.599762989,9.77744416,-7.521634807,-7.521634807,-7.521634807,-7.521634807
39,Sassafras silt loam,Silt Loam,1922,1.4,Open-hearth steel,3.0-inch pipe,14,K,1.3,intact,Wilmington,DE,F,7440.0,5.6,Medium Acid,6.6,,,,,,,,54.0,40.0,24.2,7.5,4.72,3.8,13,Wrought,Poor,Northern,511.35,511.0,396.7,0.7758,0.12,0.0,0.41,0.36,0.43,0.0,0.0,0.0,0.0,98.68,8.501150774,-7.521634807,9.729816113,9.599762989,9.77744416,-7.521634807,-7.521634807,-7.521634807,-7.521634807
39,Sassafras silt loam,Silt Loam,1922,4.0,Open-hearth steel,3.0-inch pipe,14,K,3.0,intact,Wilmington,DE,F,7440.0,5.6,Medium Acid,6.6,,,,,,,,54.0,40.0,24.2,7.5,4.72,3.8,13,Wrought,Poor,Northern,1461.0,1461.0,915.46,0.6266,0.12,0.0,0.41,0.36,0.43,0.0,0.0,0.0,0.0,98.68,8.501150774,-7.521634807,9.729816113,9.599762989,9.77744416,-7.521634807,-7.521634807,-7.521634807,-7.521634807
39,Sassafras silt loam,Silt Loam,1922,6.1,Open-hearth steel,3.0-inch pipe,14,K,3.1,intact,Wilmington,DE,F,7440.0,5.6,Medium Acid,6.6,,,,,,,,54.0,40.0,24.2,7.5,4.72,3.8,13,Wrought,Poor,Northern,2228.03,2228.0,945.97,0.4246,0.12,0.0,0.41,0.36,0.43,0.0,0.0,0.0,0.0,98.68,8.501150774,-7.521634807,9.729816113,9.599762989,9.77744416,-7.521634807,-7.521634807,-7.521634807,-7.521634807
39,Sassafras silt loam,Silt Loam,1922,8.0,Open-hearth steel,3.0-inch pipe,14,K,4.8,intact,Wilmington,DE,F,7440.0,5.6,Medium Acid,6.6,,,,,,,,54.0,40.0,24.2,7.5,4.72,3.8,13,Wrought,Poor,Northern,2922.0,2922.0,1464.73,0.5013,0.12,0.0,0.41,0.36,0.43,0.0,0.0,0.0,0.0,98.68,8.501150774,-7.521634807,9.729816113,9.599762989,9.77744416,-7.521634807,-7.521634807,-7.521634807,-7.521634807
39,Sassafras silt loam,Silt Loam,1922,9.9,Open-hearth steel,3.0-inch pipe,14,K,5.0,intact,Wilmington,DE,F,7440.0,5.6,Medium Acid,6.6,,,,,,,,54.0,40.0,24.2,7.5,4.72,3.8,13,Wrought,Poor,Northern,3615.97,3615.0,1525.76,0.422,0.12,0.0,0.41,0.36,0.43,0.0,0.0,0.0,0.0,98.68,8.501150774,-7.521634807,9.729816113,9.599762989,9.77744416,-7.521634807,-7.521634807,-7.521634807,-7.521634807
39,Sassafras silt loam,Silt Loam,1922,12.0,Open-hearth steel,3.0-inch pipe,14,K,5.6,intact,Wilmington,DE,F,7440.0,5.6,Medium Acid,6.6,,,,,,,,54.0,40.0,24.2,7.5,4.72,3.8,13,Wrought,Poor,Northern,4383.0,4383.0,1708.85,0.3899,0.12,0.0,0.41,0.36,0.43,0.0,0.0,0.0,0.0,98.68,8.501150774,-7.521634807,9.729816113,9.599762989,9.77744416,-7.521634807,-7.521634807,-7.521634807,-7.521634807
40,Sharkey clay,Silty Clay,1922,2.0,Open-hearth steel,3.0-inch pipe,14,K,2.5,intact,New Orleans,LA,P,970.0,6.0,Medium Acid,9.4,0.56,0.58,0.44,0.0,0.93,0.07,0.28,69.3,57.4,33.0,2.3,1.78,16.4,13,Wrought,Poor,Southern,730.5,730.0,762.88,1.0443,0.12,0.0,0.41,0.36,0.43,0.0,0.0,0.0,0.0,98.68,8.501150774,-7.521634807,9.729816113,9.599762989,9.77744416,-7.521634807,-7.521634807,-7.521634807,-7.521634807
40,Sharkey clay,Silty Clay,1922,4.1,Open-hearth steel,3.0-inch pipe,14,K,4.3,intact,New Orleans,LA,P,970.0,6.0,Medium Acid,9.4,0.56,0.58,0.44,0.0,0.93,0.07,0.28,69.3,57.4,33.0,2.3,1.78,16.4,13,Wrought,Poor,Southern,1497.52,1497.0,1312.15,0.8762,0.12,0.0,0.41,0.36,0.43,0.0,0.0,0.0,0.0,98.68,8.501150774,-7.521634807,9.729816113,9.599762989,9.77744416,-7.521634807,-7.521634807,-7.521634807,-7.521634807
40,Sharkey clay,Silty Clay,1922,6.0,Open-hearth steel,3.0-inch pipe,14,K,6.6,intact,New Orleans,LA,P,970.0,6.0,Medium Acid,9.4,0.56,0.58,0.44,0.0,0.93,0.07,0.28,69.3,57.4,33.0,2.3,1.78,16.4,13,Wrought,Poor,Southern,2191.5,2191.0,2014.0,0.919,0.12,0.0,0.41,0.36,0.43,0.0,0.0,0.0,0.0,98.68,8.501150774,-7.521634807,9.729816113,9.599762989,9.77744416,-7.521634807,-7.521634807,-7.521634807,-7.521634807
40,Sharkey clay,Silty Clay,1922,8.0,Open-hearth steel,3.0-inch pipe,14,K,7.1,intact,New Orleans,LA,P,970.0,6.0,Medium Acid,9.4,0.56,0.58,0.44,0.0,0.93,0.07,0.28,69.3,57.4,33.0,2.3,1.78,16.4,13,Wrought,Poor,Southern,2922.0,2922.0,2166.58,0.7415,0.12,0.0,0.41,0.36,0.43,0.0,0.0,0.0,0.0,98.68,8.501150774,-7.521634807,9.729816113,9.599762989,9.77744416,-7.521634807,-7.521634807,-7.521634807,-7.521634807
40,Sharkey clay,Silty Clay,1922,10.0,Open-hearth steel,3.0-inch pipe,14,K,7.2,intact,New Orleans,LA,P,970.0,6.0,Medium Acid,9.4,0.56,0.58,0.44,0.0,0.93,0.07,0.28,69.3,57.4,33.0,2.3,1.78,16.4,13,Wrought,Poor,Southern,3652.5,3652.0,2197.09,0.6015,0.12,0.0,0.41,0.36,0.43,0.0,0.0,0.0,0.0,98.68,8.501150774,-7.521634807,9.729816113,9.599762989,9.77744416,-7.521634807,-7.521634807,-7.521634807,-7.521634807
40,Sharkey clay,Silty Clay,1922,12.0,Open-hearth steel,3.0-inch pipe,14,K,8.6,intact,New Orleans,LA,P,970.0,6.0,Medium Acid,9.4,0.56,0.58,0.44,0.0,0.93,0.07,0.28,69.3,57.4,33.0,2.3,1.78,16.4,13,Wrought,Poor,Southern,4383.0,4383.0,2624.3,0.5987,0.12,0.0,0.41,0.36,0.43,0.0,0.0,0.0,0.0,98.68,8.501150774,-7.521634807,9.729816113,9.599762989,9.77744416,-7.521634807,-7.521634807,-7.521634807,-7.521634807
41,Summit silt loam,Silty Clay,1922,1.5,Open-hearth steel,3.0-inch pipe,14,K,0.6,intact,Kansas City,MO,F,1320.0,5.5,Strongly Acid,14,0.3,0.54,0.36,0.0,0.78,0.04,0.46,54.4,37.4,33.1,6.9,1.61,14.6,13,Wrought,Fair,Northern,547.88,547.0,183.09,0.3342,0.12,0.0,0.41,0.36,0.43,0.0,0.0,0.0,0.0,98.68,8.501150774,-7.521634807,9.729816113,9.599762989,9.77744416,-7.521634807,-7.521634807,-7.521634807,-7.521634807
41,Summit silt loam,Silty Clay,1922,4.0,Open-hearth steel,3.0-inch pipe,14,K,2.9,intact,Kansas City,MO,F,1320.0,5.5,Strongly Acid,14,0.3,0.54,0.36,0.0,0.78,0.04,0.46,54.4,37.4,33.1,6.9,1.61,14.6,13,Wrought,Fair,Northern,1461.0,1461.0,884.94,0.6057,0.12,0.0,0.41,0.36,0.43,0.0,0.0,0.0,0.0,98.68,8.501150774,-7.521634807,9.729816113,9.599762989,9.77744416,-7.521634807,-7.521634807,-7.521634807,-7.521634807
41,Summit silt loam,Silty Clay,1922,6.0,Open-hearth steel,3.0-inch pipe,14,K,3.6,intact,Kansas City,MO,F,1320.0,5.5,Strongly Acid,14,0.3,0.54,0.36,0.0,0.78,0.04,0.46,54.4,37.4,33.1,6.9,1.61,14.6,13,Wrought,Fair,Northern,2191.5,2191.0,1098.55,0.5013,0.12,0.0,0.41,0.36,0.43,0.0,0.0,0.0,0.0,98.68,8.501150774,-7.521634807,9.729816113,9.599762989,9.77744416,-7.521634807,-7.521634807,-7.521634807,-7.521634807
41,Summit silt loam,Silty Clay,1922,7.9,Open-hearth steel,3.0-inch pipe,14,K,4.2,intact,Kansas City,MO,F,1320.0,5.5,Strongly Acid,14,0.3,0.54,0.36,0.0,0.78,0.04,0.46,54.4,37.4,33.1,6.9,1.61,14.6,13,Wrought,Fair,Northern,2885.47,2885.0,1281.64,0.4442,0.12,0.0,0.41,0.36,0.43,0.0,0.0,0.0,0.0,98.68,8.501150774,-7.521634807,9.729816113,9.599762989,9.77744416,-7.521634807,-7.521634807,-7.521634807,-7.521634807
41,Summit silt loam,Silty Clay,1922,12.0,Open-hearth steel,3.0-inch pipe,14,K,6.3,intact,Kansas City,MO,F,1320.0,5.5,Strongly Acid,14,0.3,0.54,0.36,0.0,0.78,0.04,0.46,54.4,37.4,33.1,6.9,1.61,14.6,13,Wrought,Fair,Northern,4383.0,4383.0,1922.46,0.4386,0.12,0.0,0.41,0.36,0.43,0.0,0.0,0.0,0.0,98.68,8.501150774,-7.521634807,9.729816113,9.599762989,9.77744416,-7.521634807,-7.521634807,-7.521634807,-7.521634807
41,Summit silt loam,Silty Clay,1922,17.4,Open-hearth steel,3.0-inch pipe,14,K,5.5,intact,Kansas City,MO,F,1320.0,5.5,Strongly Acid,14,0.3,0.54,0.36,0.0,0.78,0.04,0.46,54.4,37.4,33.1,6.9,1.61,14.6,13,Wrought,Fair,Northern,6355.35,6355.0,1678.33,0.2641,0.12,0.0,0.41,0.36,0.43,0.0,0.0,0.0,0.0,98.68,8.501150774,-7.521634807,9.729816113,9.599762989,9.77744416,-7.521634807,-7.521634807,-7.521634807,-7.521634807
42,Susquehanna clay,Clay,1922,2.0,Open-hearth steel,3.0-inch pipe,14,K,2.4,intact,Meridian,MS,F,13700.0,4.7,Very Strongly Acid,28.2,,,,,,,,64.0,53.0,34.8,14.9,1.79,4.7,13,Wrought,Fair,Southern,730.5,730.0,732.36,1.0025,0.12,0.0,0.41,0.36,0.43,0.0,0.0,0.0,0.0,98.68,8.501150774,-7.521634807,9.729816113,9.599762989,9.77744416,-7.521634807,-7.521634807,-7.521634807,-7.521634807
42,Susquehanna clay,Clay,1922,4.1,Open-hearth steel,3.0-inch pipe,14,K,3.4,intact,Meridian,MS,F,13700.0,4.7,Very Strongly Acid,28.2,,,,,,,,64.0,53.0,34.8,14.9,1.79,4.7,13,Wrought,Fair,Southern,1497.52,1497.0,1037.52,0.6928,0.12,0.0,0.41,0.36,0.43,0.0,0.0,0.0,0.0,98.68,8.501150774,-7.521634807,9.729816113,9.599762989,9.77744416,-7.521634807,-7.521634807,-7.521634807,-7.521634807
42,Susquehanna clay,Clay,1922,6.0,Open-hearth steel,3.0-inch pipe,14,K,6.9,intact,Meridian,MS,F,13700.0,4.7,Very Strongly Acid,28.2,,,,,,,,64.0,53.0,34.8,14.9,1.79,4.7,13,Wrought,Fair,Southern,2191.5,2191.0,2105.55,0.9608,0.12,0.0,0.41,0.36,0.43,0.0,0.0,0.0,0.0,98.68,8.501150774,-7.521634807,9.729816113,9.599762989,9.77744416,-7.521634807,-7.521634807,-7.521634807,-7.521634807
42,Susquehanna clay,Clay,1922,8.0,Open-hearth steel,3.0-inch pipe,14,K,6.8,intact,Meridian,MS,F,13700.0,4.7,Very Strongly Acid,28.2,,,,,,,,64.0,53.0,34.8,14.9,1.79,4.7,13,Wrought,Fair,Southern,2922.0,2922.0,2075.03,0.7101,0.12,0.0,0.41,0.36,0.43,0.0,0.0,0.0,0.0,98.68,8.501150774,-7.521634807,9.729816113,9.599762989,9.77744416,-7.521634807,-7.521634807,-7.521634807,-7.521634807
42,Susquehanna clay,Clay,1922,10.1,Open-hearth steel,3.0-inch pipe,14,K,11.1,intact,Meridian,MS,F,13700.0,4.7,Very Strongly Acid,28.2,,,,,,,,64.0,53.0,34.8,14.9,1.79,4.7,13,Wrought,Fair,Southern,3689.03,3689.0,3387.18,0.9182,0.12,0.0,0.41,0.36,0.43,0.0,0.0,0.0,0.0,98.68,8.501150774,-7.521634807,9.729816113,9.599762989,9.77744416,-7.521634807,-7.521634807,-7.521634807,-7.521634807
42,Susquehanna clay,Clay,1922,12.0,Open-hearth steel,3.0-inch pipe,14,K,11.2,intact,Meridian,MS,F,13700.0,4.7,Very Strongly Acid,28.2,,,,,,,,64.0,53.0,34.8,14.9,1.79,4.7,13,Wrought,Fair,Southern,4383.0,4383.0,3417.7,0.7798,0.12,0.0,0.41,0.36,0.43,0.0,0.0,0.0,0.0,98.68,8.501150774,-7.521634807,9.729816113,9.599762989,9.77744416,-7.521634807,-7.521634807,-7.521634807,-7.521634807
43,Tidal marsh,Marsh,1922,1.3,Open-hearth steel,3.0-inch pipe,14,K,2.2,intact,Elizabeth,NJ,VP,60.0,3.1,Extremely Acid,36.8,45.4,5.17,9.45,0.0,0.0,43.3,37.0,52.0,43.0,55.4,,,,13,Wrought,Very Poor,Northern,474.82,474.0,671.33,1.4139,0.12,0.0,0.41,0.36,0.43,0.0,0.0,0.0,0.0,98.68,8.501150774,-7.521634807,9.729816113,9.599762989,9.77744416,-7.521634807,-7.521634807,-7.521634807,-7.521634807
43,Tidal marsh,Marsh,1922,4.1,Open-hearth steel,3.0-inch pipe,14,K,5.2,intact,Elizabeth,NJ,VP,60.0,3.1,Extremely Acid,36.8,45.4,5.17,9.45,0.0,0.0,43.3,37.0,52.0,43.0,55.4,,,,13,Wrought,Very Poor,Northern,1497.52,1497.0,1586.79,1.0596,0.12,0.0,0.41,0.36,0.43,0.0,0.0,0.0,0.0,98.68,8.501150774,-7.521634807,9.729816113,9.599762989,9.77744416,-7.521634807,-7.521634807,-7.521634807,-7.521634807
43,Tidal marsh,Marsh,1922,6.2,Open-hearth steel,3.0-inch pipe,14,K,6.2,intact,Elizabeth,NJ,VP,60.0,3.1,Extremely Acid,36.8,45.4,5.17,9.45,0.0,0.0,43.3,37.0,52.0,43.0,55.4,,,,13,Wrought,Very Poor,Northern,2264.55,2264.0,1891.94,0.8355,0.12,0.0,0.41,0.36,0.43,0.0,0.0,0.0,0.0,98.68,8.501150774,-7.521634807,9.729816113,9.599762989,9.77744416,-7.521634807,-7.521634807,-7.521634807,-7.521634807
43,Tidal marsh,Marsh,1922,8.0,Open-hearth steel,3.0-inch pipe,14,K,10.8,intact,Elizabeth,NJ,VP,60.0,3.1,Extremely Acid,36.8,45.4,5.17,9.45,0.0,0.0,43.3,37.0,52.0,43.0,55.4,,,,13,Wrought,Very Poor,Northern,2922.0,2922.0,3295.64,1.1279,0.12,0.0,0.41,0.36,0.43,0.0,0.0,0.0,0.0,98.68,8.501150774,-7.521634807,9.729816113,9.599762989,9.77744416,-7.521634807,-7.521634807,-7.521634807,-7.521634807
43,Tidal marsh,Marsh,1922,9.9,Open-hearth steel,3.0-inch pipe,14,K,11.2,intact,Elizabeth,NJ,VP,60.0,3.1,Extremely Acid,36.8,45.4,5.17,9.45,0.0,0.0,43.3,37.0,52.0,43.0,55.4,,,,13,Wrought,Very Poor,Northern,3615.97,3615.0,3417.7,0.9452,0.12,0.0,0.41,0.36,0.43,0.0,0.0,0.0,0.0,98.68,8.501150774,-7.521634807,9.729816113,9.599762989,9.77744416,-7.521634807,-7.521634807,-7.521634807,-7.521634807
43,Tidal marsh,Marsh,1922,12.0,Open-hearth steel,3.0-inch pipe,14,K,12.7,intact,Elizabeth,NJ,VP,60.0,3.1,Extremely Acid,36.8,45.4,5.17,9.45,0.0,0.0,43.3,37.0,52.0,43.0,55.4,,,,13,Wrought,Very Poor,Northern,4383.0,4383.0,3875.43,0.8842,0.12,0.0,0.41,0.36,0.43,0.0,0.0,0.0,0.0,98.68,8.501150774,-7.521634807,9.729816113,9.599762989,9.77744416,-7.521634807,-7.521634807,-7.521634807,-7.521634807
44,Wabash silt loam,Silty Clay Loam,1922,1.1,Open-hearth steel,3.0-inch pipe,14,K,0.3,intact,Omaha,NE,G,1000.0,5.8,Medium Acid,8.8,1.05,1.08,0.66,0.0,4.97,0.82,0.41,50.6,27.8,31.2,7.2,1.55,6.0,13,Wrought,Good,Northern,401.78,401.0,91.55,0.2279,0.12,0.0,0.41,0.36,0.43,0.0,0.0,0.0,0.0,98.68,8.501150774,-7.521634807,9.729816113,9.599762989,9.77744416,-7.521634807,-7.521634807,-7.521634807,-7.521634807
44,Wabash silt loam,Silty Clay Loam,1922,3.6,Open-hearth steel,3.0-inch pipe,14,K,1.4,intact,Omaha,NE,G,1000.0,5.8,Medium Acid,8.8,1.05,1.08,0.66,0.0,4.97,0.82,0.41,50.6,27.8,31.2,7.2,1.55,6.0,13,Wrought,Good,Northern,1314.9,1314.0,427.21,0.3249,0.12,0.0,0.41,0.36,0.43,0.0,0.0,0.0,0.0,98.68,8.501150774,-7.521634807,9.729816113,9.599762989,9.77744416,-7.521634807,-7.521634807,-7.521634807,-7.521634807
44,Wabash silt loam,Silty Clay Loam,1922,5.7,Open-hearth steel,3.0-inch pipe,14,K,2.2,intact,Omaha,NE,G,1000.0,5.8,Medium Acid,8.8,1.05,1.08,0.66,0.0,4.97,0.82,0.41,50.6,27.8,31.2,7.2,1.55,6.0,13,Wrought,Good,Northern,2081.93,2081.0,671.33,0.3225,0.12,0.0,0.41,0.36,0.43,0.0,0.0,0.0,0.0,98.68,8.501150774,-7.521634807,9.729816113,9.599762989,9.77744416,-7.521634807,-7.521634807,-7.521634807,-7.521634807
44,Wabash silt loam,Silty Clay Loam,1922,7.6,Open-hearth steel,3.0-inch pipe,14,K,2.1,intact,Omaha,NE,G,1000.0,5.8,Medium Acid,8.8,1.05,1.08,0.66,0.0,4.97,0.82,0.41,50.6,27.8,31.2,7.2,1.55,6.0,13,Wrought,Good,Northern,2775.9,2775.0,640.82,0.2309,0.12,0.0,0.41,0.36,0.43,0.0,0.0,0.0,0.0,98.68,8.501150774,-7.521634807,9.729816113,9.599762989,9.77744416,-7.521634807,-7.521634807,-7.521634807,-7.521634807
44,Wabash silt loam,Silty Clay Loam,1922,11.6,Open-hearth steel,3.0-inch pipe,14,K,2.8,intact,Omaha,NE,G,1000.0,5.8,Medium Acid,8.8,1.05,1.08,0.66,0.0,4.97,0.82,0.41,50.6,27.8,31.2,7.2,1.55,6.0,13,Wrought,Good,Northern,4236.9,4236.0,854.42,0.2017,0.12,0.0,0.41,0.36,0.43,0.0,0.0,0.0,0.0,98.68,8.501150774,-7.521634807,9.729816113,9.599762989,9.77744416,-7.521634807,-7.521634807,-7.521634807,-7.521634807
45,Unidentified alkali soil,,1922,1.2,Open-hearth steel,3.0-inch pipe,14,K,1.0,intact,Casper,WY,P,263.0,7.4,Mildly Alkaline,A,8.45,3.7,0.7,0.0,0.24,0.18,11.98,47.2,15.3,44.8,18.7,,0.0,13,Wrought,Poor,Northern,438.3,438.0,305.15,0.6962,0.12,0.0,0.41,0.36,0.43,0.0,0.0,0.0,0.0,98.68,8.501150774,-7.521634807,9.729816113,9.599762989,9.77744416,-7.521634807,-7.521634807,-7.521634807,-7.521634807
45,Unidentified alkali soil,,1922,3.8,Open-hearth steel,3.0-inch pipe,14,K,3.2,intact,Casper,WY,P,263.0,7.4,Mildly Alkaline,A,8.45,3.7,0.7,0.0,0.24,0.18,11.98,47.2,15.3,44.8,18.7,,0.0,13,Wrought,Poor,Northern,1387.95,1387.0,976.49,0.7035,0.12,0.0,0.41,0.36,0.43,0.0,0.0,0.0,0.0,98.68,8.501150774,-7.521634807,9.729816113,9.599762989,9.77744416,-7.521634807,-7.521634807,-7.521634807,-7.521634807
45,Unidentified alkali soil,,1922,5.8,Open-hearth steel,3.0-inch pipe,14,K,3.1,intact,Casper,WY,P,263.0,7.4,Mildly Alkaline,A,8.45,3.7,0.7,0.0,0.24,0.18,11.98,47.2,15.3,44.8,18.7,,0.0,13,Wrought,Poor,Northern,2118.45,2118.0,945.97,0.4465,0.12,0.0,0.41,0.36,0.43,0.0,0.0,0.0,0.0,98.68,8.501150774,-7.521634807,9.729816113,9.599762989,9.77744416,-7.521634807,-7.521634807,-7.521634807,-7.521634807
45,Unidentified alkali soil,,1922,7.7,Open-hearth steel,3.0-inch pipe,14,K,3.9,intact,Casper,WY,P,263.0,7.4,Mildly Alkaline,A,8.45,3.7,0.7,0.0,0.24,0.18,11.98,47.2,15.3,44.8,18.7,,0.0,13,Wrought,Poor,Northern,2812.43,2812.0,1190.09,0.4232,0.12,0.0,0.41,0.36,0.43,0.0,0.0,0.0,0.0,98.68,8.501150774,-7.521634807,9.729816113,9.599762989,9.77744416,-7.521634807,-7.521634807,-7.521634807,-7.521634807
45,Unidentified alkali soil,,1922,9.8,Open-hearth steel,3.0-inch pipe,14,K,13.1,intact,Casper,WY,P,263.0,7.4,Mildly Alkaline,A,8.45,3.7,0.7,0.0,0.24,0.18,11.98,47.2,15.3,44.8,18.7,,0.0,13,Wrought,Poor,Northern,3579.45,3579.0,3997.49,1.1168,0.12,0.0,0.41,0.36,0.43,0.0,0.0,0.0,0.0,98.68,8.501150774,-7.521634807,9.729816113,9.599762989,9.77744416,-7.521634807,-7.521634807,-7.521634807,-7.521634807
45,Unidentified alkali soil,,1922,11.7,Open-hearth steel,3.0-inch pipe,14,K,11.3,intact,Casper,WY,P,263.0,7.4,Mildly Alkaline,A,8.45,3.7,0.7,0.0,0.24,0.18,11.98,47.2,15.3,44.8,18.7,,0.0,13,Wrought,Poor,Northern,4273.43,4273.0,3448.21,0.8069,0.12,0.0,0.41,0.36,0.43,0.0,0.0,0.0,0.0,98.68,8.501150774,-7.521634807,9.729816113,9.599762989,9.77744416,-7.521634807,-7.521634807,-7.521634807,-7.521634807
46,Unidentified sandy loam,Sandy Loam,1922,1.5,Open-hearth steel,3.0-inch pipe,14,K,1.1,intact,Denver,CO,G,1500.0,7.0,Neutral,,,,,,,,,50.0,14.4,7.6,23.2,,0.0,13,Wrought,Good,Northern,547.88,547.0,335.67,0.6127,0.12,0.0,0.41,0.36,0.43,0.0,0.0,0.0,0.0,98.68,8.501150774,-7.521634807,9.729816113,9.599762989,9.77744416,-7.521634807,-7.521634807,-7.521634807,-7.521634807
46,Unidentified sandy loam,Sandy Loam,1922,4.0,Open-hearth steel,3.0-inch pipe,14,K,2.6,intact,Denver,CO,G,1500.0,7.0,Neutral,,,,,,,,,50.0,14.4,7.6,23.2,,0.0,13,Wrought,Good,Northern,1461.0,1461.0,793.39,0.543,0.12,0.0,0.41,0.36,0.43,0.0,0.0,0.0,0.0,98.68,8.501150774,-7.521634807,9.729816113,9.599762989,9.77744416,-7.521634807,-7.521634807,-7.521634807,-7.521634807
46,Unidentified sandy loam,Sandy Loam,1922,5.1,Open-hearth steel,3.0-inch pipe,14,K,3.0,intact,Denver,CO,G,1500.0,7.0,Neutral,,,,,,,,,50.0,14.4,7.6,23.2,,0.0,13,Wrought,Good,Northern,1862.77,1862.0,915.46,0.4915,0.12,0.0,0.41,0.36,0.43,0.0,0.0,0.0,0.0,98.68,8.501150774,-7.521634807,9.729816113,9.599762989,9.77744416,-7.521634807,-7.521634807,-7.521634807,-7.521634807
46,Unidentified sandy loam,Sandy Loam,1922,8.0,Open-hearth steel,3.0-inch pipe,14,K,5.9,intact,Denver,CO,G,1500.0,7.0,Neutral,,,,,,,,,50.0,14.4,7.6,23.2,,0.0,13,Wrought,Good,Northern,2922.0,2922.0,1800.4,0.6162,0.12,0.0,0.41,0.36,0.43,0.0,0.0,0.0,0.0,98.68,8.501150774,-7.521634807,9.729816113,9.599762989,9.77744416,-7.521634807,-7.521634807,-7.521634807,-7.521634807
46,Unidentified sandy loam,Sandy Loam,1922,10.2,Open-hearth steel,3.0-inch pipe,14,K,3.6,intact,Denver,CO,G,1500.0,7.0,Neutral,,,,,,,,,50.0,14.4,7.6,23.2,,0.0,13,Wrought,Good,Northern,3725.55,3725.0,1098.55,0.2949,0.12,0.0,0.41,0.36,0.43,0.0,0.0,0.0,0.0,98.68,8.501150774,-7.521634807,9.729816113,9.599762989,9.77744416,-7.521634807,-7.521634807,-7.521634807,-7.521634807
46,Unidentified sandy loam,Sandy Loam,1922,12.0,Open-hearth steel,3.0-inch pipe,14,K,4.3,intact,Denver,CO,G,1500.0,7.0,Neutral,,,,,,,,,50.0,14.4,7.6,23.2,,0.0,13,Wrought,Good,Northern,4383.0,4383.0,1312.15,0.2994,0.12,0.0,0.41,0.36,0.43,0.0,0.0,0.0,0.0,98.68,8.501150774,-7.521634807,9.729816113,9.599762989,9.77744416,-7.521634807,-7.521634807,-7.521634807,-7.521634807
47,Unidentified silt loam,Silty Clay,1922,1.5,Open-hearth steel,3.0-inch pipe,14,K,0.6,intact,Salt Lake City,UT,P,1770.0,7.6,Mildly Alkaline,3,0.67,0.72,0.39,0.0,0.88,0.06,0.48,51.6,16.1,25.7,2.6,4.72,3.7,13,Wrought,Poor,Northern,547.88,547.0,183.09,0.3342,0.12,0.0,0.41,0.36,0.43,0.0,0.0,0.0,0.0,98.68,8.501150774,-7.521634807,9.729816113,9.599762989,9.77744416,-7.521634807,-7.521634807,-7.521634807,-7.521634807
47,Unidentified silt loam,Silty Clay,1922,4.1,Open-hearth steel,3.0-inch pipe,14,K,1.3,intact,Salt Lake City,UT,P,1770.0,7.6,Mildly Alkaline,3,0.67,0.72,0.39,0.0,0.88,0.06,0.48,51.6,16.1,25.7,2.6,4.72,3.7,13,Wrought,Poor,Northern,1497.52,1497.0,396.7,0.2649,0.12,0.0,0.41,0.36,0.43,0.0,0.0,0.0,0.0,98.68,8.501150774,-7.521634807,9.729816113,9.599762989,9.77744416,-7.521634807,-7.521634807,-7.521634807,-7.521634807
47,Unidentified silt loam,Silty Clay,1922,6.1,Open-hearth steel,3.0-inch pipe,14,K,1.6,intact,Salt Lake City,UT,P,1770.0,7.6,Mildly Alkaline,3,0.67,0.72,0.39,0.0,0.88,0.06,0.48,51.6,16.1,25.7,2.6,4.72,3.7,13,Wrought,Poor,Northern,2228.03,2228.0,488.24,0.2191,0.12,0.0,0.41,0.36,0.43,0.0,0.0,0.0,0.0,98.68,8.501150774,-7.521634807,9.729816113,9.599762989,9.77744416,-7.521634807,-7.521634807,-7.521634807,-7.521634807
47,Unidentified silt loam,Silty Clay,1922,8.0,Open-hearth steel,3.0-inch pipe,14,K,2.1,intact,Salt Lake City,UT,P,1770.0,7.6,Mildly Alkaline,3,0.67,0.72,0.39,0.0,0.88,0.06,0.48,51.6,16.1,25.7,2.6,4.72,3.7,13,Wrought,Poor,Northern,2922.0,2922.0,640.82,0.2193,0.12,0.0,0.41,0.36,0.43,0.0,0.0,0.0,0.0,98.68,8.501150774,-7.521634807,9.729816113,9.599762989,9.77744416,-7.521634807,-7.521634807,-7.521634807,-7.521634807
47,Unidentified silt loam,Silty Clay,1922,12.1,Open-hearth steel,3.0-inch pipe,14,K,3.0,intact,Salt Lake City,UT,P,1770.0,7.6,Mildly Alkaline,3,0.67,0.72,0.39,0.0,0.88,0.06,0.48,51.6,16.1,25.7,2.6,4.72,3.7,13,Wrought,Poor,Northern,4419.52,4419.0,915.46,0.2071,0.12,0.0,0.41,0.36,0.43,0.0,0.0,0.0,0.0,98.68,8.501150774,-7.521634807,9.729816113,9.599762989,9.77744416,-7.521634807,-7.521634807,-7.521634807,-7.521634807
47,Unidentified silt loam,Silty Clay,1922,17.4,Open-hearth steel,3.0-inch pipe,14,K,6.5,intact,Salt Lake City,UT,P,1770.0,7.6,Mildly Alkaline,3,0.67,0.72,0.39,0.0,0.88,0.06,0.48,51.6,16.1,25.7,2.6,4.72,3.7,13,Wrought,Poor,Northern,6355.35,6355.0,1983.49,0.3121,0.12,0.0,0.41,0.36,0.43,0.0,0.0,0.0,0.0,98.68,8.501150774,-7.521634807,9.729816113,9.599762989,9.77744416,-7.521634807,-7.521634807,-7.521634807,-7.521634807
1,Allis silt loam,Clay,1922,1.0,Bessemer steel,1.5-inch pipe,16,e,1.1,intact,Cleveland,OH,P,1215.0,7.0,Neutral,14.4,0.72,0.25,0.43,0.0,0.09,0.09,0.83,49.2,33.8,28.6,1.1,,6.6,13,Wrought,Poor,Northern,365.25,365.0,335.67,0.919,0.09,0.0,0.39,0.04,0.088,0.0,0.0,0.0,0.0,99.392,9.102071552,-7.408244048,10.56840857,8.29114142,9.079598698,-7.408244048,-7.408244048,-7.408244048,-7.408244048
1,Allis silt loam,Clay,1922,3.6,Bessemer steel,1.5-inch pipe,16,e,3.9,intact,Cleveland,OH,P,1215.0,7.0,Neutral,14.4,0.72,0.25,0.43,0.0,0.09,0.09,0.83,49.2,33.8,28.6,1.1,,6.6,13,Wrought,Poor,Northern,1314.9,1314.0,1190.09,0.9051,0.09,0.0,0.39,0.04,0.088,0.0,0.0,0.0,0.0,99.392,9.102071552,-7.408244048,10.56840857,8.29114142,9.079598698,-7.408244048,-7.408244048,-7.408244048,-7.408244048
1,Allis silt loam,Clay,1922,5.5,Bessemer steel,1.5-inch pipe,16,e,5.5,intact,Cleveland,OH,P,1215.0,7.0,Neutral,14.4,0.72,0.25,0.43,0.0,0.09,0.09,0.83,49.2,33.8,28.6,1.1,,6.6,13,Wrought,Poor,Northern,2008.88,2008.0,1678.33,0.8355,0.09,0.0,0.39,0.04,0.088,0.0,0.0,0.0,0.0,99.392,9.102071552,-7.408244048,10.56840857,8.29114142,9.079598698,-7.408244048,-7.408244048,-7.408244048,-7.408244048
1,Allis silt loam,Clay,1922,7.7,Bessemer steel,1.5-inch pipe,16,e,6.8,intact,Cleveland,OH,P,1215.0,7.0,Neutral,14.4,0.72,0.25,0.43,0.0,0.09,0.09,0.83,49.2,33.8,28.6,1.1,,6.6,13,Wrought,Poor,Northern,2812.43,2812.0,2075.03,0.7378,0.09,0.0,0.39,0.04,0.088,0.0,0.0,0.0,0.0,99.392,9.102071552,-7.408244048,10.56840857,8.29114142,9.079598698,-7.408244048,-7.408244048,-7.408244048,-7.408244048
1,Allis silt loam,Clay,1922,9.6,Bessemer steel,1.5-inch pipe,16,e,9.7,intact,Cleveland,OH,P,1215.0,7.0,Neutral,14.4,0.72,0.25,0.43,0.0,0.09,0.09,0.83,49.2,33.8,28.6,1.1,,6.6,13,Wrought,Poor,Northern,3506.4,3506.0,2959.97,0.8442,0.09,0.0,0.39,0.04,0.088,0.0,0.0,0.0,0.0,99.392,9.102071552,-7.408244048,10.56840857,8.29114142,9.079598698,-7.408244048,-7.408244048,-7.408244048,-7.408244048
1,Allis silt loam,Clay,1922,11.6,Bessemer steel,1.5-inch pipe,16,e,7.0,intact,Cleveland,OH,P,1215.0,7.0,Neutral,14.4,0.72,0.25,0.43,0.0,0.09,0.09,0.83,49.2,33.8,28.6,1.1,,6.6,13,Wrought,Poor,Northern,4236.9,4236.0,2136.06,0.5042,0.09,0.0,0.39,0.04,0.088,0.0,0.0,0.0,0.0,99.392,9.102071552,-7.408244048,10.56840857,8.29114142,9.079598698,-7.408244048,-7.408244048,-7.408244048,-7.408244048
2,Bell clay,Clay,1922,2.1,Bessemer steel,1.5-inch pipe,16,e,1.8,intact,Dallas,TX,P,684.0,7.3,Neutral,3.5,0.28,1.09,0.13,0.0,4.48,0.04,0.18,65.5,36.2,37.6,2.0,1.95,23.0,13,Wrought,Poor,Southern,767.02,767.0,549.27,0.7161,0.09,0.0,0.39,0.04,0.088,0.0,0.0,0.0,0.0,99.392,9.102071552,-7.408244048,10.56840857,8.29114142,9.079598698,-7.408244048,-7.408244048,-7.408244048,-7.408244048
2,Bell clay,Clay,1922,4.0,Bessemer steel,1.5-inch pipe,16,e,3.0,intact,Dallas,TX,P,684.0,7.3,Neutral,3.5,0.28,1.09,0.13,0.0,4.48,0.04,0.18,65.5,36.2,37.6,2.0,1.95,23.0,13,Wrought,Poor,Southern,1461.0,1461.0,915.46,0.6266,0.09,0.0,0.39,0.04,0.088,0.0,0.0,0.0,0.0,99.392,9.102071552,-7.408244048,10.56840857,8.29114142,9.079598698,-7.408244048,-7.408244048,-7.408244048,-7.408244048
2,Bell clay,Clay,1922,5.9,Bessemer steel,1.5-inch pipe,16,e,3.9,intact,Dallas,TX,P,684.0,7.3,Neutral,3.5,0.28,1.09,0.13,0.0,4.48,0.04,0.18,65.5,36.2,37.6,2.0,1.95,23.0,13,Wrought,Poor,Southern,2154.97,2154.0,1190.09,0.5523,0.09,0.0,0.39,0.04,0.088,0.0,0.0,0.0,0.0,99.392,9.102071552,-7.408244048,10.56840857,8.29114142,9.079598698,-7.408244048,-7.408244048,-7.408244048,-7.408244048
2,Bell clay,Clay,1922,7.9,Bessemer steel,1.5-inch pipe,16,e,3.7,intact,Dallas,TX,P,684.0,7.3,Neutral,3.5,0.28,1.09,0.13,0.0,4.48,0.04,0.18,65.5,36.2,37.6,2.0,1.95,23.0,13,Wrought,Poor,Southern,2885.47,2885.0,1129.06,0.3913,0.09,0.0,0.39,0.04,0.088,0.0,0.0,0.0,0.0,99.392,9.102071552,-7.408244048,10.56840857,8.29114142,9.079598698,-7.408244048,-7.408244048,-7.408244048,-7.408244048
2,Bell clay,Clay,1922,12.0,Bessemer steel,1.5-inch pipe,16,e,5.8,intact,Dallas,TX,P,684.0,7.3,Neutral,3.5,0.28,1.09,0.13,0.0,4.48,0.04,0.18,65.5,36.2,37.6,2.0,1.95,23.0,13,Wrought,Poor,Southern,4383.0,4383.0,1769.88,0.4038,0.09,0.0,0.39,0.04,0.088,0.0,0.0,0.0,0.0,99.392,9.102071552,-7.408244048,10.56840857,8.29114142,9.079598698,-7.408244048,-7.408244048,-7.408244048,-7.408244048
2,Bell clay,Clay,1922,17.6,Bessemer steel,1.5-inch pipe,16,e,7.8,intact,Dallas,TX,P,684.0,7.3,Neutral,3.5,0.28,1.09,0.13,0.0,4.48,0.04,0.18,65.5,36.2,37.6,2.0,1.95,23.0,13,Wrought,Poor,Southern,6428.4,6428.0,2380.18,0.3703,0.09,0.0,0.39,0.04,0.088,0.0,0.0,0.0,0.0,99.392,9.102071552,-7.408244048,10.56840857,8.29114142,9.079598698,-7.408244048,-7.408244048,-7.408244048,-7.408244048
3,Cecil clay loam,Clay,1922,2.0,Bessemer steel,1.5-inch pipe,16,e,1.7,intact,Atlanta,GA,G,30000.0,5.2,Strongly Acid,11.5,,,,,,,,61.2,48.3,29.4,18.2,1.6,7.0,13,Wrought,Good,Southern,730.5,730.0,518.76,0.7101,0.09,0.0,0.39,0.04,0.088,0.0,0.0,0.0,0.0,99.392,9.102071552,-7.408244048,10.56840857,8.29114142,9.079598698,-7.408244048,-7.408244048,-7.408244048,-7.408244048
3,Cecil clay loam,Clay,1922,4.1,Bessemer steel,1.5-inch pipe,16,e,3.3,intact,Atlanta,GA,G,30000.0,5.2,Strongly Acid,11.5,,,,,,,,61.2,48.3,29.4,18.2,1.6,7.0,13,Wrought,Good,Southern,1497.52,1497.0,1007.0,0.6724,0.09,0.0,0.39,0.04,0.088,0.0,0.0,0.0,0.0,99.392,9.102071552,-7.408244048,10.56840857,8.29114142,9.079598698,-7.408244048,-7.408244048,-7.408244048,-7.408244048
3,Cecil clay loam,Clay,1922,6.0,Bessemer steel,1.5-inch pipe,16,e,3.7,intact,Atlanta,GA,G,30000.0,5.2,Strongly Acid,11.5,,,,,,,,61.2,48.3,29.4,18.2,1.6,7.0,13,Wrought,Good,Southern,2191.5,2191.0,1129.06,0.5152,0.09,0.0,0.39,0.04,0.088,0.0,0.0,0.0,0.0,99.392,9.102071552,-7.408244048,10.56840857,8.29114142,9.079598698,-7.408244048,-7.408244048,-7.408244048,-7.408244048
3,Cecil clay loam,Clay,1922,8.0,Bessemer steel,1.5-inch pipe,16,e,4.2,intact,Atlanta,GA,G,30000.0,5.2,Strongly Acid,11.5,,,,,,,,61.2,48.3,29.4,18.2,1.6,7.0,13,Wrought,Good,Southern,2922.0,2922.0,1281.64,0.4386,0.09,0.0,0.39,0.04,0.088,0.0,0.0,0.0,0.0,99.392,9.102071552,-7.408244048,10.56840857,8.29114142,9.079598698,-7.408244048,-7.408244048,-7.408244048,-7.408244048
3,Cecil clay loam,Clay,1922,10.1,Bessemer steel,1.5-inch pipe,16,e,4.3,intact,Atlanta,GA,G,30000.0,5.2,Strongly Acid,11.5,,,,,,,,61.2,48.3,29.4,18.2,1.6,7.0,13,Wrought,Good,Southern,3689.03,3689.0,1312.15,0.3557,0.09,0.0,0.39,0.04,0.088,0.0,0.0,0.0,0.0,99.392,9.102071552,-7.408244048,10.56840857,8.29114142,9.079598698,-7.408244048,-7.408244048,-7.408244048,-7.408244048
3,Cecil clay loam,Clay,1922,12.1,Bessemer steel,1.5-inch pipe,16,e,4.7,intact,Atlanta,GA,G,30000.0,5.2,Strongly Acid,11.5,,,,,,,,61.2,48.3,29.4,18.2,1.6,7.0,13,Wrought,Good,Southern,4419.52,4419.0,1434.21,0.3245,0.09,0.0,0.39,0.04,0.088,0.0,0.0,0.0,0.0,99.392,9.102071552,-7.408244048,10.56840857,8.29114142,9.079598698,-7.408244048,-7.408244048,-7.408244048,-7.408244048
4,Chester loam,Silt Loam,1922,1.4,Bessemer steel,1.5-inch pipe,16,e,1.5,intact,Jenkintown,PA,F,6670.0,5.6,Medium Acid,7.6,,,,,,,,54.0,40.0,22.2,7.0,1.78,2.2,13,Wrought,Poor,Northern,511.35,511.0,457.73,0.8951,0.09,0.0,0.39,0.04,0.088,0.0,0.0,0.0,0.0,99.392,9.102071552,-7.408244048,10.56840857,8.29114142,9.079598698,-7.408244048,-7.408244048,-7.408244048,-7.408244048
4,Chester loam,Silt Loam,1922,4.0,Bessemer steel,1.5-inch pipe,16,e,3.5,intact,Jenkintown,PA,F,6670.0,5.6,Medium Acid,7.6,,,,,,,,54.0,40.0,22.2,7.0,1.78,2.2,13,Wrought,Poor,Northern,1461.0,1461.0,1068.03,0.731,0.09,0.0,0.39,0.04,0.088,0.0,0.0,0.0,0.0,99.392,9.102071552,-7.408244048,10.56840857,8.29114142,9.079598698,-7.408244048,-7.408244048,-7.408244048,-7.408244048
4,Chester loam,Silt Loam,1922,6.1,Bessemer steel,1.5-inch pipe,16,e,4.4,intact,Jenkintown,PA,F,6670.0,5.6,Medium Acid,7.6,,,,,,,,54.0,40.0,22.2,7.0,1.78,2.2,13,Wrought,Poor,Northern,2228.03,2228.0,1342.67,0.6026,0.09,0.0,0.39,0.04,0.088,0.0,0.0,0.0,0.0,99.392,9.102071552,-7.408244048,10.56840857,8.29114142,9.079598698,-7.408244048,-7.408244048,-7.408244048,-7.408244048
4,Chester loam,Silt Loam,1922,8.0,Bessemer steel,1.5-inch pipe,16,e,5.4,intact,Jenkintown,PA,F,6670.0,5.6,Medium Acid,7.6,,,,,,,,54.0,40.0,22.2,7.0,1.78,2.2,13,Wrought,Poor,Northern,2922.0,2922.0,1647.82,0.5639,0.09,0.0,0.39,0.04,0.088,0.0,0.0,0.0,0.0,99.392,9.102071552,-7.408244048,10.56840857,8.29114142,9.079598698,-7.408244048,-7.408244048,-7.408244048,-7.408244048
4,Chester loam,Silt Loam,1922,12.0,Bessemer steel,1.5-inch pipe,16,e,7.0,intact,Jenkintown,PA,F,6670.0,5.6,Medium Acid,7.6,,,,,,,,54.0,40.0,22.2,7.0,1.78,2.2,13,Wrought,Poor,Northern,4383.0,4383.0,2136.06,0.4874,0.09,0.0,0.39,0.04,0.088,0.0,0.0,0.0,0.0,99.392,9.102071552,-7.408244048,10.56840857,8.29114142,9.079598698,-7.408244048,-7.408244048,-7.408244048,-7.408244048
5,Dublin clay adobe,Clay,1922,1.9,Bessemer steel,1.5-inch pipe,16,e,1.3,intact,Oakland,CA,P,1345.0,7.0,Neutral,6.5,0.93,0.48,0.1,0.0,0.69,0.03,0.25,56.4,23.4,28.8,4.9,2.0,22.6,13,Wrought,Poor,Southern,693.98,693.0,396.7,0.5716,0.09,0.0,0.39,0.04,0.088,0.0,0.0,0.0,0.0,99.392,9.102071552,-7.408244048,10.56840857,8.29114142,9.079598698,-7.408244048,-7.408244048,-7.408244048,-7.408244048
5,Dublin clay adobe,Clay,1922,4.1,Bessemer steel,1.5-inch pipe,16,e,2.5,intact,Oakland,CA,P,1345.0,7.0,Neutral,6.5,0.93,0.48,0.1,0.0,0.69,0.03,0.25,56.4,23.4,28.8,4.9,2.0,22.6,13,Wrought,Poor,Southern,1497.52,1497.0,762.88,0.5094,0.09,0.0,0.39,0.04,0.088,0.0,0.0,0.0,0.0,99.392,9.102071552,-7.408244048,10.56840857,8.29114142,9.079598698,-7.408244048,-7.408244048,-7.408244048,-7.408244048
5,Dublin clay adobe,Clay,1922,6.2,Bessemer steel,1.5-inch pipe,16,e,4.5,intact,Oakland,CA,P,1345.0,7.0,Neutral,6.5,0.93,0.48,0.1,0.0,0.69,0.03,0.25,56.4,23.4,28.8,4.9,2.0,22.6,13,Wrought,Poor,Southern,2264.55,2264.0,1373.18,0.6064,0.09,0.0,0.39,0.04,0.088,0.0,0.0,0.0,0.0,99.392,9.102071552,-7.408244048,10.56840857,8.29114142,9.079598698,-7.408244048,-7.408244048,-7.408244048,-7.408244048
5,Dublin clay adobe,Clay,1922,8.1,Bessemer steel,1.5-inch pipe,16,e,5.0,intact,Oakland,CA,P,1345.0,7.0,Neutral,6.5,0.93,0.48,0.1,0.0,0.69,0.03,0.25,56.4,23.4,28.8,4.9,2.0,22.6,13,Wrought,Poor,Southern,2958.53,2958.0,1525.76,0.5157,0.09,0.0,0.39,0.04,0.088,0.0,0.0,0.0,0.0,99.392,9.102071552,-7.408244048,10.56840857,8.29114142,9.079598698,-7.408244048,-7.408244048,-7.408244048,-7.408244048
5,Dublin clay adobe,Clay,1922,12.1,Bessemer steel,1.5-inch pipe,16,e,7.0,intact,Oakland,CA,P,1345.0,7.0,Neutral,6.5,0.93,0.48,0.1,0.0,0.69,0.03,0.25,56.4,23.4,28.8,4.9,2.0,22.6,13,Wrought,Poor,Southern,4419.52,4419.0,2136.06,0.4833,0.09,0.0,0.39,0.04,0.088,0.0,0.0,0.0,0.0,99.392,9.102071552,-7.408244048,10.56840857,8.29114142,9.079598698,-7.408244048,-7.408244048,-7.408244048,-7.408244048
5,Dublin clay adobe,Clay,1922,17.5,Bessemer steel,1.5-inch pipe,16,e,7.1,intact,Oakland,CA,P,1345.0,7.0,Neutral,6.5,0.93,0.48,0.1,0.0,0.69,0.03,0.25,56.4,23.4,28.8,4.9,2.0,22.6,13,Wrought,Poor,Southern,6391.88,6391.0,2166.58,0.339,0.09,0.0,0.39,0.04,0.088,0.0,0.0,0.0,0.0,99.392,9.102071552,-7.408244048,10.56840857,8.29114142,9.079598698,-7.408244048,-7.408244048,-7.408244048,-7.408244048
6,Everett gravelly sandy loam,Sandy Loam,1922,1.9,Bessemer steel,1.5-inch pipe,16,e,0.1,intact,Seattle,WA,G,45100.0,5.9,Medium Acid,12.8,,,,,,,,51.0,34.0,42.2,40.6,1.5,0.1,13,Wrought,Good,Northern,693.98,693.0,30.52,0.044,0.09,0.0,0.39,0.04,0.088,0.0,0.0,0.0,0.0,99.392,9.102071552,-7.408244048,10.56840857,8.29114142,9.079598698,-7.408244048,-7.408244048,-7.408244048,-7.408244048
6,Everett gravelly sandy loam,Sandy Loam,1922,4.1,Bessemer steel,1.5-inch pipe,16,e,0.9,intact,Seattle,WA,G,45100.0,5.9,Medium Acid,12.8,,,,,,,,51.0,34.0,42.2,40.6,1.5,0.1,13,Wrought,Good,Northern,1497.52,1497.0,274.64,0.1834,0.09,0.0,0.39,0.04,0.088,0.0,0.0,0.0,0.0,99.392,9.102071552,-7.408244048,10.56840857,8.29114142,9.079598698,-7.408244048,-7.408244048,-7.408244048,-7.408244048
6,Everett gravelly sandy loam,Sandy Loam,1922,6.2,Bessemer steel,1.5-inch pipe,16,e,0.8,intact,Seattle,WA,G,45100.0,5.9,Medium Acid,12.8,,,,,,,,51.0,34.0,42.2,40.6,1.5,0.1,13,Wrought,Good,Northern,2264.55,2264.0,244.12,0.1078,0.09,0.0,0.39,0.04,0.088,0.0,0.0,0.0,0.0,99.392,9.102071552,-7.408244048,10.56840857,8.29114142,9.079598698,-7.408244048,-7.408244048,-7.408244048,-7.408244048
6,Everett gravelly sandy loam,Sandy Loam,1922,8.1,Bessemer steel,1.5-inch pipe,16,e,1.0,intact,Seattle,WA,G,45100.0,5.9,Medium Acid,12.8,,,,,,,,51.0,34.0,42.2,40.6,1.5,0.1,13,Wrought,Good,Northern,2958.53,2958.0,305.15,0.1031,0.09,0.0,0.39,0.04,0.088,0.0,0.0,0.0,0.0,99.392,9.102071552,-7.408244048,10.56840857,8.29114142,9.079598698,-7.408244048,-7.408244048,-7.408244048,-7.408244048
6,Everett gravelly sandy loam,Sandy Loam,1922,12.1,Bessemer steel,1.5-inch pipe,16,e,1.4,intact,Seattle,WA,G,45100.0,5.9,Medium Acid,12.8,,,,,,,,51.0,34.0,42.2,40.6,1.5,0.1,13,Wrought,Good,Northern,4419.52,4419.0,427.21,0.0967,0.09,0.0,0.39,0.04,0.088,0.0,0.0,0.0,0.0,99.392,9.102071552,-7.408244048,10.56840857,8.29114142,9.079598698,-7.408244048,-7.408244048,-7.408244048,-7.408244048
6,Everett gravelly sandy loam,Sandy Loam,1922,17.5,Bessemer steel,1.5-inch pipe,16,e,2.0,intact,Seattle,WA,G,45100.0,5.9,Medium Acid,12.8,,,,,,,,51.0,34.0,42.2,40.6,1.5,0.1,13,Wrought,Good,Northern,6391.88,6391.0,610.3,0.0955,0.09,0.0,0.39,0.04,0.088,0.0,0.0,0.0,0.0,99.392,9.102071552,-7.408244048,10.56840857,8.29114142,9.079598698,-7.408244048,-7.408244048,-7.408244048,-7.408244048
7,Maddox silt loam,Clay,1922,1.0,Bessemer steel,1.5-inch pipe,16,e,0.6,intact,Cincinnati,OH,F,2120.0,4.4,Extremely Acid,29.8,,,,,,,,53.2,38.6,34.3,3.7,2.02,34.5,13,Wrought,Poor,Northern,365.25,365.0,183.09,0.5013,0.09,0.0,0.39,0.04,0.088,0.0,0.0,0.0,0.0,99.392,9.102071552,-7.408244048,10.56840857,8.29114142,9.079598698,-7.408244048,-7.408244048,-7.408244048,-7.408244048
7,Maddox silt loam,Clay,1922,3.5,Bessemer steel,1.5-inch pipe,16,e,2.4,intact,Cincinnati,OH,F,2120.0,4.4,Extremely Acid,29.8,,,,,,,,53.2,38.6,34.3,3.7,2.02,34.5,13,Wrought,Poor,Northern,1278.38,1278.0,732.36,0.5729,0.09,0.0,0.39,0.04,0.088,0.0,0.0,0.0,0.0,99.392,9.102071552,-7.408244048,10.56840857,8.29114142,9.079598698,-7.408244048,-7.408244048,-7.408244048,-7.408244048
7,Maddox silt loam,Clay,1922,7.7,Bessemer steel,1.5-inch pipe,16,e,4.4,intact,Cincinnati,OH,F,2120.0,4.4,Extremely Acid,29.8,,,,,,,,53.2,38.6,34.3,3.7,2.02,34.5,13,Wrought,Poor,Northern,2812.43,2812.0,1342.67,0.4774,0.09,0.0,0.39,0.04,0.088,0.0,0.0,0.0,0.0,99.392,9.102071552,-7.408244048,10.56840857,8.29114142,9.079598698,-7.408244048,-7.408244048,-7.408244048,-7.408244048
7,Maddox silt loam,Clay,1922,11.5,Bessemer steel,1.5-inch pipe,16,e,4.9,intact,Cincinnati,OH,F,2120.0,4.4,Extremely Acid,29.8,,,,,,,,53.2,38.6,34.3,3.7,2.02,34.5,13,Wrought,Poor,Northern,4200.38,4200.0,1495.24,0.356,0.09,0.0,0.39,0.04,0.088,0.0,0.0,0.0,0.0,99.392,9.102071552,-7.408244048,10.56840857,8.29114142,9.079598698,-7.408244048,-7.408244048,-7.408244048,-7.408244048
7,Maddox silt loam,Clay,1922,16.9,Bessemer steel,1.5-inch pipe,16,e,5.8,intact,Cincinnati,OH,F,2120.0,4.4,Extremely Acid,29.8,,,,,,,,53.2,38.6,34.3,3.7,2.02,34.5,13,Wrought,Poor,Northern,6172.72,6172.0,1769.88,0.2867,0.09,0.0,0.39,0.04,0.088,0.0,0.0,0.0,0.0,99.392,9.102071552,-7.408244048,10.56840857,8.29114142,9.079598698,-7.408244048,-7.408244048,-7.408244048,-7.408244048
8,Fargo clay loam,Clay,1922,1.1,Bessemer steel,1.5-inch pipe,16,e,0.7,intact,Fargo,ND,P,350.0,7.6,Mildly Alkaline,A,1.42,1.72,2.55,0.0,0.71,0.01,4.43,39.0,24.0,37.0,8.7,1.56,21.0,13,Wrought,Poor,Northern,401.78,401.0,213.61,0.5317,0.09,0.0,0.39,0.04,0.088,0.0,0.0,0.0,0.0,99.392,9.102071552,-7.408244048,10.56840857,8.29114142,9.079598698,-7.408244048,-7.408244048,-7.408244048,-7.408244048
