Repository: sk7-dev/corrosion_prediction

File: Dataset/final_database1.csv (part 13 of 57)
site_no,soil_type,texture,year,duration,material_name,type,material_id,material_code,weight_loss_oz,specimen_status,city,state,internal_drainage,resistivity,pH,pH_type,total_acidity,Na+K,Ca,Mg,CO3,HCO3,Cl,SO4,mean_temp,annual_precipitation,moisture,air_pore_space,specific_gravity,volume_shrinkage,table,iron_type,areation,region,approximate_days,exact_days,weight_loss_g,corrosion_rate,C (%),Si (%),Mn (%),S (%),P (%),Cr (%),Ni (%),Cu (%),Mo  (%),Fe (%),C_clr,Si_clr,Mn_clr,S_clr,P_clr,Cr_clr,Ni_clr,Cu_clr,Mo_clr
26,Miami silt loam,Silt Loam,1922,3.5,Bessemer steel,1.5-inch pipe,16,e,1.8,intact,Springfield,OH,G,2980.0,7.3,Neutral,2.6,0.27,0.5,0.31,0.0,0.7,0.03,0.42,53.0,37.0,46.4,20.9,1.95,1.0,13,Wrought,Fair,Northern,1278.38,1278.0,549.27,0.4297,0.09,0.0,0.39,0.04,0.088,0.0,0.0,0.0,0.0,99.392,9.102071552,-7.408244048,10.56840857,8.29114142,9.079598698,-7.408244048,-7.408244048,-7.408244048,-7.408244048
26,Miami silt loam,Silt Loam,1922,5.5,Bessemer steel,1.5-inch pipe,16,e,1.7,intact,Springfield,OH,G,2980.0,7.3,Neutral,2.6,0.27,0.5,0.31,0.0,0.7,0.03,0.42,53.0,37.0,46.4,20.9,1.95,1.0,13,Wrought,Fair,Northern,2008.88,2008.0,518.76,0.2582,0.09,0.0,0.39,0.04,0.088,0.0,0.0,0.0,0.0,99.392,9.102071552,-7.408244048,10.56840857,8.29114142,9.079598698,-7.408244048,-7.408244048,-7.408244048,-7.408244048
26,Miami silt loam,Silt Loam,1922,7.7,Bessemer steel,1.5-inch pipe,16,e,2.0,intact,Springfield,OH,G,2980.0,7.3,Neutral,2.6,0.27,0.5,0.31,0.0,0.7,0.03,0.42,53.0,37.0,46.4,20.9,1.95,1.0,13,Wrought,Fair,Northern,2812.43,2812.0,610.3,0.217,0.09,0.0,0.39,0.04,0.088,0.0,0.0,0.0,0.0,99.392,9.102071552,-7.408244048,10.56840857,8.29114142,9.079598698,-7.408244048,-7.408244048,-7.408244048,-7.408244048
26,Miami silt loam,Silt Loam,1922,11.5,Bessemer steel,1.5-inch pipe,16,e,3.6,intact,Springfield,OH,G,2980.0,7.3,Neutral,2.6,0.27,0.5,0.31,0.0,0.7,0.03,0.42,53.0,37.0,46.4,20.9,1.95,1.0,13,Wrought,Fair,Northern,4200.38,4200.0,1098.55,0.2615,0.09,0.0,0.39,0.04,0.088,0.0,0.0,0.0,0.0,99.392,9.102071552,-7.408244048,10.56840857,8.29114142,9.079598698,-7.408244048,-7.408244048,-7.408244048,-7.408244048
26,Miami silt loam,Silt Loam,1922,16.9,Bessemer steel,1.5-inch pipe,16,e,4.3,intact,Springfield,OH,G,2980.0,7.3,Neutral,2.6,0.27,0.5,0.31,0.0,0.7,0.03,0.42,53.0,37.0,46.4,20.9,1.95,1.0,13,Wrought,Fair,Northern,6172.72,6172.0,1312.15,0.2126,0.09,0.0,0.39,0.04,0.088,0.0,0.0,0.0,0.0,99.392,9.102071552,-7.408244048,10.56840857,8.29114142,9.079598698,-7.408244048,-7.408244048,-7.408244048,-7.408244048
27,Miller clay,Clay,1922,2.0,Bessemer steel,1.5-inch pipe,16,e,0.5,intact,Bunkie,LA,P,570.0,6.6,Neutral,3.7,0.53,1.86,1.42,0.0,2.0,0.08,1.54,67.0,56.0,42.6,1.9,2.01,32.5,13,Wrought,Poor,Southern,730.5,730.0,152.58,0.2089,0.09,0.0,0.39,0.04,0.088,0.0,0.0,0.0,0.0,99.392,9.102071552,-7.408244048,10.56840857,8.29114142,9.079598698,-7.408244048,-7.408244048,-7.408244048,-7.408244048
27,Miller clay,Clay,1922,4.0,Bessemer steel,1.5-inch pipe,16,e,3.9,intact,Bunkie,LA,P,570.0,6.6,Neutral,3.7,0.53,1.86,1.42,0.0,2.0,0.08,1.54,67.0,56.0,42.6,1.9,2.01,32.5,13,Wrought,Poor,Southern,1461.0,1461.0,1190.09,0.8146,0.09,0.0,0.39,0.04,0.088,0.0,0.0,0.0,0.0,99.392,9.102071552,-7.408244048,10.56840857,8.29114142,9.079598698,-7.408244048,-7.408244048,-7.408244048,-7.408244048
27,Miller clay,Clay,1922,6.0,Bessemer steel,1.5-inch pipe,16,e,4.1,intact,Bunkie,LA,P,570.0,6.6,Neutral,3.7,0.53,1.86,1.42,0.0,2.0,0.08,1.54,67.0,56.0,42.6,1.9,2.01,32.5,13,Wrought,Poor,Southern,2191.5,2191.0,1251.12,0.5709,0.09,0.0,0.39,0.04,0.088,0.0,0.0,0.0,0.0,99.392,9.102071552,-7.408244048,10.56840857,8.29114142,9.079598698,-7.408244048,-7.408244048,-7.408244048,-7.408244048
27,Miller clay,Clay,1922,8.0,Bessemer steel,1.5-inch pipe,16,e,4.2,intact,Bunkie,LA,P,570.0,6.6,Neutral,3.7,0.53,1.86,1.42,0.0,2.0,0.08,1.54,67.0,56.0,42.6,1.9,2.01,32.5,13,Wrought,Poor,Southern,2922.0,2922.0,1281.64,0.4386,0.09,0.0,0.39,0.04,0.088,0.0,0.0,0.0,0.0,99.392,9.102071552,-7.408244048,10.56840857,8.29114142,9.079598698,-7.408244048,-7.408244048,-7.408244048,-7.408244048
27,Miller clay,Clay,1922,12.0,Bessemer steel,1.5-inch pipe,16,e,8.8,intact,Bunkie,LA,P,570.0,6.6,Neutral,3.7,0.53,1.86,1.42,0.0,2.0,0.08,1.54,67.0,56.0,42.6,1.9,2.01,32.5,13,Wrought,Poor,Southern,4383.0,4383.0,2685.33,0.6127,0.09,0.0,0.39,0.04,0.088,0.0,0.0,0.0,0.0,99.392,9.102071552,-7.408244048,10.56840857,8.29114142,9.079598698,-7.408244048,-7.408244048,-7.408244048,-7.408244048
27,Miller clay,Clay,1922,17.6,Bessemer steel,1.5-inch pipe,16,e,10.1,intact,Bunkie,LA,P,570.0,6.6,Neutral,3.7,0.53,1.86,1.42,0.0,2.0,0.08,1.54,67.0,56.0,42.6,1.9,2.01,32.5,13,Wrought,Poor,Southern,6428.4,6428.0,3082.03,0.4794,0.09,0.0,0.39,0.04,0.088,0.0,0.0,0.0,0.0,99.392,9.102071552,-7.408244048,10.56840857,8.29114142,9.079598698,-7.408244048,-7.408244048,-7.408244048,-7.408244048
28,Montezuma clay adobe,Loamy Sand,1922,1.6,Bessemer steel,1.5-inch pipe,16,e,3.6,intact,San Diego,CA,P,408.0,6.8,Neutral,,1.5,0.06,0.18,0.0,0.12,0.99,0.89,61.0,40.3,24.6,2.5,,5.9,13,Wrought,Very Poor,Southern,584.4,584.0,1098.55,1.8798,0.09,0.0,0.39,0.04,0.088,0.0,0.0,0.0,0.0,99.392,9.102071552,-7.408244048,10.56840857,8.29114142,9.079598698,-7.408244048,-7.408244048,-7.408244048,-7.408244048
28,Montezuma clay adobe,Loamy Sand,1922,5.6,Bessemer steel,1.5-inch pipe,16,e,9.5,intact,San Diego,CA,P,408.0,6.8,Neutral,,1.5,0.06,0.18,0.0,0.12,0.99,0.89,61.0,40.3,24.6,2.5,,5.9,13,Wrought,Very Poor,Southern,2045.4,2045.0,2898.94,1.4173,0.09,0.0,0.39,0.04,0.088,0.0,0.0,0.0,0.0,99.392,9.102071552,-7.408244048,10.56840857,8.29114142,9.079598698,-7.408244048,-7.408244048,-7.408244048,-7.408244048
28,Montezuma clay adobe,Loamy Sand,1922,7.7,Bessemer steel,1.5-inch pipe,16,e,14.5,intact,San Diego,CA,P,408.0,6.8,Neutral,,1.5,0.06,0.18,0.0,0.12,0.99,0.89,61.0,40.3,24.6,2.5,,5.9,13,Wrought,Very Poor,Southern,2812.43,2812.0,4424.7,1.5733,0.09,0.0,0.39,0.04,0.088,0.0,0.0,0.0,0.0,99.392,9.102071552,-7.408244048,10.56840857,8.29114142,9.079598698,-7.408244048,-7.408244048,-7.408244048,-7.408244048
28,Montezuma clay adobe,Loamy Sand,1922,9.6,Bessemer steel,1.5-inch pipe,16,e,16.4,intact,San Diego,CA,P,408.0,6.8,Neutral,,1.5,0.06,0.18,0.0,0.12,0.99,0.89,61.0,40.3,24.6,2.5,,5.9,13,Wrought,Very Poor,Southern,3506.4,3506.0,5004.49,1.4272,0.09,0.0,0.39,0.04,0.088,0.0,0.0,0.0,0.0,99.392,9.102071552,-7.408244048,10.56840857,8.29114142,9.079598698,-7.408244048,-7.408244048,-7.408244048,-7.408244048
29,Muck,Muck,1922,2.0,Bessemer steel,1.5-inch pipe,16,e,3.8,intact,New Orleans,LA,VP,1270.0,4.2,Extremely Acid,28.1,2.15,1.92,1.55,0.0,0.0,1.69,2.3,69.3,57.4,34.5,26.6,,5.8,13,Wrought,Very Poor,Southern,730.5,730.0,1159.58,1.5874,0.09,0.0,0.39,0.04,0.088,0.0,0.0,0.0,0.0,99.392,9.102071552,-7.408244048,10.56840857,8.29114142,9.079598698,-7.408244048,-7.408244048,-7.408244048,-7.408244048
29,Muck,Muck,1922,4.1,Bessemer steel,1.5-inch pipe,16,e,7.3,intact,New Orleans,LA,VP,1270.0,4.2,Extremely Acid,28.1,2.15,1.92,1.55,0.0,0.0,1.69,2.3,69.3,57.4,34.5,26.6,,5.8,13,Wrought,Very Poor,Southern,1497.52,1497.0,2227.61,1.4875,0.09,0.0,0.39,0.04,0.088,0.0,0.0,0.0,0.0,99.392,9.102071552,-7.408244048,10.56840857,8.29114142,9.079598698,-7.408244048,-7.408244048,-7.408244048,-7.408244048
29,Muck,Muck,1922,6.0,Bessemer steel,1.5-inch pipe,16,e,9.4,intact,New Orleans,LA,VP,1270.0,4.2,Extremely Acid,28.1,2.15,1.92,1.55,0.0,0.0,1.69,2.3,69.3,57.4,34.5,26.6,,5.8,13,Wrought,Very Poor,Southern,2191.5,2191.0,2868.43,1.3089,0.09,0.0,0.39,0.04,0.088,0.0,0.0,0.0,0.0,99.392,9.102071552,-7.408244048,10.56840857,8.29114142,9.079598698,-7.408244048,-7.408244048,-7.408244048,-7.408244048
29,Muck,Muck,1922,8.0,Bessemer steel,1.5-inch pipe,16,e,13.7,intact,New Orleans,LA,VP,1270.0,4.2,Extremely Acid,28.1,2.15,1.92,1.55,0.0,0.0,1.69,2.3,69.3,57.4,34.5,26.6,,5.8,13,Wrought,Very Poor,Southern,2922.0,2922.0,4180.58,1.4307,0.09,0.0,0.39,0.04,0.088,0.0,0.0,0.0,0.0,99.392,9.102071552,-7.408244048,10.56840857,8.29114142,9.079598698,-7.408244048,-7.408244048,-7.408244048,-7.408244048
29,Muck,Muck,1922,10.0,Bessemer steel,1.5-inch pipe,16,e,13.8,intact,New Orleans,LA,VP,1270.0,4.2,Extremely Acid,28.1,2.15,1.92,1.55,0.0,0.0,1.69,2.3,69.3,57.4,34.5,26.6,,5.8,13,Wrought,Very Poor,Southern,3652.5,3652.0,4211.09,1.1529,0.09,0.0,0.39,0.04,0.088,0.0,0.0,0.0,0.0,99.392,9.102071552,-7.408244048,10.56840857,8.29114142,9.079598698,-7.408244048,-7.408244048,-7.408244048,-7.408244048
29,Muck,Muck,1922,12.0,Bessemer steel,1.5-inch pipe,16,e,19.2,intact,New Orleans,LA,VP,1270.0,4.2,Extremely Acid,28.1,2.15,1.92,1.55,0.0,0.0,1.69,2.3,69.3,57.4,34.5,26.6,,5.8,13,Wrought,Very Poor,Southern,4383.0,4383.0,5858.91,1.3367,0.09,0.0,0.39,0.04,0.088,0.0,0.0,0.0,0.0,99.392,9.102071552,-7.408244048,10.56840857,8.29114142,9.079598698,-7.408244048,-7.408244048,-7.408244048,-7.408244048
30,Muscatine silt loam,Silty Clay Loam,1922,1.1,Bessemer steel,1.5-inch pipe,16,e,1.1,intact,Davenport,IA,P,1300.0,7.0,Neutral,2.6,0.32,0.65,0.4,0.0,0.71,0.09,0.24,49.9,32.4,29.4,7.2,1.81,7.5,13,Wrought,Poor,Northern,401.78,401.0,335.67,0.8355,0.09,0.0,0.39,0.04,0.088,0.0,0.0,0.0,0.0,99.392,9.102071552,-7.408244048,10.56840857,8.29114142,9.079598698,-7.408244048,-7.408244048,-7.408244048,-7.408244048
30,Muscatine silt loam,Silty Clay Loam,1922,3.6,Bessemer steel,1.5-inch pipe,16,e,1.2,intact,Davenport,IA,P,1300.0,7.0,Neutral,2.6,0.32,0.65,0.4,0.0,0.71,0.09,0.24,49.9,32.4,29.4,7.2,1.81,7.5,13,Wrought,Poor,Northern,1314.9,1314.0,366.18,0.2785,0.09,0.0,0.39,0.04,0.088,0.0,0.0,0.0,0.0,99.392,9.102071552,-7.408244048,10.56840857,8.29114142,9.079598698,-7.408244048,-7.408244048,-7.408244048,-7.408244048
30,Muscatine silt loam,Silty Clay Loam,1922,5.7,Bessemer steel,1.5-inch pipe,16,e,2.6,intact,Davenport,IA,P,1300.0,7.0,Neutral,2.6,0.32,0.65,0.4,0.0,0.71,0.09,0.24,49.9,32.4,29.4,7.2,1.81,7.5,13,Wrought,Poor,Northern,2081.93,2081.0,793.39,0.3811,0.09,0.0,0.39,0.04,0.088,0.0,0.0,0.0,0.0,99.392,9.102071552,-7.408244048,10.56840857,8.29114142,9.079598698,-7.408244048,-7.408244048,-7.408244048,-7.408244048
30,Muscatine silt loam,Silty Clay Loam,1922,8.2,Bessemer steel,1.5-inch pipe,16,e,4.1,intact,Davenport,IA,P,1300.0,7.0,Neutral,2.6,0.32,0.65,0.4,0.0,0.71,0.09,0.24,49.9,32.4,29.4,7.2,1.81,7.5,13,Wrought,Poor,Northern,2995.05,2995.0,1251.12,0.4177,0.09,0.0,0.39,0.04,0.088,0.0,0.0,0.0,0.0,99.392,9.102071552,-7.408244048,10.56840857,8.29114142,9.079598698,-7.408244048,-7.408244048,-7.408244048,-7.408244048
30,Muscatine silt loam,Silty Clay Loam,1922,11.6,Bessemer steel,1.5-inch pipe,16,e,4.8,intact,Davenport,IA,P,1300.0,7.0,Neutral,2.6,0.32,0.65,0.4,0.0,0.71,0.09,0.24,49.9,32.4,29.4,7.2,1.81,7.5,13,Wrought,Poor,Northern,4236.9,4236.0,1464.73,0.3457,0.09,0.0,0.39,0.04,0.088,0.0,0.0,0.0,0.0,99.392,9.102071552,-7.408244048,10.56840857,8.29114142,9.079598698,-7.408244048,-7.408244048,-7.408244048,-7.408244048
30,Muscatine silt loam,Silty Clay Loam,1922,17.0,Bessemer steel,1.5-inch pipe,16,e,5.7,intact,Davenport,IA,P,1300.0,7.0,Neutral,2.6,0.32,0.65,0.4,0.0,0.71,0.09,0.24,49.9,32.4,29.4,7.2,1.81,7.5,13,Wrought,Poor,Northern,6209.25,6209.0,1739.36,0.2801,0.09,0.0,0.39,0.04,0.088,0.0,0.0,0.0,0.0,99.392,9.102071552,-7.408244048,10.56840857,8.29114142,9.079598698,-7.408244048,-7.408244048,-7.408244048,-7.408244048
31,Norfolk fine sand,Sand,1922,2.0,Bessemer steel,1.5-inch pipe,16,e,1.2,intact,Jaksonville,FL,G,20500.0,4.7,Very Strongly Acid,1.8,,,,,,,,69.3,47.4,2.8,38.1,1.55,0.0,13,Wrought,Good,Southern,730.5,730.0,366.18,0.5013,0.09,0.0,0.39,0.04,0.088,0.0,0.0,0.0,0.0,99.392,9.102071552,-7.408244048,10.56840857,8.29114142,9.079598698,-7.408244048,-7.408244048,-7.408244048,-7.408244048
31,Norfolk fine sand,Sand,1922,4.1,Bessemer steel,1.5-inch pipe,16,e,2.1,intact,Jaksonville,FL,G,20500.0,4.7,Very Strongly Acid,1.8,,,,,,,,69.3,47.4,2.8,38.1,1.55,0.0,13,Wrought,Good,Southern,1497.52,1497.0,640.82,0.4279,0.09,0.0,0.39,0.04,0.088,0.0,0.0,0.0,0.0,99.392,9.102071552,-7.408244048,10.56840857,8.29114142,9.079598698,-7.408244048,-7.408244048,-7.408244048,-7.408244048
31,Norfolk fine sand,Sand,1922,6.0,Bessemer steel,1.5-inch pipe,16,e,1.9,intact,Jaksonville,FL,G,20500.0,4.7,Very Strongly Acid,1.8,,,,,,,,69.3,47.4,2.8,38.1,1.55,0.0,13,Wrought,Good,Southern,2191.5,2191.0,579.79,0.2646,0.09,0.0,0.39,0.04,0.088,0.0,0.0,0.0,0.0,99.392,9.102071552,-7.408244048,10.56840857,8.29114142,9.079598698,-7.408244048,-7.408244048,-7.408244048,-7.408244048
31,Norfolk fine sand,Sand,1922,8.0,Bessemer steel,1.5-inch pipe,16,e,2.4,intact,Jaksonville,FL,G,20500.0,4.7,Very Strongly Acid,1.8,,,,,,,,69.3,47.4,2.8,38.1,1.55,0.0,13,Wrought,Good,Southern,2922.0,2922.0,732.36,0.2506,0.09,0.0,0.39,0.04,0.088,0.0,0.0,0.0,0.0,99.392,9.102071552,-7.408244048,10.56840857,8.29114142,9.079598698,-7.408244048,-7.408244048,-7.408244048,-7.408244048
31,Norfolk fine sand,Sand,1922,12.0,Bessemer steel,1.5-inch pipe,16,e,2.8,intact,Jaksonville,FL,G,20500.0,4.7,Very Strongly Acid,1.8,,,,,,,,69.3,47.4,2.8,38.1,1.55,0.0,13,Wrought,Good,Southern,4383.0,4383.0,854.42,0.1949,0.09,0.0,0.39,0.04,0.088,0.0,0.0,0.0,0.0,99.392,9.102071552,-7.408244048,10.56840857,8.29114142,9.079598698,-7.408244048,-7.408244048,-7.408244048,-7.408244048
31,Norfolk fine sand,Sand,1922,17.7,Bessemer steel,1.5-inch pipe,16,e,3.7,intact,Jaksonville,FL,G,20500.0,4.7,Very Strongly Acid,1.8,,,,,,,,69.3,47.4,2.8,38.1,1.55,0.0,13,Wrought,Good,Southern,6464.93,6464.0,1129.06,0.1746,0.09,0.0,0.39,0.04,0.088,0.0,0.0,0.0,0.0,99.392,9.102071552,-7.408244048,10.56840857,8.29114142,9.079598698,-7.408244048,-7.408244048,-7.408244048,-7.408244048
32,Ontario loam,Silt Loam,1922,1.0,Bessemer steel,1.5-inch pipe,16,e,0.4,intact,Rochester,NY,G,5700.0,7.3,Neutral,0.5,0.23,0.7,0.42,0.0,0.73,0.01,0.42,47.6,32.8,17.8,11.7,1.85,0.1,13,Wrought,Good,Northern,365.25,365.0,122.06,0.3342,0.09,0.0,0.39,0.04,0.088,0.0,0.0,0.0,0.0,99.392,9.102071552,-7.408244048,10.56840857,8.29114142,9.079598698,-7.408244048,-7.408244048,-7.408244048,-7.408244048
32,Ontario loam,Silt Loam,1922,3.7,Bessemer steel,1.5-inch pipe,16,e,1.6,intact,Rochester,NY,G,5700.0,7.3,Neutral,0.5,0.23,0.7,0.42,0.0,0.73,0.01,0.42,47.6,32.8,17.8,11.7,1.85,0.1,13,Wrought,Good,Northern,1351.42,1351.0,488.24,0.3613,0.09,0.0,0.39,0.04,0.088,0.0,0.0,0.0,0.0,99.392,9.102071552,-7.408244048,10.56840857,8.29114142,9.079598698,-7.408244048,-7.408244048,-7.408244048,-7.408244048
32,Ontario loam,Silt Loam,1922,5.8,Bessemer steel,1.5-inch pipe,16,e,2.3,intact,Rochester,NY,G,5700.0,7.3,Neutral,0.5,0.23,0.7,0.42,0.0,0.73,0.01,0.42,47.6,32.8,17.8,11.7,1.85,0.1,13,Wrought,Good,Northern,2118.45,2118.0,701.85,0.3313,0.09,0.0,0.39,0.04,0.088,0.0,0.0,0.0,0.0,99.392,9.102071552,-7.408244048,10.56840857,8.29114142,9.079598698,-7.408244048,-7.408244048,-7.408244048,-7.408244048
32,Ontario loam,Silt Loam,1922,7.6,Bessemer steel,1.5-inch pipe,16,e,2.7,intact,Rochester,NY,G,5700.0,7.3,Neutral,0.5,0.23,0.7,0.42,0.0,0.73,0.01,0.42,47.6,32.8,17.8,11.7,1.85,0.1,13,Wrought,Good,Northern,2775.9,2775.0,823.91,0.2968,0.09,0.0,0.39,0.04,0.088,0.0,0.0,0.0,0.0,99.392,9.102071552,-7.408244048,10.56840857,8.29114142,9.079598698,-7.408244048,-7.408244048,-7.408244048,-7.408244048
32,Ontario loam,Silt Loam,1922,9.6,Bessemer steel,1.5-inch pipe,16,e,3.1,intact,Rochester,NY,G,5700.0,7.3,Neutral,0.5,0.23,0.7,0.42,0.0,0.73,0.01,0.42,47.6,32.8,17.8,11.7,1.85,0.1,13,Wrought,Good,Northern,3506.4,3506.0,945.97,0.2698,0.09,0.0,0.39,0.04,0.088,0.0,0.0,0.0,0.0,99.392,9.102071552,-7.408244048,10.56840857,8.29114142,9.079598698,-7.408244048,-7.408244048,-7.408244048,-7.408244048
32,Ontario loam,Silt Loam,1922,11.7,Bessemer steel,1.5-inch pipe,16,e,3.3,intact,Rochester,NY,G,5700.0,7.3,Neutral,0.5,0.23,0.7,0.42,0.0,0.73,0.01,0.42,47.6,32.8,17.8,11.7,1.85,0.1,13,Wrought,Good,Northern,4273.43,4273.0,1007.0,0.2356,0.09,0.0,0.39,0.04,0.088,0.0,0.0,0.0,0.0,99.392,9.102071552,-7.408244048,10.56840857,8.29114142,9.079598698,-7.408244048,-7.408244048,-7.408244048,-7.408244048
33,Peat,Peat,1922,1.0,Bessemer steel,1.5-inch pipe,16,e,0.4,intact,Milwaukee,WI,VP,800.0,6.8,Neutral,36,1.52,7.3,4.06,0.0,,2.27,2.13,46.1,30.4,72.8,34.0,,16.9,13,Wrought,Very Poor,Northern,365.25,365.0,122.06,0.3342,0.09,0.0,0.39,0.04,0.088,0.0,0.0,0.0,0.0,99.392,9.102071552,-7.408244048,10.56840857,8.29114142,9.079598698,-7.408244048,-7.408244048,-7.408244048,-7.408244048
33,Peat,Peat,1922,3.7,Bessemer steel,1.5-inch pipe,16,e,3.4,intact,Milwaukee,WI,VP,800.0,6.8,Neutral,36,1.52,7.3,4.06,0.0,,2.27,2.13,46.1,30.4,72.8,34.0,,16.9,13,Wrought,Very Poor,Northern,1351.42,1351.0,1037.52,0.7677,0.09,0.0,0.39,0.04,0.088,0.0,0.0,0.0,0.0,99.392,9.102071552,-7.408244048,10.56840857,8.29114142,9.079598698,-7.408244048,-7.408244048,-7.408244048,-7.408244048
33,Peat,Peat,1922,5.8,Bessemer steel,1.5-inch pipe,16,e,4.6,intact,Milwaukee,WI,VP,800.0,6.8,Neutral,36,1.52,7.3,4.06,0.0,,2.27,2.13,46.1,30.4,72.8,34.0,,16.9,13,Wrought,Very Poor,Northern,2118.45,2118.0,1403.7,0.6626,0.09,0.0,0.39,0.04,0.088,0.0,0.0,0.0,0.0,99.392,9.102071552,-7.408244048,10.56840857,8.29114142,9.079598698,-7.408244048,-7.408244048,-7.408244048,-7.408244048
33,Peat,Peat,1922,7.6,Bessemer steel,1.5-inch pipe,16,e,9.2,intact,Milwaukee,WI,VP,800.0,6.8,Neutral,36,1.52,7.3,4.06,0.0,,2.27,2.13,46.1,30.4,72.8,34.0,,16.9,13,Wrought,Very Poor,Northern,2775.9,2775.0,2807.4,1.0113,0.09,0.0,0.39,0.04,0.088,0.0,0.0,0.0,0.0,99.392,9.102071552,-7.408244048,10.56840857,8.29114142,9.079598698,-7.408244048,-7.408244048,-7.408244048,-7.408244048
33,Peat,Peat,1922,9.7,Bessemer steel,1.5-inch pipe,16,e,11.4,intact,Milwaukee,WI,VP,800.0,6.8,Neutral,36,1.52,7.3,4.06,0.0,,2.27,2.13,46.1,30.4,72.8,34.0,,16.9,13,Wrought,Very Poor,Northern,3542.92,3542.0,3478.73,0.9819,0.09,0.0,0.39,0.04,0.088,0.0,0.0,0.0,0.0,99.392,9.102071552,-7.408244048,10.56840857,8.29114142,9.079598698,-7.408244048,-7.408244048,-7.408244048,-7.408244048
33,Peat,Peat,1922,11.7,Bessemer steel,1.5-inch pipe,16,e,14.3,intact,Milwaukee,WI,VP,800.0,6.8,Neutral,36,1.52,7.3,4.06,0.0,,2.27,2.13,46.1,30.4,72.8,34.0,,16.9,13,Wrought,Very Poor,Northern,4273.43,4273.0,4363.67,1.0211,0.09,0.0,0.39,0.04,0.088,0.0,0.0,0.0,0.0,99.392,9.102071552,-7.408244048,10.56840857,8.29114142,9.079598698,-7.408244048,-7.408244048,-7.408244048,-7.408244048
34,Penn silt loam,Silt Loam,1922,1.4,Bessemer steel,1.5-inch pipe,16,e,1.2,intact,Norristown,PA,F,4900.0,6.7,Neutral,7,,,,,,,,54.0,40.0,23.4,14.7,1.82,8.4,13,Wrought,Poor,Northern,511.35,511.0,366.18,0.7161,0.09,0.0,0.39,0.04,0.088,0.0,0.0,0.0,0.0,99.392,9.102071552,-7.408244048,10.56840857,8.29114142,9.079598698,-7.408244048,-7.408244048,-7.408244048,-7.408244048
34,Penn silt loam,Silt Loam,1922,4.0,Bessemer steel,1.5-inch pipe,16,e,1.8,intact,Norristown,PA,F,4900.0,6.7,Neutral,7,,,,,,,,54.0,40.0,23.4,14.7,1.82,8.4,13,Wrought,Poor,Northern,1461.0,1461.0,549.27,0.376,0.09,0.0,0.39,0.04,0.088,0.0,0.0,0.0,0.0,99.392,9.102071552,-7.408244048,10.56840857,8.29114142,9.079598698,-7.408244048,-7.408244048,-7.408244048,-7.408244048
34,Penn silt loam,Silt Loam,1922,6.1,Bessemer steel,1.5-inch pipe,16,e,2.8,intact,Norristown,PA,F,4900.0,6.7,Neutral,7,,,,,,,,54.0,40.0,23.4,14.7,1.82,8.4,13,Wrought,Poor,Northern,2228.03,2228.0,854.42,0.3835,0.09,0.0,0.39,0.04,0.088,0.0,0.0,0.0,0.0,99.392,9.102071552,-7.408244048,10.56840857,8.29114142,9.079598698,-7.408244048,-7.408244048,-7.408244048,-7.408244048
34,Penn silt loam,Silt Loam,1922,8.0,Bessemer steel,1.5-inch pipe,16,e,3.4,intact,Norristown,PA,F,4900.0,6.7,Neutral,7,,,,,,,,54.0,40.0,23.4,14.7,1.82,8.4,13,Wrought,Poor,Northern,2922.0,2922.0,1037.52,0.3551,0.09,0.0,0.39,0.04,0.088,0.0,0.0,0.0,0.0,99.392,9.102071552,-7.408244048,10.56840857,8.29114142,9.079598698,-7.408244048,-7.408244048,-7.408244048,-7.408244048
34,Penn silt loam,Silt Loam,1922,9.9,Bessemer steel,1.5-inch pipe,16,e,4.6,intact,Norristown,PA,F,4900.0,6.7,Neutral,7,,,,,,,,54.0,40.0,23.4,14.7,1.82,8.4,13,Wrought,Poor,Northern,3615.97,3615.0,1403.7,0.3882,0.09,0.0,0.39,0.04,0.088,0.0,0.0,0.0,0.0,99.392,9.102071552,-7.408244048,10.56840857,8.29114142,9.079598698,-7.408244048,-7.408244048,-7.408244048,-7.408244048
34,Penn silt loam,Silt Loam,1922,12.0,Bessemer steel,1.5-inch pipe,16,e,4.0,intact,Norristown,PA,F,4900.0,6.7,Neutral,7,,,,,,,,54.0,40.0,23.4,14.7,1.82,8.4,13,Wrought,Poor,Northern,4383.0,4383.0,1220.61,0.2785,0.09,0.0,0.39,0.04,0.088,0.0,0.0,0.0,0.0,99.392,9.102071552,-7.408244048,10.56840857,8.29114142,9.079598698,-7.408244048,-7.408244048,-7.408244048,-7.408244048
35,Ramona loam,Clay Loam,1922,1.9,Bessemer steel,1.5-inch pipe,16,e,0.7,intact,Los Angeles,CA,G,2060.0,7.3,Neutral,5.7,0.68,0.68,0.49,0.0,1.1,0.06,0.35,62.4,15.2,18.0,10.9,1.89,3.1,13,Wrought,Good,Southern,693.98,693.0,213.61,0.3078,0.09,0.0,0.39,0.04,0.088,0.0,0.0,0.0,0.0,99.392,9.102071552,-7.408244048,10.56840857,8.29114142,9.079598698,-7.408244048,-7.408244048,-7.408244048,-7.408244048
35,Ramona loam,Clay Loam,1922,4.1,Bessemer steel,1.5-inch pipe,16,e,1.8,intact,Los Angeles,CA,G,2060.0,7.3,Neutral,5.7,0.68,0.68,0.49,0.0,1.1,0.06,0.35,62.4,15.2,18.0,10.9,1.89,3.1,13,Wrought,Good,Southern,1497.52,1497.0,549.27,0.3668,0.09,0.0,0.39,0.04,0.088,0.0,0.0,0.0,0.0,99.392,9.102071552,-7.408244048,10.56840857,8.29114142,9.079598698,-7.408244048,-7.408244048,-7.408244048,-7.408244048
35,Ramona loam,Clay Loam,1922,6.2,Bessemer steel,1.5-inch pipe,16,e,1.5,intact,Los Angeles,CA,G,2060.0,7.3,Neutral,5.7,0.68,0.68,0.49,0.0,1.1,0.06,0.35,62.4,15.2,18.0,10.9,1.89,3.1,13,Wrought,Good,Southern,2264.55,2264.0,457.73,0.2021,0.09,0.0,0.39,0.04,0.088,0.0,0.0,0.0,0.0,99.392,9.102071552,-7.408244048,10.56840857,8.29114142,9.079598698,-7.408244048,-7.408244048,-7.408244048,-7.408244048
35,Ramona loam,Clay Loam,1922,8.0,Bessemer steel,1.5-inch pipe,16,e,1.7,intact,Los Angeles,CA,G,2060.0,7.3,Neutral,5.7,0.68,0.68,0.49,0.0,1.1,0.06,0.35,62.4,15.2,18.0,10.9,1.89,3.1,13,Wrought,Good,Southern,2922.0,2922.0,518.76,0.1775,0.09,0.0,0.39,0.04,0.088,0.0,0.0,0.0,0.0,99.392,9.102071552,-7.408244048,10.56840857,8.29114142,9.079598698,-7.408244048,-7.408244048,-7.408244048,-7.408244048
35,Ramona loam,Clay Loam,1922,12.1,Bessemer steel,1.5-inch pipe,16,e,2.2,intact,Los Angeles,CA,G,2060.0,7.3,Neutral,5.7,0.68,0.68,0.49,0.0,1.1,0.06,0.35,62.4,15.2,18.0,10.9,1.89,3.1,13,Wrought,Good,Southern,4419.52,4419.0,671.33,0.1519,0.09,0.0,0.39,0.04,0.088,0.0,0.0,0.0,0.0,99.392,9.102071552,-7.408244048,10.56840857,8.29114142,9.079598698,-7.408244048,-7.408244048,-7.408244048,-7.408244048
35,Ramona loam,Clay Loam,1922,17.5,Bessemer steel,1.5-inch pipe,16,e,1.5,intact,Los Angeles,CA,G,2060.0,7.3,Neutral,5.7,0.68,0.68,0.49,0.0,1.1,0.06,0.35,62.4,15.2,18.0,10.9,1.89,3.1,13,Wrought,Good,Southern,6391.88,6391.0,457.73,0.0716,0.09,0.0,0.39,0.04,0.088,0.0,0.0,0.0,0.0,99.392,9.102071552,-7.408244048,10.56840857,8.29114142,9.079598698,-7.408244048,-7.408244048,-7.408244048,-7.408244048
36,Ruston sandy loam,Sandy Loam,1922,2.0,Bessemer steel,1.5-inch pipe,16,e,1.4,intact,Meridian,MS,G,11200.0,4.5,Very Strongly Acid,4.6,,,,,,,,64.0,53.0,13.8,16.0,1.62,0.0,13,Wrought,Good,Southern,730.5,730.0,427.21,0.5848,0.09,0.0,0.39,0.04,0.088,0.0,0.0,0.0,0.0,99.392,9.102071552,-7.408244048,10.56840857,8.29114142,9.079598698,-7.408244048,-7.408244048,-7.408244048,-7.408244048
36,Ruston sandy loam,Sandy Loam,1922,4.1,Bessemer steel,1.5-inch pipe,16,e,2.2,intact,Meridian,MS,G,11200.0,4.5,Very Strongly Acid,4.6,,,,,,,,64.0,53.0,13.8,16.0,1.62,0.0,13,Wrought,Good,Southern,1497.52,1497.0,671.33,0.4483,0.09,0.0,0.39,0.04,0.088,0.0,0.0,0.0,0.0,99.392,9.102071552,-7.408244048,10.56840857,8.29114142,9.079598698,-7.408244048,-7.408244048,-7.408244048,-7.408244048
36,Ruston sandy loam,Sandy Loam,1922,6.0,Bessemer steel,1.5-inch pipe,16,e,1.7,intact,Meridian,MS,G,11200.0,4.5,Very Strongly Acid,4.6,,,,,,,,64.0,53.0,13.8,16.0,1.62,0.0,13,Wrought,Good,Southern,2191.5,2191.0,518.76,0.2367,0.09,0.0,0.39,0.04,0.088,0.0,0.0,0.0,0.0,99.392,9.102071552,-7.408244048,10.56840857,8.29114142,9.079598698,-7.408244048,-7.408244048,-7.408244048,-7.408244048
36,Ruston sandy loam,Sandy Loam,1922,8.0,Bessemer steel,1.5-inch pipe,16,e,2.5,intact,Meridian,MS,G,11200.0,4.5,Very Strongly Acid,4.6,,,,,,,,64.0,53.0,13.8,16.0,1.62,0.0,13,Wrought,Good,Southern,2922.0,2922.0,762.88,0.2611,0.09,0.0,0.39,0.04,0.088,0.0,0.0,0.0,0.0,99.392,9.102071552,-7.408244048,10.56840857,8.29114142,9.079598698,-7.408244048,-7.408244048,-7.408244048,-7.408244048
36,Ruston sandy loam,Sandy Loam,1922,12.0,Bessemer steel,1.5-inch pipe,16,e,3.2,intact,Meridian,MS,G,11200.0,4.5,Very Strongly Acid,4.6,,,,,,,,64.0,53.0,13.8,16.0,1.62,0.0,13,Wrought,Good,Southern,4383.0,4383.0,976.49,0.2228,0.09,0.0,0.39,0.04,0.088,0.0,0.0,0.0,0.0,99.392,9.102071552,-7.408244048,10.56840857,8.29114142,9.079598698,-7.408244048,-7.408244048,-7.408244048,-7.408244048
36,Ruston sandy loam,Sandy Loam,1922,17.7,Bessemer steel,1.5-inch pipe,16,e,4.1,intact,Meridian,MS,G,11200.0,4.5,Very Strongly Acid,4.6,,,,,,,,64.0,53.0,13.8,16.0,1.62,0.0,13,Wrought,Good,Southern,6464.93,6464.0,1251.12,0.1935,0.09,0.0,0.39,0.04,0.088,0.0,0.0,0.0,0.0,99.392,9.102071552,-7.408244048,10.56840857,8.29114142,9.079598698,-7.408244048,-7.408244048,-7.408244048,-7.408244048
37,St. John's fine sand,Sand,1922,2.0,Bessemer steel,1.5-inch pipe,16,e,2.4,intact,Jaksonville,PL,P,11200.0,3.8,Extremely Acid,15.3,,,,,,,,69.3,47.4,7.0,,,0.0,13,Wrought,Fair,Southern,730.5,730.0,732.36,1.0025,0.09,0.0,0.39,0.04,0.088,0.0,0.0,0.0,0.0,99.392,9.102071552,-7.408244048,10.56840857,8.29114142,9.079598698,-7.408244048,-7.408244048,-7.408244048,-7.408244048
37,St. John's fine sand,Sand,1922,4.1,Bessemer steel,1.5-inch pipe,16,e,4.4,intact,Jaksonville,PL,P,11200.0,3.8,Extremely Acid,15.3,,,,,,,,69.3,47.4,7.0,,,0.0,13,Wrought,Fair,Southern,1497.52,1497.0,1342.67,0.8966,0.09,0.0,0.39,0.04,0.088,0.0,0.0,0.0,0.0,99.392,9.102071552,-7.408244048,10.56840857,8.29114142,9.079598698,-7.408244048,-7.408244048,-7.408244048,-7.408244048
37,St. John's fine sand,Sand,1922,6.0,Bessemer steel,1.5-inch pipe,16,e,3.6,intact,Jaksonville,PL,P,11200.0,3.8,Extremely Acid,15.3,,,,,,,,69.3,47.4,7.0,,,0.0,13,Wrought,Fair,Southern,2191.5,2191.0,1098.55,0.5013,0.09,0.0,0.39,0.04,0.088,0.0,0.0,0.0,0.0,99.392,9.102071552,-7.408244048,10.56840857,8.29114142,9.079598698,-7.408244048,-7.408244048,-7.408244048,-7.408244048
37,St. John's fine sand,Sand,1922,8.0,Bessemer steel,1.5-inch pipe,16,e,5.2,intact,Jaksonville,PL,P,11200.0,3.8,Extremely Acid,15.3,,,,,,,,69.3,47.4,7.0,,,0.0,13,Wrought,Fair,Southern,2922.0,2922.0,1586.79,0.543,0.09,0.0,0.39,0.04,0.088,0.0,0.0,0.0,0.0,99.392,9.102071552,-7.408244048,10.56840857,8.29114142,9.079598698,-7.408244048,-7.408244048,-7.408244048,-7.408244048
37,St. John's fine sand,Sand,1922,10.1,Bessemer steel,1.5-inch pipe,16,e,8.0,intact,Jaksonville,PL,P,11200.0,3.8,Extremely Acid,15.3,,,,,,,,69.3,47.4,7.0,,,0.0,13,Wrought,Fair,Southern,3689.03,3689.0,2441.21,0.6617,0.09,0.0,0.39,0.04,0.088,0.0,0.0,0.0,0.0,99.392,9.102071552,-7.408244048,10.56840857,8.29114142,9.079598698,-7.408244048,-7.408244048,-7.408244048,-7.408244048
37,St. John's fine sand,Sand,1922,12.0,Bessemer steel,1.5-inch pipe,16,e,7.7,intact,Jaksonville,PL,P,11200.0,3.8,Extremely Acid,15.3,,,,,,,,69.3,47.4,7.0,,,0.0,13,Wrought,Fair,Southern,4383.0,4383.0,2349.67,0.5361,0.09,0.0,0.39,0.04,0.088,0.0,0.0,0.0,0.0,99.392,9.102071552,-7.408244048,10.56840857,8.29114142,9.079598698,-7.408244048,-7.408244048,-7.408244048,-7.408244048
38,Sassafras gravelly sandy loam,Sandy Loam,1922,1.4,Bessemer steel,1.5-inch pipe,16,e,0.2,intact,Camden,NJ,G,38600.0,4.5,Very Strongly Acid,4.7,,,,,,,,54.0,40.0,3.0,32.1,1.59,0.0,13,Wrought,Good,Northern,511.35,511.0,61.03,0.1194,0.09,0.0,0.39,0.04,0.088,0.0,0.0,0.0,0.0,99.392,9.102071552,-7.408244048,10.56840857,8.29114142,9.079598698,-7.408244048,-7.408244048,-7.408244048,-7.408244048
38,Sassafras gravelly sandy loam,Sandy Loam,1922,4.0,Bessemer steel,1.5-inch pipe,16,e,0.7,intact,Camden,NJ,G,38600.0,4.5,Very Strongly Acid,4.7,,,,,,,,54.0,40.0,3.0,32.1,1.59,0.0,13,Wrought,Good,Northern,1461.0,1461.0,213.61,0.1462,0.09,0.0,0.39,0.04,0.088,0.0,0.0,0.0,0.0,99.392,9.102071552,-7.408244048,10.56840857,8.29114142,9.079598698,-7.408244048,-7.408244048,-7.408244048,-7.408244048
38,Sassafras gravelly sandy loam,Sandy Loam,1922,6.1,Bessemer steel,1.5-inch pipe,16,e,1.2,intact,Camden,NJ,G,38600.0,4.5,Very Strongly Acid,4.7,,,,,,,,54.0,40.0,3.0,32.1,1.59,0.0,13,Wrought,Good,Northern,2228.03,2228.0,366.18,0.1644,0.09,0.0,0.39,0.04,0.088,0.0,0.0,0.0,0.0,99.392,9.102071552,-7.408244048,10.56840857,8.29114142,9.079598698,-7.408244048,-7.408244048,-7.408244048,-7.408244048
38,Sassafras gravelly sandy loam,Sandy Loam,1922,8.0,Bessemer steel,1.5-inch pipe,16,e,2.1,intact,Camden,NJ,G,38600.0,4.5,Very Strongly Acid,4.7,,,,,,,,54.0,40.0,3.0,32.1,1.59,0.0,13,Wrought,Good,Northern,2922.0,2922.0,640.82,0.2193,0.09,0.0,0.39,0.04,0.088,0.0,0.0,0.0,0.0,99.392,9.102071552,-7.408244048,10.56840857,8.29114142,9.079598698,-7.408244048,-7.408244048,-7.408244048,-7.408244048
38,Sassafras gravelly sandy loam,Sandy Loam,1922,12.0,Bessemer steel,1.5-inch pipe,16,e,2.8,intact,Camden,NJ,G,38600.0,4.5,Very Strongly Acid,4.7,,,,,,,,54.0,40.0,3.0,32.1,1.59,0.0,13,Wrought,Good,Northern,4383.0,4383.0,854.42,0.1949,0.09,0.0,0.39,0.04,0.088,0.0,0.0,0.0,0.0,99.392,9.102071552,-7.408244048,10.56840857,8.29114142,9.079598698,-7.408244048,-7.408244048,-7.408244048,-7.408244048
38,Sassafras gravelly sandy loam,Sandy Loam,1922,17.2,Bessemer steel,1.5-inch pipe,16,e,2.3,intact,Camden,NJ,G,38600.0,4.5,Very Strongly Acid,4.7,,,,,,,,54.0,40.0,3.0,32.1,1.59,0.0,13,Wrought,Good,Northern,6282.3,6282.0,701.85,0.1117,0.09,0.0,0.39,0.04,0.088,0.0,0.0,0.0,0.0,99.392,9.102071552,-7.408244048,10.56840857,8.29114142,9.079598698,-7.408244048,-7.408244048,-7.408244048,-7.408244048
39,Sassafras silt loam,Silt Loam,1922,1.4,Bessemer steel,1.5-inch pipe,16,e,1.2,intact,Wilmington,DE,F,7440.0,5.6,Medium Acid,6.6,,,,,,,,54.0,40.0,24.2,7.5,4.72,3.8,13,Wrought,Poor,Northern,511.35,511.0,366.18,0.7161,0.09,0.0,0.39,0.04,0.088,0.0,0.0,0.0,0.0,99.392,9.102071552,-7.408244048,10.56840857,8.29114142,9.079598698,-7.408244048,-7.408244048,-7.408244048,-7.408244048
39,Sassafras silt loam,Silt Loam,1922,4.0,Bessemer steel,1.5-inch pipe,16,e,2.9,intact,Wilmington,DE,F,7440.0,5.6,Medium Acid,6.6,,,,,,,,54.0,40.0,24.2,7.5,4.72,3.8,13,Wrought,Poor,Northern,1461.0,1461.0,884.94,0.6057,0.09,0.0,0.39,0.04,0.088,0.0,0.0,0.0,0.0,99.392,9.102071552,-7.408244048,10.56840857,8.29114142,9.079598698,-7.408244048,-7.408244048,-7.408244048,-7.408244048
39,Sassafras silt loam,Silt Loam,1922,6.1,Bessemer steel,1.5-inch pipe,16,e,2.6,intact,Wilmington,DE,F,7440.0,5.6,Medium Acid,6.6,,,,,,,,54.0,40.0,24.2,7.5,4.72,3.8,13,Wrought,Poor,Northern,2228.03,2228.0,793.39,0.3561,0.09,0.0,0.39,0.04,0.088,0.0,0.0,0.0,0.0,99.392,9.102071552,-7.408244048,10.56840857,8.29114142,9.079598698,-7.408244048,-7.408244048,-7.408244048,-7.408244048
39,Sassafras silt loam,Silt Loam,1922,8.0,Bessemer steel,1.5-inch pipe,16,e,4.6,intact,Wilmington,DE,F,7440.0,5.6,Medium Acid,6.6,,,,,,,,54.0,40.0,24.2,7.5,4.72,3.8,13,Wrought,Poor,Northern,2922.0,2922.0,1403.7,0.4804,0.09,0.0,0.39,0.04,0.088,0.0,0.0,0.0,0.0,99.392,9.102071552,-7.408244048,10.56840857,8.29114142,9.079598698,-7.408244048,-7.408244048,-7.408244048,-7.408244048
39,Sassafras silt loam,Silt Loam,1922,9.9,Bessemer steel,1.5-inch pipe,16,e,4.9,intact,Wilmington,DE,F,7440.0,5.6,Medium Acid,6.6,,,,,,,,54.0,40.0,24.2,7.5,4.72,3.8,13,Wrought,Poor,Northern,3615.97,3615.0,1495.24,0.4135,0.09,0.0,0.39,0.04,0.088,0.0,0.0,0.0,0.0,99.392,9.102071552,-7.408244048,10.56840857,8.29114142,9.079598698,-7.408244048,-7.408244048,-7.408244048,-7.408244048
39,Sassafras silt loam,Silt Loam,1922,12.0,Bessemer steel,1.5-inch pipe,16,e,6.1,intact,Wilmington,DE,F,7440.0,5.6,Medium Acid,6.6,,,,,,,,54.0,40.0,24.2,7.5,4.72,3.8,13,Wrought,Poor,Northern,4383.0,4383.0,1861.43,0.4247,0.09,0.0,0.39,0.04,0.088,0.0,0.0,0.0,0.0,99.392,9.102071552,-7.408244048,10.56840857,8.29114142,9.079598698,-7.408244048,-7.408244048,-7.408244048,-7.408244048
40,Sharkey clay,Silty Clay,1922,2.0,Bessemer steel,1.5-inch pipe,16,e,2.1,intact,New Orleans,LA,P,970.0,6.0,Medium Acid,9.4,0.56,0.58,0.44,0.0,0.93,0.07,0.28,69.3,57.4,33.0,2.3,1.78,16.4,13,Wrought,Poor,Southern,730.5,730.0,640.82,0.8772,0.09,0.0,0.39,0.04,0.088,0.0,0.0,0.0,0.0,99.392,9.102071552,-7.408244048,10.56840857,8.29114142,9.079598698,-7.408244048,-7.408244048,-7.408244048,-7.408244048
40,Sharkey clay,Silty Clay,1922,4.1,Bessemer steel,1.5-inch pipe,16,e,3.9,intact,New Orleans,LA,P,970.0,6.0,Medium Acid,9.4,0.56,0.58,0.44,0.0,0.93,0.07,0.28,69.3,57.4,33.0,2.3,1.78,16.4,13,Wrought,Poor,Southern,1497.52,1497.0,1190.09,0.7947,0.09,0.0,0.39,0.04,0.088,0.0,0.0,0.0,0.0,99.392,9.102071552,-7.408244048,10.56840857,8.29114142,9.079598698,-7.408244048,-7.408244048,-7.408244048,-7.408244048
40,Sharkey clay,Silty Clay,1922,6.0,Bessemer steel,1.5-inch pipe,16,e,5.0,intact,New Orleans,LA,P,970.0,6.0,Medium Acid,9.4,0.56,0.58,0.44,0.0,0.93,0.07,0.28,69.3,57.4,33.0,2.3,1.78,16.4,13,Wrought,Poor,Southern,2191.5,2191.0,1525.76,0.6962,0.09,0.0,0.39,0.04,0.088,0.0,0.0,0.0,0.0,99.392,9.102071552,-7.408244048,10.56840857,8.29114142,9.079598698,-7.408244048,-7.408244048,-7.408244048,-7.408244048
40,Sharkey clay,Silty Clay,1922,8.0,Bessemer steel,1.5-inch pipe,16,e,6.5,intact,New Orleans,LA,P,970.0,6.0,Medium Acid,9.4,0.56,0.58,0.44,0.0,0.93,0.07,0.28,69.3,57.4,33.0,2.3,1.78,16.4,13,Wrought,Poor,Southern,2922.0,2922.0,1983.49,0.6788,0.09,0.0,0.39,0.04,0.088,0.0,0.0,0.0,0.0,99.392,9.102071552,-7.408244048,10.56840857,8.29114142,9.079598698,-7.408244048,-7.408244048,-7.408244048,-7.408244048
40,Sharkey clay,Silty Clay,1922,10.0,Bessemer steel,1.5-inch pipe,16,e,7.3,intact,New Orleans,LA,P,970.0,6.0,Medium Acid,9.4,0.56,0.58,0.44,0.0,0.93,0.07,0.28,69.3,57.4,33.0,2.3,1.78,16.4,13,Wrought,Poor,Southern,3652.5,3652.0,2227.61,0.6099,0.09,0.0,0.39,0.04,0.088,0.0,0.0,0.0,0.0,99.392,9.102071552,-7.408244048,10.56840857,8.29114142,9.079598698,-7.408244048,-7.408244048,-7.408244048,-7.408244048
40,Sharkey clay,Silty Clay,1922,12.0,Bessemer steel,1.5-inch pipe,16,e,7.2,intact,New Orleans,LA,P,970.0,6.0,Medium Acid,9.4,0.56,0.58,0.44,0.0,0.93,0.07,0.28,69.3,57.4,33.0,2.3,1.78,16.4,13,Wrought,Poor,Southern,4383.0,4383.0,2197.09,0.5013,0.09,0.0,0.39,0.04,0.088,0.0,0.0,0.0,0.0,99.392,9.102071552,-7.408244048,10.56840857,8.29114142,9.079598698,-7.408244048,-7.408244048,-7.408244048,-7.408244048
41,Summit silt loam,Silty Clay,1922,1.5,Bessemer steel,1.5-inch pipe,16,e,0.5,intact,Kansas City,MO,F,1320.0,5.5,Strongly Acid,14,0.3,0.54,0.36,0.0,0.78,0.04,0.46,54.4,37.4,33.1,6.9,1.61,14.6,13,Wrought,Fair,Northern,547.88,547.0,152.58,0.2785,0.09,0.0,0.39,0.04,0.088,0.0,0.0,0.0,0.0,99.392,9.102071552,-7.408244048,10.56840857,8.29114142,9.079598698,-7.408244048,-7.408244048,-7.408244048,-7.408244048
41,Summit silt loam,Silty Clay,1922,4.0,Bessemer steel,1.5-inch pipe,16,e,3.0,intact,Kansas City,MO,F,1320.0,5.5,Strongly Acid,14,0.3,0.54,0.36,0.0,0.78,0.04,0.46,54.4,37.4,33.1,6.9,1.61,14.6,13,Wrought,Fair,Northern,1461.0,1461.0,915.46,0.6266,0.09,0.0,0.39,0.04,0.088,0.0,0.0,0.0,0.0,99.392,9.102071552,-7.408244048,10.56840857,8.29114142,9.079598698,-7.408244048,-7.408244048,-7.408244048,-7.408244048
41,Summit silt loam,Silty Clay,1922,6.0,Bessemer steel,1.5-inch pipe,16,e,4.5,intact,Kansas City,MO,F,1320.0,5.5,Strongly Acid,14,0.3,0.54,0.36,0.0,0.78,0.04,0.46,54.4,37.4,33.1,6.9,1.61,14.6,13,Wrought,Fair,Northern,2191.5,2191.0,1373.18,0.6266,0.09,0.0,0.39,0.04,0.088,0.0,0.0,0.0,0.0,99.392,9.102071552,-7.408244048,10.56840857,8.29114142,9.079598698,-7.408244048,-7.408244048,-7.408244048,-7.408244048
41,Summit silt loam,Silty Clay,1922,7.9,Bessemer steel,1.5-inch pipe,16,e,5.0,intact,Kansas City,MO,F,1320.0,5.5,Strongly Acid,14,0.3,0.54,0.36,0.0,0.78,0.04,0.46,54.4,37.4,33.1,6.9,1.61,14.6,13,Wrought,Fair,Northern,2885.47,2885.0,1525.76,0.5288,0.09,0.0,0.39,0.04,0.088,0.0,0.0,0.0,0.0,99.392,9.102071552,-7.408244048,10.56840857,8.29114142,9.079598698,-7.408244048,-7.408244048,-7.408244048,-7.408244048
41,Summit silt loam,Silty Clay,1922,12.0,Bessemer steel,1.5-inch pipe,16,e,6.3,intact,Kansas City,MO,F,1320.0,5.5,Strongly Acid,14,0.3,0.54,0.36,0.0,0.78,0.04,0.46,54.4,37.4,33.1,6.9,1.61,14.6,13,Wrought,Fair,Northern,4383.0,4383.0,1922.46,0.4386,0.09,0.0,0.39,0.04,0.088,0.0,0.0,0.0,0.0,99.392,9.102071552,-7.408244048,10.56840857,8.29114142,9.079598698,-7.408244048,-7.408244048,-7.408244048,-7.408244048
41,Summit silt loam,Silty Clay,1922,17.4,Bessemer steel,1.5-inch pipe,16,e,6.9,intact,Kansas City,MO,F,1320.0,5.5,Strongly Acid,14,0.3,0.54,0.36,0.0,0.78,0.04,0.46,54.4,37.4,33.1,6.9,1.61,14.6,13,Wrought,Fair,Northern,6355.35,6355.0,2105.55,0.3313,0.09,0.0,0.39,0.04,0.088,0.0,0.0,0.0,0.0,99.392,9.102071552,-7.408244048,10.56840857,8.29114142,9.079598698,-7.408244048,-7.408244048,-7.408244048,-7.408244048
42,Susquehanna clay,Clay,1922,2.0,Bessemer steel,1.5-inch pipe,16,e,3.3,intact,Meridian,MS,F,13700.0,4.7,Very Strongly Acid,28.2,,,,,,,,64.0,53.0,34.8,14.9,1.79,4.7,13,Wrought,Fair,Southern,730.5,730.0,1007.0,1.3785,0.09,0.0,0.39,0.04,0.088,0.0,0.0,0.0,0.0,99.392,9.102071552,-7.408244048,10.56840857,8.29114142,9.079598698,-7.408244048,-7.408244048,-7.408244048,-7.408244048
42,Susquehanna clay,Clay,1922,4.1,Bessemer steel,1.5-inch pipe,16,e,5.7,intact,Meridian,MS,F,13700.0,4.7,Very Strongly Acid,28.2,,,,,,,,64.0,53.0,34.8,14.9,1.79,4.7,13,Wrought,Fair,Southern,1497.52,1497.0,1739.36,1.1615,0.09,0.0,0.39,0.04,0.088,0.0,0.0,0.0,0.0,99.392,9.102071552,-7.408244048,10.56840857,8.29114142,9.079598698,-7.408244048,-7.408244048,-7.408244048,-7.408244048
42,Susquehanna clay,Clay,1922,6.0,Bessemer steel,1.5-inch pipe,16,e,7.7,intact,Meridian,MS,F,13700.0,4.7,Very Strongly Acid,28.2,,,,,,,,64.0,53.0,34.8,14.9,1.79,4.7,13,Wrought,Fair,Southern,2191.5,2191.0,2349.67,1.0722,0.09,0.0,0.39,0.04,0.088,0.0,0.0,0.0,0.0,99.392,9.102071552,-7.408244048,10.56840857,8.29114142,9.079598698,-7.408244048,-7.408244048,-7.408244048,-7.408244048
42,Susquehanna clay,Clay,1922,8.0,Bessemer steel,1.5-inch pipe,16,e,8.2,intact,Meridian,MS,F,13700.0,4.7,Very Strongly Acid,28.2,,,,,,,,64.0,53.0,34.8,14.9,1.79,4.7,13,Wrought,Fair,Southern,2922.0,2922.0,2502.24,0.8563,0.09,0.0,0.39,0.04,0.088,0.0,0.0,0.0,0.0,99.392,9.102071552,-7.408244048,10.56840857,8.29114142,9.079598698,-7.408244048,-7.408244048,-7.408244048,-7.408244048
42,Susquehanna clay,Clay,1922,10.1,Bessemer steel,1.5-inch pipe,16,e,12.1,intact,Meridian,MS,F,13700.0,4.7,Very Strongly Acid,28.2,,,,,,,,64.0,53.0,34.8,14.9,1.79,4.7,13,Wrought,Fair,Southern,3689.03,3689.0,3692.34,1.0009,0.09,0.0,0.39,0.04,0.088,0.0,0.0,0.0,0.0,99.392,9.102071552,-7.408244048,10.56840857,8.29114142,9.079598698,-7.408244048,-7.408244048,-7.408244048,-7.408244048
42,Susquehanna clay,Clay,1922,12.0,Bessemer steel,1.5-inch pipe,16,e,12.5,intact,Meridian,MS,F,13700.0,4.7,Very Strongly Acid,28.2,,,,,,,,64.0,53.0,34.8,14.9,1.79,4.7,13,Wrought,Fair,Southern,4383.0,4383.0,3814.4,0.8703,0.09,0.0,0.39,0.04,0.088,0.0,0.0,0.0,0.0,99.392,9.102071552,-7.408244048,10.56840857,8.29114142,9.079598698,-7.408244048,-7.408244048,-7.408244048,-7.408244048
43,Tidal marsh,Marsh,1922,1.3,Bessemer steel,1.5-inch pipe,16,e,1.9,intact,Elizabeth,NJ,VP,60.0,3.1,Extremely Acid,36.8,45.4,5.17,9.45,0.0,0.0,43.3,37.0,52.0,43.0,55.4,,,,13,Wrought,Very Poor,Northern,474.82,474.0,579.79,1.2211,0.09,0.0,0.39,0.04,0.088,0.0,0.0,0.0,0.0,99.392,9.102071552,-7.408244048,10.56840857,8.29114142,9.079598698,-7.408244048,-7.408244048,-7.408244048,-7.408244048
43,Tidal marsh,Marsh,1922,4.1,Bessemer steel,1.5-inch pipe,16,e,4.6,intact,Elizabeth,NJ,VP,60.0,3.1,Extremely Acid,36.8,45.4,5.17,9.45,0.0,0.0,43.3,37.0,52.0,43.0,55.4,,,,13,Wrought,Very Poor,Northern,1497.52,1497.0,1403.7,0.9373,0.09,0.0,0.39,0.04,0.088,0.0,0.0,0.0,0.0,99.392,9.102071552,-7.408244048,10.56840857,8.29114142,9.079598698,-7.408244048,-7.408244048,-7.408244048,-7.408244048
43,Tidal marsh,Marsh,1922,6.2,Bessemer steel,1.5-inch pipe,16,e,9.7,intact,Elizabeth,NJ,VP,60.0,3.1,Extremely Acid,36.8,45.4,5.17,9.45,0.0,0.0,43.3,37.0,52.0,43.0,55.4,,,,13,Wrought,Very Poor,Northern,2264.55,2264.0,2959.97,1.3071,0.09,0.0,0.39,0.04,0.088,0.0,0.0,0.0,0.0,99.392,9.102071552,-7.408244048,10.56840857,8.29114142,9.079598698,-7.408244048,-7.408244048,-7.408244048,-7.408244048
