Repository: sk7-dev/corrosion_prediction

File: Dataset/final_database1.csv (part 14 of 57)
site_no,soil_type,texture,year,duration,material_name,type,material_id,material_code,weight_loss_oz,specimen_status,city,state,internal_drainage,resistivity,pH,pH_type,total_acidity,Na+K,Ca,Mg,CO3,HCO3,Cl,SO4,mean_temp,annual_precipitation,moisture,air_pore_space,specific_gravity,volume_shrinkage,table,iron_type,areation,region,approximate_days,exact_days,weight_loss_g,corrosion_rate,C (%),Si (%),Mn (%),S (%),P (%),Cr (%),Ni (%),Cu (%),Mo  (%),Fe (%),C_clr,Si_clr,Mn_clr,S_clr,P_clr,Cr_clr,Ni_clr,Cu_clr,Mo_clr
43,Tidal marsh,Marsh,1922,8.0,Bessemer steel,1.5-inch pipe,16,e,10.3,intact,Elizabeth,NJ,VP,60.0,3.1,Extremely Acid,36.8,45.4,5.17,9.45,0.0,0.0,43.3,37.0,52.0,43.0,55.4,,,,13,Wrought,Very Poor,Northern,2922.0,2922.0,3143.06,1.0757,0.09,0.0,0.39,0.04,0.088,0.0,0.0,0.0,0.0,99.392,9.102071552,-7.408244048,10.56840857,8.29114142,9.079598698,-7.408244048,-7.408244048,-7.408244048,-7.408244048
43,Tidal marsh,Marsh,1922,9.9,Bessemer steel,1.5-inch pipe,16,e,10.5,intact,Elizabeth,NJ,VP,60.0,3.1,Extremely Acid,36.8,45.4,5.17,9.45,0.0,0.0,43.3,37.0,52.0,43.0,55.4,,,,13,Wrought,Very Poor,Northern,3615.97,3615.0,3204.09,0.8861,0.09,0.0,0.39,0.04,0.088,0.0,0.0,0.0,0.0,99.392,9.102071552,-7.408244048,10.56840857,8.29114142,9.079598698,-7.408244048,-7.408244048,-7.408244048,-7.408244048
43,Tidal marsh,Marsh,1922,12.0,Bessemer steel,1.5-inch pipe,16,e,19.5,intact,Elizabeth,NJ,VP,60.0,3.1,Extremely Acid,36.8,45.4,5.17,9.45,0.0,0.0,43.3,37.0,52.0,43.0,55.4,,,,13,Wrought,Very Poor,Northern,4383.0,4383.0,5950.46,1.3576,0.09,0.0,0.39,0.04,0.088,0.0,0.0,0.0,0.0,99.392,9.102071552,-7.408244048,10.56840857,8.29114142,9.079598698,-7.408244048,-7.408244048,-7.408244048,-7.408244048
44,Wabash silt loam,Silty Clay Loam,1922,1.1,Bessemer steel,1.5-inch pipe,16,e,0.4,intact,Omaha,NE,G,1000.0,5.8,Medium Acid,8.8,1.05,1.08,0.66,0.0,4.97,0.82,0.41,50.6,27.8,31.2,7.2,1.55,6.0,13,Wrought,Good,Northern,401.78,401.0,122.06,0.3038,0.09,0.0,0.39,0.04,0.088,0.0,0.0,0.0,0.0,99.392,9.102071552,-7.408244048,10.56840857,8.29114142,9.079598698,-7.408244048,-7.408244048,-7.408244048,-7.408244048
44,Wabash silt loam,Silty Clay Loam,1922,3.6,Bessemer steel,1.5-inch pipe,16,e,2.0,intact,Omaha,NE,G,1000.0,5.8,Medium Acid,8.8,1.05,1.08,0.66,0.0,4.97,0.82,0.41,50.6,27.8,31.2,7.2,1.55,6.0,13,Wrought,Good,Northern,1314.9,1314.0,610.3,0.4641,0.09,0.0,0.39,0.04,0.088,0.0,0.0,0.0,0.0,99.392,9.102071552,-7.408244048,10.56840857,8.29114142,9.079598698,-7.408244048,-7.408244048,-7.408244048,-7.408244048
44,Wabash silt loam,Silty Clay Loam,1922,5.7,Bessemer steel,1.5-inch pipe,16,e,2.3,intact,Omaha,NE,G,1000.0,5.8,Medium Acid,8.8,1.05,1.08,0.66,0.0,4.97,0.82,0.41,50.6,27.8,31.2,7.2,1.55,6.0,13,Wrought,Good,Northern,2081.93,2081.0,701.85,0.3371,0.09,0.0,0.39,0.04,0.088,0.0,0.0,0.0,0.0,99.392,9.102071552,-7.408244048,10.56840857,8.29114142,9.079598698,-7.408244048,-7.408244048,-7.408244048,-7.408244048
44,Wabash silt loam,Silty Clay Loam,1922,7.6,Bessemer steel,1.5-inch pipe,16,e,2.2,intact,Omaha,NE,G,1000.0,5.8,Medium Acid,8.8,1.05,1.08,0.66,0.0,4.97,0.82,0.41,50.6,27.8,31.2,7.2,1.55,6.0,13,Wrought,Good,Northern,2775.9,2775.0,671.33,0.2418,0.09,0.0,0.39,0.04,0.088,0.0,0.0,0.0,0.0,99.392,9.102071552,-7.408244048,10.56840857,8.29114142,9.079598698,-7.408244048,-7.408244048,-7.408244048,-7.408244048
44,Wabash silt loam,Silty Clay Loam,1922,11.6,Bessemer steel,1.5-inch pipe,16,e,4.7,intact,Omaha,NE,G,1000.0,5.8,Medium Acid,8.8,1.05,1.08,0.66,0.0,4.97,0.82,0.41,50.6,27.8,31.2,7.2,1.55,6.0,13,Wrought,Good,Northern,4236.9,4236.0,1434.21,0.3385,0.09,0.0,0.39,0.04,0.088,0.0,0.0,0.0,0.0,99.392,9.102071552,-7.408244048,10.56840857,8.29114142,9.079598698,-7.408244048,-7.408244048,-7.408244048,-7.408244048
45,Unidentified alkali soil,,1922,1.2,Bessemer steel,1.5-inch pipe,16,e,1.4,intact,Casper,WY,P,263.0,7.4,Mildly Alkaline,A,8.45,3.7,0.7,0.0,0.24,0.18,11.98,47.2,15.3,44.8,18.7,,0.0,13,Wrought,Poor,Northern,438.3,438.0,427.21,0.9747,0.09,0.0,0.39,0.04,0.088,0.0,0.0,0.0,0.0,99.392,9.102071552,-7.408244048,10.56840857,8.29114142,9.079598698,-7.408244048,-7.408244048,-7.408244048,-7.408244048
45,Unidentified alkali soil,,1922,3.8,Bessemer steel,1.5-inch pipe,16,e,2.9,intact,Casper,WY,P,263.0,7.4,Mildly Alkaline,A,8.45,3.7,0.7,0.0,0.24,0.18,11.98,47.2,15.3,44.8,18.7,,0.0,13,Wrought,Poor,Northern,1387.95,1387.0,884.94,0.6376,0.09,0.0,0.39,0.04,0.088,0.0,0.0,0.0,0.0,99.392,9.102071552,-7.408244048,10.56840857,8.29114142,9.079598698,-7.408244048,-7.408244048,-7.408244048,-7.408244048
45,Unidentified alkali soil,,1922,5.8,Bessemer steel,1.5-inch pipe,16,e,2.3,intact,Casper,WY,P,263.0,7.4,Mildly Alkaline,A,8.45,3.7,0.7,0.0,0.24,0.18,11.98,47.2,15.3,44.8,18.7,,0.0,13,Wrought,Poor,Northern,2118.45,2118.0,701.85,0.3313,0.09,0.0,0.39,0.04,0.088,0.0,0.0,0.0,0.0,99.392,9.102071552,-7.408244048,10.56840857,8.29114142,9.079598698,-7.408244048,-7.408244048,-7.408244048,-7.408244048
45,Unidentified alkali soil,,1922,7.7,Bessemer steel,1.5-inch pipe,16,e,4.2,intact,Casper,WY,P,263.0,7.4,Mildly Alkaline,A,8.45,3.7,0.7,0.0,0.24,0.18,11.98,47.2,15.3,44.8,18.7,,0.0,13,Wrought,Poor,Northern,2812.43,2812.0,1281.64,0.4557,0.09,0.0,0.39,0.04,0.088,0.0,0.0,0.0,0.0,99.392,9.102071552,-7.408244048,10.56840857,8.29114142,9.079598698,-7.408244048,-7.408244048,-7.408244048,-7.408244048
45,Unidentified alkali soil,,1922,9.8,Bessemer steel,1.5-inch pipe,16,e,11.9,intact,Casper,WY,P,263.0,7.4,Mildly Alkaline,A,8.45,3.7,0.7,0.0,0.24,0.18,11.98,47.2,15.3,44.8,18.7,,0.0,13,Wrought,Poor,Northern,3579.45,3579.0,3631.31,1.0145,0.09,0.0,0.39,0.04,0.088,0.0,0.0,0.0,0.0,99.392,9.102071552,-7.408244048,10.56840857,8.29114142,9.079598698,-7.408244048,-7.408244048,-7.408244048,-7.408244048
45,Unidentified alkali soil,,1922,11.7,Bessemer steel,1.5-inch pipe,16,e,9.7,intact,Casper,WY,P,263.0,7.4,Mildly Alkaline,A,8.45,3.7,0.7,0.0,0.24,0.18,11.98,47.2,15.3,44.8,18.7,,0.0,13,Wrought,Poor,Northern,4273.43,4273.0,2959.97,0.6926,0.09,0.0,0.39,0.04,0.088,0.0,0.0,0.0,0.0,99.392,9.102071552,-7.408244048,10.56840857,8.29114142,9.079598698,-7.408244048,-7.408244048,-7.408244048,-7.408244048
46,Unidentified sandy loam,Sandy Loam,1922,1.5,Bessemer steel,1.5-inch pipe,16,e,1.2,intact,Denver,CO,G,1500.0,7.0,Neutral,,,,,,,,,50.0,14.4,7.6,23.2,,0.0,13,Wrought,Good,Northern,547.88,547.0,366.18,0.6684,0.09,0.0,0.39,0.04,0.088,0.0,0.0,0.0,0.0,99.392,9.102071552,-7.408244048,10.56840857,8.29114142,9.079598698,-7.408244048,-7.408244048,-7.408244048,-7.408244048
46,Unidentified sandy loam,Sandy Loam,1922,4.0,Bessemer steel,1.5-inch pipe,16,e,2.9,intact,Denver,CO,G,1500.0,7.0,Neutral,,,,,,,,,50.0,14.4,7.6,23.2,,0.0,13,Wrought,Good,Northern,1461.0,1461.0,884.94,0.6057,0.09,0.0,0.39,0.04,0.088,0.0,0.0,0.0,0.0,99.392,9.102071552,-7.408244048,10.56840857,8.29114142,9.079598698,-7.408244048,-7.408244048,-7.408244048,-7.408244048
46,Unidentified sandy loam,Sandy Loam,1922,5.1,Bessemer steel,1.5-inch pipe,16,e,3.1,intact,Denver,CO,G,1500.0,7.0,Neutral,,,,,,,,,50.0,14.4,7.6,23.2,,0.0,13,Wrought,Good,Northern,1862.77,1862.0,945.97,0.5078,0.09,0.0,0.39,0.04,0.088,0.0,0.0,0.0,0.0,99.392,9.102071552,-7.408244048,10.56840857,8.29114142,9.079598698,-7.408244048,-7.408244048,-7.408244048,-7.408244048
46,Unidentified sandy loam,Sandy Loam,1922,8.0,Bessemer steel,1.5-inch pipe,16,e,5.2,intact,Denver,CO,G,1500.0,7.0,Neutral,,,,,,,,,50.0,14.4,7.6,23.2,,0.0,13,Wrought,Good,Northern,2922.0,2922.0,1586.79,0.543,0.09,0.0,0.39,0.04,0.088,0.0,0.0,0.0,0.0,99.392,9.102071552,-7.408244048,10.56840857,8.29114142,9.079598698,-7.408244048,-7.408244048,-7.408244048,-7.408244048
46,Unidentified sandy loam,Sandy Loam,1922,10.2,Bessemer steel,1.5-inch pipe,16,e,4.8,intact,Denver,CO,G,1500.0,7.0,Neutral,,,,,,,,,50.0,14.4,7.6,23.2,,0.0,13,Wrought,Good,Northern,3725.55,3725.0,1464.73,0.3932,0.09,0.0,0.39,0.04,0.088,0.0,0.0,0.0,0.0,99.392,9.102071552,-7.408244048,10.56840857,8.29114142,9.079598698,-7.408244048,-7.408244048,-7.408244048,-7.408244048
46,Unidentified sandy loam,Sandy Loam,1922,12.0,Bessemer steel,1.5-inch pipe,16,e,4.5,intact,Denver,CO,G,1500.0,7.0,Neutral,,,,,,,,,50.0,14.4,7.6,23.2,,0.0,13,Wrought,Good,Northern,4383.0,4383.0,1373.18,0.3133,0.09,0.0,0.39,0.04,0.088,0.0,0.0,0.0,0.0,99.392,9.102071552,-7.408244048,10.56840857,8.29114142,9.079598698,-7.408244048,-7.408244048,-7.408244048,-7.408244048
47,Unidentified silt loam,Silty Clay,1922,1.5,Bessemer steel,1.5-inch pipe,16,e,0.5,intact,Salt Lake City,UT,P,1770.0,7.6,Mildly Alkaline,3,0.67,0.72,0.39,0.0,0.88,0.06,0.48,51.6,16.1,25.7,2.6,4.72,3.7,13,Wrought,Poor,Northern,547.88,547.0,152.58,0.2785,0.09,0.0,0.39,0.04,0.088,0.0,0.0,0.0,0.0,99.392,9.102071552,-7.408244048,10.56840857,8.29114142,9.079598698,-7.408244048,-7.408244048,-7.408244048,-7.408244048
47,Unidentified silt loam,Silty Clay,1922,4.1,Bessemer steel,1.5-inch pipe,16,e,1.7,intact,Salt Lake City,UT,P,1770.0,7.6,Mildly Alkaline,3,0.67,0.72,0.39,0.0,0.88,0.06,0.48,51.6,16.1,25.7,2.6,4.72,3.7,13,Wrought,Poor,Northern,1497.52,1497.0,518.76,0.3464,0.09,0.0,0.39,0.04,0.088,0.0,0.0,0.0,0.0,99.392,9.102071552,-7.408244048,10.56840857,8.29114142,9.079598698,-7.408244048,-7.408244048,-7.408244048,-7.408244048
47,Unidentified silt loam,Silty Clay,1922,6.1,Bessemer steel,1.5-inch pipe,16,e,1.6,intact,Salt Lake City,UT,P,1770.0,7.6,Mildly Alkaline,3,0.67,0.72,0.39,0.0,0.88,0.06,0.48,51.6,16.1,25.7,2.6,4.72,3.7,13,Wrought,Poor,Northern,2228.03,2228.0,488.24,0.2191,0.09,0.0,0.39,0.04,0.088,0.0,0.0,0.0,0.0,99.392,9.102071552,-7.408244048,10.56840857,8.29114142,9.079598698,-7.408244048,-7.408244048,-7.408244048,-7.408244048
47,Unidentified silt loam,Silty Clay,1922,8.0,Bessemer steel,1.5-inch pipe,16,e,1.7,intact,Salt Lake City,UT,P,1770.0,7.6,Mildly Alkaline,3,0.67,0.72,0.39,0.0,0.88,0.06,0.48,51.6,16.1,25.7,2.6,4.72,3.7,13,Wrought,Poor,Northern,2922.0,2922.0,518.76,0.1775,0.09,0.0,0.39,0.04,0.088,0.0,0.0,0.0,0.0,99.392,9.102071552,-7.408244048,10.56840857,8.29114142,9.079598698,-7.408244048,-7.408244048,-7.408244048,-7.408244048
47,Unidentified silt loam,Silty Clay,1922,12.1,Bessemer steel,1.5-inch pipe,16,e,3.0,intact,Salt Lake City,UT,P,1770.0,7.6,Mildly Alkaline,3,0.67,0.72,0.39,0.0,0.88,0.06,0.48,51.6,16.1,25.7,2.6,4.72,3.7,13,Wrought,Poor,Northern,4419.52,4419.0,915.46,0.2071,0.09,0.0,0.39,0.04,0.088,0.0,0.0,0.0,0.0,99.392,9.102071552,-7.408244048,10.56840857,8.29114142,9.079598698,-7.408244048,-7.408244048,-7.408244048,-7.408244048
47,Unidentified silt loam,Silty Clay,1922,17.4,Bessemer steel,1.5-inch pipe,16,e,7.9,intact,Salt Lake City,UT,P,1770.0,7.6,Mildly Alkaline,3,0.67,0.72,0.39,0.0,0.88,0.06,0.48,51.6,16.1,25.7,2.6,4.72,3.7,13,Wrought,Poor,Northern,6355.35,6355.0,2410.7,0.3793,0.09,0.0,0.39,0.04,0.088,0.0,0.0,0.0,0.0,99.392,9.102071552,-7.408244048,10.56840857,8.29114142,9.079598698,-7.408244048,-7.408244048,-7.408244048,-7.408244048
1,Allis silt loam,Clay,1922,1.0,Bessemer steel (scale-free),1.5-inch pipe,17,y,1.1,intact,Cleveland,OH,P,1215.0,7.0,Neutral,14.4,0.72,0.25,0.43,0.0,0.09,0.09,0.83,49.2,33.8,28.6,1.1,,6.6,13,Wrought,Poor,Northern,365.25,365.0,335.67,0.919,0.0,0.0,0.38,0.05,0.092,0.0,0.0,0.0,0.0,99.478,-5.651446942,-5.651446942,12.45173748,10.42358932,11.03335485,-5.651446942,-5.651446942,-5.651446942,-5.651446942
1,Allis silt loam,Clay,1922,3.6,Bessemer steel (scale-free),1.5-inch pipe,17,y,3.9,intact,Cleveland,OH,P,1215.0,7.0,Neutral,14.4,0.72,0.25,0.43,0.0,0.09,0.09,0.83,49.2,33.8,28.6,1.1,,6.6,13,Wrought,Poor,Northern,1314.9,1314.0,1190.09,0.9051,0.0,0.0,0.38,0.05,0.092,0.0,0.0,0.0,0.0,99.478,-5.651446942,-5.651446942,12.45173748,10.42358932,11.03335485,-5.651446942,-5.651446942,-5.651446942,-5.651446942
1,Allis silt loam,Clay,1922,5.5,Bessemer steel (scale-free),1.5-inch pipe,17,y,4.7,intact,Cleveland,OH,P,1215.0,7.0,Neutral,14.4,0.72,0.25,0.43,0.0,0.09,0.09,0.83,49.2,33.8,28.6,1.1,,6.6,13,Wrought,Poor,Northern,2008.88,2008.0,1434.21,0.7139,0.0,0.0,0.38,0.05,0.092,0.0,0.0,0.0,0.0,99.478,-5.651446942,-5.651446942,12.45173748,10.42358932,11.03335485,-5.651446942,-5.651446942,-5.651446942,-5.651446942
1,Allis silt loam,Clay,1922,7.7,Bessemer steel (scale-free),1.5-inch pipe,17,y,6.6,intact,Cleveland,OH,P,1215.0,7.0,Neutral,14.4,0.72,0.25,0.43,0.0,0.09,0.09,0.83,49.2,33.8,28.6,1.1,,6.6,13,Wrought,Poor,Northern,2812.43,2812.0,2014.0,0.7161,0.0,0.0,0.38,0.05,0.092,0.0,0.0,0.0,0.0,99.478,-5.651446942,-5.651446942,12.45173748,10.42358932,11.03335485,-5.651446942,-5.651446942,-5.651446942,-5.651446942
1,Allis silt loam,Clay,1922,9.6,Bessemer steel (scale-free),1.5-inch pipe,17,y,8.8,intact,Cleveland,OH,P,1215.0,7.0,Neutral,14.4,0.72,0.25,0.43,0.0,0.09,0.09,0.83,49.2,33.8,28.6,1.1,,6.6,13,Wrought,Poor,Northern,3506.4,3506.0,2685.33,0.7658,0.0,0.0,0.38,0.05,0.092,0.0,0.0,0.0,0.0,99.478,-5.651446942,-5.651446942,12.45173748,10.42358932,11.03335485,-5.651446942,-5.651446942,-5.651446942,-5.651446942
1,Allis silt loam,Clay,1922,11.6,Bessemer steel (scale-free),1.5-inch pipe,17,y,9.3,intact,Cleveland,OH,P,1215.0,7.0,Neutral,14.4,0.72,0.25,0.43,0.0,0.09,0.09,0.83,49.2,33.8,28.6,1.1,,6.6,13,Wrought,Poor,Northern,4236.9,4236.0,2837.91,0.6698,0.0,0.0,0.38,0.05,0.092,0.0,0.0,0.0,0.0,99.478,-5.651446942,-5.651446942,12.45173748,10.42358932,11.03335485,-5.651446942,-5.651446942,-5.651446942,-5.651446942
2,Bell clay,Clay,1922,2.1,Bessemer steel (scale-free),1.5-inch pipe,17,y,2.4,intact,Dallas,TX,P,684.0,7.3,Neutral,3.5,0.28,1.09,0.13,0.0,4.48,0.04,0.18,65.5,36.2,37.6,2.0,1.95,23.0,13,Wrought,Poor,Southern,767.02,767.0,732.36,0.9548,0.0,0.0,0.38,0.05,0.092,0.0,0.0,0.0,0.0,99.478,-5.651446942,-5.651446942,12.45173748,10.42358932,11.03335485,-5.651446942,-5.651446942,-5.651446942,-5.651446942
2,Bell clay,Clay,1922,4.0,Bessemer steel (scale-free),1.5-inch pipe,17,y,3.0,intact,Dallas,TX,P,684.0,7.3,Neutral,3.5,0.28,1.09,0.13,0.0,4.48,0.04,0.18,65.5,36.2,37.6,2.0,1.95,23.0,13,Wrought,Poor,Southern,1461.0,1461.0,915.46,0.6266,0.0,0.0,0.38,0.05,0.092,0.0,0.0,0.0,0.0,99.478,-5.651446942,-5.651446942,12.45173748,10.42358932,11.03335485,-5.651446942,-5.651446942,-5.651446942,-5.651446942
2,Bell clay,Clay,1922,5.9,Bessemer steel (scale-free),1.5-inch pipe,17,y,3.4,intact,Dallas,TX,P,684.0,7.3,Neutral,3.5,0.28,1.09,0.13,0.0,4.48,0.04,0.18,65.5,36.2,37.6,2.0,1.95,23.0,13,Wrought,Poor,Southern,2154.97,2154.0,1037.52,0.4815,0.0,0.0,0.38,0.05,0.092,0.0,0.0,0.0,0.0,99.478,-5.651446942,-5.651446942,12.45173748,10.42358932,11.03335485,-5.651446942,-5.651446942,-5.651446942,-5.651446942
2,Bell clay,Clay,1922,7.9,Bessemer steel (scale-free),1.5-inch pipe,17,y,3.6,intact,Dallas,TX,P,684.0,7.3,Neutral,3.5,0.28,1.09,0.13,0.0,4.48,0.04,0.18,65.5,36.2,37.6,2.0,1.95,23.0,13,Wrought,Poor,Southern,2885.47,2885.0,1098.55,0.3807,0.0,0.0,0.38,0.05,0.092,0.0,0.0,0.0,0.0,99.478,-5.651446942,-5.651446942,12.45173748,10.42358932,11.03335485,-5.651446942,-5.651446942,-5.651446942,-5.651446942
2,Bell clay,Clay,1922,12.0,Bessemer steel (scale-free),1.5-inch pipe,17,y,5.9,intact,Dallas,TX,P,684.0,7.3,Neutral,3.5,0.28,1.09,0.13,0.0,4.48,0.04,0.18,65.5,36.2,37.6,2.0,1.95,23.0,13,Wrought,Poor,Southern,4383.0,4383.0,1800.4,0.4108,0.0,0.0,0.38,0.05,0.092,0.0,0.0,0.0,0.0,99.478,-5.651446942,-5.651446942,12.45173748,10.42358932,11.03335485,-5.651446942,-5.651446942,-5.651446942,-5.651446942
2,Bell clay,Clay,1922,17.6,Bessemer steel (scale-free),1.5-inch pipe,17,y,8.1,intact,Dallas,TX,P,684.0,7.3,Neutral,3.5,0.28,1.09,0.13,0.0,4.48,0.04,0.18,65.5,36.2,37.6,2.0,1.95,23.0,13,Wrought,Poor,Southern,6428.4,6428.0,2471.73,0.3845,0.0,0.0,0.38,0.05,0.092,0.0,0.0,0.0,0.0,99.478,-5.651446942,-5.651446942,12.45173748,10.42358932,11.03335485,-5.651446942,-5.651446942,-5.651446942,-5.651446942
3,Cecil clay loam,Clay,1922,2.0,Bessemer steel (scale-free),1.5-inch pipe,17,y,2.0,intact,Atlanta,GA,G,30000.0,5.2,Strongly Acid,11.5,,,,,,,,61.2,48.3,29.4,18.2,1.6,7.0,13,Wrought,Good,Southern,730.5,730.0,610.3,0.8355,0.0,0.0,0.38,0.05,0.092,0.0,0.0,0.0,0.0,99.478,-5.651446942,-5.651446942,12.45173748,10.42358932,11.03335485,-5.651446942,-5.651446942,-5.651446942,-5.651446942
3,Cecil clay loam,Clay,1922,4.1,Bessemer steel (scale-free),1.5-inch pipe,17,y,3.5,intact,Atlanta,GA,G,30000.0,5.2,Strongly Acid,11.5,,,,,,,,61.2,48.3,29.4,18.2,1.6,7.0,13,Wrought,Good,Southern,1497.52,1497.0,1068.03,0.7132,0.0,0.0,0.38,0.05,0.092,0.0,0.0,0.0,0.0,99.478,-5.651446942,-5.651446942,12.45173748,10.42358932,11.03335485,-5.651446942,-5.651446942,-5.651446942,-5.651446942
3,Cecil clay loam,Clay,1922,6.0,Bessemer steel (scale-free),1.5-inch pipe,17,y,3.5,intact,Atlanta,GA,G,30000.0,5.2,Strongly Acid,11.5,,,,,,,,61.2,48.3,29.4,18.2,1.6,7.0,13,Wrought,Good,Southern,2191.5,2191.0,1068.03,0.4874,0.0,0.0,0.38,0.05,0.092,0.0,0.0,0.0,0.0,99.478,-5.651446942,-5.651446942,12.45173748,10.42358932,11.03335485,-5.651446942,-5.651446942,-5.651446942,-5.651446942
3,Cecil clay loam,Clay,1922,8.0,Bessemer steel (scale-free),1.5-inch pipe,17,y,3.9,intact,Atlanta,GA,G,30000.0,5.2,Strongly Acid,11.5,,,,,,,,61.2,48.3,29.4,18.2,1.6,7.0,13,Wrought,Good,Southern,2922.0,2922.0,1190.09,0.4073,0.0,0.0,0.38,0.05,0.092,0.0,0.0,0.0,0.0,99.478,-5.651446942,-5.651446942,12.45173748,10.42358932,11.03335485,-5.651446942,-5.651446942,-5.651446942,-5.651446942
3,Cecil clay loam,Clay,1922,10.1,Bessemer steel (scale-free),1.5-inch pipe,17,y,4.1,intact,Atlanta,GA,G,30000.0,5.2,Strongly Acid,11.5,,,,,,,,61.2,48.3,29.4,18.2,1.6,7.0,13,Wrought,Good,Southern,3689.03,3689.0,1251.12,0.3391,0.0,0.0,0.38,0.05,0.092,0.0,0.0,0.0,0.0,99.478,-5.651446942,-5.651446942,12.45173748,10.42358932,11.03335485,-5.651446942,-5.651446942,-5.651446942,-5.651446942
3,Cecil clay loam,Clay,1922,12.1,Bessemer steel (scale-free),1.5-inch pipe,17,y,5.1,intact,Atlanta,GA,G,30000.0,5.2,Strongly Acid,11.5,,,,,,,,61.2,48.3,29.4,18.2,1.6,7.0,13,Wrought,Good,Southern,4419.52,4419.0,1556.27,0.3521,0.0,0.0,0.38,0.05,0.092,0.0,0.0,0.0,0.0,99.478,-5.651446942,-5.651446942,12.45173748,10.42358932,11.03335485,-5.651446942,-5.651446942,-5.651446942,-5.651446942
4,Chester loam,Silt Loam,1922,1.4,Bessemer steel (scale-free),1.5-inch pipe,17,y,1.4,intact,Jenkintown,PA,F,6670.0,5.6,Medium Acid,7.6,,,,,,,,54.0,40.0,22.2,7.0,1.78,2.2,13,Wrought,Poor,Northern,511.35,511.0,427.21,0.8355,0.0,0.0,0.38,0.05,0.092,0.0,0.0,0.0,0.0,99.478,-5.651446942,-5.651446942,12.45173748,10.42358932,11.03335485,-5.651446942,-5.651446942,-5.651446942,-5.651446942
4,Chester loam,Silt Loam,1922,4.0,Bessemer steel (scale-free),1.5-inch pipe,17,y,3.5,intact,Jenkintown,PA,F,6670.0,5.6,Medium Acid,7.6,,,,,,,,54.0,40.0,22.2,7.0,1.78,2.2,13,Wrought,Poor,Northern,1461.0,1461.0,1068.03,0.731,0.0,0.0,0.38,0.05,0.092,0.0,0.0,0.0,0.0,99.478,-5.651446942,-5.651446942,12.45173748,10.42358932,11.03335485,-5.651446942,-5.651446942,-5.651446942,-5.651446942
4,Chester loam,Silt Loam,1922,6.1,Bessemer steel (scale-free),1.5-inch pipe,17,y,4.6,intact,Jenkintown,PA,F,6670.0,5.6,Medium Acid,7.6,,,,,,,,54.0,40.0,22.2,7.0,1.78,2.2,13,Wrought,Poor,Northern,2228.03,2228.0,1403.7,0.63,0.0,0.0,0.38,0.05,0.092,0.0,0.0,0.0,0.0,99.478,-5.651446942,-5.651446942,12.45173748,10.42358932,11.03335485,-5.651446942,-5.651446942,-5.651446942,-5.651446942
4,Chester loam,Silt Loam,1922,8.0,Bessemer steel (scale-free),1.5-inch pipe,17,y,5.3,intact,Jenkintown,PA,F,6670.0,5.6,Medium Acid,7.6,,,,,,,,54.0,40.0,22.2,7.0,1.78,2.2,13,Wrought,Poor,Northern,2922.0,2922.0,1617.3,0.5535,0.0,0.0,0.38,0.05,0.092,0.0,0.0,0.0,0.0,99.478,-5.651446942,-5.651446942,12.45173748,10.42358932,11.03335485,-5.651446942,-5.651446942,-5.651446942,-5.651446942
4,Chester loam,Silt Loam,1922,12.0,Bessemer steel (scale-free),1.5-inch pipe,17,y,6.2,intact,Jenkintown,PA,F,6670.0,5.6,Medium Acid,7.6,,,,,,,,54.0,40.0,22.2,7.0,1.78,2.2,13,Wrought,Poor,Northern,4383.0,4383.0,1891.94,0.4317,0.0,0.0,0.38,0.05,0.092,0.0,0.0,0.0,0.0,99.478,-5.651446942,-5.651446942,12.45173748,10.42358932,11.03335485,-5.651446942,-5.651446942,-5.651446942,-5.651446942
5,Dublin clay adobe,Clay,1922,1.9,Bessemer steel (scale-free),1.5-inch pipe,17,y,1.4,intact,Oakland,CA,P,1345.0,7.0,Neutral,6.5,0.93,0.48,0.1,0.0,0.69,0.03,0.25,56.4,23.4,28.8,4.9,2.0,22.6,13,Wrought,Poor,Southern,693.98,693.0,427.21,0.6156,0.0,0.0,0.38,0.05,0.092,0.0,0.0,0.0,0.0,99.478,-5.651446942,-5.651446942,12.45173748,10.42358932,11.03335485,-5.651446942,-5.651446942,-5.651446942,-5.651446942
5,Dublin clay adobe,Clay,1922,4.1,Bessemer steel (scale-free),1.5-inch pipe,17,y,2.4,intact,Oakland,CA,P,1345.0,7.0,Neutral,6.5,0.93,0.48,0.1,0.0,0.69,0.03,0.25,56.4,23.4,28.8,4.9,2.0,22.6,13,Wrought,Poor,Southern,1497.52,1497.0,732.36,0.489,0.0,0.0,0.38,0.05,0.092,0.0,0.0,0.0,0.0,99.478,-5.651446942,-5.651446942,12.45173748,10.42358932,11.03335485,-5.651446942,-5.651446942,-5.651446942,-5.651446942
5,Dublin clay adobe,Clay,1922,6.2,Bessemer steel (scale-free),1.5-inch pipe,17,y,4.8,intact,Oakland,CA,P,1345.0,7.0,Neutral,6.5,0.93,0.48,0.1,0.0,0.69,0.03,0.25,56.4,23.4,28.8,4.9,2.0,22.6,13,Wrought,Poor,Southern,2264.55,2264.0,1464.73,0.6468,0.0,0.0,0.38,0.05,0.092,0.0,0.0,0.0,0.0,99.478,-5.651446942,-5.651446942,12.45173748,10.42358932,11.03335485,-5.651446942,-5.651446942,-5.651446942,-5.651446942
5,Dublin clay adobe,Clay,1922,8.1,Bessemer steel (scale-free),1.5-inch pipe,17,y,5.2,intact,Oakland,CA,P,1345.0,7.0,Neutral,6.5,0.93,0.48,0.1,0.0,0.69,0.03,0.25,56.4,23.4,28.8,4.9,2.0,22.6,13,Wrought,Poor,Southern,2958.53,2958.0,1586.79,0.5363,0.0,0.0,0.38,0.05,0.092,0.0,0.0,0.0,0.0,99.478,-5.651446942,-5.651446942,12.45173748,10.42358932,11.03335485,-5.651446942,-5.651446942,-5.651446942,-5.651446942
5,Dublin clay adobe,Clay,1922,12.1,Bessemer steel (scale-free),1.5-inch pipe,17,y,5.4,intact,Oakland,CA,P,1345.0,7.0,Neutral,6.5,0.93,0.48,0.1,0.0,0.69,0.03,0.25,56.4,23.4,28.8,4.9,2.0,22.6,13,Wrought,Poor,Southern,4419.52,4419.0,1647.82,0.3729,0.0,0.0,0.38,0.05,0.092,0.0,0.0,0.0,0.0,99.478,-5.651446942,-5.651446942,12.45173748,10.42358932,11.03335485,-5.651446942,-5.651446942,-5.651446942,-5.651446942
5,Dublin clay adobe,Clay,1922,17.5,Bessemer steel (scale-free),1.5-inch pipe,17,y,8.3,intact,Oakland,CA,P,1345.0,7.0,Neutral,6.5,0.93,0.48,0.1,0.0,0.69,0.03,0.25,56.4,23.4,28.8,4.9,2.0,22.6,13,Wrought,Poor,Southern,6391.88,6391.0,2532.76,0.3962,0.0,0.0,0.38,0.05,0.092,0.0,0.0,0.0,0.0,99.478,-5.651446942,-5.651446942,12.45173748,10.42358932,11.03335485,-5.651446942,-5.651446942,-5.651446942,-5.651446942
6,Everett gravelly sandy loam,Sandy Loam,1922,1.9,Bessemer steel (scale-free),1.5-inch pipe,17,y,0.2,intact,Seattle,WA,G,45100.0,5.9,Medium Acid,12.8,,,,,,,,51.0,34.0,42.2,40.6,1.5,0.1,13,Wrought,Good,Northern,693.98,693.0,61.03,0.0879,0.0,0.0,0.38,0.05,0.092,0.0,0.0,0.0,0.0,99.478,-5.651446942,-5.651446942,12.45173748,10.42358932,11.03335485,-5.651446942,-5.651446942,-5.651446942,-5.651446942
6,Everett gravelly sandy loam,Sandy Loam,1922,4.1,Bessemer steel (scale-free),1.5-inch pipe,17,y,0.8,intact,Seattle,WA,G,45100.0,5.9,Medium Acid,12.8,,,,,,,,51.0,34.0,42.2,40.6,1.5,0.1,13,Wrought,Good,Northern,1497.52,1497.0,244.12,0.163,0.0,0.0,0.38,0.05,0.092,0.0,0.0,0.0,0.0,99.478,-5.651446942,-5.651446942,12.45173748,10.42358932,11.03335485,-5.651446942,-5.651446942,-5.651446942,-5.651446942
6,Everett gravelly sandy loam,Sandy Loam,1922,6.2,Bessemer steel (scale-free),1.5-inch pipe,17,y,0.7,intact,Seattle,WA,G,45100.0,5.9,Medium Acid,12.8,,,,,,,,51.0,34.0,42.2,40.6,1.5,0.1,13,Wrought,Good,Northern,2264.55,2264.0,213.61,0.0943,0.0,0.0,0.38,0.05,0.092,0.0,0.0,0.0,0.0,99.478,-5.651446942,-5.651446942,12.45173748,10.42358932,11.03335485,-5.651446942,-5.651446942,-5.651446942,-5.651446942
6,Everett gravelly sandy loam,Sandy Loam,1922,8.1,Bessemer steel (scale-free),1.5-inch pipe,17,y,0.8,intact,Seattle,WA,G,45100.0,5.9,Medium Acid,12.8,,,,,,,,51.0,34.0,42.2,40.6,1.5,0.1,13,Wrought,Good,Northern,2958.53,2958.0,244.12,0.0825,0.0,0.0,0.38,0.05,0.092,0.0,0.0,0.0,0.0,99.478,-5.651446942,-5.651446942,12.45173748,10.42358932,11.03335485,-5.651446942,-5.651446942,-5.651446942,-5.651446942
6,Everett gravelly sandy loam,Sandy Loam,1922,12.1,Bessemer steel (scale-free),1.5-inch pipe,17,y,0.9,intact,Seattle,WA,G,45100.0,5.9,Medium Acid,12.8,,,,,,,,51.0,34.0,42.2,40.6,1.5,0.1,13,Wrought,Good,Northern,4419.52,4419.0,274.64,0.0621,0.0,0.0,0.38,0.05,0.092,0.0,0.0,0.0,0.0,99.478,-5.651446942,-5.651446942,12.45173748,10.42358932,11.03335485,-5.651446942,-5.651446942,-5.651446942,-5.651446942
6,Everett gravelly sandy loam,Sandy Loam,1922,17.5,Bessemer steel (scale-free),1.5-inch pipe,17,y,1.5,intact,Seattle,WA,G,45100.0,5.9,Medium Acid,12.8,,,,,,,,51.0,34.0,42.2,40.6,1.5,0.1,13,Wrought,Good,Northern,6391.88,6391.0,457.73,0.0716,0.0,0.0,0.38,0.05,0.092,0.0,0.0,0.0,0.0,99.478,-5.651446942,-5.651446942,12.45173748,10.42358932,11.03335485,-5.651446942,-5.651446942,-5.651446942,-5.651446942
7,Maddox silt loam,Clay,1922,1.0,Bessemer steel (scale-free),1.5-inch pipe,17,y,0.6,intact,Cincinnati,OH,F,2120.0,4.4,Extremely Acid,29.8,,,,,,,,53.2,38.6,34.3,3.7,2.02,34.5,13,Wrought,Poor,Northern,365.25,365.0,183.09,0.5013,0.0,0.0,0.38,0.05,0.092,0.0,0.0,0.0,0.0,99.478,-5.651446942,-5.651446942,12.45173748,10.42358932,11.03335485,-5.651446942,-5.651446942,-5.651446942,-5.651446942
7,Maddox silt loam,Clay,1922,3.5,Bessemer steel (scale-free),1.5-inch pipe,17,y,2.4,intact,Cincinnati,OH,F,2120.0,4.4,Extremely Acid,29.8,,,,,,,,53.2,38.6,34.3,3.7,2.02,34.5,13,Wrought,Poor,Northern,1278.38,1278.0,732.36,0.5729,0.0,0.0,0.38,0.05,0.092,0.0,0.0,0.0,0.0,99.478,-5.651446942,-5.651446942,12.45173748,10.42358932,11.03335485,-5.651446942,-5.651446942,-5.651446942,-5.651446942
7,Maddox silt loam,Clay,1922,7.7,Bessemer steel (scale-free),1.5-inch pipe,17,y,3.7,intact,Cincinnati,OH,F,2120.0,4.4,Extremely Acid,29.8,,,,,,,,53.2,38.6,34.3,3.7,2.02,34.5,13,Wrought,Poor,Northern,2812.43,2812.0,1129.06,0.4015,0.0,0.0,0.38,0.05,0.092,0.0,0.0,0.0,0.0,99.478,-5.651446942,-5.651446942,12.45173748,10.42358932,11.03335485,-5.651446942,-5.651446942,-5.651446942,-5.651446942
7,Maddox silt loam,Clay,1922,11.5,Bessemer steel (scale-free),1.5-inch pipe,17,y,4.3,intact,Cincinnati,OH,F,2120.0,4.4,Extremely Acid,29.8,,,,,,,,53.2,38.6,34.3,3.7,2.02,34.5,13,Wrought,Poor,Northern,4200.38,4200.0,1312.15,0.3124,0.0,0.0,0.38,0.05,0.092,0.0,0.0,0.0,0.0,99.478,-5.651446942,-5.651446942,12.45173748,10.42358932,11.03335485,-5.651446942,-5.651446942,-5.651446942,-5.651446942
7,Maddox silt loam,Clay,1922,16.9,Bessemer steel (scale-free),1.5-inch pipe,17,y,6.4,intact,Cincinnati,OH,F,2120.0,4.4,Extremely Acid,29.8,,,,,,,,53.2,38.6,34.3,3.7,2.02,34.5,13,Wrought,Poor,Northern,6172.72,6172.0,1952.97,0.3164,0.0,0.0,0.38,0.05,0.092,0.0,0.0,0.0,0.0,99.478,-5.651446942,-5.651446942,12.45173748,10.42358932,11.03335485,-5.651446942,-5.651446942,-5.651446942,-5.651446942
8,Fargo clay loam,Clay,1922,1.1,Bessemer steel (scale-free),1.5-inch pipe,17,y,0.8,intact,Fargo,ND,P,350.0,7.6,Mildly Alkaline,A,1.42,1.72,2.55,0.0,0.71,0.01,4.43,39.0,24.0,37.0,8.7,1.56,21.0,13,Wrought,Poor,Northern,401.78,401.0,244.12,0.6076,0.0,0.0,0.38,0.05,0.092,0.0,0.0,0.0,0.0,99.478,-5.651446942,-5.651446942,12.45173748,10.42358932,11.03335485,-5.651446942,-5.651446942,-5.651446942,-5.651446942
8,Fargo clay loam,Clay,1922,3.8,Bessemer steel (scale-free),1.5-inch pipe,17,y,2.0,intact,Fargo,ND,P,350.0,7.6,Mildly Alkaline,A,1.42,1.72,2.55,0.0,0.71,0.01,4.43,39.0,24.0,37.0,8.7,1.56,21.0,13,Wrought,Poor,Northern,1387.95,1387.0,610.3,0.4397,0.0,0.0,0.38,0.05,0.092,0.0,0.0,0.0,0.0,99.478,-5.651446942,-5.651446942,12.45173748,10.42358932,11.03335485,-5.651446942,-5.651446942,-5.651446942,-5.651446942
8,Fargo clay loam,Clay,1922,5.8,Bessemer steel (scale-free),1.5-inch pipe,17,y,2.6,intact,Fargo,ND,P,350.0,7.6,Mildly Alkaline,A,1.42,1.72,2.55,0.0,0.71,0.01,4.43,39.0,24.0,37.0,8.7,1.56,21.0,13,Wrought,Poor,Northern,2118.45,2118.0,793.39,0.3745,0.0,0.0,0.38,0.05,0.092,0.0,0.0,0.0,0.0,99.478,-5.651446942,-5.651446942,12.45173748,10.42358932,11.03335485,-5.651446942,-5.651446942,-5.651446942,-5.651446942
8,Fargo clay loam,Clay,1922,7.7,Bessemer steel (scale-free),1.5-inch pipe,17,y,3.2,intact,Fargo,ND,P,350.0,7.6,Mildly Alkaline,A,1.42,1.72,2.55,0.0,0.71,0.01,4.43,39.0,24.0,37.0,8.7,1.56,21.0,13,Wrought,Poor,Northern,2812.43,2812.0,976.49,0.3472,0.0,0.0,0.38,0.05,0.092,0.0,0.0,0.0,0.0,99.478,-5.651446942,-5.651446942,12.45173748,10.42358932,11.03335485,-5.651446942,-5.651446942,-5.651446942,-5.651446942
8,Fargo clay loam,Clay,1922,9.9,Bessemer steel (scale-free),1.5-inch pipe,17,y,4.6,intact,Fargo,ND,P,350.0,7.6,Mildly Alkaline,A,1.42,1.72,2.55,0.0,0.71,0.01,4.43,39.0,24.0,37.0,8.7,1.56,21.0,13,Wrought,Poor,Northern,3615.97,3615.0,1403.7,0.3882,0.0,0.0,0.38,0.05,0.092,0.0,0.0,0.0,0.0,99.478,-5.651446942,-5.651446942,12.45173748,10.42358932,11.03335485,-5.651446942,-5.651446942,-5.651446942,-5.651446942
8,Fargo clay loam,Clay,1922,11.8,Bessemer steel (scale-free),1.5-inch pipe,17,y,6.5,intact,Fargo,ND,P,350.0,7.6,Mildly Alkaline,A,1.42,1.72,2.55,0.0,0.71,0.01,4.43,39.0,24.0,37.0,8.7,1.56,21.0,13,Wrought,Poor,Northern,4309.95,4309.0,1983.49,0.4602,0.0,0.0,0.38,0.05,0.092,0.0,0.0,0.0,0.0,99.478,-5.651446942,-5.651446942,12.45173748,10.42358932,11.03335485,-5.651446942,-5.651446942,-5.651446942,-5.651446942
9,Genesee silt loam,Silt Loam,1922,1.0,Bessemer steel (scale-free),1.5-inch pipe,17,y,0.9,intact,Sidney,OH,P,2820.0,6.8,Neutral,7.2,,,,,,,,51.2,39.0,24.8,15.8,1.74,5.6,13,Wrought,Fair,Northern,365.25,365.0,274.64,0.7519,0.0,0.0,0.38,0.05,0.092,0.0,0.0,0.0,0.0,99.478,-5.651446942,-5.651446942,12.45173748,10.42358932,11.03335485,-5.651446942,-5.651446942,-5.651446942,-5.651446942
9,Genesee silt loam,Silt Loam,1922,3.5,Bessemer steel (scale-free),1.5-inch pipe,17,y,2.0,intact,Sidney,OH,P,2820.0,6.8,Neutral,7.2,,,,,,,,51.2,39.0,24.8,15.8,1.74,5.6,13,Wrought,Fair,Northern,1278.38,1278.0,610.3,0.4774,0.0,0.0,0.38,0.05,0.092,0.0,0.0,0.0,0.0,99.478,-5.651446942,-5.651446942,12.45173748,10.42358932,11.03335485,-5.651446942,-5.651446942,-5.651446942,-5.651446942
9,Genesee silt loam,Silt Loam,1922,5.5,Bessemer steel (scale-free),1.5-inch pipe,17,y,2.3,intact,Sidney,OH,P,2820.0,6.8,Neutral,7.2,,,,,,,,51.2,39.0,24.8,15.8,1.74,5.6,13,Wrought,Fair,Northern,2008.88,2008.0,701.85,0.3494,0.0,0.0,0.38,0.05,0.092,0.0,0.0,0.0,0.0,99.478,-5.651446942,-5.651446942,12.45173748,10.42358932,11.03335485,-5.651446942,-5.651446942,-5.651446942,-5.651446942
9,Genesee silt loam,Silt Loam,1922,7.7,Bessemer steel (scale-free),1.5-inch pipe,17,y,3.0,intact,Sidney,OH,P,2820.0,6.8,Neutral,7.2,,,,,,,,51.2,39.0,24.8,15.8,1.74,5.6,13,Wrought,Fair,Northern,2812.43,2812.0,915.46,0.3255,0.0,0.0,0.38,0.05,0.092,0.0,0.0,0.0,0.0,99.478,-5.651446942,-5.651446942,12.45173748,10.42358932,11.03335485,-5.651446942,-5.651446942,-5.651446942,-5.651446942
9,Genesee silt loam,Silt Loam,1922,11.5,Bessemer steel (scale-free),1.5-inch pipe,17,y,5.0,intact,Sidney,OH,P,2820.0,6.8,Neutral,7.2,,,,,,,,51.2,39.0,24.8,15.8,1.74,5.6,13,Wrought,Fair,Northern,4200.38,4200.0,1525.76,0.3632,0.0,0.0,0.38,0.05,0.092,0.0,0.0,0.0,0.0,99.478,-5.651446942,-5.651446942,12.45173748,10.42358932,11.03335485,-5.651446942,-5.651446942,-5.651446942,-5.651446942
9,Genesee silt loam,Silt Loam,1922,16.9,Bessemer steel (scale-free),1.5-inch pipe,17,y,5.4,intact,Sidney,OH,P,2820.0,6.8,Neutral,7.2,,,,,,,,51.2,39.0,24.8,15.8,1.74,5.6,13,Wrought,Fair,Northern,6172.72,6172.0,1647.82,0.267,0.0,0.0,0.38,0.05,0.092,0.0,0.0,0.0,0.0,99.478,-5.651446942,-5.651446942,12.45173748,10.42358932,11.03335485,-5.651446942,-5.651446942,-5.651446942,-5.651446942
10,Glouster sandy loam,Sandy Loam,1922,1.3,Bessemer steel (scale-free),1.5-inch pipe,17,y,1.3,intact,Middleboro,MA,F,7460.0,6.6,Neutral,3.6,,,,,,,,50.0,41.0,13.0,27.8,4.58,0.2,13,Wrought,Fair,Northern,474.82,474.0,396.7,0.8355,0.0,0.0,0.38,0.05,0.092,0.0,0.0,0.0,0.0,99.478,-5.651446942,-5.651446942,12.45173748,10.42358932,11.03335485,-5.651446942,-5.651446942,-5.651446942,-5.651446942
10,Glouster sandy loam,Sandy Loam,1922,4.0,Bessemer steel (scale-free),1.5-inch pipe,17,y,1.2,intact,Middleboro,MA,F,7460.0,6.6,Neutral,3.6,,,,,,,,50.0,41.0,13.0,27.8,4.58,0.2,13,Wrought,Fair,Northern,1461.0,1461.0,366.18,0.2506,0.0,0.0,0.38,0.05,0.092,0.0,0.0,0.0,0.0,99.478,-5.651446942,-5.651446942,12.45173748,10.42358932,11.03335485,-5.651446942,-5.651446942,-5.651446942,-5.651446942
10,Glouster sandy loam,Sandy Loam,1922,6.1,Bessemer steel (scale-free),1.5-inch pipe,17,y,3.4,intact,Middleboro,MA,F,7460.0,6.6,Neutral,3.6,,,,,,,,50.0,41.0,13.0,27.8,4.58,0.2,13,Wrought,Fair,Northern,2228.03,2228.0,1037.52,0.4657,0.0,0.0,0.38,0.05,0.092,0.0,0.0,0.0,0.0,99.478,-5.651446942,-5.651446942,12.45173748,10.42358932,11.03335485,-5.651446942,-5.651446942,-5.651446942,-5.651446942
10,Glouster sandy loam,Sandy Loam,1922,7.9,Bessemer steel (scale-free),1.5-inch pipe,17,y,4.5,intact,Middleboro,MA,F,7460.0,6.6,Neutral,3.6,,,,,,,,50.0,41.0,13.0,27.8,4.58,0.2,13,Wrought,Fair,Northern,2885.47,2885.0,1373.18,0.4759,0.0,0.0,0.38,0.05,0.092,0.0,0.0,0.0,0.0,99.478,-5.651446942,-5.651446942,12.45173748,10.42358932,11.03335485,-5.651446942,-5.651446942,-5.651446942,-5.651446942
10,Glouster sandy loam,Sandy Loam,1922,12.0,Bessemer steel (scale-free),1.5-inch pipe,17,y,4.4,intact,Middleboro,MA,F,7460.0,6.6,Neutral,3.6,,,,,,,,50.0,41.0,13.0,27.8,4.58,0.2,13,Wrought,Fair,Northern,4383.0,4383.0,1342.67,0.3063,0.0,0.0,0.38,0.05,0.092,0.0,0.0,0.0,0.0,99.478,-5.651446942,-5.651446942,12.45173748,10.42358932,11.03335485,-5.651446942,-5.651446942,-5.651446942,-5.651446942
11,Hagerstown loam,Clay,1922,1.4,Bessemer steel (scale-free),1.5-inch pipe,17,y,0.5,intact,Loch Raven,MD,G,11000.0,5.3,Strongly Acid,40.8,,,,,,,,55.4,42.6,32.0,15.5,4.49,8.6,13,Wrought,Good,Northern,511.35,511.0,152.58,0.2984,0.0,0.0,0.38,0.05,0.092,0.0,0.0,0.0,0.0,99.478,-5.651446942,-5.651446942,12.45173748,10.42358932,11.03335485,-5.651446942,-5.651446942,-5.651446942,-5.651446942
11,Hagerstown loam,Clay,1922,4.0,Bessemer steel (scale-free),1.5-inch pipe,17,y,1.2,intact,Loch Raven,MD,G,11000.0,5.3,Strongly Acid,40.8,,,,,,,,55.4,42.6,32.0,15.5,4.49,8.6,13,Wrought,Good,Northern,1461.0,1461.0,366.18,0.2506,0.0,0.0,0.38,0.05,0.092,0.0,0.0,0.0,0.0,99.478,-5.651446942,-5.651446942,12.45173748,10.42358932,11.03335485,-5.651446942,-5.651446942,-5.651446942,-5.651446942
11,Hagerstown loam,Clay,1922,6.0,Bessemer steel (scale-free),1.5-inch pipe,17,y,1.3,intact,Loch Raven,MD,G,11000.0,5.3,Strongly Acid,40.8,,,,,,,,55.4,42.6,32.0,15.5,4.49,8.6,13,Wrought,Good,Northern,2191.5,2191.0,396.7,0.181,0.0,0.0,0.38,0.05,0.092,0.0,0.0,0.0,0.0,99.478,-5.651446942,-5.651446942,12.45173748,10.42358932,11.03335485,-5.651446942,-5.651446942,-5.651446942,-5.651446942
11,Hagerstown loam,Clay,1922,7.8,Bessemer steel (scale-free),1.5-inch pipe,17,y,1.5,intact,Loch Raven,MD,G,11000.0,5.3,Strongly Acid,40.8,,,,,,,,55.4,42.6,32.0,15.5,4.49,8.6,13,Wrought,Good,Northern,2848.95,2848.0,457.73,0.1607,0.0,0.0,0.38,0.05,0.092,0.0,0.0,0.0,0.0,99.478,-5.651446942,-5.651446942,12.45173748,10.42358932,11.03335485,-5.651446942,-5.651446942,-5.651446942,-5.651446942
11,Hagerstown loam,Clay,1922,10.0,Bessemer steel (scale-free),1.5-inch pipe,17,y,2.0,intact,Loch Raven,MD,G,11000.0,5.3,Strongly Acid,40.8,,,,,,,,55.4,42.6,32.0,15.5,4.49,8.6,13,Wrought,Good,Northern,3652.5,3652.0,610.3,0.1671,0.0,0.0,0.38,0.05,0.092,0.0,0.0,0.0,0.0,99.478,-5.651446942,-5.651446942,12.45173748,10.42358932,11.03335485,-5.651446942,-5.651446942,-5.651446942,-5.651446942
11,Hagerstown loam,Clay,1922,11.9,Bessemer steel (scale-free),1.5-inch pipe,17,y,1.9,intact,Loch Raven,MD,G,11000.0,5.3,Strongly Acid,40.8,,,,,,,,55.4,42.6,32.0,15.5,4.49,8.6,13,Wrought,Good,Northern,4346.48,4346.0,579.79,0.1334,0.0,0.0,0.38,0.05,0.092,0.0,0.0,0.0,0.0,99.478,-5.651446942,-5.651446942,12.45173748,10.42358932,11.03335485,-5.651446942,-5.651446942,-5.651446942,-5.651446942
12,Hanford fine sandy loam,Sandy Loam,1922,1.9,Bessemer steel (scale-free),1.5-inch pipe,17,y,0.3,intact,Los Angeles,CA,F,3190.0,7.1,Neutral,2.5,0.39,0.5,0.16,0.0,0.4,0.0,0.14,62.4,45.2,12.4,33.5,,0.0,13,Wrought,Good,Southern,693.98,693.0,91.55,0.1319,0.0,0.0,0.38,0.05,0.092,0.0,0.0,0.0,0.0,99.478,-5.651446942,-5.651446942,12.45173748,10.42358932,11.03335485,-5.651446942,-5.651446942,-5.651446942,-5.651446942
12,Hanford fine sandy loam,Sandy Loam,1922,4.1,Bessemer steel (scale-free),1.5-inch pipe,17,y,2.0,intact,Los Angeles,CA,F,3190.0,7.1,Neutral,2.5,0.39,0.5,0.16,0.0,0.4,0.0,0.14,62.4,45.2,12.4,33.5,,0.0,13,Wrought,Good,Southern,1497.52,1497.0,610.3,0.4075,0.0,0.0,0.38,0.05,0.092,0.0,0.0,0.0,0.0,99.478,-5.651446942,-5.651446942,12.45173748,10.42358932,11.03335485,-5.651446942,-5.651446942,-5.651446942,-5.651446942
12,Hanford fine sandy loam,Sandy Loam,1922,6.2,Bessemer steel (scale-free),1.5-inch pipe,17,y,3.0,intact,Los Angeles,CA,F,3190.0,7.1,Neutral,2.5,0.39,0.5,0.16,0.0,0.4,0.0,0.14,62.4,45.2,12.4,33.5,,0.0,13,Wrought,Good,Southern,2264.55,2264.0,915.46,0.4043,0.0,0.0,0.38,0.05,0.092,0.0,0.0,0.0,0.0,99.478,-5.651446942,-5.651446942,12.45173748,10.42358932,11.03335485,-5.651446942,-5.651446942,-5.651446942,-5.651446942
12,Hanford fine sandy loam,Sandy Loam,1922,8.0,Bessemer steel (scale-free),1.5-inch pipe,17,y,1.0,intact,Los Angeles,CA,F,3190.0,7.1,Neutral,2.5,0.39,0.5,0.16,0.0,0.4,0.0,0.14,62.4,45.2,12.4,33.5,,0.0,13,Wrought,Good,Southern,2922.0,2922.0,305.15,0.1044,0.0,0.0,0.38,0.05,0.092,0.0,0.0,0.0,0.0,99.478,-5.651446942,-5.651446942,12.45173748,10.42358932,11.03335485,-5.651446942,-5.651446942,-5.651446942,-5.651446942
12,Hanford fine sandy loam,Sandy Loam,1922,12.1,Bessemer steel (scale-free),1.5-inch pipe,17,y,3.9,intact,Los Angeles,CA,F,3190.0,7.1,Neutral,2.5,0.39,0.5,0.16,0.0,0.4,0.0,0.14,62.4,45.2,12.4,33.5,,0.0,13,Wrought,Good,Southern,4419.52,4419.0,1190.09,0.2693,0.0,0.0,0.38,0.05,0.092,0.0,0.0,0.0,0.0,99.478,-5.651446942,-5.651446942,12.45173748,10.42358932,11.03335485,-5.651446942,-5.651446942,-5.651446942,-5.651446942
12,Hanford fine sandy loam,Sandy Loam,1922,17.5,Bessemer steel (scale-free),1.5-inch pipe,17,y,5.6,intact,Los Angeles,CA,F,3190.0,7.1,Neutral,2.5,0.39,0.5,0.16,0.0,0.4,0.0,0.14,62.4,45.2,12.4,33.5,,0.0,13,Wrought,Good,Southern,6391.88,6391.0,1708.85,0.2673,0.0,0.0,0.38,0.05,0.092,0.0,0.0,0.0,0.0,99.478,-5.651446942,-5.651446942,12.45173748,10.42358932,11.03335485,-5.651446942,-5.651446942,-5.651446942,-5.651446942
13,Hanford very fine sandy loam,Sandy Loam,1922,1.9,Bessemer steel (scale-free),1.5-inch pipe,17,y,3.4,intact,Bakersfield,CA,F,290.0,9.5,Very Strongly Alkaline,A,6.23,0.09,0.43,0.0,1.12,4.64,3.76,64.6,5.6,21.7,34.5,,0.0,13,Wrought,Good,Southern,693.98,693.0,1037.52,1.495,0.0,0.0,0.38,0.05,0.092,0.0,0.0,0.0,0.0,99.478,-5.651446942,-5.651446942,12.45173748,10.42358932,11.03335485,-5.651446942,-5.651446942,-5.651446942,-5.651446942
13,Hanford very fine sandy loam,Sandy Loam,1922,4.2,Bessemer steel (scale-free),1.5-inch pipe,17,y,3.3,intact,Bakersfield,CA,F,290.0,9.5,Very Strongly Alkaline,A,6.23,0.09,0.43,0.0,1.12,4.64,3.76,64.6,5.6,21.7,34.5,,0.0,13,Wrought,Good,Southern,1534.05,1534.0,1007.0,0.6564,0.0,0.0,0.38,0.05,0.092,0.0,0.0,0.0,0.0,99.478,-5.651446942,-5.651446942,12.45173748,10.42358932,11.03335485,-5.651446942,-5.651446942,-5.651446942,-5.651446942
13,Hanford very fine sandy loam,Sandy Loam,1922,5.9,Bessemer steel (scale-free),1.5-inch pipe,17,y,7.4,intact,Bakersfield,CA,F,290.0,9.5,Very Strongly Alkaline,A,6.23,0.09,0.43,0.0,1.12,4.64,3.76,64.6,5.6,21.7,34.5,,0.0,13,Wrought,Good,Southern,2154.97,2154.0,2258.12,1.0479,0.0,0.0,0.38,0.05,0.092,0.0,0.0,0.0,0.0,99.478,-5.651446942,-5.651446942,12.45173748,10.42358932,11.03335485,-5.651446942,-5.651446942,-5.651446942,-5.651446942
14,Hempstead silt loam,Sandy Loam,1922,1.1,Bessemer steel (scale-free),1.5-inch pipe,17,y,0.5,intact,St. Paul,MN,F,3520.0,6.2,Slightly Acid,5.6,,,,,,,,44.2,27.2,17.2,14.4,1.76,1.0,13,Wrought,Fair,Northern,401.78,401.0,152.58,0.3798,0.0,0.0,0.38,0.05,0.092,0.0,0.0,0.0,0.0,99.478,-5.651446942,-5.651446942,12.45173748,10.42358932,11.03335485,-5.651446942,-5.651446942,-5.651446942,-5.651446942
14,Hempstead silt loam,Sandy Loam,1922,3.8,Bessemer steel (scale-free),1.5-inch pipe,17,y,2.4,intact,St. Paul,MN,F,3520.0,6.2,Slightly Acid,5.6,,,,,,,,44.2,27.2,17.2,14.4,1.76,1.0,13,Wrought,Fair,Northern,1387.95,1387.0,732.36,0.5277,0.0,0.0,0.38,0.05,0.092,0.0,0.0,0.0,0.0,99.478,-5.651446942,-5.651446942,12.45173748,10.42358932,11.03335485,-5.651446942,-5.651446942,-5.651446942,-5.651446942
