Repository: sk7-dev/corrosion_prediction

File: Dataset/final_database1.csv (part 15 of 57)
site_no,soil_type,texture,year,duration,material_name,type,material_id,material_code,weight_loss_oz,specimen_status,city,state,internal_drainage,resistivity,pH,pH_type,total_acidity,Na+K,Ca,Mg,CO3,HCO3,Cl,SO4,mean_temp,annual_precipitation,moisture,air_pore_space,specific_gravity,volume_shrinkage,table,iron_type,areation,region,approximate_days,exact_days,weight_loss_g,corrosion_rate,C (%),Si (%),Mn (%),S (%),P (%),Cr (%),Ni (%),Cu (%),Mo  (%),Fe (%),C_clr,Si_clr,Mn_clr,S_clr,P_clr,Cr_clr,Ni_clr,Cu_clr,Mo_clr
14,Hempstead silt loam,Sandy Loam,1922,5.8,Bessemer steel (scale-free),1.5-inch pipe,17,y,3.1,intact,St. Paul,MN,F,3520.0,6.2,Slightly Acid,5.6,,,,,,,,44.2,27.2,17.2,14.4,1.76,1.0,13,Wrought,Fair,Northern,2118.45,2118.0,945.97,0.4465,0.0,0.0,0.38,0.05,0.092,0.0,0.0,0.0,0.0,99.478,-5.651446942,-5.651446942,12.45173748,10.42358932,11.03335485,-5.651446942,-5.651446942,-5.651446942,-5.651446942
14,Hempstead silt loam,Sandy Loam,1922,7.7,Bessemer steel (scale-free),1.5-inch pipe,17,y,2.2,intact,St. Paul,MN,F,3520.0,6.2,Slightly Acid,5.6,,,,,,,,44.2,27.2,17.2,14.4,1.76,1.0,13,Wrought,Fair,Northern,2812.43,2812.0,671.33,0.2387,0.0,0.0,0.38,0.05,0.092,0.0,0.0,0.0,0.0,99.478,-5.651446942,-5.651446942,12.45173748,10.42358932,11.03335485,-5.651446942,-5.651446942,-5.651446942,-5.651446942
14,Hempstead silt loam,Sandy Loam,1922,9.9,Bessemer steel (scale-free),1.5-inch pipe,17,y,5.3,intact,St. Paul,MN,F,3520.0,6.2,Slightly Acid,5.6,,,,,,,,44.2,27.2,17.2,14.4,1.76,1.0,13,Wrought,Fair,Northern,3615.97,3615.0,1617.3,0.4473,0.0,0.0,0.38,0.05,0.092,0.0,0.0,0.0,0.0,99.478,-5.651446942,-5.651446942,12.45173748,10.42358932,11.03335485,-5.651446942,-5.651446942,-5.651446942,-5.651446942
14,Hempstead silt loam,Sandy Loam,1922,11.8,Bessemer steel (scale-free),1.5-inch pipe,17,y,4.5,intact,St. Paul,MN,F,3520.0,6.2,Slightly Acid,5.6,,,,,,,,44.2,27.2,17.2,14.4,1.76,1.0,13,Wrought,Fair,Northern,4309.95,4309.0,1373.18,0.3186,0.0,0.0,0.38,0.05,0.092,0.0,0.0,0.0,0.0,99.478,-5.651446942,-5.651446942,12.45173748,10.42358932,11.03335485,-5.651446942,-5.651446942,-5.651446942,-5.651446942
15,Houston black clay,Clay,1922,2.0,Bessemer steel (scale-free),1.5-inch pipe,17,y,2.1,intact,San Antonio,TX,P,489.0,7.5,Mildly Alkaline,5,2.48,0.88,0.2,0.0,2.0,0.13,0.73,68.9,27.2,54.4,5.7,2.08,39.8,13,Wrought,Poor,Southern,730.5,730.0,640.82,0.8772,0.0,0.0,0.38,0.05,0.092,0.0,0.0,0.0,0.0,99.478,-5.651446942,-5.651446942,12.45173748,10.42358932,11.03335485,-5.651446942,-5.651446942,-5.651446942,-5.651446942
15,Houston black clay,Clay,1922,4.0,Bessemer steel (scale-free),1.5-inch pipe,17,y,3.2,intact,San Antonio,TX,P,489.0,7.5,Mildly Alkaline,5,2.48,0.88,0.2,0.0,2.0,0.13,0.73,68.9,27.2,54.4,5.7,2.08,39.8,13,Wrought,Poor,Southern,1461.0,1461.0,976.49,0.6684,0.0,0.0,0.38,0.05,0.092,0.0,0.0,0.0,0.0,99.478,-5.651446942,-5.651446942,12.45173748,10.42358932,11.03335485,-5.651446942,-5.651446942,-5.651446942,-5.651446942
15,Houston black clay,Clay,1922,5.9,Bessemer steel (scale-free),1.5-inch pipe,17,y,5.4,intact,San Antonio,TX,P,489.0,7.5,Mildly Alkaline,5,2.48,0.88,0.2,0.0,2.0,0.13,0.73,68.9,27.2,54.4,5.7,2.08,39.8,13,Wrought,Poor,Southern,2154.97,2154.0,1647.82,0.7647,0.0,0.0,0.38,0.05,0.092,0.0,0.0,0.0,0.0,99.478,-5.651446942,-5.651446942,12.45173748,10.42358932,11.03335485,-5.651446942,-5.651446942,-5.651446942,-5.651446942
15,Houston black clay,Clay,1922,8.0,Bessemer steel (scale-free),1.5-inch pipe,17,y,5.5,intact,San Antonio,TX,P,489.0,7.5,Mildly Alkaline,5,2.48,0.88,0.2,0.0,2.0,0.13,0.73,68.9,27.2,54.4,5.7,2.08,39.8,13,Wrought,Poor,Southern,2922.0,2922.0,1678.33,0.5744,0.0,0.0,0.38,0.05,0.092,0.0,0.0,0.0,0.0,99.478,-5.651446942,-5.651446942,12.45173748,10.42358932,11.03335485,-5.651446942,-5.651446942,-5.651446942,-5.651446942
15,Houston black clay,Clay,1922,12.0,Bessemer steel (scale-free),1.5-inch pipe,17,y,7.8,intact,San Antonio,TX,P,489.0,7.5,Mildly Alkaline,5,2.48,0.88,0.2,0.0,2.0,0.13,0.73,68.9,27.2,54.4,5.7,2.08,39.8,13,Wrought,Poor,Southern,4383.0,4383.0,2380.18,0.543,0.0,0.0,0.38,0.05,0.092,0.0,0.0,0.0,0.0,99.478,-5.651446942,-5.651446942,12.45173748,10.42358932,11.03335485,-5.651446942,-5.651446942,-5.651446942,-5.651446942
15,Houston black clay,Clay,1922,17.6,Bessemer steel (scale-free),1.5-inch pipe,17,y,10.4,intact,San Antonio,TX,P,489.0,7.5,Mildly Alkaline,5,2.48,0.88,0.2,0.0,2.0,0.13,0.73,68.9,27.2,54.4,5.7,2.08,39.8,13,Wrought,Poor,Southern,6428.4,6428.0,3173.58,0.4937,0.0,0.0,0.38,0.05,0.092,0.0,0.0,0.0,0.0,99.478,-5.651446942,-5.651446942,12.45173748,10.42358932,11.03335485,-5.651446942,-5.651446942,-5.651446942,-5.651446942
16,Kalmia fine sandy loam,Silty Clay Loam,1922,2.0,Bessemer steel (scale-free),1.5-inch pipe,17,y,2.1,intact,Mobile,AT,F,8290.0,4.4,Extremely Acid,41.8,,,,,,,,67.3,61.6,22.2,12.0,1.65,0.6,13,Wrought,Good,Southern,730.5,730.0,640.82,0.8772,0.0,0.0,0.38,0.05,0.092,0.0,0.0,0.0,0.0,99.478,-5.651446942,-5.651446942,12.45173748,10.42358932,11.03335485,-5.651446942,-5.651446942,-5.651446942,-5.651446942
16,Kalmia fine sandy loam,Silty Clay Loam,1922,4.0,Bessemer steel (scale-free),1.5-inch pipe,17,y,3.0,intact,Mobile,AT,F,8290.0,4.4,Extremely Acid,41.8,,,,,,,,67.3,61.6,22.2,12.0,1.65,0.6,13,Wrought,Good,Southern,1461.0,1461.0,915.46,0.6266,0.0,0.0,0.38,0.05,0.092,0.0,0.0,0.0,0.0,99.478,-5.651446942,-5.651446942,12.45173748,10.42358932,11.03335485,-5.651446942,-5.651446942,-5.651446942,-5.651446942
16,Kalmia fine sandy loam,Silty Clay Loam,1922,6.0,Bessemer steel (scale-free),1.5-inch pipe,17,y,4.3,intact,Mobile,AT,F,8290.0,4.4,Extremely Acid,41.8,,,,,,,,67.3,61.6,22.2,12.0,1.65,0.6,13,Wrought,Good,Southern,2191.5,2191.0,1312.15,0.5987,0.0,0.0,0.38,0.05,0.092,0.0,0.0,0.0,0.0,99.478,-5.651446942,-5.651446942,12.45173748,10.42358932,11.03335485,-5.651446942,-5.651446942,-5.651446942,-5.651446942
16,Kalmia fine sandy loam,Silty Clay Loam,1922,7.9,Bessemer steel (scale-free),1.5-inch pipe,17,y,4.5,intact,Mobile,AT,F,8290.0,4.4,Extremely Acid,41.8,,,,,,,,67.3,61.6,22.2,12.0,1.65,0.6,13,Wrought,Good,Southern,2885.47,2885.0,1373.18,0.4759,0.0,0.0,0.38,0.05,0.092,0.0,0.0,0.0,0.0,99.478,-5.651446942,-5.651446942,12.45173748,10.42358932,11.03335485,-5.651446942,-5.651446942,-5.651446942,-5.651446942
16,Kalmia fine sandy loam,Silty Clay Loam,1922,10.0,Bessemer steel (scale-free),1.5-inch pipe,17,y,6.2,intact,Mobile,AT,F,8290.0,4.4,Extremely Acid,41.8,,,,,,,,67.3,61.6,22.2,12.0,1.65,0.6,13,Wrought,Good,Southern,3652.5,3652.0,1891.94,0.518,0.0,0.0,0.38,0.05,0.092,0.0,0.0,0.0,0.0,99.478,-5.651446942,-5.651446942,12.45173748,10.42358932,11.03335485,-5.651446942,-5.651446942,-5.651446942,-5.651446942
16,Kalmia fine sandy loam,Silty Clay Loam,1922,12.0,Bessemer steel (scale-free),1.5-inch pipe,17,y,7.3,intact,Mobile,AT,F,8290.0,4.4,Extremely Acid,41.8,,,,,,,,67.3,61.6,22.2,12.0,1.65,0.6,13,Wrought,Good,Southern,4383.0,4383.0,2227.61,0.5082,0.0,0.0,0.38,0.05,0.092,0.0,0.0,0.0,0.0,99.478,-5.651446942,-5.651446942,12.45173748,10.42358932,11.03335485,-5.651446942,-5.651446942,-5.651446942,-5.651446942
17,Keyport loam,Clay,1922,1.2,Bessemer steel (scale-free),1.5-inch pipe,17,y,1.4,intact,Alexandria,VA,P,5980.0,4.5,Very Strongly Acid,49.1,,,,,,,,55.0,42.0,30.8,4.4,1.72,5.4,13,Wrought,Poor,Southern,438.3,438.0,427.21,0.9747,0.0,0.0,0.38,0.05,0.092,0.0,0.0,0.0,0.0,99.478,-5.651446942,-5.651446942,12.45173748,10.42358932,11.03335485,-5.651446942,-5.651446942,-5.651446942,-5.651446942
17,Keyport loam,Clay,1922,3.8,Bessemer steel (scale-free),1.5-inch pipe,17,y,3.2,intact,Alexandria,VA,P,5980.0,4.5,Very Strongly Acid,49.1,,,,,,,,55.0,42.0,30.8,4.4,1.72,5.4,13,Wrought,Poor,Southern,1387.95,1387.0,976.49,0.7035,0.0,0.0,0.38,0.05,0.092,0.0,0.0,0.0,0.0,99.478,-5.651446942,-5.651446942,12.45173748,10.42358932,11.03335485,-5.651446942,-5.651446942,-5.651446942,-5.651446942
17,Keyport loam,Clay,1922,5.9,Bessemer steel (scale-free),1.5-inch pipe,17,y,5.2,intact,Alexandria,VA,P,5980.0,4.5,Very Strongly Acid,49.1,,,,,,,,55.0,42.0,30.8,4.4,1.72,5.4,13,Wrought,Poor,Southern,2154.97,2154.0,1586.79,0.7363,0.0,0.0,0.38,0.05,0.092,0.0,0.0,0.0,0.0,99.478,-5.651446942,-5.651446942,12.45173748,10.42358932,11.03335485,-5.651446942,-5.651446942,-5.651446942,-5.651446942
17,Keyport loam,Clay,1922,7.7,Bessemer steel (scale-free),1.5-inch pipe,17,y,6.6,intact,Alexandria,VA,P,5980.0,4.5,Very Strongly Acid,49.1,,,,,,,,55.0,42.0,30.8,4.4,1.72,5.4,13,Wrought,Poor,Southern,2812.43,2812.0,2014.0,0.7161,0.0,0.0,0.38,0.05,0.092,0.0,0.0,0.0,0.0,99.478,-5.651446942,-5.651446942,12.45173748,10.42358932,11.03335485,-5.651446942,-5.651446942,-5.651446942,-5.651446942
17,Keyport loam,Clay,1922,11.8,Bessemer steel (scale-free),1.5-inch pipe,17,y,9.0,intact,Alexandria,VA,P,5980.0,4.5,Very Strongly Acid,49.1,,,,,,,,55.0,42.0,30.8,4.4,1.72,5.4,13,Wrought,Poor,Southern,4309.95,4309.0,2746.37,0.6372,0.0,0.0,0.38,0.05,0.092,0.0,0.0,0.0,0.0,99.478,-5.651446942,-5.651446942,12.45173748,10.42358932,11.03335485,-5.651446942,-5.651446942,-5.651446942,-5.651446942
17,Keyport loam,Clay,1922,17.0,Bessemer steel (scale-free),1.5-inch pipe,17,y,8.2,intact,Alexandria,VA,P,5980.0,4.5,Very Strongly Acid,49.1,,,,,,,,55.0,42.0,30.8,4.4,1.72,5.4,13,Wrought,Poor,Southern,6209.25,6209.0,2502.24,0.403,0.0,0.0,0.38,0.05,0.092,0.0,0.0,0.0,0.0,99.478,-5.651446942,-5.651446942,12.45173748,10.42358932,11.03335485,-5.651446942,-5.651446942,-5.651446942,-5.651446942
18,Knox silt loam,Silty Clay Loam,1922,1.2,Bessemer steel (scale-free),1.5-inch pipe,17,y,0.6,intact,Omaha,NE,G,1410.0,7.3,Neutral,1.4,0.27,0.63,0.2,0.0,0.94,0.0,0.25,50.6,27.8,28.4,16.6,4.26,1.3,13,Wrought,Good,Northern,438.3,438.0,183.09,0.4177,0.0,0.0,0.38,0.05,0.092,0.0,0.0,0.0,0.0,99.478,-5.651446942,-5.651446942,12.45173748,10.42358932,11.03335485,-5.651446942,-5.651446942,-5.651446942,-5.651446942
18,Knox silt loam,Silty Clay Loam,1922,3.8,Bessemer steel (scale-free),1.5-inch pipe,17,y,1.6,intact,Omaha,NE,G,1410.0,7.3,Neutral,1.4,0.27,0.63,0.2,0.0,0.94,0.0,0.25,50.6,27.8,28.4,16.6,4.26,1.3,13,Wrought,Good,Northern,1387.95,1387.0,488.24,0.3518,0.0,0.0,0.38,0.05,0.092,0.0,0.0,0.0,0.0,99.478,-5.651446942,-5.651446942,12.45173748,10.42358932,11.03335485,-5.651446942,-5.651446942,-5.651446942,-5.651446942
18,Knox silt loam,Silty Clay Loam,1922,5.8,Bessemer steel (scale-free),1.5-inch pipe,17,y,2.6,intact,Omaha,NE,G,1410.0,7.3,Neutral,1.4,0.27,0.63,0.2,0.0,0.94,0.0,0.25,50.6,27.8,28.4,16.6,4.26,1.3,13,Wrought,Good,Northern,2118.45,2118.0,793.39,0.3745,0.0,0.0,0.38,0.05,0.092,0.0,0.0,0.0,0.0,99.478,-5.651446942,-5.651446942,12.45173748,10.42358932,11.03335485,-5.651446942,-5.651446942,-5.651446942,-5.651446942
18,Knox silt loam,Silty Clay Loam,1922,7.7,Bessemer steel (scale-free),1.5-inch pipe,17,y,2.0,intact,Omaha,NE,G,1410.0,7.3,Neutral,1.4,0.27,0.63,0.2,0.0,0.94,0.0,0.25,50.6,27.8,28.4,16.6,4.26,1.3,13,Wrought,Good,Northern,2812.43,2812.0,610.3,0.217,0.0,0.0,0.38,0.05,0.092,0.0,0.0,0.0,0.0,99.478,-5.651446942,-5.651446942,12.45173748,10.42358932,11.03335485,-5.651446942,-5.651446942,-5.651446942,-5.651446942
18,Knox silt loam,Silty Clay Loam,1922,9.8,Bessemer steel (scale-free),1.5-inch pipe,17,y,3.3,intact,Omaha,NE,G,1410.0,7.3,Neutral,1.4,0.27,0.63,0.2,0.0,0.94,0.0,0.25,50.6,27.8,28.4,16.6,4.26,1.3,13,Wrought,Good,Northern,3579.45,3579.0,1007.0,0.2813,0.0,0.0,0.38,0.05,0.092,0.0,0.0,0.0,0.0,99.478,-5.651446942,-5.651446942,12.45173748,10.42358932,11.03335485,-5.651446942,-5.651446942,-5.651446942,-5.651446942
18,Knox silt loam,Silty Clay Loam,1922,11.7,Bessemer steel (scale-free),1.5-inch pipe,17,y,2.6,intact,Omaha,NE,G,1410.0,7.3,Neutral,1.4,0.27,0.63,0.2,0.0,0.94,0.0,0.25,50.6,27.8,28.4,16.6,4.26,1.3,13,Wrought,Good,Northern,4273.43,4273.0,793.39,0.1857,0.0,0.0,0.38,0.05,0.092,0.0,0.0,0.0,0.0,99.478,-5.651446942,-5.651446942,12.45173748,10.42358932,11.03335485,-5.651446942,-5.651446942,-5.651446942,-5.651446942
19,Lindley silt loam,Silty Clay Loam,1922,1.1,Bessemer steel (scale-free),1.5-inch pipe,17,y,0.7,intact,Des Moines,IA,G,1970.0,4.6,Very Strongly Acid,10.9,0.38,0.32,0.41,0.0,0.46,0.03,0.46,49.5,32.0,28.4,3.9,4.76,11.8,13,Wrought,Fair,Northern,401.78,401.0,213.61,0.5317,0.0,0.0,0.38,0.05,0.092,0.0,0.0,0.0,0.0,99.478,-5.651446942,-5.651446942,12.45173748,10.42358932,11.03335485,-5.651446942,-5.651446942,-5.651446942,-5.651446942
19,Lindley silt loam,Silty Clay Loam,1922,3.7,Bessemer steel (scale-free),1.5-inch pipe,17,y,2.2,intact,Des Moines,IA,G,1970.0,4.6,Very Strongly Acid,10.9,0.38,0.32,0.41,0.0,0.46,0.03,0.46,49.5,32.0,28.4,3.9,4.76,11.8,13,Wrought,Fair,Northern,1351.42,1351.0,671.33,0.4968,0.0,0.0,0.38,0.05,0.092,0.0,0.0,0.0,0.0,99.478,-5.651446942,-5.651446942,12.45173748,10.42358932,11.03335485,-5.651446942,-5.651446942,-5.651446942,-5.651446942
19,Lindley silt loam,Silty Clay Loam,1922,5.7,Bessemer steel (scale-free),1.5-inch pipe,17,y,2.3,intact,Des Moines,IA,G,1970.0,4.6,Very Strongly Acid,10.9,0.38,0.32,0.41,0.0,0.46,0.03,0.46,49.5,32.0,28.4,3.9,4.76,11.8,13,Wrought,Fair,Northern,2081.93,2081.0,701.85,0.3371,0.0,0.0,0.38,0.05,0.092,0.0,0.0,0.0,0.0,99.478,-5.651446942,-5.651446942,12.45173748,10.42358932,11.03335485,-5.651446942,-5.651446942,-5.651446942,-5.651446942
19,Lindley silt loam,Silty Clay Loam,1922,7.6,Bessemer steel (scale-free),1.5-inch pipe,17,y,2.8,intact,Des Moines,IA,G,1970.0,4.6,Very Strongly Acid,10.9,0.38,0.32,0.41,0.0,0.46,0.03,0.46,49.5,32.0,28.4,3.9,4.76,11.8,13,Wrought,Fair,Northern,2775.9,2775.0,854.42,0.3078,0.0,0.0,0.38,0.05,0.092,0.0,0.0,0.0,0.0,99.478,-5.651446942,-5.651446942,12.45173748,10.42358932,11.03335485,-5.651446942,-5.651446942,-5.651446942,-5.651446942
19,Lindley silt loam,Silty Clay Loam,1922,9.7,Bessemer steel (scale-free),1.5-inch pipe,17,y,2.9,intact,Des Moines,IA,G,1970.0,4.6,Very Strongly Acid,10.9,0.38,0.32,0.41,0.0,0.46,0.03,0.46,49.5,32.0,28.4,3.9,4.76,11.8,13,Wrought,Fair,Northern,3542.92,3542.0,884.94,0.2498,0.0,0.0,0.38,0.05,0.092,0.0,0.0,0.0,0.0,99.478,-5.651446942,-5.651446942,12.45173748,10.42358932,11.03335485,-5.651446942,-5.651446942,-5.651446942,-5.651446942
19,Lindley silt loam,Silty Clay Loam,1922,11.6,Bessemer steel (scale-free),1.5-inch pipe,17,y,3.4,intact,Des Moines,IA,G,1970.0,4.6,Very Strongly Acid,10.9,0.38,0.32,0.41,0.0,0.46,0.03,0.46,49.5,32.0,28.4,3.9,4.76,11.8,13,Wrought,Fair,Northern,4236.9,4236.0,1037.52,0.2449,0.0,0.0,0.38,0.05,0.092,0.0,0.0,0.0,0.0,99.478,-5.651446942,-5.651446942,12.45173748,10.42358932,11.03335485,-5.651446942,-5.651446942,-5.651446942,-5.651446942
20,Mahoning silt loam,Silty Clay,1922,1.0,Bessemer steel (scale-free),1.5-inch pipe,17,y,1.0,intact,Cleveland,OH,P,2870.0,7.5,Mildly Alkaline,1.5,0.25,0.48,0.2,0.0,0.54,0.0,0.15,49.2,33.8,22.4,3.8,1.9,3.9,13,Wrought,Poor,Northern,365.25,365.0,305.15,0.8355,0.0,0.0,0.38,0.05,0.092,0.0,0.0,0.0,0.0,99.478,-5.651446942,-5.651446942,12.45173748,10.42358932,11.03335485,-5.651446942,-5.651446942,-5.651446942,-5.651446942
20,Mahoning silt loam,Silty Clay,1922,3.6,Bessemer steel (scale-free),1.5-inch pipe,17,y,2.3,intact,Cleveland,OH,P,2870.0,7.5,Mildly Alkaline,1.5,0.25,0.48,0.2,0.0,0.54,0.0,0.15,49.2,33.8,22.4,3.8,1.9,3.9,13,Wrought,Poor,Northern,1314.9,1314.0,701.85,0.5338,0.0,0.0,0.38,0.05,0.092,0.0,0.0,0.0,0.0,99.478,-5.651446942,-5.651446942,12.45173748,10.42358932,11.03335485,-5.651446942,-5.651446942,-5.651446942,-5.651446942
20,Mahoning silt loam,Silty Clay,1922,5.5,Bessemer steel (scale-free),1.5-inch pipe,17,y,2.1,intact,Cleveland,OH,P,2870.0,7.5,Mildly Alkaline,1.5,0.25,0.48,0.2,0.0,0.54,0.0,0.15,49.2,33.8,22.4,3.8,1.9,3.9,13,Wrought,Poor,Northern,2008.88,2008.0,640.82,0.319,0.0,0.0,0.38,0.05,0.092,0.0,0.0,0.0,0.0,99.478,-5.651446942,-5.651446942,12.45173748,10.42358932,11.03335485,-5.651446942,-5.651446942,-5.651446942,-5.651446942
20,Mahoning silt loam,Silty Clay,1922,7.7,Bessemer steel (scale-free),1.5-inch pipe,17,y,2.5,intact,Cleveland,OH,P,2870.0,7.5,Mildly Alkaline,1.5,0.25,0.48,0.2,0.0,0.54,0.0,0.15,49.2,33.8,22.4,3.8,1.9,3.9,13,Wrought,Poor,Northern,2812.43,2812.0,762.88,0.2713,0.0,0.0,0.38,0.05,0.092,0.0,0.0,0.0,0.0,99.478,-5.651446942,-5.651446942,12.45173748,10.42358932,11.03335485,-5.651446942,-5.651446942,-5.651446942,-5.651446942
20,Mahoning silt loam,Silty Clay,1922,9.6,Bessemer steel (scale-free),1.5-inch pipe,17,y,4.1,intact,Cleveland,OH,P,2870.0,7.5,Mildly Alkaline,1.5,0.25,0.48,0.2,0.0,0.54,0.0,0.15,49.2,33.8,22.4,3.8,1.9,3.9,13,Wrought,Poor,Northern,3506.4,3506.0,1251.12,0.3568,0.0,0.0,0.38,0.05,0.092,0.0,0.0,0.0,0.0,99.478,-5.651446942,-5.651446942,12.45173748,10.42358932,11.03335485,-5.651446942,-5.651446942,-5.651446942,-5.651446942
20,Mahoning silt loam,Silty Clay,1922,11.6,Bessemer steel (scale-free),1.5-inch pipe,17,y,6.0,intact,Cleveland,OH,P,2870.0,7.5,Mildly Alkaline,1.5,0.25,0.48,0.2,0.0,0.54,0.0,0.15,49.2,33.8,22.4,3.8,1.9,3.9,13,Wrought,Poor,Northern,4236.9,4236.0,1830.91,0.4321,0.0,0.0,0.38,0.05,0.092,0.0,0.0,0.0,0.0,99.478,-5.651446942,-5.651446942,12.45173748,10.42358932,11.03335485,-5.651446942,-5.651446942,-5.651446942,-5.651446942
21,Marshall silt loam,Silty Clay Loam,1922,1.5,Bessemer steel (scale-free),1.5-inch pipe,17,y,2.1,intact,Kansas City,MO,F,2370.0,6.2,Slightly Acid,9.5,,,,,,,,54.4,37.1,31.2,10.8,1.66,6.5,13,Wrought,Poor,Northern,547.88,547.0,640.82,1.1696,0.0,0.0,0.38,0.05,0.092,0.0,0.0,0.0,0.0,99.478,-5.651446942,-5.651446942,12.45173748,10.42358932,11.03335485,-5.651446942,-5.651446942,-5.651446942,-5.651446942
21,Marshall silt loam,Silty Clay Loam,1922,4.0,Bessemer steel (scale-free),1.5-inch pipe,17,y,2.4,intact,Kansas City,MO,F,2370.0,6.2,Slightly Acid,9.5,,,,,,,,54.4,37.1,31.2,10.8,1.66,6.5,13,Wrought,Poor,Northern,1461.0,1461.0,732.36,0.5013,0.0,0.0,0.38,0.05,0.092,0.0,0.0,0.0,0.0,99.478,-5.651446942,-5.651446942,12.45173748,10.42358932,11.03335485,-5.651446942,-5.651446942,-5.651446942,-5.651446942
21,Marshall silt loam,Silty Clay Loam,1922,6.0,Bessemer steel (scale-free),1.5-inch pipe,17,y,4.7,intact,Kansas City,MO,F,2370.0,6.2,Slightly Acid,9.5,,,,,,,,54.4,37.1,31.2,10.8,1.66,6.5,13,Wrought,Poor,Northern,2191.5,2191.0,1434.21,0.6544,0.0,0.0,0.38,0.05,0.092,0.0,0.0,0.0,0.0,99.478,-5.651446942,-5.651446942,12.45173748,10.42358932,11.03335485,-5.651446942,-5.651446942,-5.651446942,-5.651446942
22,Memphis silt loam,Silty Clay Loam,1922,1.7,Bessemer steel (scale-free),1.5-inch pipe,17,y,1.9,intact,Memphis,TN,G,5150.0,4.9,Very Strongly Acid,9.7,,,,,,,,64.6,47.7,28.4,9.6,1.67,3.0,13,Wrought,Good,Southern,620.92,620.0,579.79,0.9338,0.0,0.0,0.38,0.05,0.092,0.0,0.0,0.0,0.0,99.478,-5.651446942,-5.651446942,12.45173748,10.42358932,11.03335485,-5.651446942,-5.651446942,-5.651446942,-5.651446942
22,Memphis silt loam,Silty Clay Loam,1922,3.7,Bessemer steel (scale-free),1.5-inch pipe,17,y,3.7,intact,Memphis,TN,G,5150.0,4.9,Very Strongly Acid,9.7,,,,,,,,64.6,47.7,28.4,9.6,1.67,3.0,13,Wrought,Good,Southern,1351.42,1351.0,1129.06,0.8355,0.0,0.0,0.38,0.05,0.092,0.0,0.0,0.0,0.0,99.478,-5.651446942,-5.651446942,12.45173748,10.42358932,11.03335485,-5.651446942,-5.651446942,-5.651446942,-5.651446942
22,Memphis silt loam,Silty Clay Loam,1922,5.6,Bessemer steel (scale-free),1.5-inch pipe,17,y,5.4,intact,Memphis,TN,G,5150.0,4.9,Very Strongly Acid,9.7,,,,,,,,64.6,47.7,28.4,9.6,1.67,3.0,13,Wrought,Good,Southern,2045.4,2045.0,1647.82,0.8056,0.0,0.0,0.38,0.05,0.092,0.0,0.0,0.0,0.0,99.478,-5.651446942,-5.651446942,12.45173748,10.42358932,11.03335485,-5.651446942,-5.651446942,-5.651446942,-5.651446942
22,Memphis silt loam,Silty Clay Loam,1922,7.6,Bessemer steel (scale-free),1.5-inch pipe,17,y,5.8,intact,Memphis,TN,G,5150.0,4.9,Very Strongly Acid,9.7,,,,,,,,64.6,47.7,28.4,9.6,1.67,3.0,13,Wrought,Good,Southern,2775.9,2775.0,1769.88,0.6376,0.0,0.0,0.38,0.05,0.092,0.0,0.0,0.0,0.0,99.478,-5.651446942,-5.651446942,12.45173748,10.42358932,11.03335485,-5.651446942,-5.651446942,-5.651446942,-5.651446942
22,Memphis silt loam,Silty Clay Loam,1922,9.6,Bessemer steel (scale-free),1.5-inch pipe,17,y,6.4,intact,Memphis,TN,G,5150.0,4.9,Very Strongly Acid,9.7,,,,,,,,64.6,47.7,28.4,9.6,1.67,3.0,13,Wrought,Good,Southern,3506.4,3506.0,1952.97,0.557,0.0,0.0,0.38,0.05,0.092,0.0,0.0,0.0,0.0,99.478,-5.651446942,-5.651446942,12.45173748,10.42358932,11.03335485,-5.651446942,-5.651446942,-5.651446942,-5.651446942
22,Memphis silt loam,Silty Clay Loam,1922,11.6,Bessemer steel (scale-free),1.5-inch pipe,17,y,7.1,intact,Memphis,TN,G,5150.0,4.9,Very Strongly Acid,9.7,,,,,,,,64.6,47.7,28.4,9.6,1.67,3.0,13,Wrought,Good,Southern,4236.9,4236.0,2166.58,0.5114,0.0,0.0,0.38,0.05,0.092,0.0,0.0,0.0,0.0,99.478,-5.651446942,-5.651446942,12.45173748,10.42358932,11.03335485,-5.651446942,-5.651446942,-5.651446942,-5.651446942
23,Merced silt loam,Clay,1922,1.9,Bessemer steel (scale-free),1.5-inch pipe,17,y,7.8,intact,Buttonwillo,CA,F,278.0,9.4,Very Strongly Alkaline,A,8.38,0.38,0.22,0.02,1.87,4.42,5.57,65.0,6.0,24.7,6.1,1.69,0.2,13,Wrought,Fair,Southern,693.98,693.0,2380.18,3.4298,0.0,0.0,0.38,0.05,0.092,0.0,0.0,0.0,0.0,99.478,-5.651446942,-5.651446942,12.45173748,10.42358932,11.03335485,-5.651446942,-5.651446942,-5.651446942,-5.651446942
23,Merced silt loam,Clay,1922,4.3,Bessemer steel (scale-free),1.5-inch pipe,17,y,10.5,intact,Buttonwillo,CA,F,278.0,9.4,Very Strongly Alkaline,A,8.38,0.38,0.22,0.02,1.87,4.42,5.57,65.0,6.0,24.7,6.1,1.69,0.2,13,Wrought,Fair,Southern,1570.58,1570.0,3204.09,2.0401,0.0,0.0,0.38,0.05,0.092,0.0,0.0,0.0,0.0,99.478,-5.651446942,-5.651446942,12.45173748,10.42358932,11.03335485,-5.651446942,-5.651446942,-5.651446942,-5.651446942
23,Merced silt loam,Clay,1922,6.2,Bessemer steel (scale-free),1.5-inch pipe,17,y,15.7,intact,Buttonwillo,CA,F,278.0,9.4,Very Strongly Alkaline,A,8.38,0.38,0.22,0.02,1.87,4.42,5.57,65.0,6.0,24.7,6.1,1.69,0.2,13,Wrought,Fair,Southern,2264.55,2264.0,4790.88,2.1156,0.0,0.0,0.38,0.05,0.092,0.0,0.0,0.0,0.0,99.478,-5.651446942,-5.651446942,12.45173748,10.42358932,11.03335485,-5.651446942,-5.651446942,-5.651446942,-5.651446942
23,Merced silt loam,Clay,1922,8.0,Bessemer steel (scale-free),1.5-inch pipe,17,y,18.6,intact,Buttonwillo,CA,F,278.0,9.4,Very Strongly Alkaline,A,8.38,0.38,0.22,0.02,1.87,4.42,5.57,65.0,6.0,24.7,6.1,1.69,0.2,13,Wrought,Fair,Southern,2922.0,2922.0,5675.82,1.9424,0.0,0.0,0.38,0.05,0.092,0.0,0.0,0.0,0.0,99.478,-5.651446942,-5.651446942,12.45173748,10.42358932,11.03335485,-5.651446942,-5.651446942,-5.651446942,-5.651446942
23,Merced silt loam,Clay,1922,10.2,Bessemer steel (scale-free),1.5-inch pipe,17,y,18.9,intact,Buttonwillo,CA,F,278.0,9.4,Very Strongly Alkaline,A,8.38,0.38,0.22,0.02,1.87,4.42,5.57,65.0,6.0,24.7,6.1,1.69,0.2,13,Wrought,Fair,Southern,3725.55,3725.0,5767.37,1.5481,0.0,0.0,0.38,0.05,0.092,0.0,0.0,0.0,0.0,99.478,-5.651446942,-5.651446942,12.45173748,10.42358932,11.03335485,-5.651446942,-5.651446942,-5.651446942,-5.651446942
23,Merced silt loam,Clay,1922,12.1,Bessemer steel (scale-free),1.5-inch pipe,17,y,20.4,intact,Buttonwillo,CA,F,278.0,9.4,Very Strongly Alkaline,A,8.38,0.38,0.22,0.02,1.87,4.42,5.57,65.0,6.0,24.7,6.1,1.69,0.2,13,Wrought,Fair,Southern,4419.52,4419.0,6225.09,1.4085,0.0,0.0,0.38,0.05,0.092,0.0,0.0,0.0,0.0,99.478,-5.651446942,-5.651446942,12.45173748,10.42358932,11.03335485,-5.651446942,-5.651446942,-5.651446942,-5.651446942
24,Merrimac gravelly sandy loam,Loamy Sand,1922,1.3,Bessemer steel (scale-free),1.5-inch pipe,17,y,0.3,intact,Norwood,MA,G,11400.0,4.5,Very Strongly Acid,42.6,,,,,,,,50.0,41.0,43.0,34.7,1.4,0.0,13,Wrought,Good,Northern,474.82,474.0,91.55,0.1928,0.0,0.0,0.38,0.05,0.092,0.0,0.0,0.0,0.0,99.478,-5.651446942,-5.651446942,12.45173748,10.42358932,11.03335485,-5.651446942,-5.651446942,-5.651446942,-5.651446942
24,Merrimac gravelly sandy loam,Loamy Sand,1922,4.0,Bessemer steel (scale-free),1.5-inch pipe,17,y,0.4,intact,Norwood,MA,G,11400.0,4.5,Very Strongly Acid,42.6,,,,,,,,50.0,41.0,43.0,34.7,1.4,0.0,13,Wrought,Good,Northern,1461.0,1461.0,122.06,0.0835,0.0,0.0,0.38,0.05,0.092,0.0,0.0,0.0,0.0,99.478,-5.651446942,-5.651446942,12.45173748,10.42358932,11.03335485,-5.651446942,-5.651446942,-5.651446942,-5.651446942
24,Merrimac gravelly sandy loam,Loamy Sand,1922,6.1,Bessemer steel (scale-free),1.5-inch pipe,17,y,0.8,intact,Norwood,MA,G,11400.0,4.5,Very Strongly Acid,42.6,,,,,,,,50.0,41.0,43.0,34.7,1.4,0.0,13,Wrought,Good,Northern,2228.03,2228.0,244.12,0.1096,0.0,0.0,0.38,0.05,0.092,0.0,0.0,0.0,0.0,99.478,-5.651446942,-5.651446942,12.45173748,10.42358932,11.03335485,-5.651446942,-5.651446942,-5.651446942,-5.651446942
24,Merrimac gravelly sandy loam,Loamy Sand,1922,7.9,Bessemer steel (scale-free),1.5-inch pipe,17,y,0.8,intact,Norwood,MA,G,11400.0,4.5,Very Strongly Acid,42.6,,,,,,,,50.0,41.0,43.0,34.7,1.4,0.0,13,Wrought,Good,Northern,2885.47,2885.0,244.12,0.0846,0.0,0.0,0.38,0.05,0.092,0.0,0.0,0.0,0.0,99.478,-5.651446942,-5.651446942,12.45173748,10.42358932,11.03335485,-5.651446942,-5.651446942,-5.651446942,-5.651446942
24,Merrimac gravelly sandy loam,Loamy Sand,1922,12.0,Bessemer steel (scale-free),1.5-inch pipe,17,y,1.4,intact,Norwood,MA,G,11400.0,4.5,Very Strongly Acid,42.6,,,,,,,,50.0,41.0,43.0,34.7,1.4,0.0,13,Wrought,Good,Northern,4383.0,4383.0,427.21,0.0975,0.0,0.0,0.38,0.05,0.092,0.0,0.0,0.0,0.0,99.478,-5.651446942,-5.651446942,12.45173748,10.42358932,11.03335485,-5.651446942,-5.651446942,-5.651446942,-5.651446942
24,Merrimac gravelly sandy loam,Loamy Sand,1922,17.2,Bessemer steel (scale-free),1.5-inch pipe,17,y,1.4,intact,Norwood,MA,G,11400.0,4.5,Very Strongly Acid,42.6,,,,,,,,50.0,41.0,43.0,34.7,1.4,0.0,13,Wrought,Good,Northern,6282.3,6282.0,427.21,0.068,0.0,0.0,0.38,0.05,0.092,0.0,0.0,0.0,0.0,99.478,-5.651446942,-5.651446942,12.45173748,10.42358932,11.03335485,-5.651446942,-5.651446942,-5.651446942,-5.651446942
25,Miami clay loam,Silty Clay,1922,1.0,Bessemer steel (scale-free),1.5-inch pipe,17,y,0.4,intact,Milwaukee,WI,F,1780.0,7.2,Neutral,4.7,0.23,0.7,0.44,0.0,1.01,0.03,0.4,46.1,30.4,25.8,9.5,4.95,7.6,13,Wrought,Fair,Northern,365.25,365.0,122.06,0.3342,0.0,0.0,0.38,0.05,0.092,0.0,0.0,0.0,0.0,99.478,-5.651446942,-5.651446942,12.45173748,10.42358932,11.03335485,-5.651446942,-5.651446942,-5.651446942,-5.651446942
25,Miami clay loam,Silty Clay,1922,3.7,Bessemer steel (scale-free),1.5-inch pipe,17,y,1.1,intact,Milwaukee,WI,F,1780.0,7.2,Neutral,4.7,0.23,0.7,0.44,0.0,1.01,0.03,0.4,46.1,30.4,25.8,9.5,4.95,7.6,13,Wrought,Fair,Northern,1351.42,1351.0,335.67,0.2484,0.0,0.0,0.38,0.05,0.092,0.0,0.0,0.0,0.0,99.478,-5.651446942,-5.651446942,12.45173748,10.42358932,11.03335485,-5.651446942,-5.651446942,-5.651446942,-5.651446942
25,Miami clay loam,Silty Clay,1922,5.7,Bessemer steel (scale-free),1.5-inch pipe,17,y,1.9,intact,Milwaukee,WI,F,1780.0,7.2,Neutral,4.7,0.23,0.7,0.44,0.0,1.01,0.03,0.4,46.1,30.4,25.8,9.5,4.95,7.6,13,Wrought,Fair,Northern,2081.93,2081.0,579.79,0.2785,0.0,0.0,0.38,0.05,0.092,0.0,0.0,0.0,0.0,99.478,-5.651446942,-5.651446942,12.45173748,10.42358932,11.03335485,-5.651446942,-5.651446942,-5.651446942,-5.651446942
25,Miami clay loam,Silty Clay,1922,7.6,Bessemer steel (scale-free),1.5-inch pipe,17,y,2.0,intact,Milwaukee,WI,F,1780.0,7.2,Neutral,4.7,0.23,0.7,0.44,0.0,1.01,0.03,0.4,46.1,30.4,25.8,9.5,4.95,7.6,13,Wrought,Fair,Northern,2775.9,2775.0,610.3,0.2199,0.0,0.0,0.38,0.05,0.092,0.0,0.0,0.0,0.0,99.478,-5.651446942,-5.651446942,12.45173748,10.42358932,11.03335485,-5.651446942,-5.651446942,-5.651446942,-5.651446942
25,Miami clay loam,Silty Clay,1922,11.7,Bessemer steel (scale-free),1.5-inch pipe,17,y,2.9,intact,Milwaukee,WI,F,1780.0,7.2,Neutral,4.7,0.23,0.7,0.44,0.0,1.01,0.03,0.4,46.1,30.4,25.8,9.5,4.95,7.6,13,Wrought,Fair,Northern,4273.43,4273.0,884.94,0.2071,0.0,0.0,0.38,0.05,0.092,0.0,0.0,0.0,0.0,99.478,-5.651446942,-5.651446942,12.45173748,10.42358932,11.03335485,-5.651446942,-5.651446942,-5.651446942,-5.651446942
25,Miami clay loam,Silty Clay,1922,17.0,Bessemer steel (scale-free),1.5-inch pipe,17,y,3.1,intact,Milwaukee,WI,F,1780.0,7.2,Neutral,4.7,0.23,0.7,0.44,0.0,1.01,0.03,0.4,46.1,30.4,25.8,9.5,4.95,7.6,13,Wrought,Fair,Northern,6209.25,6209.0,945.97,0.1523,0.0,0.0,0.38,0.05,0.092,0.0,0.0,0.0,0.0,99.478,-5.651446942,-5.651446942,12.45173748,10.42358932,11.03335485,-5.651446942,-5.651446942,-5.651446942,-5.651446942
26,Miami silt loam,Silt Loam,1922,1.0,Bessemer steel (scale-free),1.5-inch pipe,17,y,0.8,intact,Springfield,OH,G,2980.0,7.3,Neutral,2.6,0.27,0.5,0.31,0.0,0.7,0.03,0.42,53.0,37.0,46.4,20.9,1.95,1.0,13,Wrought,Fair,Northern,365.25,365.0,244.12,0.6684,0.0,0.0,0.38,0.05,0.092,0.0,0.0,0.0,0.0,99.478,-5.651446942,-5.651446942,12.45173748,10.42358932,11.03335485,-5.651446942,-5.651446942,-5.651446942,-5.651446942
26,Miami silt loam,Silt Loam,1922,3.5,Bessemer steel (scale-free),1.5-inch pipe,17,y,1.8,intact,Springfield,OH,G,2980.0,7.3,Neutral,2.6,0.27,0.5,0.31,0.0,0.7,0.03,0.42,53.0,37.0,46.4,20.9,1.95,1.0,13,Wrought,Fair,Northern,1278.38,1278.0,549.27,0.4297,0.0,0.0,0.38,0.05,0.092,0.0,0.0,0.0,0.0,99.478,-5.651446942,-5.651446942,12.45173748,10.42358932,11.03335485,-5.651446942,-5.651446942,-5.651446942,-5.651446942
26,Miami silt loam,Silt Loam,1922,5.5,Bessemer steel (scale-free),1.5-inch pipe,17,y,1.5,intact,Springfield,OH,G,2980.0,7.3,Neutral,2.6,0.27,0.5,0.31,0.0,0.7,0.03,0.42,53.0,37.0,46.4,20.9,1.95,1.0,13,Wrought,Fair,Northern,2008.88,2008.0,457.73,0.2279,0.0,0.0,0.38,0.05,0.092,0.0,0.0,0.0,0.0,99.478,-5.651446942,-5.651446942,12.45173748,10.42358932,11.03335485,-5.651446942,-5.651446942,-5.651446942,-5.651446942
26,Miami silt loam,Silt Loam,1922,7.7,Bessemer steel (scale-free),1.5-inch pipe,17,y,1.6,intact,Springfield,OH,G,2980.0,7.3,Neutral,2.6,0.27,0.5,0.31,0.0,0.7,0.03,0.42,53.0,37.0,46.4,20.9,1.95,1.0,13,Wrought,Fair,Northern,2812.43,2812.0,488.24,0.1736,0.0,0.0,0.38,0.05,0.092,0.0,0.0,0.0,0.0,99.478,-5.651446942,-5.651446942,12.45173748,10.42358932,11.03335485,-5.651446942,-5.651446942,-5.651446942,-5.651446942
26,Miami silt loam,Silt Loam,1922,11.5,Bessemer steel (scale-free),1.5-inch pipe,17,y,3.5,intact,Springfield,OH,G,2980.0,7.3,Neutral,2.6,0.27,0.5,0.31,0.0,0.7,0.03,0.42,53.0,37.0,46.4,20.9,1.95,1.0,13,Wrought,Fair,Northern,4200.38,4200.0,1068.03,0.2543,0.0,0.0,0.38,0.05,0.092,0.0,0.0,0.0,0.0,99.478,-5.651446942,-5.651446942,12.45173748,10.42358932,11.03335485,-5.651446942,-5.651446942,-5.651446942,-5.651446942
26,Miami silt loam,Silt Loam,1922,16.9,Bessemer steel (scale-free),1.5-inch pipe,17,y,4.1,intact,Springfield,OH,G,2980.0,7.3,Neutral,2.6,0.27,0.5,0.31,0.0,0.7,0.03,0.42,53.0,37.0,46.4,20.9,1.95,1.0,13,Wrought,Fair,Northern,6172.72,6172.0,1251.12,0.2027,0.0,0.0,0.38,0.05,0.092,0.0,0.0,0.0,0.0,99.478,-5.651446942,-5.651446942,12.45173748,10.42358932,11.03335485,-5.651446942,-5.651446942,-5.651446942,-5.651446942
27,Miller clay,Clay,1922,2.0,Bessemer steel (scale-free),1.5-inch pipe,17,y,0.5,intact,Bunkie,LA,P,570.0,6.6,Neutral,3.7,0.53,1.86,1.42,0.0,2.0,0.08,1.54,67.0,56.0,42.6,1.9,2.01,32.5,13,Wrought,Poor,Southern,730.5,730.0,152.58,0.2089,0.0,0.0,0.38,0.05,0.092,0.0,0.0,0.0,0.0,99.478,-5.651446942,-5.651446942,12.45173748,10.42358932,11.03335485,-5.651446942,-5.651446942,-5.651446942,-5.651446942
27,Miller clay,Clay,1922,4.0,Bessemer steel (scale-free),1.5-inch pipe,17,y,3.6,intact,Bunkie,LA,P,570.0,6.6,Neutral,3.7,0.53,1.86,1.42,0.0,2.0,0.08,1.54,67.0,56.0,42.6,1.9,2.01,32.5,13,Wrought,Poor,Southern,1461.0,1461.0,1098.55,0.7519,0.0,0.0,0.38,0.05,0.092,0.0,0.0,0.0,0.0,99.478,-5.651446942,-5.651446942,12.45173748,10.42358932,11.03335485,-5.651446942,-5.651446942,-5.651446942,-5.651446942
27,Miller clay,Clay,1922,6.0,Bessemer steel (scale-free),1.5-inch pipe,17,y,3.0,intact,Bunkie,LA,P,570.0,6.6,Neutral,3.7,0.53,1.86,1.42,0.0,2.0,0.08,1.54,67.0,56.0,42.6,1.9,2.01,32.5,13,Wrought,Poor,Southern,2191.5,2191.0,915.46,0.4177,0.0,0.0,0.38,0.05,0.092,0.0,0.0,0.0,0.0,99.478,-5.651446942,-5.651446942,12.45173748,10.42358932,11.03335485,-5.651446942,-5.651446942,-5.651446942,-5.651446942
27,Miller clay,Clay,1922,8.0,Bessemer steel (scale-free),1.5-inch pipe,17,y,5.4,intact,Bunkie,LA,P,570.0,6.6,Neutral,3.7,0.53,1.86,1.42,0.0,2.0,0.08,1.54,67.0,56.0,42.6,1.9,2.01,32.5,13,Wrought,Poor,Southern,2922.0,2922.0,1647.82,0.5639,0.0,0.0,0.38,0.05,0.092,0.0,0.0,0.0,0.0,99.478,-5.651446942,-5.651446942,12.45173748,10.42358932,11.03335485,-5.651446942,-5.651446942,-5.651446942,-5.651446942
27,Miller clay,Clay,1922,12.0,Bessemer steel (scale-free),1.5-inch pipe,17,y,7.6,intact,Bunkie,LA,P,570.0,6.6,Neutral,3.7,0.53,1.86,1.42,0.0,2.0,0.08,1.54,67.0,56.0,42.6,1.9,2.01,32.5,13,Wrought,Poor,Southern,4383.0,4383.0,2319.15,0.5291,0.0,0.0,0.38,0.05,0.092,0.0,0.0,0.0,0.0,99.478,-5.651446942,-5.651446942,12.45173748,10.42358932,11.03335485,-5.651446942,-5.651446942,-5.651446942,-5.651446942
27,Miller clay,Clay,1922,17.6,Bessemer steel (scale-free),1.5-inch pipe,17,y,9.3,intact,Bunkie,LA,P,570.0,6.6,Neutral,3.7,0.53,1.86,1.42,0.0,2.0,0.08,1.54,67.0,56.0,42.6,1.9,2.01,32.5,13,Wrought,Poor,Southern,6428.4,6428.0,2837.91,0.4415,0.0,0.0,0.38,0.05,0.092,0.0,0.0,0.0,0.0,99.478,-5.651446942,-5.651446942,12.45173748,10.42358932,11.03335485,-5.651446942,-5.651446942,-5.651446942,-5.651446942
28,Montezuma clay adobe,Loamy Sand,1922,1.6,Bessemer steel (scale-free),1.5-inch pipe,17,y,3.0,intact,San Diego,CA,P,408.0,6.8,Neutral,,1.5,0.06,0.18,0.0,0.12,0.99,0.89,61.0,40.3,24.6,2.5,,5.9,13,Wrought,Very Poor,Southern,584.4,584.0,915.46,1.5665,0.0,0.0,0.38,0.05,0.092,0.0,0.0,0.0,0.0,99.478,-5.651446942,-5.651446942,12.45173748,10.42358932,11.03335485,-5.651446942,-5.651446942,-5.651446942,-5.651446942
28,Montezuma clay adobe,Loamy Sand,1922,5.6,Bessemer steel (scale-free),1.5-inch pipe,17,y,10.6,intact,San Diego,CA,P,408.0,6.8,Neutral,,1.5,0.06,0.18,0.0,0.12,0.99,0.89,61.0,40.3,24.6,2.5,,5.9,13,Wrought,Very Poor,Southern,2045.4,2045.0,3234.61,1.5814,0.0,0.0,0.38,0.05,0.092,0.0,0.0,0.0,0.0,99.478,-5.651446942,-5.651446942,12.45173748,10.42358932,11.03335485,-5.651446942,-5.651446942,-5.651446942,-5.651446942
28,Montezuma clay adobe,Loamy Sand,1922,7.7,Bessemer steel (scale-free),1.5-inch pipe,17,y,15.1,intact,San Diego,CA,P,408.0,6.8,Neutral,,1.5,0.06,0.18,0.0,0.12,0.99,0.89,61.0,40.3,24.6,2.5,,5.9,13,Wrought,Very Poor,Southern,2812.43,2812.0,4607.79,1.6384,0.0,0.0,0.38,0.05,0.092,0.0,0.0,0.0,0.0,99.478,-5.651446942,-5.651446942,12.45173748,10.42358932,11.03335485,-5.651446942,-5.651446942,-5.651446942,-5.651446942
28,Montezuma clay adobe,Loamy Sand,1922,9.6,Bessemer steel (scale-free),1.5-inch pipe,17,y,16.8,intact,San Diego,CA,P,408.0,6.8,Neutral,,1.5,0.06,0.18,0.0,0.12,0.99,0.89,61.0,40.3,24.6,2.5,,5.9,13,Wrought,Very Poor,Southern,3506.4,3506.0,5126.55,1.4621,0.0,0.0,0.38,0.05,0.092,0.0,0.0,0.0,0.0,99.478,-5.651446942,-5.651446942,12.45173748,10.42358932,11.03335485,-5.651446942,-5.651446942,-5.651446942,-5.651446942
29,Muck,Muck,1922,2.0,Bessemer steel (scale-free),1.5-inch pipe,17,y,4.4,intact,New Orleans,LA,VP,1270.0,4.2,Extremely Acid,28.1,2.15,1.92,1.55,0.0,0.0,1.69,2.3,69.3,57.4,34.5,26.6,,5.8,13,Wrought,Very Poor,Southern,730.5,730.0,1342.67,1.838,0.0,0.0,0.38,0.05,0.092,0.0,0.0,0.0,0.0,99.478,-5.651446942,-5.651446942,12.45173748,10.42358932,11.03335485,-5.651446942,-5.651446942,-5.651446942,-5.651446942
29,Muck,Muck,1922,4.1,Bessemer steel (scale-free),1.5-inch pipe,17,y,6.8,intact,New Orleans,LA,VP,1270.0,4.2,Extremely Acid,28.1,2.15,1.92,1.55,0.0,0.0,1.69,2.3,69.3,57.4,34.5,26.6,,5.8,13,Wrought,Very Poor,Southern,1497.52,1497.0,2075.03,1.3856,0.0,0.0,0.38,0.05,0.092,0.0,0.0,0.0,0.0,99.478,-5.651446942,-5.651446942,12.45173748,10.42358932,11.03335485,-5.651446942,-5.651446942,-5.651446942,-5.651446942
29,Muck,Muck,1922,6.0,Bessemer steel (scale-free),1.5-inch pipe,17,y,9.9,intact,New Orleans,LA,VP,1270.0,4.2,Extremely Acid,28.1,2.15,1.92,1.55,0.0,0.0,1.69,2.3,69.3,57.4,34.5,26.6,,5.8,13,Wrought,Very Poor,Southern,2191.5,2191.0,3021.0,1.3785,0.0,0.0,0.38,0.05,0.092,0.0,0.0,0.0,0.0,99.478,-5.651446942,-5.651446942,12.45173748,10.42358932,11.03335485,-5.651446942,-5.651446942,-5.651446942,-5.651446942
29,Muck,Muck,1922,8.0,Bessemer steel (scale-free),1.5-inch pipe,17,y,11.0,intact,New Orleans,LA,VP,1270.0,4.2,Extremely Acid,28.1,2.15,1.92,1.55,0.0,0.0,1.69,2.3,69.3,57.4,34.5,26.6,,5.8,13,Wrought,Very Poor,Southern,2922.0,2922.0,3356.67,1.1488,0.0,0.0,0.38,0.05,0.092,0.0,0.0,0.0,0.0,99.478,-5.651446942,-5.651446942,12.45173748,10.42358932,11.03335485,-5.651446942,-5.651446942,-5.651446942,-5.651446942
29,Muck,Muck,1922,10.0,Bessemer steel (scale-free),1.5-inch pipe,17,y,14.0,intact,New Orleans,LA,VP,1270.0,4.2,Extremely Acid,28.1,2.15,1.92,1.55,0.0,0.0,1.69,2.3,69.3,57.4,34.5,26.6,,5.8,13,Wrought,Very Poor,Southern,3652.5,3652.0,4272.12,1.1696,0.0,0.0,0.38,0.05,0.092,0.0,0.0,0.0,0.0,99.478,-5.651446942,-5.651446942,12.45173748,10.42358932,11.03335485,-5.651446942,-5.651446942,-5.651446942,-5.651446942
29,Muck,Muck,1922,12.0,Bessemer steel (scale-free),1.5-inch pipe,17,y,19.4,intact,New Orleans,LA,VP,1270.0,4.2,Extremely Acid,28.1,2.15,1.92,1.55,0.0,0.0,1.69,2.3,69.3,57.4,34.5,26.6,,5.8,13,Wrought,Very Poor,Southern,4383.0,4383.0,5919.94,1.3507,0.0,0.0,0.38,0.05,0.092,0.0,0.0,0.0,0.0,99.478,-5.651446942,-5.651446942,12.45173748,10.42358932,11.03335485,-5.651446942,-5.651446942,-5.651446942,-5.651446942
30,Muscatine silt loam,Silty Clay Loam,1922,1.1,Bessemer steel (scale-free),1.5-inch pipe,17,y,0.9,intact,Davenport,IA,P,1300.0,7.0,Neutral,2.6,0.32,0.65,0.4,0.0,0.71,0.09,0.24,49.9,32.4,29.4,7.2,1.81,7.5,13,Wrought,Poor,Northern,401.78,401.0,274.64,0.6836,0.0,0.0,0.38,0.05,0.092,0.0,0.0,0.0,0.0,99.478,-5.651446942,-5.651446942,12.45173748,10.42358932,11.03335485,-5.651446942,-5.651446942,-5.651446942,-5.651446942
30,Muscatine silt loam,Silty Clay Loam,1922,3.6,Bessemer steel (scale-free),1.5-inch pipe,17,y,1.2,intact,Davenport,IA,P,1300.0,7.0,Neutral,2.6,0.32,0.65,0.4,0.0,0.71,0.09,0.24,49.9,32.4,29.4,7.2,1.81,7.5,13,Wrought,Poor,Northern,1314.9,1314.0,366.18,0.2785,0.0,0.0,0.38,0.05,0.092,0.0,0.0,0.0,0.0,99.478,-5.651446942,-5.651446942,12.45173748,10.42358932,11.03335485,-5.651446942,-5.651446942,-5.651446942,-5.651446942
30,Muscatine silt loam,Silty Clay Loam,1922,5.7,Bessemer steel (scale-free),1.5-inch pipe,17,y,2.0,intact,Davenport,IA,P,1300.0,7.0,Neutral,2.6,0.32,0.65,0.4,0.0,0.71,0.09,0.24,49.9,32.4,29.4,7.2,1.81,7.5,13,Wrought,Poor,Northern,2081.93,2081.0,610.3,0.2931,0.0,0.0,0.38,0.05,0.092,0.0,0.0,0.0,0.0,99.478,-5.651446942,-5.651446942,12.45173748,10.42358932,11.03335485,-5.651446942,-5.651446942,-5.651446942,-5.651446942
30,Muscatine silt loam,Silty Clay Loam,1922,8.2,Bessemer steel (scale-free),1.5-inch pipe,17,y,4.2,intact,Davenport,IA,P,1300.0,7.0,Neutral,2.6,0.32,0.65,0.4,0.0,0.71,0.09,0.24,49.9,32.4,29.4,7.2,1.81,7.5,13,Wrought,Poor,Northern,2995.05,2995.0,1281.64,0.4279,0.0,0.0,0.38,0.05,0.092,0.0,0.0,0.0,0.0,99.478,-5.651446942,-5.651446942,12.45173748,10.42358932,11.03335485,-5.651446942,-5.651446942,-5.651446942,-5.651446942
30,Muscatine silt loam,Silty Clay Loam,1922,11.6,Bessemer steel (scale-free),1.5-inch pipe,17,y,5.3,intact,Davenport,IA,P,1300.0,7.0,Neutral,2.6,0.32,0.65,0.4,0.0,0.71,0.09,0.24,49.9,32.4,29.4,7.2,1.81,7.5,13,Wrought,Poor,Northern,4236.9,4236.0,1617.3,0.3817,0.0,0.0,0.38,0.05,0.092,0.0,0.0,0.0,0.0,99.478,-5.651446942,-5.651446942,12.45173748,10.42358932,11.03335485,-5.651446942,-5.651446942,-5.651446942,-5.651446942
30,Muscatine silt loam,Silty Clay Loam,1922,17.0,Bessemer steel (scale-free),1.5-inch pipe,17,y,5.4,intact,Davenport,IA,P,1300.0,7.0,Neutral,2.6,0.32,0.65,0.4,0.0,0.71,0.09,0.24,49.9,32.4,29.4,7.2,1.81,7.5,13,Wrought,Poor,Northern,6209.25,6209.0,1647.82,0.2654,0.0,0.0,0.38,0.05,0.092,0.0,0.0,0.0,0.0,99.478,-5.651446942,-5.651446942,12.45173748,10.42358932,11.03335485,-5.651446942,-5.651446942,-5.651446942,-5.651446942
31,Norfolk fine sand,Sand,1922,2.0,Bessemer steel (scale-free),1.5-inch pipe,17,y,1.5,intact,Jaksonville,FL,G,20500.0,4.7,Very Strongly Acid,1.8,,,,,,,,69.3,47.4,2.8,38.1,1.55,0.0,13,Wrought,Good,Southern,730.5,730.0,457.73,0.6266,0.0,0.0,0.38,0.05,0.092,0.0,0.0,0.0,0.0,99.478,-5.651446942,-5.651446942,12.45173748,10.42358932,11.03335485,-5.651446942,-5.651446942,-5.651446942,-5.651446942
31,Norfolk fine sand,Sand,1922,4.1,Bessemer steel (scale-free),1.5-inch pipe,17,y,2.2,intact,Jaksonville,FL,G,20500.0,4.7,Very Strongly Acid,1.8,,,,,,,,69.3,47.4,2.8,38.1,1.55,0.0,13,Wrought,Good,Southern,1497.52,1497.0,671.33,0.4483,0.0,0.0,0.38,0.05,0.092,0.0,0.0,0.0,0.0,99.478,-5.651446942,-5.651446942,12.45173748,10.42358932,11.03335485,-5.651446942,-5.651446942,-5.651446942,-5.651446942
