Repository: sk7-dev/corrosion_prediction

File: Dataset/final_database1.csv (part 16 of 57)
site_no,soil_type,texture,year,duration,material_name,type,material_id,material_code,weight_loss_oz,specimen_status,city,state,internal_drainage,resistivity,pH,pH_type,total_acidity,Na+K,Ca,Mg,CO3,HCO3,Cl,SO4,mean_temp,annual_precipitation,moisture,air_pore_space,specific_gravity,volume_shrinkage,table,iron_type,areation,region,approximate_days,exact_days,weight_loss_g,corrosion_rate,C (%),Si (%),Mn (%),S (%),P (%),Cr (%),Ni (%),Cu (%),Mo  (%),Fe (%),C_clr,Si_clr,Mn_clr,S_clr,P_clr,Cr_clr,Ni_clr,Cu_clr,Mo_clr
31,Norfolk fine sand,Sand,1922,6.0,Bessemer steel (scale-free),1.5-inch pipe,17,y,1.9,intact,Jaksonville,FL,G,20500.0,4.7,Very Strongly Acid,1.8,,,,,,,,69.3,47.4,2.8,38.1,1.55,0.0,13,Wrought,Good,Southern,2191.5,2191.0,579.79,0.2646,0.0,0.0,0.38,0.05,0.092,0.0,0.0,0.0,0.0,99.478,-5.651446942,-5.651446942,12.45173748,10.42358932,11.03335485,-5.651446942,-5.651446942,-5.651446942,-5.651446942
31,Norfolk fine sand,Sand,1922,8.0,Bessemer steel (scale-free),1.5-inch pipe,17,y,2.8,intact,Jaksonville,FL,G,20500.0,4.7,Very Strongly Acid,1.8,,,,,,,,69.3,47.4,2.8,38.1,1.55,0.0,13,Wrought,Good,Southern,2922.0,2922.0,854.42,0.2924,0.0,0.0,0.38,0.05,0.092,0.0,0.0,0.0,0.0,99.478,-5.651446942,-5.651446942,12.45173748,10.42358932,11.03335485,-5.651446942,-5.651446942,-5.651446942,-5.651446942
31,Norfolk fine sand,Sand,1922,12.0,Bessemer steel (scale-free),1.5-inch pipe,17,y,2.7,intact,Jaksonville,FL,G,20500.0,4.7,Very Strongly Acid,1.8,,,,,,,,69.3,47.4,2.8,38.1,1.55,0.0,13,Wrought,Good,Southern,4383.0,4383.0,823.91,0.188,0.0,0.0,0.38,0.05,0.092,0.0,0.0,0.0,0.0,99.478,-5.651446942,-5.651446942,12.45173748,10.42358932,11.03335485,-5.651446942,-5.651446942,-5.651446942,-5.651446942
31,Norfolk fine sand,Sand,1922,17.7,Bessemer steel (scale-free),1.5-inch pipe,17,y,4.4,intact,Jaksonville,FL,G,20500.0,4.7,Very Strongly Acid,1.8,,,,,,,,69.3,47.4,2.8,38.1,1.55,0.0,13,Wrought,Good,Southern,6464.93,6464.0,1342.67,0.2077,0.0,0.0,0.38,0.05,0.092,0.0,0.0,0.0,0.0,99.478,-5.651446942,-5.651446942,12.45173748,10.42358932,11.03335485,-5.651446942,-5.651446942,-5.651446942,-5.651446942
32,Ontario loam,Silt Loam,1922,1.0,Bessemer steel (scale-free),1.5-inch pipe,17,y,0.4,intact,Rochester,NY,G,5700.0,7.3,Neutral,0.5,0.23,0.7,0.42,0.0,0.73,0.01,0.42,47.6,32.8,17.8,11.7,1.85,0.1,13,Wrought,Good,Northern,365.25,365.0,122.06,0.3342,0.0,0.0,0.38,0.05,0.092,0.0,0.0,0.0,0.0,99.478,-5.651446942,-5.651446942,12.45173748,10.42358932,11.03335485,-5.651446942,-5.651446942,-5.651446942,-5.651446942
32,Ontario loam,Silt Loam,1922,3.7,Bessemer steel (scale-free),1.5-inch pipe,17,y,1.4,intact,Rochester,NY,G,5700.0,7.3,Neutral,0.5,0.23,0.7,0.42,0.0,0.73,0.01,0.42,47.6,32.8,17.8,11.7,1.85,0.1,13,Wrought,Good,Northern,1351.42,1351.0,427.21,0.3161,0.0,0.0,0.38,0.05,0.092,0.0,0.0,0.0,0.0,99.478,-5.651446942,-5.651446942,12.45173748,10.42358932,11.03335485,-5.651446942,-5.651446942,-5.651446942,-5.651446942
32,Ontario loam,Silt Loam,1922,5.8,Bessemer steel (scale-free),1.5-inch pipe,17,y,1.8,intact,Rochester,NY,G,5700.0,7.3,Neutral,0.5,0.23,0.7,0.42,0.0,0.73,0.01,0.42,47.6,32.8,17.8,11.7,1.85,0.1,13,Wrought,Good,Northern,2118.45,2118.0,549.27,0.2593,0.0,0.0,0.38,0.05,0.092,0.0,0.0,0.0,0.0,99.478,-5.651446942,-5.651446942,12.45173748,10.42358932,11.03335485,-5.651446942,-5.651446942,-5.651446942,-5.651446942
32,Ontario loam,Silt Loam,1922,7.6,Bessemer steel (scale-free),1.5-inch pipe,17,y,2.3,intact,Rochester,NY,G,5700.0,7.3,Neutral,0.5,0.23,0.7,0.42,0.0,0.73,0.01,0.42,47.6,32.8,17.8,11.7,1.85,0.1,13,Wrought,Good,Northern,2775.9,2775.0,701.85,0.2528,0.0,0.0,0.38,0.05,0.092,0.0,0.0,0.0,0.0,99.478,-5.651446942,-5.651446942,12.45173748,10.42358932,11.03335485,-5.651446942,-5.651446942,-5.651446942,-5.651446942
32,Ontario loam,Silt Loam,1922,9.6,Bessemer steel (scale-free),1.5-inch pipe,17,y,2.5,intact,Rochester,NY,G,5700.0,7.3,Neutral,0.5,0.23,0.7,0.42,0.0,0.73,0.01,0.42,47.6,32.8,17.8,11.7,1.85,0.1,13,Wrought,Good,Northern,3506.4,3506.0,762.88,0.2176,0.0,0.0,0.38,0.05,0.092,0.0,0.0,0.0,0.0,99.478,-5.651446942,-5.651446942,12.45173748,10.42358932,11.03335485,-5.651446942,-5.651446942,-5.651446942,-5.651446942
32,Ontario loam,Silt Loam,1922,11.7,Bessemer steel (scale-free),1.5-inch pipe,17,y,3.7,intact,Rochester,NY,G,5700.0,7.3,Neutral,0.5,0.23,0.7,0.42,0.0,0.73,0.01,0.42,47.6,32.8,17.8,11.7,1.85,0.1,13,Wrought,Good,Northern,4273.43,4273.0,1129.06,0.2642,0.0,0.0,0.38,0.05,0.092,0.0,0.0,0.0,0.0,99.478,-5.651446942,-5.651446942,12.45173748,10.42358932,11.03335485,-5.651446942,-5.651446942,-5.651446942,-5.651446942
33,Peat,Peat,1922,1.0,Bessemer steel (scale-free),1.5-inch pipe,17,y,0.5,intact,Milwaukee,WI,VP,800.0,6.8,Neutral,36,1.52,7.3,4.06,0.0,,2.27,2.13,46.1,30.4,72.8,34.0,,16.9,13,Wrought,Very Poor,Northern,365.25,365.0,152.58,0.4177,0.0,0.0,0.38,0.05,0.092,0.0,0.0,0.0,0.0,99.478,-5.651446942,-5.651446942,12.45173748,10.42358932,11.03335485,-5.651446942,-5.651446942,-5.651446942,-5.651446942
33,Peat,Peat,1922,3.7,Bessemer steel (scale-free),1.5-inch pipe,17,y,3.5,intact,Milwaukee,WI,VP,800.0,6.8,Neutral,36,1.52,7.3,4.06,0.0,,2.27,2.13,46.1,30.4,72.8,34.0,,16.9,13,Wrought,Very Poor,Northern,1351.42,1351.0,1068.03,0.7903,0.0,0.0,0.38,0.05,0.092,0.0,0.0,0.0,0.0,99.478,-5.651446942,-5.651446942,12.45173748,10.42358932,11.03335485,-5.651446942,-5.651446942,-5.651446942,-5.651446942
33,Peat,Peat,1922,5.8,Bessemer steel (scale-free),1.5-inch pipe,17,y,5.6,intact,Milwaukee,WI,VP,800.0,6.8,Neutral,36,1.52,7.3,4.06,0.0,,2.27,2.13,46.1,30.4,72.8,34.0,,16.9,13,Wrought,Very Poor,Northern,2118.45,2118.0,1708.85,0.8067,0.0,0.0,0.38,0.05,0.092,0.0,0.0,0.0,0.0,99.478,-5.651446942,-5.651446942,12.45173748,10.42358932,11.03335485,-5.651446942,-5.651446942,-5.651446942,-5.651446942
33,Peat,Peat,1922,7.6,Bessemer steel (scale-free),1.5-inch pipe,17,y,8.8,intact,Milwaukee,WI,VP,800.0,6.8,Neutral,36,1.52,7.3,4.06,0.0,,2.27,2.13,46.1,30.4,72.8,34.0,,16.9,13,Wrought,Very Poor,Northern,2775.9,2775.0,2685.33,0.9674,0.0,0.0,0.38,0.05,0.092,0.0,0.0,0.0,0.0,99.478,-5.651446942,-5.651446942,12.45173748,10.42358932,11.03335485,-5.651446942,-5.651446942,-5.651446942,-5.651446942
33,Peat,Peat,1922,9.7,Bessemer steel (scale-free),1.5-inch pipe,17,y,9.8,intact,Milwaukee,WI,VP,800.0,6.8,Neutral,36,1.52,7.3,4.06,0.0,,2.27,2.13,46.1,30.4,72.8,34.0,,16.9,13,Wrought,Very Poor,Northern,3542.92,3542.0,2990.49,0.8441,0.0,0.0,0.38,0.05,0.092,0.0,0.0,0.0,0.0,99.478,-5.651446942,-5.651446942,12.45173748,10.42358932,11.03335485,-5.651446942,-5.651446942,-5.651446942,-5.651446942
33,Peat,Peat,1922,11.7,Bessemer steel (scale-free),1.5-inch pipe,17,y,14.2,intact,Milwaukee,WI,VP,800.0,6.8,Neutral,36,1.52,7.3,4.06,0.0,,2.27,2.13,46.1,30.4,72.8,34.0,,16.9,13,Wrought,Very Poor,Northern,4273.43,4273.0,4333.15,1.014,0.0,0.0,0.38,0.05,0.092,0.0,0.0,0.0,0.0,99.478,-5.651446942,-5.651446942,12.45173748,10.42358932,11.03335485,-5.651446942,-5.651446942,-5.651446942,-5.651446942
34,Penn silt loam,Silt Loam,1922,1.4,Bessemer steel (scale-free),1.5-inch pipe,17,y,1.1,intact,Norristown,PA,F,4900.0,6.7,Neutral,7,,,,,,,,54.0,40.0,23.4,14.7,1.82,8.4,13,Wrought,Poor,Northern,511.35,511.0,335.67,0.6564,0.0,0.0,0.38,0.05,0.092,0.0,0.0,0.0,0.0,99.478,-5.651446942,-5.651446942,12.45173748,10.42358932,11.03335485,-5.651446942,-5.651446942,-5.651446942,-5.651446942
34,Penn silt loam,Silt Loam,1922,4.0,Bessemer steel (scale-free),1.5-inch pipe,17,y,1.9,intact,Norristown,PA,F,4900.0,6.7,Neutral,7,,,,,,,,54.0,40.0,23.4,14.7,1.82,8.4,13,Wrought,Poor,Northern,1461.0,1461.0,579.79,0.3968,0.0,0.0,0.38,0.05,0.092,0.0,0.0,0.0,0.0,99.478,-5.651446942,-5.651446942,12.45173748,10.42358932,11.03335485,-5.651446942,-5.651446942,-5.651446942,-5.651446942
34,Penn silt loam,Silt Loam,1922,6.1,Bessemer steel (scale-free),1.5-inch pipe,17,y,2.7,intact,Norristown,PA,F,4900.0,6.7,Neutral,7,,,,,,,,54.0,40.0,23.4,14.7,1.82,8.4,13,Wrought,Poor,Northern,2228.03,2228.0,823.91,0.3698,0.0,0.0,0.38,0.05,0.092,0.0,0.0,0.0,0.0,99.478,-5.651446942,-5.651446942,12.45173748,10.42358932,11.03335485,-5.651446942,-5.651446942,-5.651446942,-5.651446942
34,Penn silt loam,Silt Loam,1922,8.0,Bessemer steel (scale-free),1.5-inch pipe,17,y,3.5,intact,Norristown,PA,F,4900.0,6.7,Neutral,7,,,,,,,,54.0,40.0,23.4,14.7,1.82,8.4,13,Wrought,Poor,Northern,2922.0,2922.0,1068.03,0.3655,0.0,0.0,0.38,0.05,0.092,0.0,0.0,0.0,0.0,99.478,-5.651446942,-5.651446942,12.45173748,10.42358932,11.03335485,-5.651446942,-5.651446942,-5.651446942,-5.651446942
34,Penn silt loam,Silt Loam,1922,9.9,Bessemer steel (scale-free),1.5-inch pipe,17,y,4.1,intact,Norristown,PA,F,4900.0,6.7,Neutral,7,,,,,,,,54.0,40.0,23.4,14.7,1.82,8.4,13,Wrought,Poor,Northern,3615.97,3615.0,1251.12,0.346,0.0,0.0,0.38,0.05,0.092,0.0,0.0,0.0,0.0,99.478,-5.651446942,-5.651446942,12.45173748,10.42358932,11.03335485,-5.651446942,-5.651446942,-5.651446942,-5.651446942
34,Penn silt loam,Silt Loam,1922,12.0,Bessemer steel (scale-free),1.5-inch pipe,17,y,3.2,intact,Norristown,PA,F,4900.0,6.7,Neutral,7,,,,,,,,54.0,40.0,23.4,14.7,1.82,8.4,13,Wrought,Poor,Northern,4383.0,4383.0,976.49,0.2228,0.0,0.0,0.38,0.05,0.092,0.0,0.0,0.0,0.0,99.478,-5.651446942,-5.651446942,12.45173748,10.42358932,11.03335485,-5.651446942,-5.651446942,-5.651446942,-5.651446942
35,Ramona loam,Clay Loam,1922,1.9,Bessemer steel (scale-free),1.5-inch pipe,17,y,0.7,intact,Los Angeles,CA,G,2060.0,7.3,Neutral,5.7,0.68,0.68,0.49,0.0,1.1,0.06,0.35,62.4,15.2,18.0,10.9,1.89,3.1,13,Wrought,Good,Southern,693.98,693.0,213.61,0.3078,0.0,0.0,0.38,0.05,0.092,0.0,0.0,0.0,0.0,99.478,-5.651446942,-5.651446942,12.45173748,10.42358932,11.03335485,-5.651446942,-5.651446942,-5.651446942,-5.651446942
35,Ramona loam,Clay Loam,1922,4.1,Bessemer steel (scale-free),1.5-inch pipe,17,y,1.4,intact,Los Angeles,CA,G,2060.0,7.3,Neutral,5.7,0.68,0.68,0.49,0.0,1.1,0.06,0.35,62.4,15.2,18.0,10.9,1.89,3.1,13,Wrought,Good,Southern,1497.52,1497.0,427.21,0.2853,0.0,0.0,0.38,0.05,0.092,0.0,0.0,0.0,0.0,99.478,-5.651446942,-5.651446942,12.45173748,10.42358932,11.03335485,-5.651446942,-5.651446942,-5.651446942,-5.651446942
35,Ramona loam,Clay Loam,1922,6.2,Bessemer steel (scale-free),1.5-inch pipe,17,y,1.0,intact,Los Angeles,CA,G,2060.0,7.3,Neutral,5.7,0.68,0.68,0.49,0.0,1.1,0.06,0.35,62.4,15.2,18.0,10.9,1.89,3.1,13,Wrought,Good,Southern,2264.55,2264.0,305.15,0.1348,0.0,0.0,0.38,0.05,0.092,0.0,0.0,0.0,0.0,99.478,-5.651446942,-5.651446942,12.45173748,10.42358932,11.03335485,-5.651446942,-5.651446942,-5.651446942,-5.651446942
35,Ramona loam,Clay Loam,1922,8.0,Bessemer steel (scale-free),1.5-inch pipe,17,y,1.7,intact,Los Angeles,CA,G,2060.0,7.3,Neutral,5.7,0.68,0.68,0.49,0.0,1.1,0.06,0.35,62.4,15.2,18.0,10.9,1.89,3.1,13,Wrought,Good,Southern,2922.0,2922.0,518.76,0.1775,0.0,0.0,0.38,0.05,0.092,0.0,0.0,0.0,0.0,99.478,-5.651446942,-5.651446942,12.45173748,10.42358932,11.03335485,-5.651446942,-5.651446942,-5.651446942,-5.651446942
35,Ramona loam,Clay Loam,1922,12.1,Bessemer steel (scale-free),1.5-inch pipe,17,y,1.1,intact,Los Angeles,CA,G,2060.0,7.3,Neutral,5.7,0.68,0.68,0.49,0.0,1.1,0.06,0.35,62.4,15.2,18.0,10.9,1.89,3.1,13,Wrought,Good,Southern,4419.52,4419.0,335.67,0.076,0.0,0.0,0.38,0.05,0.092,0.0,0.0,0.0,0.0,99.478,-5.651446942,-5.651446942,12.45173748,10.42358932,11.03335485,-5.651446942,-5.651446942,-5.651446942,-5.651446942
35,Ramona loam,Clay Loam,1922,17.5,Bessemer steel (scale-free),1.5-inch pipe,17,y,0.9,intact,Los Angeles,CA,G,2060.0,7.3,Neutral,5.7,0.68,0.68,0.49,0.0,1.1,0.06,0.35,62.4,15.2,18.0,10.9,1.89,3.1,13,Wrought,Good,Southern,6391.88,6391.0,274.64,0.043,0.0,0.0,0.38,0.05,0.092,0.0,0.0,0.0,0.0,99.478,-5.651446942,-5.651446942,12.45173748,10.42358932,11.03335485,-5.651446942,-5.651446942,-5.651446942,-5.651446942
36,Ruston sandy loam,Sandy Loam,1922,2.0,Bessemer steel (scale-free),1.5-inch pipe,17,y,1.1,intact,Meridian,MS,G,11200.0,4.5,Very Strongly Acid,4.6,,,,,,,,64.0,53.0,13.8,16.0,1.62,0.0,13,Wrought,Good,Southern,730.5,730.0,335.67,0.4595,0.0,0.0,0.38,0.05,0.092,0.0,0.0,0.0,0.0,99.478,-5.651446942,-5.651446942,12.45173748,10.42358932,11.03335485,-5.651446942,-5.651446942,-5.651446942,-5.651446942
36,Ruston sandy loam,Sandy Loam,1922,4.1,Bessemer steel (scale-free),1.5-inch pipe,17,y,2.1,intact,Meridian,MS,G,11200.0,4.5,Very Strongly Acid,4.6,,,,,,,,64.0,53.0,13.8,16.0,1.62,0.0,13,Wrought,Good,Southern,1497.52,1497.0,640.82,0.4279,0.0,0.0,0.38,0.05,0.092,0.0,0.0,0.0,0.0,99.478,-5.651446942,-5.651446942,12.45173748,10.42358932,11.03335485,-5.651446942,-5.651446942,-5.651446942,-5.651446942
36,Ruston sandy loam,Sandy Loam,1922,6.0,Bessemer steel (scale-free),1.5-inch pipe,17,y,1.8,intact,Meridian,MS,G,11200.0,4.5,Very Strongly Acid,4.6,,,,,,,,64.0,53.0,13.8,16.0,1.62,0.0,13,Wrought,Good,Southern,2191.5,2191.0,549.27,0.2506,0.0,0.0,0.38,0.05,0.092,0.0,0.0,0.0,0.0,99.478,-5.651446942,-5.651446942,12.45173748,10.42358932,11.03335485,-5.651446942,-5.651446942,-5.651446942,-5.651446942
36,Ruston sandy loam,Sandy Loam,1922,8.0,Bessemer steel (scale-free),1.5-inch pipe,17,y,2.4,intact,Meridian,MS,G,11200.0,4.5,Very Strongly Acid,4.6,,,,,,,,64.0,53.0,13.8,16.0,1.62,0.0,13,Wrought,Good,Southern,2922.0,2922.0,732.36,0.2506,0.0,0.0,0.38,0.05,0.092,0.0,0.0,0.0,0.0,99.478,-5.651446942,-5.651446942,12.45173748,10.42358932,11.03335485,-5.651446942,-5.651446942,-5.651446942,-5.651446942
36,Ruston sandy loam,Sandy Loam,1922,12.0,Bessemer steel (scale-free),1.5-inch pipe,17,y,2.9,intact,Meridian,MS,G,11200.0,4.5,Very Strongly Acid,4.6,,,,,,,,64.0,53.0,13.8,16.0,1.62,0.0,13,Wrought,Good,Southern,4383.0,4383.0,884.94,0.2019,0.0,0.0,0.38,0.05,0.092,0.0,0.0,0.0,0.0,99.478,-5.651446942,-5.651446942,12.45173748,10.42358932,11.03335485,-5.651446942,-5.651446942,-5.651446942,-5.651446942
36,Ruston sandy loam,Sandy Loam,1922,17.7,Bessemer steel (scale-free),1.5-inch pipe,17,y,3.7,intact,Meridian,MS,G,11200.0,4.5,Very Strongly Acid,4.6,,,,,,,,64.0,53.0,13.8,16.0,1.62,0.0,13,Wrought,Good,Southern,6464.93,6464.0,1129.06,0.1746,0.0,0.0,0.38,0.05,0.092,0.0,0.0,0.0,0.0,99.478,-5.651446942,-5.651446942,12.45173748,10.42358932,11.03335485,-5.651446942,-5.651446942,-5.651446942,-5.651446942
37,St. John's fine sand,Sand,1922,2.0,Bessemer steel (scale-free),1.5-inch pipe,17,y,2.4,intact,Jaksonville,PL,P,11200.0,3.8,Extremely Acid,15.3,,,,,,,,69.3,47.4,7.0,,,0.0,13,Wrought,Fair,Southern,730.5,730.0,732.36,1.0025,0.0,0.0,0.38,0.05,0.092,0.0,0.0,0.0,0.0,99.478,-5.651446942,-5.651446942,12.45173748,10.42358932,11.03335485,-5.651446942,-5.651446942,-5.651446942,-5.651446942
37,St. John's fine sand,Sand,1922,4.1,Bessemer steel (scale-free),1.5-inch pipe,17,y,4.2,intact,Jaksonville,PL,P,11200.0,3.8,Extremely Acid,15.3,,,,,,,,69.3,47.4,7.0,,,0.0,13,Wrought,Fair,Southern,1497.52,1497.0,1281.64,0.8558,0.0,0.0,0.38,0.05,0.092,0.0,0.0,0.0,0.0,99.478,-5.651446942,-5.651446942,12.45173748,10.42358932,11.03335485,-5.651446942,-5.651446942,-5.651446942,-5.651446942
37,St. John's fine sand,Sand,1922,6.0,Bessemer steel (scale-free),1.5-inch pipe,17,y,4.6,intact,Jaksonville,PL,P,11200.0,3.8,Extremely Acid,15.3,,,,,,,,69.3,47.4,7.0,,,0.0,13,Wrought,Fair,Southern,2191.5,2191.0,1403.7,0.6405,0.0,0.0,0.38,0.05,0.092,0.0,0.0,0.0,0.0,99.478,-5.651446942,-5.651446942,12.45173748,10.42358932,11.03335485,-5.651446942,-5.651446942,-5.651446942,-5.651446942
37,St. John's fine sand,Sand,1922,8.0,Bessemer steel (scale-free),1.5-inch pipe,17,y,5.2,intact,Jaksonville,PL,P,11200.0,3.8,Extremely Acid,15.3,,,,,,,,69.3,47.4,7.0,,,0.0,13,Wrought,Fair,Southern,2922.0,2922.0,1586.79,0.543,0.0,0.0,0.38,0.05,0.092,0.0,0.0,0.0,0.0,99.478,-5.651446942,-5.651446942,12.45173748,10.42358932,11.03335485,-5.651446942,-5.651446942,-5.651446942,-5.651446942
37,St. John's fine sand,Sand,1922,10.1,Bessemer steel (scale-free),1.5-inch pipe,17,y,7.7,intact,Jaksonville,PL,P,11200.0,3.8,Extremely Acid,15.3,,,,,,,,69.3,47.4,7.0,,,0.0,13,Wrought,Fair,Southern,3689.03,3689.0,2349.67,0.6369,0.0,0.0,0.38,0.05,0.092,0.0,0.0,0.0,0.0,99.478,-5.651446942,-5.651446942,12.45173748,10.42358932,11.03335485,-5.651446942,-5.651446942,-5.651446942,-5.651446942
37,St. John's fine sand,Sand,1922,12.0,Bessemer steel (scale-free),1.5-inch pipe,17,y,6.8,intact,Jaksonville,PL,P,11200.0,3.8,Extremely Acid,15.3,,,,,,,,69.3,47.4,7.0,,,0.0,13,Wrought,Fair,Southern,4383.0,4383.0,2075.03,0.4734,0.0,0.0,0.38,0.05,0.092,0.0,0.0,0.0,0.0,99.478,-5.651446942,-5.651446942,12.45173748,10.42358932,11.03335485,-5.651446942,-5.651446942,-5.651446942,-5.651446942
38,Sassafras gravelly sandy loam,Sandy Loam,1922,1.4,Bessemer steel (scale-free),1.5-inch pipe,17,y,0.2,intact,Camden,NJ,G,38600.0,4.5,Very Strongly Acid,4.7,,,,,,,,54.0,40.0,3.0,32.1,1.59,0.0,13,Wrought,Good,Northern,511.35,511.0,61.03,0.1194,0.0,0.0,0.38,0.05,0.092,0.0,0.0,0.0,0.0,99.478,-5.651446942,-5.651446942,12.45173748,10.42358932,11.03335485,-5.651446942,-5.651446942,-5.651446942,-5.651446942
38,Sassafras gravelly sandy loam,Sandy Loam,1922,4.0,Bessemer steel (scale-free),1.5-inch pipe,17,y,0.6,intact,Camden,NJ,G,38600.0,4.5,Very Strongly Acid,4.7,,,,,,,,54.0,40.0,3.0,32.1,1.59,0.0,13,Wrought,Good,Northern,1461.0,1461.0,183.09,0.1253,0.0,0.0,0.38,0.05,0.092,0.0,0.0,0.0,0.0,99.478,-5.651446942,-5.651446942,12.45173748,10.42358932,11.03335485,-5.651446942,-5.651446942,-5.651446942,-5.651446942
38,Sassafras gravelly sandy loam,Sandy Loam,1922,6.1,Bessemer steel (scale-free),1.5-inch pipe,17,y,0.8,intact,Camden,NJ,G,38600.0,4.5,Very Strongly Acid,4.7,,,,,,,,54.0,40.0,3.0,32.1,1.59,0.0,13,Wrought,Good,Northern,2228.03,2228.0,244.12,0.1096,0.0,0.0,0.38,0.05,0.092,0.0,0.0,0.0,0.0,99.478,-5.651446942,-5.651446942,12.45173748,10.42358932,11.03335485,-5.651446942,-5.651446942,-5.651446942,-5.651446942
38,Sassafras gravelly sandy loam,Sandy Loam,1922,8.0,Bessemer steel (scale-free),1.5-inch pipe,17,y,1.8,intact,Camden,NJ,G,38600.0,4.5,Very Strongly Acid,4.7,,,,,,,,54.0,40.0,3.0,32.1,1.59,0.0,13,Wrought,Good,Northern,2922.0,2922.0,549.27,0.188,0.0,0.0,0.38,0.05,0.092,0.0,0.0,0.0,0.0,99.478,-5.651446942,-5.651446942,12.45173748,10.42358932,11.03335485,-5.651446942,-5.651446942,-5.651446942,-5.651446942
38,Sassafras gravelly sandy loam,Sandy Loam,1922,12.0,Bessemer steel (scale-free),1.5-inch pipe,17,y,2.6,intact,Camden,NJ,G,38600.0,4.5,Very Strongly Acid,4.7,,,,,,,,54.0,40.0,3.0,32.1,1.59,0.0,13,Wrought,Good,Northern,4383.0,4383.0,793.39,0.181,0.0,0.0,0.38,0.05,0.092,0.0,0.0,0.0,0.0,99.478,-5.651446942,-5.651446942,12.45173748,10.42358932,11.03335485,-5.651446942,-5.651446942,-5.651446942,-5.651446942
38,Sassafras gravelly sandy loam,Sandy Loam,1922,17.2,Bessemer steel (scale-free),1.5-inch pipe,17,y,2.6,intact,Camden,NJ,G,38600.0,4.5,Very Strongly Acid,4.7,,,,,,,,54.0,40.0,3.0,32.1,1.59,0.0,13,Wrought,Good,Northern,6282.3,6282.0,793.39,0.1263,0.0,0.0,0.38,0.05,0.092,0.0,0.0,0.0,0.0,99.478,-5.651446942,-5.651446942,12.45173748,10.42358932,11.03335485,-5.651446942,-5.651446942,-5.651446942,-5.651446942
39,Sassafras silt loam,Silt Loam,1922,1.4,Bessemer steel (scale-free),1.5-inch pipe,17,y,1.3,intact,Wilmington,DE,F,7440.0,5.6,Medium Acid,6.6,,,,,,,,54.0,40.0,24.2,7.5,4.72,3.8,13,Wrought,Poor,Northern,511.35,511.0,396.7,0.7758,0.0,0.0,0.38,0.05,0.092,0.0,0.0,0.0,0.0,99.478,-5.651446942,-5.651446942,12.45173748,10.42358932,11.03335485,-5.651446942,-5.651446942,-5.651446942,-5.651446942
39,Sassafras silt loam,Silt Loam,1922,4.0,Bessemer steel (scale-free),1.5-inch pipe,17,y,2.7,intact,Wilmington,DE,F,7440.0,5.6,Medium Acid,6.6,,,,,,,,54.0,40.0,24.2,7.5,4.72,3.8,13,Wrought,Poor,Northern,1461.0,1461.0,823.91,0.5639,0.0,0.0,0.38,0.05,0.092,0.0,0.0,0.0,0.0,99.478,-5.651446942,-5.651446942,12.45173748,10.42358932,11.03335485,-5.651446942,-5.651446942,-5.651446942,-5.651446942
39,Sassafras silt loam,Silt Loam,1922,6.1,Bessemer steel (scale-free),1.5-inch pipe,17,y,2.7,intact,Wilmington,DE,F,7440.0,5.6,Medium Acid,6.6,,,,,,,,54.0,40.0,24.2,7.5,4.72,3.8,13,Wrought,Poor,Northern,2228.03,2228.0,823.91,0.3698,0.0,0.0,0.38,0.05,0.092,0.0,0.0,0.0,0.0,99.478,-5.651446942,-5.651446942,12.45173748,10.42358932,11.03335485,-5.651446942,-5.651446942,-5.651446942,-5.651446942
39,Sassafras silt loam,Silt Loam,1922,8.0,Bessemer steel (scale-free),1.5-inch pipe,17,y,3.6,intact,Wilmington,DE,F,7440.0,5.6,Medium Acid,6.6,,,,,,,,54.0,40.0,24.2,7.5,4.72,3.8,13,Wrought,Poor,Northern,2922.0,2922.0,1098.55,0.376,0.0,0.0,0.38,0.05,0.092,0.0,0.0,0.0,0.0,99.478,-5.651446942,-5.651446942,12.45173748,10.42358932,11.03335485,-5.651446942,-5.651446942,-5.651446942,-5.651446942
39,Sassafras silt loam,Silt Loam,1922,9.9,Bessemer steel (scale-free),1.5-inch pipe,17,y,4.5,intact,Wilmington,DE,F,7440.0,5.6,Medium Acid,6.6,,,,,,,,54.0,40.0,24.2,7.5,4.72,3.8,13,Wrought,Poor,Northern,3615.97,3615.0,1373.18,0.3798,0.0,0.0,0.38,0.05,0.092,0.0,0.0,0.0,0.0,99.478,-5.651446942,-5.651446942,12.45173748,10.42358932,11.03335485,-5.651446942,-5.651446942,-5.651446942,-5.651446942
39,Sassafras silt loam,Silt Loam,1922,12.0,Bessemer steel (scale-free),1.5-inch pipe,17,y,5.2,intact,Wilmington,DE,F,7440.0,5.6,Medium Acid,6.6,,,,,,,,54.0,40.0,24.2,7.5,4.72,3.8,13,Wrought,Poor,Northern,4383.0,4383.0,1586.79,0.362,0.0,0.0,0.38,0.05,0.092,0.0,0.0,0.0,0.0,99.478,-5.651446942,-5.651446942,12.45173748,10.42358932,11.03335485,-5.651446942,-5.651446942,-5.651446942,-5.651446942
40,Sharkey clay,Silty Clay,1922,2.0,Bessemer steel (scale-free),1.5-inch pipe,17,y,2.0,intact,New Orleans,LA,P,970.0,6.0,Medium Acid,9.4,0.56,0.58,0.44,0.0,0.93,0.07,0.28,69.3,57.4,33.0,2.3,1.78,16.4,13,Wrought,Poor,Southern,730.5,730.0,610.3,0.8355,0.0,0.0,0.38,0.05,0.092,0.0,0.0,0.0,0.0,99.478,-5.651446942,-5.651446942,12.45173748,10.42358932,11.03335485,-5.651446942,-5.651446942,-5.651446942,-5.651446942
40,Sharkey clay,Silty Clay,1922,4.1,Bessemer steel (scale-free),1.5-inch pipe,17,y,3.7,intact,New Orleans,LA,P,970.0,6.0,Medium Acid,9.4,0.56,0.58,0.44,0.0,0.93,0.07,0.28,69.3,57.4,33.0,2.3,1.78,16.4,13,Wrought,Poor,Southern,1497.52,1497.0,1129.06,0.754,0.0,0.0,0.38,0.05,0.092,0.0,0.0,0.0,0.0,99.478,-5.651446942,-5.651446942,12.45173748,10.42358932,11.03335485,-5.651446942,-5.651446942,-5.651446942,-5.651446942
40,Sharkey clay,Silty Clay,1922,6.0,Bessemer steel (scale-free),1.5-inch pipe,17,y,5.3,intact,New Orleans,LA,P,970.0,6.0,Medium Acid,9.4,0.56,0.58,0.44,0.0,0.93,0.07,0.28,69.3,57.4,33.0,2.3,1.78,16.4,13,Wrought,Poor,Southern,2191.5,2191.0,1617.3,0.738,0.0,0.0,0.38,0.05,0.092,0.0,0.0,0.0,0.0,99.478,-5.651446942,-5.651446942,12.45173748,10.42358932,11.03335485,-5.651446942,-5.651446942,-5.651446942,-5.651446942
40,Sharkey clay,Silty Clay,1922,8.0,Bessemer steel (scale-free),1.5-inch pipe,17,y,5.5,intact,New Orleans,LA,P,970.0,6.0,Medium Acid,9.4,0.56,0.58,0.44,0.0,0.93,0.07,0.28,69.3,57.4,33.0,2.3,1.78,16.4,13,Wrought,Poor,Southern,2922.0,2922.0,1678.33,0.5744,0.0,0.0,0.38,0.05,0.092,0.0,0.0,0.0,0.0,99.478,-5.651446942,-5.651446942,12.45173748,10.42358932,11.03335485,-5.651446942,-5.651446942,-5.651446942,-5.651446942
40,Sharkey clay,Silty Clay,1922,10.0,Bessemer steel (scale-free),1.5-inch pipe,17,y,6.0,intact,New Orleans,LA,P,970.0,6.0,Medium Acid,9.4,0.56,0.58,0.44,0.0,0.93,0.07,0.28,69.3,57.4,33.0,2.3,1.78,16.4,13,Wrought,Poor,Southern,3652.5,3652.0,1830.91,0.5013,0.0,0.0,0.38,0.05,0.092,0.0,0.0,0.0,0.0,99.478,-5.651446942,-5.651446942,12.45173748,10.42358932,11.03335485,-5.651446942,-5.651446942,-5.651446942,-5.651446942
40,Sharkey clay,Silty Clay,1922,12.0,Bessemer steel (scale-free),1.5-inch pipe,17,y,6.7,intact,New Orleans,LA,P,970.0,6.0,Medium Acid,9.4,0.56,0.58,0.44,0.0,0.93,0.07,0.28,69.3,57.4,33.0,2.3,1.78,16.4,13,Wrought,Poor,Southern,4383.0,4383.0,2044.52,0.4665,0.0,0.0,0.38,0.05,0.092,0.0,0.0,0.0,0.0,99.478,-5.651446942,-5.651446942,12.45173748,10.42358932,11.03335485,-5.651446942,-5.651446942,-5.651446942,-5.651446942
41,Summit silt loam,Silty Clay,1922,1.5,Bessemer steel (scale-free),1.5-inch pipe,17,y,1.0,intact,Kansas City,MO,F,1320.0,5.5,Strongly Acid,14,0.3,0.54,0.36,0.0,0.78,0.04,0.46,54.4,37.4,33.1,6.9,1.61,14.6,13,Wrought,Fair,Northern,547.88,547.0,305.15,0.557,0.0,0.0,0.38,0.05,0.092,0.0,0.0,0.0,0.0,99.478,-5.651446942,-5.651446942,12.45173748,10.42358932,11.03335485,-5.651446942,-5.651446942,-5.651446942,-5.651446942
41,Summit silt loam,Silty Clay,1922,4.0,Bessemer steel (scale-free),1.5-inch pipe,17,y,3.0,intact,Kansas City,MO,F,1320.0,5.5,Strongly Acid,14,0.3,0.54,0.36,0.0,0.78,0.04,0.46,54.4,37.4,33.1,6.9,1.61,14.6,13,Wrought,Fair,Northern,1461.0,1461.0,915.46,0.6266,0.0,0.0,0.38,0.05,0.092,0.0,0.0,0.0,0.0,99.478,-5.651446942,-5.651446942,12.45173748,10.42358932,11.03335485,-5.651446942,-5.651446942,-5.651446942,-5.651446942
41,Summit silt loam,Silty Clay,1922,6.0,Bessemer steel (scale-free),1.5-inch pipe,17,y,4.2,intact,Kansas City,MO,F,1320.0,5.5,Strongly Acid,14,0.3,0.54,0.36,0.0,0.78,0.04,0.46,54.4,37.4,33.1,6.9,1.61,14.6,13,Wrought,Fair,Northern,2191.5,2191.0,1281.64,0.5848,0.0,0.0,0.38,0.05,0.092,0.0,0.0,0.0,0.0,99.478,-5.651446942,-5.651446942,12.45173748,10.42358932,11.03335485,-5.651446942,-5.651446942,-5.651446942,-5.651446942
41,Summit silt loam,Silty Clay,1922,7.9,Bessemer steel (scale-free),1.5-inch pipe,17,y,4.7,intact,Kansas City,MO,F,1320.0,5.5,Strongly Acid,14,0.3,0.54,0.36,0.0,0.78,0.04,0.46,54.4,37.4,33.1,6.9,1.61,14.6,13,Wrought,Fair,Northern,2885.47,2885.0,1434.21,0.497,0.0,0.0,0.38,0.05,0.092,0.0,0.0,0.0,0.0,99.478,-5.651446942,-5.651446942,12.45173748,10.42358932,11.03335485,-5.651446942,-5.651446942,-5.651446942,-5.651446942
41,Summit silt loam,Silty Clay,1922,12.0,Bessemer steel (scale-free),1.5-inch pipe,17,y,5.3,intact,Kansas City,MO,F,1320.0,5.5,Strongly Acid,14,0.3,0.54,0.36,0.0,0.78,0.04,0.46,54.4,37.4,33.1,6.9,1.61,14.6,13,Wrought,Fair,Northern,4383.0,4383.0,1617.3,0.369,0.0,0.0,0.38,0.05,0.092,0.0,0.0,0.0,0.0,99.478,-5.651446942,-5.651446942,12.45173748,10.42358932,11.03335485,-5.651446942,-5.651446942,-5.651446942,-5.651446942
41,Summit silt loam,Silty Clay,1922,17.4,Bessemer steel (scale-free),1.5-inch pipe,17,y,7.0,intact,Kansas City,MO,F,1320.0,5.5,Strongly Acid,14,0.3,0.54,0.36,0.0,0.78,0.04,0.46,54.4,37.4,33.1,6.9,1.61,14.6,13,Wrought,Fair,Northern,6355.35,6355.0,2136.06,0.3361,0.0,0.0,0.38,0.05,0.092,0.0,0.0,0.0,0.0,99.478,-5.651446942,-5.651446942,12.45173748,10.42358932,11.03335485,-5.651446942,-5.651446942,-5.651446942,-5.651446942
42,Susquehanna clay,Clay,1922,2.0,Bessemer steel (scale-free),1.5-inch pipe,17,y,3.1,intact,Meridian,MS,F,13700.0,4.7,Very Strongly Acid,28.2,,,,,,,,64.0,53.0,34.8,14.9,1.79,4.7,13,Wrought,Fair,Southern,730.5,730.0,945.97,1.295,0.0,0.0,0.38,0.05,0.092,0.0,0.0,0.0,0.0,99.478,-5.651446942,-5.651446942,12.45173748,10.42358932,11.03335485,-5.651446942,-5.651446942,-5.651446942,-5.651446942
42,Susquehanna clay,Clay,1922,4.1,Bessemer steel (scale-free),1.5-inch pipe,17,y,5.9,intact,Meridian,MS,F,13700.0,4.7,Very Strongly Acid,28.2,,,,,,,,64.0,53.0,34.8,14.9,1.79,4.7,13,Wrought,Fair,Southern,1497.52,1497.0,1800.4,1.2023,0.0,0.0,0.38,0.05,0.092,0.0,0.0,0.0,0.0,99.478,-5.651446942,-5.651446942,12.45173748,10.42358932,11.03335485,-5.651446942,-5.651446942,-5.651446942,-5.651446942
42,Susquehanna clay,Clay,1922,6.0,Bessemer steel (scale-free),1.5-inch pipe,17,y,7.3,intact,Meridian,MS,F,13700.0,4.7,Very Strongly Acid,28.2,,,,,,,,64.0,53.0,34.8,14.9,1.79,4.7,13,Wrought,Fair,Southern,2191.5,2191.0,2227.61,1.0165,0.0,0.0,0.38,0.05,0.092,0.0,0.0,0.0,0.0,99.478,-5.651446942,-5.651446942,12.45173748,10.42358932,11.03335485,-5.651446942,-5.651446942,-5.651446942,-5.651446942
42,Susquehanna clay,Clay,1922,8.0,Bessemer steel (scale-free),1.5-inch pipe,17,y,9.3,intact,Meridian,MS,F,13700.0,4.7,Very Strongly Acid,28.2,,,,,,,,64.0,53.0,34.8,14.9,1.79,4.7,13,Wrought,Fair,Southern,2922.0,2922.0,2837.91,0.9712,0.0,0.0,0.38,0.05,0.092,0.0,0.0,0.0,0.0,99.478,-5.651446942,-5.651446942,12.45173748,10.42358932,11.03335485,-5.651446942,-5.651446942,-5.651446942,-5.651446942
42,Susquehanna clay,Clay,1922,10.1,Bessemer steel (scale-free),1.5-inch pipe,17,y,12.5,intact,Meridian,MS,F,13700.0,4.7,Very Strongly Acid,28.2,,,,,,,,64.0,53.0,34.8,14.9,1.79,4.7,13,Wrought,Fair,Southern,3689.03,3689.0,3814.4,1.034,0.0,0.0,0.38,0.05,0.092,0.0,0.0,0.0,0.0,99.478,-5.651446942,-5.651446942,12.45173748,10.42358932,11.03335485,-5.651446942,-5.651446942,-5.651446942,-5.651446942
42,Susquehanna clay,Clay,1922,12.0,Bessemer steel (scale-free),1.5-inch pipe,17,y,17.4,intact,Meridian,MS,F,13700.0,4.7,Very Strongly Acid,28.2,,,,,,,,64.0,53.0,34.8,14.9,1.79,4.7,13,Wrought,Fair,Southern,4383.0,4383.0,5309.64,1.2114,0.0,0.0,0.38,0.05,0.092,0.0,0.0,0.0,0.0,99.478,-5.651446942,-5.651446942,12.45173748,10.42358932,11.03335485,-5.651446942,-5.651446942,-5.651446942,-5.651446942
43,Tidal marsh,Marsh,1922,1.3,Bessemer steel (scale-free),1.5-inch pipe,17,y,2.8,intact,Elizabeth,NJ,VP,60.0,3.1,Extremely Acid,36.8,45.4,5.17,9.45,0.0,0.0,43.3,37.0,52.0,43.0,55.4,,,,13,Wrought,Very Poor,Northern,474.82,474.0,854.42,1.7995,0.0,0.0,0.38,0.05,0.092,0.0,0.0,0.0,0.0,99.478,-5.651446942,-5.651446942,12.45173748,10.42358932,11.03335485,-5.651446942,-5.651446942,-5.651446942,-5.651446942
43,Tidal marsh,Marsh,1922,4.1,Bessemer steel (scale-free),1.5-inch pipe,17,y,4.8,intact,Elizabeth,NJ,VP,60.0,3.1,Extremely Acid,36.8,45.4,5.17,9.45,0.0,0.0,43.3,37.0,52.0,43.0,55.4,,,,13,Wrought,Very Poor,Northern,1497.52,1497.0,1464.73,0.9781,0.0,0.0,0.38,0.05,0.092,0.0,0.0,0.0,0.0,99.478,-5.651446942,-5.651446942,12.45173748,10.42358932,11.03335485,-5.651446942,-5.651446942,-5.651446942,-5.651446942
43,Tidal marsh,Marsh,1922,6.2,Bessemer steel (scale-free),1.5-inch pipe,17,y,7.4,intact,Elizabeth,NJ,VP,60.0,3.1,Extremely Acid,36.8,45.4,5.17,9.45,0.0,0.0,43.3,37.0,52.0,43.0,55.4,,,,13,Wrought,Very Poor,Northern,2264.55,2264.0,2258.12,0.9972,0.0,0.0,0.38,0.05,0.092,0.0,0.0,0.0,0.0,99.478,-5.651446942,-5.651446942,12.45173748,10.42358932,11.03335485,-5.651446942,-5.651446942,-5.651446942,-5.651446942
43,Tidal marsh,Marsh,1922,8.0,Bessemer steel (scale-free),1.5-inch pipe,17,y,11.4,intact,Elizabeth,NJ,VP,60.0,3.1,Extremely Acid,36.8,45.4,5.17,9.45,0.0,0.0,43.3,37.0,52.0,43.0,55.4,,,,13,Wrought,Very Poor,Northern,2922.0,2922.0,3478.73,1.1905,0.0,0.0,0.38,0.05,0.092,0.0,0.0,0.0,0.0,99.478,-5.651446942,-5.651446942,12.45173748,10.42358932,11.03335485,-5.651446942,-5.651446942,-5.651446942,-5.651446942
43,Tidal marsh,Marsh,1922,9.9,Bessemer steel (scale-free),1.5-inch pipe,17,y,17.0,intact,Elizabeth,NJ,VP,60.0,3.1,Extremely Acid,36.8,45.4,5.17,9.45,0.0,0.0,43.3,37.0,52.0,43.0,55.4,,,,13,Wrought,Very Poor,Northern,3615.97,3615.0,5187.58,1.4346,0.0,0.0,0.38,0.05,0.092,0.0,0.0,0.0,0.0,99.478,-5.651446942,-5.651446942,12.45173748,10.42358932,11.03335485,-5.651446942,-5.651446942,-5.651446942,-5.651446942
43,Tidal marsh,Marsh,1922,12.0,Bessemer steel (scale-free),1.5-inch pipe,17,y,17.6,intact,Elizabeth,NJ,VP,60.0,3.1,Extremely Acid,36.8,45.4,5.17,9.45,0.0,0.0,43.3,37.0,52.0,43.0,55.4,,,,13,Wrought,Very Poor,Northern,4383.0,4383.0,5370.67,1.2253,0.0,0.0,0.38,0.05,0.092,0.0,0.0,0.0,0.0,99.478,-5.651446942,-5.651446942,12.45173748,10.42358932,11.03335485,-5.651446942,-5.651446942,-5.651446942,-5.651446942
44,Wabash silt loam,Silty Clay Loam,1922,1.1,Bessemer steel (scale-free),1.5-inch pipe,17,y,0.5,intact,Omaha,NE,G,1000.0,5.8,Medium Acid,8.8,1.05,1.08,0.66,0.0,4.97,0.82,0.41,50.6,27.8,31.2,7.2,1.55,6.0,13,Wrought,Good,Northern,401.78,401.0,152.58,0.3798,0.0,0.0,0.38,0.05,0.092,0.0,0.0,0.0,0.0,99.478,-5.651446942,-5.651446942,12.45173748,10.42358932,11.03335485,-5.651446942,-5.651446942,-5.651446942,-5.651446942
44,Wabash silt loam,Silty Clay Loam,1922,3.6,Bessemer steel (scale-free),1.5-inch pipe,17,y,1.8,intact,Omaha,NE,G,1000.0,5.8,Medium Acid,8.8,1.05,1.08,0.66,0.0,4.97,0.82,0.41,50.6,27.8,31.2,7.2,1.55,6.0,13,Wrought,Good,Northern,1314.9,1314.0,549.27,0.4177,0.0,0.0,0.38,0.05,0.092,0.0,0.0,0.0,0.0,99.478,-5.651446942,-5.651446942,12.45173748,10.42358932,11.03335485,-5.651446942,-5.651446942,-5.651446942,-5.651446942
44,Wabash silt loam,Silty Clay Loam,1922,5.7,Bessemer steel (scale-free),1.5-inch pipe,17,y,2.4,intact,Omaha,NE,G,1000.0,5.8,Medium Acid,8.8,1.05,1.08,0.66,0.0,4.97,0.82,0.41,50.6,27.8,31.2,7.2,1.55,6.0,13,Wrought,Good,Northern,2081.93,2081.0,732.36,0.3518,0.0,0.0,0.38,0.05,0.092,0.0,0.0,0.0,0.0,99.478,-5.651446942,-5.651446942,12.45173748,10.42358932,11.03335485,-5.651446942,-5.651446942,-5.651446942,-5.651446942
44,Wabash silt loam,Silty Clay Loam,1922,7.6,Bessemer steel (scale-free),1.5-inch pipe,17,y,2.0,intact,Omaha,NE,G,1000.0,5.8,Medium Acid,8.8,1.05,1.08,0.66,0.0,4.97,0.82,0.41,50.6,27.8,31.2,7.2,1.55,6.0,13,Wrought,Good,Northern,2775.9,2775.0,610.3,0.2199,0.0,0.0,0.38,0.05,0.092,0.0,0.0,0.0,0.0,99.478,-5.651446942,-5.651446942,12.45173748,10.42358932,11.03335485,-5.651446942,-5.651446942,-5.651446942,-5.651446942
44,Wabash silt loam,Silty Clay Loam,1922,11.6,Bessemer steel (scale-free),1.5-inch pipe,17,y,3.5,intact,Omaha,NE,G,1000.0,5.8,Medium Acid,8.8,1.05,1.08,0.66,0.0,4.97,0.82,0.41,50.6,27.8,31.2,7.2,1.55,6.0,13,Wrought,Good,Northern,4236.9,4236.0,1068.03,0.2521,0.0,0.0,0.38,0.05,0.092,0.0,0.0,0.0,0.0,99.478,-5.651446942,-5.651446942,12.45173748,10.42358932,11.03335485,-5.651446942,-5.651446942,-5.651446942,-5.651446942
45,Unidentified alkali soil,,1922,1.2,Bessemer steel (scale-free),1.5-inch pipe,17,y,1.3,intact,Casper,WY,P,263.0,7.4,Mildly Alkaline,A,8.45,3.7,0.7,0.0,0.24,0.18,11.98,47.2,15.3,44.8,18.7,,0.0,13,Wrought,Poor,Northern,438.3,438.0,396.7,0.9051,0.0,0.0,0.38,0.05,0.092,0.0,0.0,0.0,0.0,99.478,-5.651446942,-5.651446942,12.45173748,10.42358932,11.03335485,-5.651446942,-5.651446942,-5.651446942,-5.651446942
45,Unidentified alkali soil,,1922,3.8,Bessemer steel (scale-free),1.5-inch pipe,17,y,3.3,intact,Casper,WY,P,263.0,7.4,Mildly Alkaline,A,8.45,3.7,0.7,0.0,0.24,0.18,11.98,47.2,15.3,44.8,18.7,,0.0,13,Wrought,Poor,Northern,1387.95,1387.0,1007.0,0.7255,0.0,0.0,0.38,0.05,0.092,0.0,0.0,0.0,0.0,99.478,-5.651446942,-5.651446942,12.45173748,10.42358932,11.03335485,-5.651446942,-5.651446942,-5.651446942,-5.651446942
45,Unidentified alkali soil,,1922,5.8,Bessemer steel (scale-free),1.5-inch pipe,17,y,3.1,intact,Casper,WY,P,263.0,7.4,Mildly Alkaline,A,8.45,3.7,0.7,0.0,0.24,0.18,11.98,47.2,15.3,44.8,18.7,,0.0,13,Wrought,Poor,Northern,2118.45,2118.0,945.97,0.4465,0.0,0.0,0.38,0.05,0.092,0.0,0.0,0.0,0.0,99.478,-5.651446942,-5.651446942,12.45173748,10.42358932,11.03335485,-5.651446942,-5.651446942,-5.651446942,-5.651446942
45,Unidentified alkali soil,,1922,7.7,Bessemer steel (scale-free),1.5-inch pipe,17,y,3.8,intact,Casper,WY,P,263.0,7.4,Mildly Alkaline,A,8.45,3.7,0.7,0.0,0.24,0.18,11.98,47.2,15.3,44.8,18.7,,0.0,13,Wrought,Poor,Northern,2812.43,2812.0,1159.58,0.4123,0.0,0.0,0.38,0.05,0.092,0.0,0.0,0.0,0.0,99.478,-5.651446942,-5.651446942,12.45173748,10.42358932,11.03335485,-5.651446942,-5.651446942,-5.651446942,-5.651446942
45,Unidentified alkali soil,,1922,9.8,Bessemer steel (scale-free),1.5-inch pipe,17,y,12.1,intact,Casper,WY,P,263.0,7.4,Mildly Alkaline,A,8.45,3.7,0.7,0.0,0.24,0.18,11.98,47.2,15.3,44.8,18.7,,0.0,13,Wrought,Poor,Northern,3579.45,3579.0,3692.34,1.0315,0.0,0.0,0.38,0.05,0.092,0.0,0.0,0.0,0.0,99.478,-5.651446942,-5.651446942,12.45173748,10.42358932,11.03335485,-5.651446942,-5.651446942,-5.651446942,-5.651446942
45,Unidentified alkali soil,,1922,11.7,Bessemer steel (scale-free),1.5-inch pipe,17,y,9.3,intact,Casper,WY,P,263.0,7.4,Mildly Alkaline,A,8.45,3.7,0.7,0.0,0.24,0.18,11.98,47.2,15.3,44.8,18.7,,0.0,13,Wrought,Poor,Northern,4273.43,4273.0,2837.91,0.6641,0.0,0.0,0.38,0.05,0.092,0.0,0.0,0.0,0.0,99.478,-5.651446942,-5.651446942,12.45173748,10.42358932,11.03335485,-5.651446942,-5.651446942,-5.651446942,-5.651446942
46,Unidentified sandy loam,Sandy Loam,1922,1.5,Bessemer steel (scale-free),1.5-inch pipe,17,y,0.9,intact,Denver,CO,G,1500.0,7.0,Neutral,,,,,,,,,50.0,14.4,7.6,23.2,,0.0,13,Wrought,Good,Northern,547.88,547.0,274.64,0.5013,0.0,0.0,0.38,0.05,0.092,0.0,0.0,0.0,0.0,99.478,-5.651446942,-5.651446942,12.45173748,10.42358932,11.03335485,-5.651446942,-5.651446942,-5.651446942,-5.651446942
46,Unidentified sandy loam,Sandy Loam,1922,4.0,Bessemer steel (scale-free),1.5-inch pipe,17,y,2.6,intact,Denver,CO,G,1500.0,7.0,Neutral,,,,,,,,,50.0,14.4,7.6,23.2,,0.0,13,Wrought,Good,Northern,1461.0,1461.0,793.39,0.543,0.0,0.0,0.38,0.05,0.092,0.0,0.0,0.0,0.0,99.478,-5.651446942,-5.651446942,12.45173748,10.42358932,11.03335485,-5.651446942,-5.651446942,-5.651446942,-5.651446942
46,Unidentified sandy loam,Sandy Loam,1922,5.1,Bessemer steel (scale-free),1.5-inch pipe,17,y,3.0,intact,Denver,CO,G,1500.0,7.0,Neutral,,,,,,,,,50.0,14.4,7.6,23.2,,0.0,13,Wrought,Good,Northern,1862.77,1862.0,915.46,0.4915,0.0,0.0,0.38,0.05,0.092,0.0,0.0,0.0,0.0,99.478,-5.651446942,-5.651446942,12.45173748,10.42358932,11.03335485,-5.651446942,-5.651446942,-5.651446942,-5.651446942
46,Unidentified sandy loam,Sandy Loam,1922,8.0,Bessemer steel (scale-free),1.5-inch pipe,17,y,5.7,intact,Denver,CO,G,1500.0,7.0,Neutral,,,,,,,,,50.0,14.4,7.6,23.2,,0.0,13,Wrought,Good,Northern,2922.0,2922.0,1739.36,0.5953,0.0,0.0,0.38,0.05,0.092,0.0,0.0,0.0,0.0,99.478,-5.651446942,-5.651446942,12.45173748,10.42358932,11.03335485,-5.651446942,-5.651446942,-5.651446942,-5.651446942
46,Unidentified sandy loam,Sandy Loam,1922,10.2,Bessemer steel (scale-free),1.5-inch pipe,17,y,4.1,intact,Denver,CO,G,1500.0,7.0,Neutral,,,,,,,,,50.0,14.4,7.6,23.2,,0.0,13,Wrought,Good,Northern,3725.55,3725.0,1251.12,0.3358,0.0,0.0,0.38,0.05,0.092,0.0,0.0,0.0,0.0,99.478,-5.651446942,-5.651446942,12.45173748,10.42358932,11.03335485,-5.651446942,-5.651446942,-5.651446942,-5.651446942
46,Unidentified sandy loam,Sandy Loam,1922,12.0,Bessemer steel (scale-free),1.5-inch pipe,17,y,4.4,intact,Denver,CO,G,1500.0,7.0,Neutral,,,,,,,,,50.0,14.4,7.6,23.2,,0.0,13,Wrought,Good,Northern,4383.0,4383.0,1342.67,0.3063,0.0,0.0,0.38,0.05,0.092,0.0,0.0,0.0,0.0,99.478,-5.651446942,-5.651446942,12.45173748,10.42358932,11.03335485,-5.651446942,-5.651446942,-5.651446942,-5.651446942
47,Unidentified silt loam,Silty Clay,1922,1.5,Bessemer steel (scale-free),1.5-inch pipe,17,y,0.4,intact,Salt Lake City,UT,P,1770.0,7.6,Mildly Alkaline,3,0.67,0.72,0.39,0.0,0.88,0.06,0.48,51.6,16.1,25.7,2.6,4.72,3.7,13,Wrought,Poor,Northern,547.88,547.0,122.06,0.2228,0.0,0.0,0.38,0.05,0.092,0.0,0.0,0.0,0.0,99.478,-5.651446942,-5.651446942,12.45173748,10.42358932,11.03335485,-5.651446942,-5.651446942,-5.651446942,-5.651446942
47,Unidentified silt loam,Silty Clay,1922,4.1,Bessemer steel (scale-free),1.5-inch pipe,17,y,1.3,intact,Salt Lake City,UT,P,1770.0,7.6,Mildly Alkaline,3,0.67,0.72,0.39,0.0,0.88,0.06,0.48,51.6,16.1,25.7,2.6,4.72,3.7,13,Wrought,Poor,Northern,1497.52,1497.0,396.7,0.2649,0.0,0.0,0.38,0.05,0.092,0.0,0.0,0.0,0.0,99.478,-5.651446942,-5.651446942,12.45173748,10.42358932,11.03335485,-5.651446942,-5.651446942,-5.651446942,-5.651446942
47,Unidentified silt loam,Silty Clay,1922,6.1,Bessemer steel (scale-free),1.5-inch pipe,17,y,1.2,intact,Salt Lake City,UT,P,1770.0,7.6,Mildly Alkaline,3,0.67,0.72,0.39,0.0,0.88,0.06,0.48,51.6,16.1,25.7,2.6,4.72,3.7,13,Wrought,Poor,Northern,2228.03,2228.0,366.18,0.1644,0.0,0.0,0.38,0.05,0.092,0.0,0.0,0.0,0.0,99.478,-5.651446942,-5.651446942,12.45173748,10.42358932,11.03335485,-5.651446942,-5.651446942,-5.651446942,-5.651446942
47,Unidentified silt loam,Silty Clay,1922,8.0,Bessemer steel (scale-free),1.5-inch pipe,17,y,1.8,intact,Salt Lake City,UT,P,1770.0,7.6,Mildly Alkaline,3,0.67,0.72,0.39,0.0,0.88,0.06,0.48,51.6,16.1,25.7,2.6,4.72,3.7,13,Wrought,Poor,Northern,2922.0,2922.0,549.27,0.188,0.0,0.0,0.38,0.05,0.092,0.0,0.0,0.0,0.0,99.478,-5.651446942,-5.651446942,12.45173748,10.42358932,11.03335485,-5.651446942,-5.651446942,-5.651446942,-5.651446942
47,Unidentified silt loam,Silty Clay,1922,12.1,Bessemer steel (scale-free),1.5-inch pipe,17,y,2.8,intact,Salt Lake City,UT,P,1770.0,7.6,Mildly Alkaline,3,0.67,0.72,0.39,0.0,0.88,0.06,0.48,51.6,16.1,25.7,2.6,4.72,3.7,13,Wrought,Poor,Northern,4419.52,4419.0,854.42,0.1933,0.0,0.0,0.38,0.05,0.092,0.0,0.0,0.0,0.0,99.478,-5.651446942,-5.651446942,12.45173748,10.42358932,11.03335485,-5.651446942,-5.651446942,-5.651446942,-5.651446942
47,Unidentified silt loam,Silty Clay,1922,17.4,Bessemer steel (scale-free),1.5-inch pipe,17,y,8.4,intact,Salt Lake City,UT,P,1770.0,7.6,Mildly Alkaline,3,0.67,0.72,0.39,0.0,0.88,0.06,0.48,51.6,16.1,25.7,2.6,4.72,3.7,13,Wrought,Poor,Northern,6355.35,6355.0,2563.27,0.4033,0.0,0.0,0.38,0.05,0.092,0.0,0.0,0.0,0.0,99.478,-5.651446942,-5.651446942,12.45173748,10.42358932,11.03335485,-5.651446942,-5.651446942,-5.651446942,-5.651446942
