Repository: sk7-dev/corrosion_prediction

File: Dataset/final_database1.csv (part 19 of 57)
site_no,soil_type,texture,year,duration,material_name,type,material_id,material_code,weight_loss_oz,specimen_status,city,state,internal_drainage,resistivity,pH,pH_type,total_acidity,Na+K,Ca,Mg,CO3,HCO3,Cl,SO4,mean_temp,annual_precipitation,moisture,air_pore_space,specific_gravity,volume_shrinkage,table,iron_type,areation,region,approximate_days,exact_days,weight_loss_g,corrosion_rate,C (%),Si (%),Mn (%),S (%),P (%),Cr (%),Ni (%),Cu (%),Mo  (%),Fe (%),C_clr,Si_clr,Mn_clr,S_clr,P_clr,Cr_clr,Ni_clr,Cu_clr,Mo_clr
36,Ruston sandy loam,Sandy Loam,1922,17.7,Bessemer steel,3.0-inch pipe,18,M,2.6,intact,Meridian,MS,G,11200.0,4.5,Very Strongly Acid,4.6,,,,,,,,64.0,53.0,13.8,16.0,1.62,0.0,13,Wrought,Good,Southern,6464.93,6464.0,793.39,0.1227,0.08,0.0,0.4,0.038,0.098,0.0,0.0,0.0,0.0,99.384,8.981040463,-7.398420029,10.59047831,8.236600073,9.183981293,-7.398420029,-7.398420029,-7.398420029,-7.398420029
37,St. John's fine sand,Sand,1922,2.0,Bessemer steel,3.0-inch pipe,18,M,2.5,intact,Jaksonville,PL,P,11200.0,3.8,Extremely Acid,15.3,,,,,,,,69.3,47.4,7.0,,,0.0,13,Wrought,Fair,Southern,730.5,730.0,762.88,1.0443,0.08,0.0,0.4,0.038,0.098,0.0,0.0,0.0,0.0,99.384,8.981040463,-7.398420029,10.59047831,8.236600073,9.183981293,-7.398420029,-7.398420029,-7.398420029,-7.398420029
37,St. John's fine sand,Sand,1922,4.1,Bessemer steel,3.0-inch pipe,18,M,4.5,intact,Jaksonville,PL,P,11200.0,3.8,Extremely Acid,15.3,,,,,,,,69.3,47.4,7.0,,,0.0,13,Wrought,Fair,Southern,1497.52,1497.0,1373.18,0.917,0.08,0.0,0.4,0.038,0.098,0.0,0.0,0.0,0.0,99.384,8.981040463,-7.398420029,10.59047831,8.236600073,9.183981293,-7.398420029,-7.398420029,-7.398420029,-7.398420029
37,St. John's fine sand,Sand,1922,6.0,Bessemer steel,3.0-inch pipe,18,M,4.1,intact,Jaksonville,PL,P,11200.0,3.8,Extremely Acid,15.3,,,,,,,,69.3,47.4,7.0,,,0.0,13,Wrought,Fair,Southern,2191.5,2191.0,1251.12,0.5709,0.08,0.0,0.4,0.038,0.098,0.0,0.0,0.0,0.0,99.384,8.981040463,-7.398420029,10.59047831,8.236600073,9.183981293,-7.398420029,-7.398420029,-7.398420029,-7.398420029
37,St. John's fine sand,Sand,1922,8.0,Bessemer steel,3.0-inch pipe,18,M,5.8,intact,Jaksonville,PL,P,11200.0,3.8,Extremely Acid,15.3,,,,,,,,69.3,47.4,7.0,,,0.0,13,Wrought,Fair,Southern,2922.0,2922.0,1769.88,0.6057,0.08,0.0,0.4,0.038,0.098,0.0,0.0,0.0,0.0,99.384,8.981040463,-7.398420029,10.59047831,8.236600073,9.183981293,-7.398420029,-7.398420029,-7.398420029,-7.398420029
37,St. John's fine sand,Sand,1922,10.1,Bessemer steel,3.0-inch pipe,18,M,8.5,intact,Jaksonville,PL,P,11200.0,3.8,Extremely Acid,15.3,,,,,,,,69.3,47.4,7.0,,,0.0,13,Wrought,Fair,Southern,3689.03,3689.0,2593.79,0.7031,0.08,0.0,0.4,0.038,0.098,0.0,0.0,0.0,0.0,99.384,8.981040463,-7.398420029,10.59047831,8.236600073,9.183981293,-7.398420029,-7.398420029,-7.398420029,-7.398420029
37,St. John's fine sand,Sand,1922,12.0,Bessemer steel,3.0-inch pipe,18,M,9.0,intact,Jaksonville,PL,P,11200.0,3.8,Extremely Acid,15.3,,,,,,,,69.3,47.4,7.0,,,0.0,13,Wrought,Fair,Southern,4383.0,4383.0,2746.37,0.6266,0.08,0.0,0.4,0.038,0.098,0.0,0.0,0.0,0.0,99.384,8.981040463,-7.398420029,10.59047831,8.236600073,9.183981293,-7.398420029,-7.398420029,-7.398420029,-7.398420029
38,Sassafras gravelly sandy loam,Sandy Loam,1922,1.4,Bessemer steel,3.0-inch pipe,18,M,0.3,intact,Camden,NJ,G,38600.0,4.5,Very Strongly Acid,4.7,,,,,,,,54.0,40.0,3.0,32.1,1.59,0.0,13,Wrought,Good,Northern,511.35,511.0,91.55,0.179,0.08,0.0,0.4,0.038,0.098,0.0,0.0,0.0,0.0,99.384,8.981040463,-7.398420029,10.59047831,8.236600073,9.183981293,-7.398420029,-7.398420029,-7.398420029,-7.398420029
38,Sassafras gravelly sandy loam,Sandy Loam,1922,4.0,Bessemer steel,3.0-inch pipe,18,M,0.6,intact,Camden,NJ,G,38600.0,4.5,Very Strongly Acid,4.7,,,,,,,,54.0,40.0,3.0,32.1,1.59,0.0,13,Wrought,Good,Northern,1461.0,1461.0,183.09,0.1253,0.08,0.0,0.4,0.038,0.098,0.0,0.0,0.0,0.0,99.384,8.981040463,-7.398420029,10.59047831,8.236600073,9.183981293,-7.398420029,-7.398420029,-7.398420029,-7.398420029
38,Sassafras gravelly sandy loam,Sandy Loam,1922,6.1,Bessemer steel,3.0-inch pipe,18,M,1.2,intact,Camden,NJ,G,38600.0,4.5,Very Strongly Acid,4.7,,,,,,,,54.0,40.0,3.0,32.1,1.59,0.0,13,Wrought,Good,Northern,2228.03,2228.0,366.18,0.1644,0.08,0.0,0.4,0.038,0.098,0.0,0.0,0.0,0.0,99.384,8.981040463,-7.398420029,10.59047831,8.236600073,9.183981293,-7.398420029,-7.398420029,-7.398420029,-7.398420029
38,Sassafras gravelly sandy loam,Sandy Loam,1922,8.0,Bessemer steel,3.0-inch pipe,18,M,2.2,intact,Camden,NJ,G,38600.0,4.5,Very Strongly Acid,4.7,,,,,,,,54.0,40.0,3.0,32.1,1.59,0.0,13,Wrought,Good,Northern,2922.0,2922.0,671.33,0.2298,0.08,0.0,0.4,0.038,0.098,0.0,0.0,0.0,0.0,99.384,8.981040463,-7.398420029,10.59047831,8.236600073,9.183981293,-7.398420029,-7.398420029,-7.398420029,-7.398420029
38,Sassafras gravelly sandy loam,Sandy Loam,1922,12.0,Bessemer steel,3.0-inch pipe,18,M,2.2,intact,Camden,NJ,G,38600.0,4.5,Very Strongly Acid,4.7,,,,,,,,54.0,40.0,3.0,32.1,1.59,0.0,13,Wrought,Good,Northern,4383.0,4383.0,671.33,0.1532,0.08,0.0,0.4,0.038,0.098,0.0,0.0,0.0,0.0,99.384,8.981040463,-7.398420029,10.59047831,8.236600073,9.183981293,-7.398420029,-7.398420029,-7.398420029,-7.398420029
38,Sassafras gravelly sandy loam,Sandy Loam,1922,17.2,Bessemer steel,3.0-inch pipe,18,M,2.8,intact,Camden,NJ,G,38600.0,4.5,Very Strongly Acid,4.7,,,,,,,,54.0,40.0,3.0,32.1,1.59,0.0,13,Wrought,Good,Northern,6282.3,6282.0,854.42,0.136,0.08,0.0,0.4,0.038,0.098,0.0,0.0,0.0,0.0,99.384,8.981040463,-7.398420029,10.59047831,8.236600073,9.183981293,-7.398420029,-7.398420029,-7.398420029,-7.398420029
39,Sassafras silt loam,Silt Loam,1922,1.4,Bessemer steel,3.0-inch pipe,18,M,1.2,intact,Wilmington,DE,F,7440.0,5.6,Medium Acid,6.6,,,,,,,,54.0,40.0,24.2,7.5,4.72,3.8,13,Wrought,Poor,Northern,511.35,511.0,366.18,0.7161,0.08,0.0,0.4,0.038,0.098,0.0,0.0,0.0,0.0,99.384,8.981040463,-7.398420029,10.59047831,8.236600073,9.183981293,-7.398420029,-7.398420029,-7.398420029,-7.398420029
39,Sassafras silt loam,Silt Loam,1922,4.0,Bessemer steel,3.0-inch pipe,18,M,3.2,intact,Wilmington,DE,F,7440.0,5.6,Medium Acid,6.6,,,,,,,,54.0,40.0,24.2,7.5,4.72,3.8,13,Wrought,Poor,Northern,1461.0,1461.0,976.49,0.6684,0.08,0.0,0.4,0.038,0.098,0.0,0.0,0.0,0.0,99.384,8.981040463,-7.398420029,10.59047831,8.236600073,9.183981293,-7.398420029,-7.398420029,-7.398420029,-7.398420029
39,Sassafras silt loam,Silt Loam,1922,6.1,Bessemer steel,3.0-inch pipe,18,M,3.2,intact,Wilmington,DE,F,7440.0,5.6,Medium Acid,6.6,,,,,,,,54.0,40.0,24.2,7.5,4.72,3.8,13,Wrought,Poor,Northern,2228.03,2228.0,976.49,0.4383,0.08,0.0,0.4,0.038,0.098,0.0,0.0,0.0,0.0,99.384,8.981040463,-7.398420029,10.59047831,8.236600073,9.183981293,-7.398420029,-7.398420029,-7.398420029,-7.398420029
39,Sassafras silt loam,Silt Loam,1922,8.0,Bessemer steel,3.0-inch pipe,18,M,4.9,intact,Wilmington,DE,F,7440.0,5.6,Medium Acid,6.6,,,,,,,,54.0,40.0,24.2,7.5,4.72,3.8,13,Wrought,Poor,Northern,2922.0,2922.0,1495.24,0.5117,0.08,0.0,0.4,0.038,0.098,0.0,0.0,0.0,0.0,99.384,8.981040463,-7.398420029,10.59047831,8.236600073,9.183981293,-7.398420029,-7.398420029,-7.398420029,-7.398420029
39,Sassafras silt loam,Silt Loam,1922,9.9,Bessemer steel,3.0-inch pipe,18,M,4.7,intact,Wilmington,DE,F,7440.0,5.6,Medium Acid,6.6,,,,,,,,54.0,40.0,24.2,7.5,4.72,3.8,13,Wrought,Poor,Northern,3615.97,3615.0,1434.21,0.3966,0.08,0.0,0.4,0.038,0.098,0.0,0.0,0.0,0.0,99.384,8.981040463,-7.398420029,10.59047831,8.236600073,9.183981293,-7.398420029,-7.398420029,-7.398420029,-7.398420029
39,Sassafras silt loam,Silt Loam,1922,12.0,Bessemer steel,3.0-inch pipe,18,M,6.4,intact,Wilmington,DE,F,7440.0,5.6,Medium Acid,6.6,,,,,,,,54.0,40.0,24.2,7.5,4.72,3.8,13,Wrought,Poor,Northern,4383.0,4383.0,1952.97,0.4456,0.08,0.0,0.4,0.038,0.098,0.0,0.0,0.0,0.0,99.384,8.981040463,-7.398420029,10.59047831,8.236600073,9.183981293,-7.398420029,-7.398420029,-7.398420029,-7.398420029
40,Sharkey clay,Silty Clay,1922,2.0,Bessemer steel,3.0-inch pipe,18,M,2.2,intact,New Orleans,LA,P,970.0,6.0,Medium Acid,9.4,0.56,0.58,0.44,0.0,0.93,0.07,0.28,69.3,57.4,33.0,2.3,1.78,16.4,13,Wrought,Poor,Southern,730.5,730.0,671.33,0.919,0.08,0.0,0.4,0.038,0.098,0.0,0.0,0.0,0.0,99.384,8.981040463,-7.398420029,10.59047831,8.236600073,9.183981293,-7.398420029,-7.398420029,-7.398420029,-7.398420029
40,Sharkey clay,Silty Clay,1922,4.1,Bessemer steel,3.0-inch pipe,18,M,4.6,intact,New Orleans,LA,P,970.0,6.0,Medium Acid,9.4,0.56,0.58,0.44,0.0,0.93,0.07,0.28,69.3,57.4,33.0,2.3,1.78,16.4,13,Wrought,Poor,Southern,1497.52,1497.0,1403.7,0.9373,0.08,0.0,0.4,0.038,0.098,0.0,0.0,0.0,0.0,99.384,8.981040463,-7.398420029,10.59047831,8.236600073,9.183981293,-7.398420029,-7.398420029,-7.398420029,-7.398420029
40,Sharkey clay,Silty Clay,1922,6.0,Bessemer steel,3.0-inch pipe,18,M,6.1,intact,New Orleans,LA,P,970.0,6.0,Medium Acid,9.4,0.56,0.58,0.44,0.0,0.93,0.07,0.28,69.3,57.4,33.0,2.3,1.78,16.4,13,Wrought,Poor,Southern,2191.5,2191.0,1861.43,0.8494,0.08,0.0,0.4,0.038,0.098,0.0,0.0,0.0,0.0,99.384,8.981040463,-7.398420029,10.59047831,8.236600073,9.183981293,-7.398420029,-7.398420029,-7.398420029,-7.398420029
40,Sharkey clay,Silty Clay,1922,8.0,Bessemer steel,3.0-inch pipe,18,M,8.2,intact,New Orleans,LA,P,970.0,6.0,Medium Acid,9.4,0.56,0.58,0.44,0.0,0.93,0.07,0.28,69.3,57.4,33.0,2.3,1.78,16.4,13,Wrought,Poor,Southern,2922.0,2922.0,2502.24,0.8563,0.08,0.0,0.4,0.038,0.098,0.0,0.0,0.0,0.0,99.384,8.981040463,-7.398420029,10.59047831,8.236600073,9.183981293,-7.398420029,-7.398420029,-7.398420029,-7.398420029
40,Sharkey clay,Silty Clay,1922,10.0,Bessemer steel,3.0-inch pipe,18,M,9.3,intact,New Orleans,LA,P,970.0,6.0,Medium Acid,9.4,0.56,0.58,0.44,0.0,0.93,0.07,0.28,69.3,57.4,33.0,2.3,1.78,16.4,13,Wrought,Poor,Southern,3652.5,3652.0,2837.91,0.777,0.08,0.0,0.4,0.038,0.098,0.0,0.0,0.0,0.0,99.384,8.981040463,-7.398420029,10.59047831,8.236600073,9.183981293,-7.398420029,-7.398420029,-7.398420029,-7.398420029
40,Sharkey clay,Silty Clay,1922,12.0,Bessemer steel,3.0-inch pipe,18,M,7.0,intact,New Orleans,LA,P,970.0,6.0,Medium Acid,9.4,0.56,0.58,0.44,0.0,0.93,0.07,0.28,69.3,57.4,33.0,2.3,1.78,16.4,13,Wrought,Poor,Southern,4383.0,4383.0,2136.06,0.4874,0.08,0.0,0.4,0.038,0.098,0.0,0.0,0.0,0.0,99.384,8.981040463,-7.398420029,10.59047831,8.236600073,9.183981293,-7.398420029,-7.398420029,-7.398420029,-7.398420029
41,Summit silt loam,Silty Clay,1922,1.5,Bessemer steel,3.0-inch pipe,18,M,0.4,intact,Kansas City,MO,F,1320.0,5.5,Strongly Acid,14,0.3,0.54,0.36,0.0,0.78,0.04,0.46,54.4,37.4,33.1,6.9,1.61,14.6,13,Wrought,Fair,Northern,547.88,547.0,122.06,0.2228,0.08,0.0,0.4,0.038,0.098,0.0,0.0,0.0,0.0,99.384,8.981040463,-7.398420029,10.59047831,8.236600073,9.183981293,-7.398420029,-7.398420029,-7.398420029,-7.398420029
41,Summit silt loam,Silty Clay,1922,4.0,Bessemer steel,3.0-inch pipe,18,M,2.4,intact,Kansas City,MO,F,1320.0,5.5,Strongly Acid,14,0.3,0.54,0.36,0.0,0.78,0.04,0.46,54.4,37.4,33.1,6.9,1.61,14.6,13,Wrought,Fair,Northern,1461.0,1461.0,732.36,0.5013,0.08,0.0,0.4,0.038,0.098,0.0,0.0,0.0,0.0,99.384,8.981040463,-7.398420029,10.59047831,8.236600073,9.183981293,-7.398420029,-7.398420029,-7.398420029,-7.398420029
41,Summit silt loam,Silty Clay,1922,6.0,Bessemer steel,3.0-inch pipe,18,M,4.1,intact,Kansas City,MO,F,1320.0,5.5,Strongly Acid,14,0.3,0.54,0.36,0.0,0.78,0.04,0.46,54.4,37.4,33.1,6.9,1.61,14.6,13,Wrought,Fair,Northern,2191.5,2191.0,1251.12,0.5709,0.08,0.0,0.4,0.038,0.098,0.0,0.0,0.0,0.0,99.384,8.981040463,-7.398420029,10.59047831,8.236600073,9.183981293,-7.398420029,-7.398420029,-7.398420029,-7.398420029
41,Summit silt loam,Silty Clay,1922,7.9,Bessemer steel,3.0-inch pipe,18,M,4.6,intact,Kansas City,MO,F,1320.0,5.5,Strongly Acid,14,0.3,0.54,0.36,0.0,0.78,0.04,0.46,54.4,37.4,33.1,6.9,1.61,14.6,13,Wrought,Fair,Northern,2885.47,2885.0,1403.7,0.4865,0.08,0.0,0.4,0.038,0.098,0.0,0.0,0.0,0.0,99.384,8.981040463,-7.398420029,10.59047831,8.236600073,9.183981293,-7.398420029,-7.398420029,-7.398420029,-7.398420029
41,Summit silt loam,Silty Clay,1922,12.0,Bessemer steel,3.0-inch pipe,18,M,6.0,intact,Kansas City,MO,F,1320.0,5.5,Strongly Acid,14,0.3,0.54,0.36,0.0,0.78,0.04,0.46,54.4,37.4,33.1,6.9,1.61,14.6,13,Wrought,Fair,Northern,4383.0,4383.0,1830.91,0.4177,0.08,0.0,0.4,0.038,0.098,0.0,0.0,0.0,0.0,99.384,8.981040463,-7.398420029,10.59047831,8.236600073,9.183981293,-7.398420029,-7.398420029,-7.398420029,-7.398420029
41,Summit silt loam,Silty Clay,1922,17.4,Bessemer steel,3.0-inch pipe,18,M,7.0,intact,Kansas City,MO,F,1320.0,5.5,Strongly Acid,14,0.3,0.54,0.36,0.0,0.78,0.04,0.46,54.4,37.4,33.1,6.9,1.61,14.6,13,Wrought,Fair,Northern,6355.35,6355.0,2136.06,0.3361,0.08,0.0,0.4,0.038,0.098,0.0,0.0,0.0,0.0,99.384,8.981040463,-7.398420029,10.59047831,8.236600073,9.183981293,-7.398420029,-7.398420029,-7.398420029,-7.398420029
42,Susquehanna clay,Clay,1922,2.0,Bessemer steel,3.0-inch pipe,18,M,2.9,intact,Meridian,MS,F,13700.0,4.7,Very Strongly Acid,28.2,,,,,,,,64.0,53.0,34.8,14.9,1.79,4.7,13,Wrought,Fair,Southern,730.5,730.0,884.94,1.2114,0.08,0.0,0.4,0.038,0.098,0.0,0.0,0.0,0.0,99.384,8.981040463,-7.398420029,10.59047831,8.236600073,9.183981293,-7.398420029,-7.398420029,-7.398420029,-7.398420029
42,Susquehanna clay,Clay,1922,4.1,Bessemer steel,3.0-inch pipe,18,M,5.1,intact,Meridian,MS,F,13700.0,4.7,Very Strongly Acid,28.2,,,,,,,,64.0,53.0,34.8,14.9,1.79,4.7,13,Wrought,Fair,Southern,1497.52,1497.0,1556.27,1.0392,0.08,0.0,0.4,0.038,0.098,0.0,0.0,0.0,0.0,99.384,8.981040463,-7.398420029,10.59047831,8.236600073,9.183981293,-7.398420029,-7.398420029,-7.398420029,-7.398420029
42,Susquehanna clay,Clay,1922,6.0,Bessemer steel,3.0-inch pipe,18,M,6.2,intact,Meridian,MS,F,13700.0,4.7,Very Strongly Acid,28.2,,,,,,,,64.0,53.0,34.8,14.9,1.79,4.7,13,Wrought,Fair,Southern,2191.5,2191.0,1891.94,0.8633,0.08,0.0,0.4,0.038,0.098,0.0,0.0,0.0,0.0,99.384,8.981040463,-7.398420029,10.59047831,8.236600073,9.183981293,-7.398420029,-7.398420029,-7.398420029,-7.398420029
42,Susquehanna clay,Clay,1922,8.0,Bessemer steel,3.0-inch pipe,18,M,6.7,intact,Meridian,MS,F,13700.0,4.7,Very Strongly Acid,28.2,,,,,,,,64.0,53.0,34.8,14.9,1.79,4.7,13,Wrought,Fair,Southern,2922.0,2922.0,2044.52,0.6997,0.08,0.0,0.4,0.038,0.098,0.0,0.0,0.0,0.0,99.384,8.981040463,-7.398420029,10.59047831,8.236600073,9.183981293,-7.398420029,-7.398420029,-7.398420029,-7.398420029
42,Susquehanna clay,Clay,1922,10.1,Bessemer steel,3.0-inch pipe,18,M,9.3,intact,Meridian,MS,F,13700.0,4.7,Very Strongly Acid,28.2,,,,,,,,64.0,53.0,34.8,14.9,1.79,4.7,13,Wrought,Fair,Southern,3689.03,3689.0,2837.91,0.7693,0.08,0.0,0.4,0.038,0.098,0.0,0.0,0.0,0.0,99.384,8.981040463,-7.398420029,10.59047831,8.236600073,9.183981293,-7.398420029,-7.398420029,-7.398420029,-7.398420029
42,Susquehanna clay,Clay,1922,12.0,Bessemer steel,3.0-inch pipe,18,M,11.0,intact,Meridian,MS,F,13700.0,4.7,Very Strongly Acid,28.2,,,,,,,,64.0,53.0,34.8,14.9,1.79,4.7,13,Wrought,Fair,Southern,4383.0,4383.0,3356.67,0.7658,0.08,0.0,0.4,0.038,0.098,0.0,0.0,0.0,0.0,99.384,8.981040463,-7.398420029,10.59047831,8.236600073,9.183981293,-7.398420029,-7.398420029,-7.398420029,-7.398420029
43,Tidal marsh,Marsh,1922,1.3,Bessemer steel,3.0-inch pipe,18,M,2.3,intact,Elizabeth,NJ,VP,60.0,3.1,Extremely Acid,36.8,45.4,5.17,9.45,0.0,0.0,43.3,37.0,52.0,43.0,55.4,,,,13,Wrought,Very Poor,Northern,474.82,474.0,701.85,1.4781,0.08,0.0,0.4,0.038,0.098,0.0,0.0,0.0,0.0,99.384,8.981040463,-7.398420029,10.59047831,8.236600073,9.183981293,-7.398420029,-7.398420029,-7.398420029,-7.398420029
43,Tidal marsh,Marsh,1922,4.1,Bessemer steel,3.0-inch pipe,18,M,6.9,intact,Elizabeth,NJ,VP,60.0,3.1,Extremely Acid,36.8,45.4,5.17,9.45,0.0,0.0,43.3,37.0,52.0,43.0,55.4,,,,13,Wrought,Very Poor,Northern,1497.52,1497.0,2105.55,1.406,0.08,0.0,0.4,0.038,0.098,0.0,0.0,0.0,0.0,99.384,8.981040463,-7.398420029,10.59047831,8.236600073,9.183981293,-7.398420029,-7.398420029,-7.398420029,-7.398420029
43,Tidal marsh,Marsh,1922,6.2,Bessemer steel,3.0-inch pipe,18,M,7.7,intact,Elizabeth,NJ,VP,60.0,3.1,Extremely Acid,36.8,45.4,5.17,9.45,0.0,0.0,43.3,37.0,52.0,43.0,55.4,,,,13,Wrought,Very Poor,Northern,2264.55,2264.0,2349.67,1.0376,0.08,0.0,0.4,0.038,0.098,0.0,0.0,0.0,0.0,99.384,8.981040463,-7.398420029,10.59047831,8.236600073,9.183981293,-7.398420029,-7.398420029,-7.398420029,-7.398420029
43,Tidal marsh,Marsh,1922,8.0,Bessemer steel,3.0-inch pipe,18,M,9.0,intact,Elizabeth,NJ,VP,60.0,3.1,Extremely Acid,36.8,45.4,5.17,9.45,0.0,0.0,43.3,37.0,52.0,43.0,55.4,,,,13,Wrought,Very Poor,Northern,2922.0,2922.0,2746.37,0.9399,0.08,0.0,0.4,0.038,0.098,0.0,0.0,0.0,0.0,99.384,8.981040463,-7.398420029,10.59047831,8.236600073,9.183981293,-7.398420029,-7.398420029,-7.398420029,-7.398420029
43,Tidal marsh,Marsh,1922,9.9,Bessemer steel,3.0-inch pipe,18,M,9.8,intact,Elizabeth,NJ,VP,60.0,3.1,Extremely Acid,36.8,45.4,5.17,9.45,0.0,0.0,43.3,37.0,52.0,43.0,55.4,,,,13,Wrought,Very Poor,Northern,3615.97,3615.0,2990.49,0.827,0.08,0.0,0.4,0.038,0.098,0.0,0.0,0.0,0.0,99.384,8.981040463,-7.398420029,10.59047831,8.236600073,9.183981293,-7.398420029,-7.398420029,-7.398420029,-7.398420029
43,Tidal marsh,Marsh,1922,12.0,Bessemer steel,3.0-inch pipe,18,M,13.1,intact,Elizabeth,NJ,VP,60.0,3.1,Extremely Acid,36.8,45.4,5.17,9.45,0.0,0.0,43.3,37.0,52.0,43.0,55.4,,,,13,Wrought,Very Poor,Northern,4383.0,4383.0,3997.49,0.912,0.08,0.0,0.4,0.038,0.098,0.0,0.0,0.0,0.0,99.384,8.981040463,-7.398420029,10.59047831,8.236600073,9.183981293,-7.398420029,-7.398420029,-7.398420029,-7.398420029
44,Wabash silt loam,Silty Clay Loam,1922,1.1,Bessemer steel,3.0-inch pipe,18,M,0.4,intact,Omaha,NE,G,1000.0,5.8,Medium Acid,8.8,1.05,1.08,0.66,0.0,4.97,0.82,0.41,50.6,27.8,31.2,7.2,1.55,6.0,13,Wrought,Good,Northern,401.78,401.0,122.06,0.3038,0.08,0.0,0.4,0.038,0.098,0.0,0.0,0.0,0.0,99.384,8.981040463,-7.398420029,10.59047831,8.236600073,9.183981293,-7.398420029,-7.398420029,-7.398420029,-7.398420029
44,Wabash silt loam,Silty Clay Loam,1922,3.6,Bessemer steel,3.0-inch pipe,18,M,1.2,intact,Omaha,NE,G,1000.0,5.8,Medium Acid,8.8,1.05,1.08,0.66,0.0,4.97,0.82,0.41,50.6,27.8,31.2,7.2,1.55,6.0,13,Wrought,Good,Northern,1314.9,1314.0,366.18,0.2785,0.08,0.0,0.4,0.038,0.098,0.0,0.0,0.0,0.0,99.384,8.981040463,-7.398420029,10.59047831,8.236600073,9.183981293,-7.398420029,-7.398420029,-7.398420029,-7.398420029
44,Wabash silt loam,Silty Clay Loam,1922,5.7,Bessemer steel,3.0-inch pipe,18,M,2.0,intact,Omaha,NE,G,1000.0,5.8,Medium Acid,8.8,1.05,1.08,0.66,0.0,4.97,0.82,0.41,50.6,27.8,31.2,7.2,1.55,6.0,13,Wrought,Good,Northern,2081.93,2081.0,610.3,0.2931,0.08,0.0,0.4,0.038,0.098,0.0,0.0,0.0,0.0,99.384,8.981040463,-7.398420029,10.59047831,8.236600073,9.183981293,-7.398420029,-7.398420029,-7.398420029,-7.398420029
44,Wabash silt loam,Silty Clay Loam,1922,7.6,Bessemer steel,3.0-inch pipe,18,M,2.0,intact,Omaha,NE,G,1000.0,5.8,Medium Acid,8.8,1.05,1.08,0.66,0.0,4.97,0.82,0.41,50.6,27.8,31.2,7.2,1.55,6.0,13,Wrought,Good,Northern,2775.9,2775.0,610.3,0.2199,0.08,0.0,0.4,0.038,0.098,0.0,0.0,0.0,0.0,99.384,8.981040463,-7.398420029,10.59047831,8.236600073,9.183981293,-7.398420029,-7.398420029,-7.398420029,-7.398420029
44,Wabash silt loam,Silty Clay Loam,1922,11.6,Bessemer steel,3.0-inch pipe,18,M,3.4,intact,Omaha,NE,G,1000.0,5.8,Medium Acid,8.8,1.05,1.08,0.66,0.0,4.97,0.82,0.41,50.6,27.8,31.2,7.2,1.55,6.0,13,Wrought,Good,Northern,4236.9,4236.0,1037.52,0.2449,0.08,0.0,0.4,0.038,0.098,0.0,0.0,0.0,0.0,99.384,8.981040463,-7.398420029,10.59047831,8.236600073,9.183981293,-7.398420029,-7.398420029,-7.398420029,-7.398420029
45,Unidentified alkali soil,,1922,1.2,Bessemer steel,3.0-inch pipe,18,M,1.7,intact,Casper,WY,P,263.0,7.4,Mildly Alkaline,A,8.45,3.7,0.7,0.0,0.24,0.18,11.98,47.2,15.3,44.8,18.7,,0.0,13,Wrought,Poor,Northern,438.3,438.0,518.76,1.1836,0.08,0.0,0.4,0.038,0.098,0.0,0.0,0.0,0.0,99.384,8.981040463,-7.398420029,10.59047831,8.236600073,9.183981293,-7.398420029,-7.398420029,-7.398420029,-7.398420029
45,Unidentified alkali soil,,1922,3.8,Bessemer steel,3.0-inch pipe,18,M,2.8,intact,Casper,WY,P,263.0,7.4,Mildly Alkaline,A,8.45,3.7,0.7,0.0,0.24,0.18,11.98,47.2,15.3,44.8,18.7,,0.0,13,Wrought,Poor,Northern,1387.95,1387.0,854.42,0.6156,0.08,0.0,0.4,0.038,0.098,0.0,0.0,0.0,0.0,99.384,8.981040463,-7.398420029,10.59047831,8.236600073,9.183981293,-7.398420029,-7.398420029,-7.398420029,-7.398420029
45,Unidentified alkali soil,,1922,5.8,Bessemer steel,3.0-inch pipe,18,M,3.2,intact,Casper,WY,P,263.0,7.4,Mildly Alkaline,A,8.45,3.7,0.7,0.0,0.24,0.18,11.98,47.2,15.3,44.8,18.7,,0.0,13,Wrought,Poor,Northern,2118.45,2118.0,976.49,0.4609,0.08,0.0,0.4,0.038,0.098,0.0,0.0,0.0,0.0,99.384,8.981040463,-7.398420029,10.59047831,8.236600073,9.183981293,-7.398420029,-7.398420029,-7.398420029,-7.398420029
45,Unidentified alkali soil,,1922,7.7,Bessemer steel,3.0-inch pipe,18,M,3.8,intact,Casper,WY,P,263.0,7.4,Mildly Alkaline,A,8.45,3.7,0.7,0.0,0.24,0.18,11.98,47.2,15.3,44.8,18.7,,0.0,13,Wrought,Poor,Northern,2812.43,2812.0,1159.58,0.4123,0.08,0.0,0.4,0.038,0.098,0.0,0.0,0.0,0.0,99.384,8.981040463,-7.398420029,10.59047831,8.236600073,9.183981293,-7.398420029,-7.398420029,-7.398420029,-7.398420029
45,Unidentified alkali soil,,1922,9.8,Bessemer steel,3.0-inch pipe,18,M,12.3,intact,Casper,WY,P,263.0,7.4,Mildly Alkaline,A,8.45,3.7,0.7,0.0,0.24,0.18,11.98,47.2,15.3,44.8,18.7,,0.0,13,Wrought,Poor,Northern,3579.45,3579.0,3753.37,1.0486,0.08,0.0,0.4,0.038,0.098,0.0,0.0,0.0,0.0,99.384,8.981040463,-7.398420029,10.59047831,8.236600073,9.183981293,-7.398420029,-7.398420029,-7.398420029,-7.398420029
45,Unidentified alkali soil,,1922,11.7,Bessemer steel,3.0-inch pipe,18,M,9.3,intact,Casper,WY,P,263.0,7.4,Mildly Alkaline,A,8.45,3.7,0.7,0.0,0.24,0.18,11.98,47.2,15.3,44.8,18.7,,0.0,13,Wrought,Poor,Northern,4273.43,4273.0,2837.91,0.6641,0.08,0.0,0.4,0.038,0.098,0.0,0.0,0.0,0.0,99.384,8.981040463,-7.398420029,10.59047831,8.236600073,9.183981293,-7.398420029,-7.398420029,-7.398420029,-7.398420029
46,Unidentified sandy loam,Sandy Loam,1922,1.5,Bessemer steel,3.0-inch pipe,18,M,1.2,intact,Denver,CO,G,1500.0,7.0,Neutral,,,,,,,,,50.0,14.4,7.6,23.2,,0.0,13,Wrought,Good,Northern,547.88,547.0,366.18,0.6684,0.08,0.0,0.4,0.038,0.098,0.0,0.0,0.0,0.0,99.384,8.981040463,-7.398420029,10.59047831,8.236600073,9.183981293,-7.398420029,-7.398420029,-7.398420029,-7.398420029
46,Unidentified sandy loam,Sandy Loam,1922,4.0,Bessemer steel,3.0-inch pipe,18,M,2.7,intact,Denver,CO,G,1500.0,7.0,Neutral,,,,,,,,,50.0,14.4,7.6,23.2,,0.0,13,Wrought,Good,Northern,1461.0,1461.0,823.91,0.5639,0.08,0.0,0.4,0.038,0.098,0.0,0.0,0.0,0.0,99.384,8.981040463,-7.398420029,10.59047831,8.236600073,9.183981293,-7.398420029,-7.398420029,-7.398420029,-7.398420029
46,Unidentified sandy loam,Sandy Loam,1922,5.1,Bessemer steel,3.0-inch pipe,18,M,2.6,intact,Denver,CO,G,1500.0,7.0,Neutral,,,,,,,,,50.0,14.4,7.6,23.2,,0.0,13,Wrought,Good,Northern,1862.77,1862.0,793.39,0.4259,0.08,0.0,0.4,0.038,0.098,0.0,0.0,0.0,0.0,99.384,8.981040463,-7.398420029,10.59047831,8.236600073,9.183981293,-7.398420029,-7.398420029,-7.398420029,-7.398420029
46,Unidentified sandy loam,Sandy Loam,1922,8.0,Bessemer steel,3.0-inch pipe,18,M,5.8,intact,Denver,CO,G,1500.0,7.0,Neutral,,,,,,,,,50.0,14.4,7.6,23.2,,0.0,13,Wrought,Good,Northern,2922.0,2922.0,1769.88,0.6057,0.08,0.0,0.4,0.038,0.098,0.0,0.0,0.0,0.0,99.384,8.981040463,-7.398420029,10.59047831,8.236600073,9.183981293,-7.398420029,-7.398420029,-7.398420029,-7.398420029
46,Unidentified sandy loam,Sandy Loam,1922,10.2,Bessemer steel,3.0-inch pipe,18,M,4.3,intact,Denver,CO,G,1500.0,7.0,Neutral,,,,,,,,,50.0,14.4,7.6,23.2,,0.0,13,Wrought,Good,Northern,3725.55,3725.0,1312.15,0.3522,0.08,0.0,0.4,0.038,0.098,0.0,0.0,0.0,0.0,99.384,8.981040463,-7.398420029,10.59047831,8.236600073,9.183981293,-7.398420029,-7.398420029,-7.398420029,-7.398420029
46,Unidentified sandy loam,Sandy Loam,1922,12.0,Bessemer steel,3.0-inch pipe,18,M,4.8,intact,Denver,CO,G,1500.0,7.0,Neutral,,,,,,,,,50.0,14.4,7.6,23.2,,0.0,13,Wrought,Good,Northern,4383.0,4383.0,1464.73,0.3342,0.08,0.0,0.4,0.038,0.098,0.0,0.0,0.0,0.0,99.384,8.981040463,-7.398420029,10.59047831,8.236600073,9.183981293,-7.398420029,-7.398420029,-7.398420029,-7.398420029
47,Unidentified silt loam,Silty Clay,1922,1.5,Bessemer steel,3.0-inch pipe,18,M,0.5,intact,Salt Lake City,UT,P,1770.0,7.6,Mildly Alkaline,3,0.67,0.72,0.39,0.0,0.88,0.06,0.48,51.6,16.1,25.7,2.6,4.72,3.7,13,Wrought,Poor,Northern,547.88,547.0,152.58,0.2785,0.08,0.0,0.4,0.038,0.098,0.0,0.0,0.0,0.0,99.384,8.981040463,-7.398420029,10.59047831,8.236600073,9.183981293,-7.398420029,-7.398420029,-7.398420029,-7.398420029
47,Unidentified silt loam,Silty Clay,1922,4.1,Bessemer steel,3.0-inch pipe,18,M,1.6,intact,Salt Lake City,UT,P,1770.0,7.6,Mildly Alkaline,3,0.67,0.72,0.39,0.0,0.88,0.06,0.48,51.6,16.1,25.7,2.6,4.72,3.7,13,Wrought,Poor,Northern,1497.52,1497.0,488.24,0.326,0.08,0.0,0.4,0.038,0.098,0.0,0.0,0.0,0.0,99.384,8.981040463,-7.398420029,10.59047831,8.236600073,9.183981293,-7.398420029,-7.398420029,-7.398420029,-7.398420029
47,Unidentified silt loam,Silty Clay,1922,6.1,Bessemer steel,3.0-inch pipe,18,M,2.2,intact,Salt Lake City,UT,P,1770.0,7.6,Mildly Alkaline,3,0.67,0.72,0.39,0.0,0.88,0.06,0.48,51.6,16.1,25.7,2.6,4.72,3.7,13,Wrought,Poor,Northern,2228.03,2228.0,671.33,0.3013,0.08,0.0,0.4,0.038,0.098,0.0,0.0,0.0,0.0,99.384,8.981040463,-7.398420029,10.59047831,8.236600073,9.183981293,-7.398420029,-7.398420029,-7.398420029,-7.398420029
47,Unidentified silt loam,Silty Clay,1922,8.0,Bessemer steel,3.0-inch pipe,18,M,2.0,intact,Salt Lake City,UT,P,1770.0,7.6,Mildly Alkaline,3,0.67,0.72,0.39,0.0,0.88,0.06,0.48,51.6,16.1,25.7,2.6,4.72,3.7,13,Wrought,Poor,Northern,2922.0,2922.0,610.3,0.2089,0.08,0.0,0.4,0.038,0.098,0.0,0.0,0.0,0.0,99.384,8.981040463,-7.398420029,10.59047831,8.236600073,9.183981293,-7.398420029,-7.398420029,-7.398420029,-7.398420029
47,Unidentified silt loam,Silty Clay,1922,12.1,Bessemer steel,3.0-inch pipe,18,M,2.8,intact,Salt Lake City,UT,P,1770.0,7.6,Mildly Alkaline,3,0.67,0.72,0.39,0.0,0.88,0.06,0.48,51.6,16.1,25.7,2.6,4.72,3.7,13,Wrought,Poor,Northern,4419.52,4419.0,854.42,0.1933,0.08,0.0,0.4,0.038,0.098,0.0,0.0,0.0,0.0,99.384,8.981040463,-7.398420029,10.59047831,8.236600073,9.183981293,-7.398420029,-7.398420029,-7.398420029,-7.398420029
47,Unidentified silt loam,Silty Clay,1922,17.4,Bessemer steel,3.0-inch pipe,18,M,5.4,intact,Salt Lake City,UT,P,1770.0,7.6,Mildly Alkaline,3,0.67,0.72,0.39,0.0,0.88,0.06,0.48,51.6,16.1,25.7,2.6,4.72,3.7,13,Wrought,Poor,Northern,6355.35,6355.0,1647.82,0.2593,0.08,0.0,0.4,0.038,0.098,0.0,0.0,0.0,0.0,99.384,8.981040463,-7.398420029,10.59047831,8.236600073,9.183981293,-7.398420029,-7.398420029,-7.398420029,-7.398420029
1,Allis silt loam,Clay,1922,1.0,Open-hearth steel with 0.22% Cu,3.0-inch pipe,26,Y,1.2,intact,Cleveland,OH,P,1215.0,7.0,Neutral,14.4,0.72,0.25,0.43,0.0,0.09,0.09,0.83,49.2,33.8,28.6,1.1,,6.6,13,Wrought,Poor,Northern,365.25,365.0,366.18,1.0025,0.07,0.0,0.24,0.032,0.008,0.0,0.0,0.22,0.0,99.43,7.318743918,-9.004795788,8.550887542,6.535984676,5.149690849,-9.004795788,-9.004795788,8.463876167,-9.004795788
1,Allis silt loam,Clay,1922,3.6,Open-hearth steel with 0.22% Cu,3.0-inch pipe,26,Y,3.8,intact,Cleveland,OH,P,1215.0,7.0,Neutral,14.4,0.72,0.25,0.43,0.0,0.09,0.09,0.83,49.2,33.8,28.6,1.1,,6.6,13,Wrought,Poor,Northern,1314.9,1314.0,1159.58,0.8819,0.07,0.0,0.24,0.032,0.008,0.0,0.0,0.22,0.0,99.43,7.318743918,-9.004795788,8.550887542,6.535984676,5.149690849,-9.004795788,-9.004795788,8.463876167,-9.004795788
1,Allis silt loam,Clay,1922,5.5,Open-hearth steel with 0.22% Cu,3.0-inch pipe,26,Y,4.6,intact,Cleveland,OH,P,1215.0,7.0,Neutral,14.4,0.72,0.25,0.43,0.0,0.09,0.09,0.83,49.2,33.8,28.6,1.1,,6.6,13,Wrought,Poor,Northern,2008.88,2008.0,1403.7,0.6987,0.07,0.0,0.24,0.032,0.008,0.0,0.0,0.22,0.0,99.43,7.318743918,-9.004795788,8.550887542,6.535984676,5.149690849,-9.004795788,-9.004795788,8.463876167,-9.004795788
1,Allis silt loam,Clay,1922,7.7,Open-hearth steel with 0.22% Cu,3.0-inch pipe,26,Y,6.6,intact,Cleveland,OH,P,1215.0,7.0,Neutral,14.4,0.72,0.25,0.43,0.0,0.09,0.09,0.83,49.2,33.8,28.6,1.1,,6.6,13,Wrought,Poor,Northern,2812.43,2812.0,2014.0,0.7161,0.07,0.0,0.24,0.032,0.008,0.0,0.0,0.22,0.0,99.43,7.318743918,-9.004795788,8.550887542,6.535984676,5.149690849,-9.004795788,-9.004795788,8.463876167,-9.004795788
1,Allis silt loam,Clay,1922,9.6,Open-hearth steel with 0.22% Cu,3.0-inch pipe,26,Y,9.1,intact,Cleveland,OH,P,1215.0,7.0,Neutral,14.4,0.72,0.25,0.43,0.0,0.09,0.09,0.83,49.2,33.8,28.6,1.1,,6.6,13,Wrought,Poor,Northern,3506.4,3506.0,2776.88,0.7919,0.07,0.0,0.24,0.032,0.008,0.0,0.0,0.22,0.0,99.43,7.318743918,-9.004795788,8.550887542,6.535984676,5.149690849,-9.004795788,-9.004795788,8.463876167,-9.004795788
1,Allis silt loam,Clay,1922,11.6,Open-hearth steel with 0.22% Cu,3.0-inch pipe,26,Y,8.8,intact,Cleveland,OH,P,1215.0,7.0,Neutral,14.4,0.72,0.25,0.43,0.0,0.09,0.09,0.83,49.2,33.8,28.6,1.1,,6.6,13,Wrought,Poor,Northern,4236.9,4236.0,2685.33,0.6338,0.07,0.0,0.24,0.032,0.008,0.0,0.0,0.22,0.0,99.43,7.318743918,-9.004795788,8.550887542,6.535984676,5.149690849,-9.004795788,-9.004795788,8.463876167,-9.004795788
2,Bell clay,Clay,1922,2.1,Open-hearth steel with 0.22% Cu,3.0-inch pipe,26,Y,1.8,intact,Dallas,TX,P,684.0,7.3,Neutral,3.5,0.28,1.09,0.13,0.0,4.48,0.04,0.18,65.5,36.2,37.6,2.0,1.95,23.0,13,Wrought,Poor,Southern,767.02,767.0,549.27,0.7161,0.07,0.0,0.24,0.032,0.008,0.0,0.0,0.22,0.0,99.43,7.318743918,-9.004795788,8.550887542,6.535984676,5.149690849,-9.004795788,-9.004795788,8.463876167,-9.004795788
2,Bell clay,Clay,1922,4.0,Open-hearth steel with 0.22% Cu,3.0-inch pipe,26,Y,2.5,intact,Dallas,TX,P,684.0,7.3,Neutral,3.5,0.28,1.09,0.13,0.0,4.48,0.04,0.18,65.5,36.2,37.6,2.0,1.95,23.0,13,Wrought,Poor,Southern,1461.0,1461.0,762.88,0.5222,0.07,0.0,0.24,0.032,0.008,0.0,0.0,0.22,0.0,99.43,7.318743918,-9.004795788,8.550887542,6.535984676,5.149690849,-9.004795788,-9.004795788,8.463876167,-9.004795788
2,Bell clay,Clay,1922,5.9,Open-hearth steel with 0.22% Cu,3.0-inch pipe,26,Y,4.2,intact,Dallas,TX,P,684.0,7.3,Neutral,3.5,0.28,1.09,0.13,0.0,4.48,0.04,0.18,65.5,36.2,37.6,2.0,1.95,23.0,13,Wrought,Poor,Southern,2154.97,2154.0,1281.64,0.5947,0.07,0.0,0.24,0.032,0.008,0.0,0.0,0.22,0.0,99.43,7.318743918,-9.004795788,8.550887542,6.535984676,5.149690849,-9.004795788,-9.004795788,8.463876167,-9.004795788
2,Bell clay,Clay,1922,7.9,Open-hearth steel with 0.22% Cu,3.0-inch pipe,26,Y,2.3,intact,Dallas,TX,P,684.0,7.3,Neutral,3.5,0.28,1.09,0.13,0.0,4.48,0.04,0.18,65.5,36.2,37.6,2.0,1.95,23.0,13,Wrought,Poor,Southern,2885.47,2885.0,701.85,0.2432,0.07,0.0,0.24,0.032,0.008,0.0,0.0,0.22,0.0,99.43,7.318743918,-9.004795788,8.550887542,6.535984676,5.149690849,-9.004795788,-9.004795788,8.463876167,-9.004795788
2,Bell clay,Clay,1922,12.0,Open-hearth steel with 0.22% Cu,3.0-inch pipe,26,Y,5.9,intact,Dallas,TX,P,684.0,7.3,Neutral,3.5,0.28,1.09,0.13,0.0,4.48,0.04,0.18,65.5,36.2,37.6,2.0,1.95,23.0,13,Wrought,Poor,Southern,4383.0,4383.0,1800.4,0.4108,0.07,0.0,0.24,0.032,0.008,0.0,0.0,0.22,0.0,99.43,7.318743918,-9.004795788,8.550887542,6.535984676,5.149690849,-9.004795788,-9.004795788,8.463876167,-9.004795788
2,Bell clay,Clay,1922,17.6,Open-hearth steel with 0.22% Cu,3.0-inch pipe,26,Y,7.4,intact,Dallas,TX,P,684.0,7.3,Neutral,3.5,0.28,1.09,0.13,0.0,4.48,0.04,0.18,65.5,36.2,37.6,2.0,1.95,23.0,13,Wrought,Poor,Southern,6428.4,6428.0,2258.12,0.3513,0.07,0.0,0.24,0.032,0.008,0.0,0.0,0.22,0.0,99.43,7.318743918,-9.004795788,8.550887542,6.535984676,5.149690849,-9.004795788,-9.004795788,8.463876167,-9.004795788
3,Cecil clay loam,Clay,1922,2.0,Open-hearth steel with 0.22% Cu,3.0-inch pipe,26,Y,1.7,intact,Atlanta,GA,G,30000.0,5.2,Strongly Acid,11.5,,,,,,,,61.2,48.3,29.4,18.2,1.6,7.0,13,Wrought,Good,Southern,730.5,730.0,518.76,0.7101,0.07,0.0,0.24,0.032,0.008,0.0,0.0,0.22,0.0,99.43,7.318743918,-9.004795788,8.550887542,6.535984676,5.149690849,-9.004795788,-9.004795788,8.463876167,-9.004795788
3,Cecil clay loam,Clay,1922,4.1,Open-hearth steel with 0.22% Cu,3.0-inch pipe,26,Y,3.9,intact,Atlanta,GA,G,30000.0,5.2,Strongly Acid,11.5,,,,,,,,61.2,48.3,29.4,18.2,1.6,7.0,13,Wrought,Good,Southern,1497.52,1497.0,1190.09,0.7947,0.07,0.0,0.24,0.032,0.008,0.0,0.0,0.22,0.0,99.43,7.318743918,-9.004795788,8.550887542,6.535984676,5.149690849,-9.004795788,-9.004795788,8.463876167,-9.004795788
3,Cecil clay loam,Clay,1922,6.0,Open-hearth steel with 0.22% Cu,3.0-inch pipe,26,Y,4.2,intact,Atlanta,GA,G,30000.0,5.2,Strongly Acid,11.5,,,,,,,,61.2,48.3,29.4,18.2,1.6,7.0,13,Wrought,Good,Southern,2191.5,2191.0,1281.64,0.5848,0.07,0.0,0.24,0.032,0.008,0.0,0.0,0.22,0.0,99.43,7.318743918,-9.004795788,8.550887542,6.535984676,5.149690849,-9.004795788,-9.004795788,8.463876167,-9.004795788
3,Cecil clay loam,Clay,1922,8.0,Open-hearth steel with 0.22% Cu,3.0-inch pipe,26,Y,3.8,intact,Atlanta,GA,G,30000.0,5.2,Strongly Acid,11.5,,,,,,,,61.2,48.3,29.4,18.2,1.6,7.0,13,Wrought,Good,Southern,2922.0,2922.0,1159.58,0.3968,0.07,0.0,0.24,0.032,0.008,0.0,0.0,0.22,0.0,99.43,7.318743918,-9.004795788,8.550887542,6.535984676,5.149690849,-9.004795788,-9.004795788,8.463876167,-9.004795788
3,Cecil clay loam,Clay,1922,10.1,Open-hearth steel with 0.22% Cu,3.0-inch pipe,26,Y,4.0,intact,Atlanta,GA,G,30000.0,5.2,Strongly Acid,11.5,,,,,,,,61.2,48.3,29.4,18.2,1.6,7.0,13,Wrought,Good,Southern,3689.03,3689.0,1220.61,0.3309,0.07,0.0,0.24,0.032,0.008,0.0,0.0,0.22,0.0,99.43,7.318743918,-9.004795788,8.550887542,6.535984676,5.149690849,-9.004795788,-9.004795788,8.463876167,-9.004795788
3,Cecil clay loam,Clay,1922,12.1,Open-hearth steel with 0.22% Cu,3.0-inch pipe,26,Y,4.5,intact,Atlanta,GA,G,30000.0,5.2,Strongly Acid,11.5,,,,,,,,61.2,48.3,29.4,18.2,1.6,7.0,13,Wrought,Good,Southern,4419.52,4419.0,1373.18,0.3107,0.07,0.0,0.24,0.032,0.008,0.0,0.0,0.22,0.0,99.43,7.318743918,-9.004795788,8.550887542,6.535984676,5.149690849,-9.004795788,-9.004795788,8.463876167,-9.004795788
4,Chester loam,Silt Loam,1922,1.4,Open-hearth steel with 0.22% Cu,3.0-inch pipe,26,Y,1.5,intact,Jenkintown,PA,F,6670.0,5.6,Medium Acid,7.6,,,,,,,,54.0,40.0,22.2,7.0,1.78,2.2,13,Wrought,Poor,Northern,511.35,511.0,457.73,0.8951,0.07,0.0,0.24,0.032,0.008,0.0,0.0,0.22,0.0,99.43,7.318743918,-9.004795788,8.550887542,6.535984676,5.149690849,-9.004795788,-9.004795788,8.463876167,-9.004795788
4,Chester loam,Silt Loam,1922,4.0,Open-hearth steel with 0.22% Cu,3.0-inch pipe,26,Y,3.7,intact,Jenkintown,PA,F,6670.0,5.6,Medium Acid,7.6,,,,,,,,54.0,40.0,22.2,7.0,1.78,2.2,13,Wrought,Poor,Northern,1461.0,1461.0,1129.06,0.7728,0.07,0.0,0.24,0.032,0.008,0.0,0.0,0.22,0.0,99.43,7.318743918,-9.004795788,8.550887542,6.535984676,5.149690849,-9.004795788,-9.004795788,8.463876167,-9.004795788
4,Chester loam,Silt Loam,1922,6.1,Open-hearth steel with 0.22% Cu,3.0-inch pipe,26,Y,4.9,intact,Jenkintown,PA,F,6670.0,5.6,Medium Acid,7.6,,,,,,,,54.0,40.0,22.2,7.0,1.78,2.2,13,Wrought,Poor,Northern,2228.03,2228.0,1495.24,0.6711,0.07,0.0,0.24,0.032,0.008,0.0,0.0,0.22,0.0,99.43,7.318743918,-9.004795788,8.550887542,6.535984676,5.149690849,-9.004795788,-9.004795788,8.463876167,-9.004795788
4,Chester loam,Silt Loam,1922,8.0,Open-hearth steel with 0.22% Cu,3.0-inch pipe,26,Y,5.8,intact,Jenkintown,PA,F,6670.0,5.6,Medium Acid,7.6,,,,,,,,54.0,40.0,22.2,7.0,1.78,2.2,13,Wrought,Poor,Northern,2922.0,2922.0,1769.88,0.6057,0.07,0.0,0.24,0.032,0.008,0.0,0.0,0.22,0.0,99.43,7.318743918,-9.004795788,8.550887542,6.535984676,5.149690849,-9.004795788,-9.004795788,8.463876167,-9.004795788
4,Chester loam,Silt Loam,1922,12.0,Open-hearth steel with 0.22% Cu,3.0-inch pipe,26,Y,7.5,intact,Jenkintown,PA,F,6670.0,5.6,Medium Acid,7.6,,,,,,,,54.0,40.0,22.2,7.0,1.78,2.2,13,Wrought,Poor,Northern,4383.0,4383.0,2288.64,0.5222,0.07,0.0,0.24,0.032,0.008,0.0,0.0,0.22,0.0,99.43,7.318743918,-9.004795788,8.550887542,6.535984676,5.149690849,-9.004795788,-9.004795788,8.463876167,-9.004795788
5,Dublin clay adobe,Clay,1922,1.9,Open-hearth steel with 0.22% Cu,3.0-inch pipe,26,Y,1.0,intact,Oakland,CA,P,1345.0,7.0,Neutral,6.5,0.93,0.48,0.1,0.0,0.69,0.03,0.25,56.4,23.4,28.8,4.9,2.0,22.6,13,Wrought,Poor,Southern,693.98,693.0,305.15,0.4397,0.07,0.0,0.24,0.032,0.008,0.0,0.0,0.22,0.0,99.43,7.318743918,-9.004795788,8.550887542,6.535984676,5.149690849,-9.004795788,-9.004795788,8.463876167,-9.004795788
5,Dublin clay adobe,Clay,1922,4.1,Open-hearth steel with 0.22% Cu,3.0-inch pipe,26,Y,2.1,intact,Oakland,CA,P,1345.0,7.0,Neutral,6.5,0.93,0.48,0.1,0.0,0.69,0.03,0.25,56.4,23.4,28.8,4.9,2.0,22.6,13,Wrought,Poor,Southern,1497.52,1497.0,640.82,0.4279,0.07,0.0,0.24,0.032,0.008,0.0,0.0,0.22,0.0,99.43,7.318743918,-9.004795788,8.550887542,6.535984676,5.149690849,-9.004795788,-9.004795788,8.463876167,-9.004795788
5,Dublin clay adobe,Clay,1922,6.2,Open-hearth steel with 0.22% Cu,3.0-inch pipe,26,Y,4.4,intact,Oakland,CA,P,1345.0,7.0,Neutral,6.5,0.93,0.48,0.1,0.0,0.69,0.03,0.25,56.4,23.4,28.8,4.9,2.0,22.6,13,Wrought,Poor,Southern,2264.55,2264.0,1342.67,0.5929,0.07,0.0,0.24,0.032,0.008,0.0,0.0,0.22,0.0,99.43,7.318743918,-9.004795788,8.550887542,6.535984676,5.149690849,-9.004795788,-9.004795788,8.463876167,-9.004795788
5,Dublin clay adobe,Clay,1922,8.1,Open-hearth steel with 0.22% Cu,3.0-inch pipe,26,Y,5.4,intact,Oakland,CA,P,1345.0,7.0,Neutral,6.5,0.93,0.48,0.1,0.0,0.69,0.03,0.25,56.4,23.4,28.8,4.9,2.0,22.6,13,Wrought,Poor,Southern,2958.53,2958.0,1647.82,0.557,0.07,0.0,0.24,0.032,0.008,0.0,0.0,0.22,0.0,99.43,7.318743918,-9.004795788,8.550887542,6.535984676,5.149690849,-9.004795788,-9.004795788,8.463876167,-9.004795788
5,Dublin clay adobe,Clay,1922,12.1,Open-hearth steel with 0.22% Cu,3.0-inch pipe,26,Y,7.1,intact,Oakland,CA,P,1345.0,7.0,Neutral,6.5,0.93,0.48,0.1,0.0,0.69,0.03,0.25,56.4,23.4,28.8,4.9,2.0,22.6,13,Wrought,Poor,Southern,4419.52,4419.0,2166.58,0.4902,0.07,0.0,0.24,0.032,0.008,0.0,0.0,0.22,0.0,99.43,7.318743918,-9.004795788,8.550887542,6.535984676,5.149690849,-9.004795788,-9.004795788,8.463876167,-9.004795788
5,Dublin clay adobe,Clay,1922,17.5,Open-hearth steel with 0.22% Cu,3.0-inch pipe,26,Y,9.2,intact,Oakland,CA,P,1345.0,7.0,Neutral,6.5,0.93,0.48,0.1,0.0,0.69,0.03,0.25,56.4,23.4,28.8,4.9,2.0,22.6,13,Wrought,Poor,Southern,6391.88,6391.0,2807.4,0.4392,0.07,0.0,0.24,0.032,0.008,0.0,0.0,0.22,0.0,99.43,7.318743918,-9.004795788,8.550887542,6.535984676,5.149690849,-9.004795788,-9.004795788,8.463876167,-9.004795788
6,Everett gravelly sandy loam,Sandy Loam,1922,1.9,Open-hearth steel with 0.22% Cu,3.0-inch pipe,26,Y,0.2,intact,Seattle,WA,G,45100.0,5.9,Medium Acid,12.8,,,,,,,,51.0,34.0,42.2,40.6,1.5,0.1,13,Wrought,Good,Northern,693.98,693.0,61.03,0.0879,0.07,0.0,0.24,0.032,0.008,0.0,0.0,0.22,0.0,99.43,7.318743918,-9.004795788,8.550887542,6.535984676,5.149690849,-9.004795788,-9.004795788,8.463876167,-9.004795788
6,Everett gravelly sandy loam,Sandy Loam,1922,4.1,Open-hearth steel with 0.22% Cu,3.0-inch pipe,26,Y,0.5,intact,Seattle,WA,G,45100.0,5.9,Medium Acid,12.8,,,,,,,,51.0,34.0,42.2,40.6,1.5,0.1,13,Wrought,Good,Northern,1497.52,1497.0,152.58,0.1019,0.07,0.0,0.24,0.032,0.008,0.0,0.0,0.22,0.0,99.43,7.318743918,-9.004795788,8.550887542,6.535984676,5.149690849,-9.004795788,-9.004795788,8.463876167,-9.004795788
6,Everett gravelly sandy loam,Sandy Loam,1922,6.2,Open-hearth steel with 0.22% Cu,3.0-inch pipe,26,Y,0.8,intact,Seattle,WA,G,45100.0,5.9,Medium Acid,12.8,,,,,,,,51.0,34.0,42.2,40.6,1.5,0.1,13,Wrought,Good,Northern,2264.55,2264.0,244.12,0.1078,0.07,0.0,0.24,0.032,0.008,0.0,0.0,0.22,0.0,99.43,7.318743918,-9.004795788,8.550887542,6.535984676,5.149690849,-9.004795788,-9.004795788,8.463876167,-9.004795788
6,Everett gravelly sandy loam,Sandy Loam,1922,8.1,Open-hearth steel with 0.22% Cu,3.0-inch pipe,26,Y,0.9,intact,Seattle,WA,G,45100.0,5.9,Medium Acid,12.8,,,,,,,,51.0,34.0,42.2,40.6,1.5,0.1,13,Wrought,Good,Northern,2958.53,2958.0,274.64,0.0928,0.07,0.0,0.24,0.032,0.008,0.0,0.0,0.22,0.0,99.43,7.318743918,-9.004795788,8.550887542,6.535984676,5.149690849,-9.004795788,-9.004795788,8.463876167,-9.004795788
6,Everett gravelly sandy loam,Sandy Loam,1922,12.1,Open-hearth steel with 0.22% Cu,3.0-inch pipe,26,Y,1.3,intact,Seattle,WA,G,45100.0,5.9,Medium Acid,12.8,,,,,,,,51.0,34.0,42.2,40.6,1.5,0.1,13,Wrought,Good,Northern,4419.52,4419.0,396.7,0.0898,0.07,0.0,0.24,0.032,0.008,0.0,0.0,0.22,0.0,99.43,7.318743918,-9.004795788,8.550887542,6.535984676,5.149690849,-9.004795788,-9.004795788,8.463876167,-9.004795788
6,Everett gravelly sandy loam,Sandy Loam,1922,17.5,Open-hearth steel with 0.22% Cu,3.0-inch pipe,26,Y,2.0,intact,Seattle,WA,G,45100.0,5.9,Medium Acid,12.8,,,,,,,,51.0,34.0,42.2,40.6,1.5,0.1,13,Wrought,Good,Northern,6391.88,6391.0,610.3,0.0955,0.07,0.0,0.24,0.032,0.008,0.0,0.0,0.22,0.0,99.43,7.318743918,-9.004795788,8.550887542,6.535984676,5.149690849,-9.004795788,-9.004795788,8.463876167,-9.004795788
