Repository: sk7-dev/corrosion_prediction

File: Dataset/final_database1.csv (part 20 of 57)
site_no,soil_type,texture,year,duration,material_name,type,material_id,material_code,weight_loss_oz,specimen_status,city,state,internal_drainage,resistivity,pH,pH_type,total_acidity,Na+K,Ca,Mg,CO3,HCO3,Cl,SO4,mean_temp,annual_precipitation,moisture,air_pore_space,specific_gravity,volume_shrinkage,table,iron_type,areation,region,approximate_days,exact_days,weight_loss_g,corrosion_rate,C (%),Si (%),Mn (%),S (%),P (%),Cr (%),Ni (%),Cu (%),Mo  (%),Fe (%),C_clr,Si_clr,Mn_clr,S_clr,P_clr,Cr_clr,Ni_clr,Cu_clr,Mo_clr
7,Maddox silt loam,Clay,1922,1.0,Open-hearth steel with 0.22% Cu,3.0-inch pipe,26,Y,0.6,intact,Cincinnati,OH,F,2120.0,4.4,Extremely Acid,29.8,,,,,,,,53.2,38.6,34.3,3.7,2.02,34.5,13,Wrought,Poor,Northern,365.25,365.0,183.09,0.5013,0.07,0.0,0.24,0.032,0.008,0.0,0.0,0.22,0.0,99.43,7.318743918,-9.004795788,8.550887542,6.535984676,5.149690849,-9.004795788,-9.004795788,8.463876167,-9.004795788
7,Maddox silt loam,Clay,1922,3.5,Open-hearth steel with 0.22% Cu,3.0-inch pipe,26,Y,2.5,intact,Cincinnati,OH,F,2120.0,4.4,Extremely Acid,29.8,,,,,,,,53.2,38.6,34.3,3.7,2.02,34.5,13,Wrought,Poor,Northern,1278.38,1278.0,762.88,0.5968,0.07,0.0,0.24,0.032,0.008,0.0,0.0,0.22,0.0,99.43,7.318743918,-9.004795788,8.550887542,6.535984676,5.149690849,-9.004795788,-9.004795788,8.463876167,-9.004795788
7,Maddox silt loam,Clay,1922,7.7,Open-hearth steel with 0.22% Cu,3.0-inch pipe,26,Y,4.2,intact,Cincinnati,OH,F,2120.0,4.4,Extremely Acid,29.8,,,,,,,,53.2,38.6,34.3,3.7,2.02,34.5,13,Wrought,Poor,Northern,2812.43,2812.0,1281.64,0.4557,0.07,0.0,0.24,0.032,0.008,0.0,0.0,0.22,0.0,99.43,7.318743918,-9.004795788,8.550887542,6.535984676,5.149690849,-9.004795788,-9.004795788,8.463876167,-9.004795788
7,Maddox silt loam,Clay,1922,11.5,Open-hearth steel with 0.22% Cu,3.0-inch pipe,26,Y,5.6,intact,Cincinnati,OH,F,2120.0,4.4,Extremely Acid,29.8,,,,,,,,53.2,38.6,34.3,3.7,2.02,34.5,13,Wrought,Poor,Northern,4200.38,4200.0,1708.85,0.4068,0.07,0.0,0.24,0.032,0.008,0.0,0.0,0.22,0.0,99.43,7.318743918,-9.004795788,8.550887542,6.535984676,5.149690849,-9.004795788,-9.004795788,8.463876167,-9.004795788
7,Maddox silt loam,Clay,1922,16.9,Open-hearth steel with 0.22% Cu,3.0-inch pipe,26,Y,5.1,intact,Cincinnati,OH,F,2120.0,4.4,Extremely Acid,29.8,,,,,,,,53.2,38.6,34.3,3.7,2.02,34.5,13,Wrought,Poor,Northern,6172.72,6172.0,1556.27,0.2521,0.07,0.0,0.24,0.032,0.008,0.0,0.0,0.22,0.0,99.43,7.318743918,-9.004795788,8.550887542,6.535984676,5.149690849,-9.004795788,-9.004795788,8.463876167,-9.004795788
8,Fargo clay loam,Clay,1922,1.1,Open-hearth steel with 0.22% Cu,3.0-inch pipe,26,Y,0.7,intact,Fargo,ND,P,350.0,7.6,Mildly Alkaline,A,1.42,1.72,2.55,0.0,0.71,0.01,4.43,39.0,24.0,37.0,8.7,1.56,21.0,13,Wrought,Poor,Northern,401.78,401.0,213.61,0.5317,0.07,0.0,0.24,0.032,0.008,0.0,0.0,0.22,0.0,99.43,7.318743918,-9.004795788,8.550887542,6.535984676,5.149690849,-9.004795788,-9.004795788,8.463876167,-9.004795788
8,Fargo clay loam,Clay,1922,3.8,Open-hearth steel with 0.22% Cu,3.0-inch pipe,26,Y,1.8,intact,Fargo,ND,P,350.0,7.6,Mildly Alkaline,A,1.42,1.72,2.55,0.0,0.71,0.01,4.43,39.0,24.0,37.0,8.7,1.56,21.0,13,Wrought,Poor,Northern,1387.95,1387.0,549.27,0.3957,0.07,0.0,0.24,0.032,0.008,0.0,0.0,0.22,0.0,99.43,7.318743918,-9.004795788,8.550887542,6.535984676,5.149690849,-9.004795788,-9.004795788,8.463876167,-9.004795788
8,Fargo clay loam,Clay,1922,5.8,Open-hearth steel with 0.22% Cu,3.0-inch pipe,26,Y,3.3,intact,Fargo,ND,P,350.0,7.6,Mildly Alkaline,A,1.42,1.72,2.55,0.0,0.71,0.01,4.43,39.0,24.0,37.0,8.7,1.56,21.0,13,Wrought,Poor,Northern,2118.45,2118.0,1007.0,0.4753,0.07,0.0,0.24,0.032,0.008,0.0,0.0,0.22,0.0,99.43,7.318743918,-9.004795788,8.550887542,6.535984676,5.149690849,-9.004795788,-9.004795788,8.463876167,-9.004795788
8,Fargo clay loam,Clay,1922,7.7,Open-hearth steel with 0.22% Cu,3.0-inch pipe,26,Y,4.3,intact,Fargo,ND,P,350.0,7.6,Mildly Alkaline,A,1.42,1.72,2.55,0.0,0.71,0.01,4.43,39.0,24.0,37.0,8.7,1.56,21.0,13,Wrought,Poor,Northern,2812.43,2812.0,1312.15,0.4666,0.07,0.0,0.24,0.032,0.008,0.0,0.0,0.22,0.0,99.43,7.318743918,-9.004795788,8.550887542,6.535984676,5.149690849,-9.004795788,-9.004795788,8.463876167,-9.004795788
8,Fargo clay loam,Clay,1922,9.9,Open-hearth steel with 0.22% Cu,3.0-inch pipe,26,Y,5.6,intact,Fargo,ND,P,350.0,7.6,Mildly Alkaline,A,1.42,1.72,2.55,0.0,0.71,0.01,4.43,39.0,24.0,37.0,8.7,1.56,21.0,13,Wrought,Poor,Northern,3615.97,3615.0,1708.85,0.4726,0.07,0.0,0.24,0.032,0.008,0.0,0.0,0.22,0.0,99.43,7.318743918,-9.004795788,8.550887542,6.535984676,5.149690849,-9.004795788,-9.004795788,8.463876167,-9.004795788
8,Fargo clay loam,Clay,1922,11.8,Open-hearth steel with 0.22% Cu,3.0-inch pipe,26,Y,8.8,intact,Fargo,ND,P,350.0,7.6,Mildly Alkaline,A,1.42,1.72,2.55,0.0,0.71,0.01,4.43,39.0,24.0,37.0,8.7,1.56,21.0,13,Wrought,Poor,Northern,4309.95,4309.0,2685.33,0.6231,0.07,0.0,0.24,0.032,0.008,0.0,0.0,0.22,0.0,99.43,7.318743918,-9.004795788,8.550887542,6.535984676,5.149690849,-9.004795788,-9.004795788,8.463876167,-9.004795788
9,Genesee silt loam,Silt Loam,1922,1.0,Open-hearth steel with 0.22% Cu,3.0-inch pipe,26,Y,0.5,intact,Sidney,OH,P,2820.0,6.8,Neutral,7.2,,,,,,,,51.2,39.0,24.8,15.8,1.74,5.6,13,Wrought,Fair,Northern,365.25,365.0,152.58,0.4177,0.07,0.0,0.24,0.032,0.008,0.0,0.0,0.22,0.0,99.43,7.318743918,-9.004795788,8.550887542,6.535984676,5.149690849,-9.004795788,-9.004795788,8.463876167,-9.004795788
9,Genesee silt loam,Silt Loam,1922,3.5,Open-hearth steel with 0.22% Cu,3.0-inch pipe,26,Y,1.7,intact,Sidney,OH,P,2820.0,6.8,Neutral,7.2,,,,,,,,51.2,39.0,24.8,15.8,1.74,5.6,13,Wrought,Fair,Northern,1278.38,1278.0,518.76,0.4058,0.07,0.0,0.24,0.032,0.008,0.0,0.0,0.22,0.0,99.43,7.318743918,-9.004795788,8.550887542,6.535984676,5.149690849,-9.004795788,-9.004795788,8.463876167,-9.004795788
9,Genesee silt loam,Silt Loam,1922,5.5,Open-hearth steel with 0.22% Cu,3.0-inch pipe,26,Y,2.6,intact,Sidney,OH,P,2820.0,6.8,Neutral,7.2,,,,,,,,51.2,39.0,24.8,15.8,1.74,5.6,13,Wrought,Fair,Northern,2008.88,2008.0,793.39,0.3949,0.07,0.0,0.24,0.032,0.008,0.0,0.0,0.22,0.0,99.43,7.318743918,-9.004795788,8.550887542,6.535984676,5.149690849,-9.004795788,-9.004795788,8.463876167,-9.004795788
9,Genesee silt loam,Silt Loam,1922,7.7,Open-hearth steel with 0.22% Cu,3.0-inch pipe,26,Y,3.1,intact,Sidney,OH,P,2820.0,6.8,Neutral,7.2,,,,,,,,51.2,39.0,24.8,15.8,1.74,5.6,13,Wrought,Fair,Northern,2812.43,2812.0,945.97,0.3364,0.07,0.0,0.24,0.032,0.008,0.0,0.0,0.22,0.0,99.43,7.318743918,-9.004795788,8.550887542,6.535984676,5.149690849,-9.004795788,-9.004795788,8.463876167,-9.004795788
9,Genesee silt loam,Silt Loam,1922,11.5,Open-hearth steel with 0.22% Cu,3.0-inch pipe,26,Y,4.7,intact,Sidney,OH,P,2820.0,6.8,Neutral,7.2,,,,,,,,51.2,39.0,24.8,15.8,1.74,5.6,13,Wrought,Fair,Northern,4200.38,4200.0,1434.21,0.3414,0.07,0.0,0.24,0.032,0.008,0.0,0.0,0.22,0.0,99.43,7.318743918,-9.004795788,8.550887542,6.535984676,5.149690849,-9.004795788,-9.004795788,8.463876167,-9.004795788
9,Genesee silt loam,Silt Loam,1922,16.9,Open-hearth steel with 0.22% Cu,3.0-inch pipe,26,Y,5.2,intact,Sidney,OH,P,2820.0,6.8,Neutral,7.2,,,,,,,,51.2,39.0,24.8,15.8,1.74,5.6,13,Wrought,Fair,Northern,6172.72,6172.0,1586.79,0.2571,0.07,0.0,0.24,0.032,0.008,0.0,0.0,0.22,0.0,99.43,7.318743918,-9.004795788,8.550887542,6.535984676,5.149690849,-9.004795788,-9.004795788,8.463876167,-9.004795788
10,Glouster sandy loam,Sandy Loam,1922,1.3,Open-hearth steel with 0.22% Cu,3.0-inch pipe,26,Y,1.2,intact,Middleboro,MA,F,7460.0,6.6,Neutral,3.6,,,,,,,,50.0,41.0,13.0,27.8,4.58,0.2,13,Wrought,Fair,Northern,474.82,474.0,366.18,0.7712,0.07,0.0,0.24,0.032,0.008,0.0,0.0,0.22,0.0,99.43,7.318743918,-9.004795788,8.550887542,6.535984676,5.149690849,-9.004795788,-9.004795788,8.463876167,-9.004795788
10,Glouster sandy loam,Sandy Loam,1922,4.0,Open-hearth steel with 0.22% Cu,3.0-inch pipe,26,Y,1.6,intact,Middleboro,MA,F,7460.0,6.6,Neutral,3.6,,,,,,,,50.0,41.0,13.0,27.8,4.58,0.2,13,Wrought,Fair,Northern,1461.0,1461.0,488.24,0.3342,0.07,0.0,0.24,0.032,0.008,0.0,0.0,0.22,0.0,99.43,7.318743918,-9.004795788,8.550887542,6.535984676,5.149690849,-9.004795788,-9.004795788,8.463876167,-9.004795788
10,Glouster sandy loam,Sandy Loam,1922,6.1,Open-hearth steel with 0.22% Cu,3.0-inch pipe,26,Y,3.4,intact,Middleboro,MA,F,7460.0,6.6,Neutral,3.6,,,,,,,,50.0,41.0,13.0,27.8,4.58,0.2,13,Wrought,Fair,Northern,2228.03,2228.0,1037.52,0.4657,0.07,0.0,0.24,0.032,0.008,0.0,0.0,0.22,0.0,99.43,7.318743918,-9.004795788,8.550887542,6.535984676,5.149690849,-9.004795788,-9.004795788,8.463876167,-9.004795788
10,Glouster sandy loam,Sandy Loam,1922,7.9,Open-hearth steel with 0.22% Cu,3.0-inch pipe,26,Y,4.6,intact,Middleboro,MA,F,7460.0,6.6,Neutral,3.6,,,,,,,,50.0,41.0,13.0,27.8,4.58,0.2,13,Wrought,Fair,Northern,2885.47,2885.0,1403.7,0.4865,0.07,0.0,0.24,0.032,0.008,0.0,0.0,0.22,0.0,99.43,7.318743918,-9.004795788,8.550887542,6.535984676,5.149690849,-9.004795788,-9.004795788,8.463876167,-9.004795788
10,Glouster sandy loam,Sandy Loam,1922,12.0,Open-hearth steel with 0.22% Cu,3.0-inch pipe,26,Y,5.1,intact,Middleboro,MA,F,7460.0,6.6,Neutral,3.6,,,,,,,,50.0,41.0,13.0,27.8,4.58,0.2,13,Wrought,Fair,Northern,4383.0,4383.0,1556.27,0.3551,0.07,0.0,0.24,0.032,0.008,0.0,0.0,0.22,0.0,99.43,7.318743918,-9.004795788,8.550887542,6.535984676,5.149690849,-9.004795788,-9.004795788,8.463876167,-9.004795788
11,Hagerstown loam,Clay,1922,1.4,Open-hearth steel with 0.22% Cu,3.0-inch pipe,26,Y,0.4,intact,Loch Raven,MD,G,11000.0,5.3,Strongly Acid,40.8,,,,,,,,55.4,42.6,32.0,15.5,4.49,8.6,13,Wrought,Good,Northern,511.35,511.0,122.06,0.2387,0.07,0.0,0.24,0.032,0.008,0.0,0.0,0.22,0.0,99.43,7.318743918,-9.004795788,8.550887542,6.535984676,5.149690849,-9.004795788,-9.004795788,8.463876167,-9.004795788
11,Hagerstown loam,Clay,1922,4.0,Open-hearth steel with 0.22% Cu,3.0-inch pipe,26,Y,0.9,intact,Loch Raven,MD,G,11000.0,5.3,Strongly Acid,40.8,,,,,,,,55.4,42.6,32.0,15.5,4.49,8.6,13,Wrought,Good,Northern,1461.0,1461.0,274.64,0.188,0.07,0.0,0.24,0.032,0.008,0.0,0.0,0.22,0.0,99.43,7.318743918,-9.004795788,8.550887542,6.535984676,5.149690849,-9.004795788,-9.004795788,8.463876167,-9.004795788
11,Hagerstown loam,Clay,1922,6.0,Open-hearth steel with 0.22% Cu,3.0-inch pipe,26,Y,1.5,intact,Loch Raven,MD,G,11000.0,5.3,Strongly Acid,40.8,,,,,,,,55.4,42.6,32.0,15.5,4.49,8.6,13,Wrought,Good,Northern,2191.5,2191.0,457.73,0.2089,0.07,0.0,0.24,0.032,0.008,0.0,0.0,0.22,0.0,99.43,7.318743918,-9.004795788,8.550887542,6.535984676,5.149690849,-9.004795788,-9.004795788,8.463876167,-9.004795788
11,Hagerstown loam,Clay,1922,7.8,Open-hearth steel with 0.22% Cu,3.0-inch pipe,26,Y,1.4,intact,Loch Raven,MD,G,11000.0,5.3,Strongly Acid,40.8,,,,,,,,55.4,42.6,32.0,15.5,4.49,8.6,13,Wrought,Good,Northern,2848.95,2848.0,427.21,0.15,0.07,0.0,0.24,0.032,0.008,0.0,0.0,0.22,0.0,99.43,7.318743918,-9.004795788,8.550887542,6.535984676,5.149690849,-9.004795788,-9.004795788,8.463876167,-9.004795788
11,Hagerstown loam,Clay,1922,10.0,Open-hearth steel with 0.22% Cu,3.0-inch pipe,26,Y,1.5,intact,Loch Raven,MD,G,11000.0,5.3,Strongly Acid,40.8,,,,,,,,55.4,42.6,32.0,15.5,4.49,8.6,13,Wrought,Good,Northern,3652.5,3652.0,457.73,0.1253,0.07,0.0,0.24,0.032,0.008,0.0,0.0,0.22,0.0,99.43,7.318743918,-9.004795788,8.550887542,6.535984676,5.149690849,-9.004795788,-9.004795788,8.463876167,-9.004795788
11,Hagerstown loam,Clay,1922,11.9,Open-hearth steel with 0.22% Cu,3.0-inch pipe,26,Y,2.2,intact,Loch Raven,MD,G,11000.0,5.3,Strongly Acid,40.8,,,,,,,,55.4,42.6,32.0,15.5,4.49,8.6,13,Wrought,Good,Northern,4346.48,4346.0,671.33,0.1545,0.07,0.0,0.24,0.032,0.008,0.0,0.0,0.22,0.0,99.43,7.318743918,-9.004795788,8.550887542,6.535984676,5.149690849,-9.004795788,-9.004795788,8.463876167,-9.004795788
12,Hanford fine sandy loam,Sandy Loam,1922,1.9,Open-hearth steel with 0.22% Cu,3.0-inch pipe,26,Y,0.2,intact,Los Angeles,CA,F,3190.0,7.1,Neutral,2.5,0.39,0.5,0.16,0.0,0.4,0.0,0.14,62.4,45.2,12.4,33.5,,0.0,13,Wrought,Good,Southern,693.98,693.0,61.03,0.0879,0.07,0.0,0.24,0.032,0.008,0.0,0.0,0.22,0.0,99.43,7.318743918,-9.004795788,8.550887542,6.535984676,5.149690849,-9.004795788,-9.004795788,8.463876167,-9.004795788
12,Hanford fine sandy loam,Sandy Loam,1922,4.1,Open-hearth steel with 0.22% Cu,3.0-inch pipe,26,Y,1.6,intact,Los Angeles,CA,F,3190.0,7.1,Neutral,2.5,0.39,0.5,0.16,0.0,0.4,0.0,0.14,62.4,45.2,12.4,33.5,,0.0,13,Wrought,Good,Southern,1497.52,1497.0,488.24,0.326,0.07,0.0,0.24,0.032,0.008,0.0,0.0,0.22,0.0,99.43,7.318743918,-9.004795788,8.550887542,6.535984676,5.149690849,-9.004795788,-9.004795788,8.463876167,-9.004795788
12,Hanford fine sandy loam,Sandy Loam,1922,6.2,Open-hearth steel with 0.22% Cu,3.0-inch pipe,26,Y,2.9,intact,Los Angeles,CA,F,3190.0,7.1,Neutral,2.5,0.39,0.5,0.16,0.0,0.4,0.0,0.14,62.4,45.2,12.4,33.5,,0.0,13,Wrought,Good,Southern,2264.55,2264.0,884.94,0.3908,0.07,0.0,0.24,0.032,0.008,0.0,0.0,0.22,0.0,99.43,7.318743918,-9.004795788,8.550887542,6.535984676,5.149690849,-9.004795788,-9.004795788,8.463876167,-9.004795788
12,Hanford fine sandy loam,Sandy Loam,1922,8.0,Open-hearth steel with 0.22% Cu,3.0-inch pipe,26,Y,1.1,intact,Los Angeles,CA,F,3190.0,7.1,Neutral,2.5,0.39,0.5,0.16,0.0,0.4,0.0,0.14,62.4,45.2,12.4,33.5,,0.0,13,Wrought,Good,Southern,2922.0,2922.0,335.67,0.1149,0.07,0.0,0.24,0.032,0.008,0.0,0.0,0.22,0.0,99.43,7.318743918,-9.004795788,8.550887542,6.535984676,5.149690849,-9.004795788,-9.004795788,8.463876167,-9.004795788
12,Hanford fine sandy loam,Sandy Loam,1922,12.1,Open-hearth steel with 0.22% Cu,3.0-inch pipe,26,Y,3.3,intact,Los Angeles,CA,F,3190.0,7.1,Neutral,2.5,0.39,0.5,0.16,0.0,0.4,0.0,0.14,62.4,45.2,12.4,33.5,,0.0,13,Wrought,Good,Southern,4419.52,4419.0,1007.0,0.2279,0.07,0.0,0.24,0.032,0.008,0.0,0.0,0.22,0.0,99.43,7.318743918,-9.004795788,8.550887542,6.535984676,5.149690849,-9.004795788,-9.004795788,8.463876167,-9.004795788
12,Hanford fine sandy loam,Sandy Loam,1922,17.5,Open-hearth steel with 0.22% Cu,3.0-inch pipe,26,Y,5.9,intact,Los Angeles,CA,F,3190.0,7.1,Neutral,2.5,0.39,0.5,0.16,0.0,0.4,0.0,0.14,62.4,45.2,12.4,33.5,,0.0,13,Wrought,Good,Southern,6391.88,6391.0,1800.4,0.2817,0.07,0.0,0.24,0.032,0.008,0.0,0.0,0.22,0.0,99.43,7.318743918,-9.004795788,8.550887542,6.535984676,5.149690849,-9.004795788,-9.004795788,8.463876167,-9.004795788
13,Hanford very fine sandy loam,Sandy Loam,1922,1.9,Open-hearth steel with 0.22% Cu,3.0-inch pipe,26,Y,4.1,intact,Bakersfield,CA,F,290.0,9.5,Very Strongly Alkaline,A,6.23,0.09,0.43,0.0,1.12,4.64,3.76,64.6,5.6,21.7,34.5,,0.0,13,Wrought,Good,Southern,693.98,693.0,1251.12,1.8028,0.07,0.0,0.24,0.032,0.008,0.0,0.0,0.22,0.0,99.43,7.318743918,-9.004795788,8.550887542,6.535984676,5.149690849,-9.004795788,-9.004795788,8.463876167,-9.004795788
13,Hanford very fine sandy loam,Sandy Loam,1922,4.2,Open-hearth steel with 0.22% Cu,3.0-inch pipe,26,Y,4.7,intact,Bakersfield,CA,F,290.0,9.5,Very Strongly Alkaline,A,6.23,0.09,0.43,0.0,1.12,4.64,3.76,64.6,5.6,21.7,34.5,,0.0,13,Wrought,Good,Southern,1534.05,1534.0,1434.21,0.9349,0.07,0.0,0.24,0.032,0.008,0.0,0.0,0.22,0.0,99.43,7.318743918,-9.004795788,8.550887542,6.535984676,5.149690849,-9.004795788,-9.004795788,8.463876167,-9.004795788
13,Hanford very fine sandy loam,Sandy Loam,1922,5.9,Open-hearth steel with 0.22% Cu,3.0-inch pipe,26,Y,8.6,intact,Bakersfield,CA,F,290.0,9.5,Very Strongly Alkaline,A,6.23,0.09,0.43,0.0,1.12,4.64,3.76,64.6,5.6,21.7,34.5,,0.0,13,Wrought,Good,Southern,2154.97,2154.0,2624.3,1.2178,0.07,0.0,0.24,0.032,0.008,0.0,0.0,0.22,0.0,99.43,7.318743918,-9.004795788,8.550887542,6.535984676,5.149690849,-9.004795788,-9.004795788,8.463876167,-9.004795788
14,Hempstead silt loam,Sandy Loam,1922,1.1,Open-hearth steel with 0.22% Cu,3.0-inch pipe,26,Y,0.4,intact,St. Paul,MN,F,3520.0,6.2,Slightly Acid,5.6,,,,,,,,44.2,27.2,17.2,14.4,1.76,1.0,13,Wrought,Fair,Northern,401.78,401.0,122.06,0.3038,0.07,0.0,0.24,0.032,0.008,0.0,0.0,0.22,0.0,99.43,7.318743918,-9.004795788,8.550887542,6.535984676,5.149690849,-9.004795788,-9.004795788,8.463876167,-9.004795788
14,Hempstead silt loam,Sandy Loam,1922,3.8,Open-hearth steel with 0.22% Cu,3.0-inch pipe,26,Y,2.0,intact,St. Paul,MN,F,3520.0,6.2,Slightly Acid,5.6,,,,,,,,44.2,27.2,17.2,14.4,1.76,1.0,13,Wrought,Fair,Northern,1387.95,1387.0,610.3,0.4397,0.07,0.0,0.24,0.032,0.008,0.0,0.0,0.22,0.0,99.43,7.318743918,-9.004795788,8.550887542,6.535984676,5.149690849,-9.004795788,-9.004795788,8.463876167,-9.004795788
14,Hempstead silt loam,Sandy Loam,1922,5.8,Open-hearth steel with 0.22% Cu,3.0-inch pipe,26,Y,2.9,intact,St. Paul,MN,F,3520.0,6.2,Slightly Acid,5.6,,,,,,,,44.2,27.2,17.2,14.4,1.76,1.0,13,Wrought,Fair,Northern,2118.45,2118.0,884.94,0.4177,0.07,0.0,0.24,0.032,0.008,0.0,0.0,0.22,0.0,99.43,7.318743918,-9.004795788,8.550887542,6.535984676,5.149690849,-9.004795788,-9.004795788,8.463876167,-9.004795788
14,Hempstead silt loam,Sandy Loam,1922,7.7,Open-hearth steel with 0.22% Cu,3.0-inch pipe,26,Y,2.3,intact,St. Paul,MN,F,3520.0,6.2,Slightly Acid,5.6,,,,,,,,44.2,27.2,17.2,14.4,1.76,1.0,13,Wrought,Fair,Northern,2812.43,2812.0,701.85,0.2496,0.07,0.0,0.24,0.032,0.008,0.0,0.0,0.22,0.0,99.43,7.318743918,-9.004795788,8.550887542,6.535984676,5.149690849,-9.004795788,-9.004795788,8.463876167,-9.004795788
14,Hempstead silt loam,Sandy Loam,1922,9.9,Open-hearth steel with 0.22% Cu,3.0-inch pipe,26,Y,3.6,intact,St. Paul,MN,F,3520.0,6.2,Slightly Acid,5.6,,,,,,,,44.2,27.2,17.2,14.4,1.76,1.0,13,Wrought,Fair,Northern,3615.97,3615.0,1098.55,0.3038,0.07,0.0,0.24,0.032,0.008,0.0,0.0,0.22,0.0,99.43,7.318743918,-9.004795788,8.550887542,6.535984676,5.149690849,-9.004795788,-9.004795788,8.463876167,-9.004795788
14,Hempstead silt loam,Sandy Loam,1922,11.8,Open-hearth steel with 0.22% Cu,3.0-inch pipe,26,Y,4.7,intact,St. Paul,MN,F,3520.0,6.2,Slightly Acid,5.6,,,,,,,,44.2,27.2,17.2,14.4,1.76,1.0,13,Wrought,Fair,Northern,4309.95,4309.0,1434.21,0.3328,0.07,0.0,0.24,0.032,0.008,0.0,0.0,0.22,0.0,99.43,7.318743918,-9.004795788,8.550887542,6.535984676,5.149690849,-9.004795788,-9.004795788,8.463876167,-9.004795788
15,Houston black clay,Clay,1922,2.0,Open-hearth steel with 0.22% Cu,3.0-inch pipe,26,Y,2.7,intact,San Antonio,TX,P,489.0,7.5,Mildly Alkaline,5,2.48,0.88,0.2,0.0,2.0,0.13,0.73,68.9,27.2,54.4,5.7,2.08,39.8,13,Wrought,Poor,Southern,730.5,730.0,823.91,1.1279,0.07,0.0,0.24,0.032,0.008,0.0,0.0,0.22,0.0,99.43,7.318743918,-9.004795788,8.550887542,6.535984676,5.149690849,-9.004795788,-9.004795788,8.463876167,-9.004795788
15,Houston black clay,Clay,1922,4.0,Open-hearth steel with 0.22% Cu,3.0-inch pipe,26,Y,3.1,intact,San Antonio,TX,P,489.0,7.5,Mildly Alkaline,5,2.48,0.88,0.2,0.0,2.0,0.13,0.73,68.9,27.2,54.4,5.7,2.08,39.8,13,Wrought,Poor,Southern,1461.0,1461.0,945.97,0.6475,0.07,0.0,0.24,0.032,0.008,0.0,0.0,0.22,0.0,99.43,7.318743918,-9.004795788,8.550887542,6.535984676,5.149690849,-9.004795788,-9.004795788,8.463876167,-9.004795788
15,Houston black clay,Clay,1922,5.9,Open-hearth steel with 0.22% Cu,3.0-inch pipe,26,Y,6.4,intact,San Antonio,TX,P,489.0,7.5,Mildly Alkaline,5,2.48,0.88,0.2,0.0,2.0,0.13,0.73,68.9,27.2,54.4,5.7,2.08,39.8,13,Wrought,Poor,Southern,2154.97,2154.0,1952.97,0.9063,0.07,0.0,0.24,0.032,0.008,0.0,0.0,0.22,0.0,99.43,7.318743918,-9.004795788,8.550887542,6.535984676,5.149690849,-9.004795788,-9.004795788,8.463876167,-9.004795788
15,Houston black clay,Clay,1922,8.0,Open-hearth steel with 0.22% Cu,3.0-inch pipe,26,Y,5.0,intact,San Antonio,TX,P,489.0,7.5,Mildly Alkaline,5,2.48,0.88,0.2,0.0,2.0,0.13,0.73,68.9,27.2,54.4,5.7,2.08,39.8,13,Wrought,Poor,Southern,2922.0,2922.0,1525.76,0.5222,0.07,0.0,0.24,0.032,0.008,0.0,0.0,0.22,0.0,99.43,7.318743918,-9.004795788,8.550887542,6.535984676,5.149690849,-9.004795788,-9.004795788,8.463876167,-9.004795788
15,Houston black clay,Clay,1922,12.0,Open-hearth steel with 0.22% Cu,3.0-inch pipe,26,Y,9.1,intact,San Antonio,TX,P,489.0,7.5,Mildly Alkaline,5,2.48,0.88,0.2,0.0,2.0,0.13,0.73,68.9,27.2,54.4,5.7,2.08,39.8,13,Wrought,Poor,Southern,4383.0,4383.0,2776.88,0.6336,0.07,0.0,0.24,0.032,0.008,0.0,0.0,0.22,0.0,99.43,7.318743918,-9.004795788,8.550887542,6.535984676,5.149690849,-9.004795788,-9.004795788,8.463876167,-9.004795788
15,Houston black clay,Clay,1922,17.6,Open-hearth steel with 0.22% Cu,3.0-inch pipe,26,Y,7.6,intact,San Antonio,TX,P,489.0,7.5,Mildly Alkaline,5,2.48,0.88,0.2,0.0,2.0,0.13,0.73,68.9,27.2,54.4,5.7,2.08,39.8,13,Wrought,Poor,Southern,6428.4,6428.0,2319.15,0.3608,0.07,0.0,0.24,0.032,0.008,0.0,0.0,0.22,0.0,99.43,7.318743918,-9.004795788,8.550887542,6.535984676,5.149690849,-9.004795788,-9.004795788,8.463876167,-9.004795788
16,Kalmia fine sandy loam,Silty Clay Loam,1922,2.0,Open-hearth steel with 0.22% Cu,3.0-inch pipe,26,Y,2.1,intact,Mobile,AT,F,8290.0,4.4,Extremely Acid,41.8,,,,,,,,67.3,61.6,22.2,12.0,1.65,0.6,13,Wrought,Good,Southern,730.5,730.0,640.82,0.8772,0.07,0.0,0.24,0.032,0.008,0.0,0.0,0.22,0.0,99.43,7.318743918,-9.004795788,8.550887542,6.535984676,5.149690849,-9.004795788,-9.004795788,8.463876167,-9.004795788
16,Kalmia fine sandy loam,Silty Clay Loam,1922,4.0,Open-hearth steel with 0.22% Cu,3.0-inch pipe,26,Y,3.5,intact,Mobile,AT,F,8290.0,4.4,Extremely Acid,41.8,,,,,,,,67.3,61.6,22.2,12.0,1.65,0.6,13,Wrought,Good,Southern,1461.0,1461.0,1068.03,0.731,0.07,0.0,0.24,0.032,0.008,0.0,0.0,0.22,0.0,99.43,7.318743918,-9.004795788,8.550887542,6.535984676,5.149690849,-9.004795788,-9.004795788,8.463876167,-9.004795788
16,Kalmia fine sandy loam,Silty Clay Loam,1922,6.0,Open-hearth steel with 0.22% Cu,3.0-inch pipe,26,Y,5.0,intact,Mobile,AT,F,8290.0,4.4,Extremely Acid,41.8,,,,,,,,67.3,61.6,22.2,12.0,1.65,0.6,13,Wrought,Good,Southern,2191.5,2191.0,1525.76,0.6962,0.07,0.0,0.24,0.032,0.008,0.0,0.0,0.22,0.0,99.43,7.318743918,-9.004795788,8.550887542,6.535984676,5.149690849,-9.004795788,-9.004795788,8.463876167,-9.004795788
16,Kalmia fine sandy loam,Silty Clay Loam,1922,7.9,Open-hearth steel with 0.22% Cu,3.0-inch pipe,26,Y,5.1,intact,Mobile,AT,F,8290.0,4.4,Extremely Acid,41.8,,,,,,,,67.3,61.6,22.2,12.0,1.65,0.6,13,Wrought,Good,Southern,2885.47,2885.0,1556.27,0.5393,0.07,0.0,0.24,0.032,0.008,0.0,0.0,0.22,0.0,99.43,7.318743918,-9.004795788,8.550887542,6.535984676,5.149690849,-9.004795788,-9.004795788,8.463876167,-9.004795788
16,Kalmia fine sandy loam,Silty Clay Loam,1922,10.0,Open-hearth steel with 0.22% Cu,3.0-inch pipe,26,Y,6.2,intact,Mobile,AT,F,8290.0,4.4,Extremely Acid,41.8,,,,,,,,67.3,61.6,22.2,12.0,1.65,0.6,13,Wrought,Good,Southern,3652.5,3652.0,1891.94,0.518,0.07,0.0,0.24,0.032,0.008,0.0,0.0,0.22,0.0,99.43,7.318743918,-9.004795788,8.550887542,6.535984676,5.149690849,-9.004795788,-9.004795788,8.463876167,-9.004795788
16,Kalmia fine sandy loam,Silty Clay Loam,1922,12.0,Open-hearth steel with 0.22% Cu,3.0-inch pipe,26,Y,7.6,intact,Mobile,AT,F,8290.0,4.4,Extremely Acid,41.8,,,,,,,,67.3,61.6,22.2,12.0,1.65,0.6,13,Wrought,Good,Southern,4383.0,4383.0,2319.15,0.5291,0.07,0.0,0.24,0.032,0.008,0.0,0.0,0.22,0.0,99.43,7.318743918,-9.004795788,8.550887542,6.535984676,5.149690849,-9.004795788,-9.004795788,8.463876167,-9.004795788
17,Keyport loam,Clay,1922,1.2,Open-hearth steel with 0.22% Cu,3.0-inch pipe,26,Y,1.5,intact,Alexandria,VA,P,5980.0,4.5,Very Strongly Acid,49.1,,,,,,,,55.0,42.0,30.8,4.4,1.72,5.4,13,Wrought,Poor,Southern,438.3,438.0,457.73,1.0443,0.07,0.0,0.24,0.032,0.008,0.0,0.0,0.22,0.0,99.43,7.318743918,-9.004795788,8.550887542,6.535984676,5.149690849,-9.004795788,-9.004795788,8.463876167,-9.004795788
17,Keyport loam,Clay,1922,3.8,Open-hearth steel with 0.22% Cu,3.0-inch pipe,26,Y,3.6,intact,Alexandria,VA,P,5980.0,4.5,Very Strongly Acid,49.1,,,,,,,,55.0,42.0,30.8,4.4,1.72,5.4,13,Wrought,Poor,Southern,1387.95,1387.0,1098.55,0.7915,0.07,0.0,0.24,0.032,0.008,0.0,0.0,0.22,0.0,99.43,7.318743918,-9.004795788,8.550887542,6.535984676,5.149690849,-9.004795788,-9.004795788,8.463876167,-9.004795788
17,Keyport loam,Clay,1922,5.9,Open-hearth steel with 0.22% Cu,3.0-inch pipe,26,Y,6.2,intact,Alexandria,VA,P,5980.0,4.5,Very Strongly Acid,49.1,,,,,,,,55.0,42.0,30.8,4.4,1.72,5.4,13,Wrought,Poor,Southern,2154.97,2154.0,1891.94,0.8779,0.07,0.0,0.24,0.032,0.008,0.0,0.0,0.22,0.0,99.43,7.318743918,-9.004795788,8.550887542,6.535984676,5.149690849,-9.004795788,-9.004795788,8.463876167,-9.004795788
17,Keyport loam,Clay,1922,7.7,Open-hearth steel with 0.22% Cu,3.0-inch pipe,26,Y,7.4,intact,Alexandria,VA,P,5980.0,4.5,Very Strongly Acid,49.1,,,,,,,,55.0,42.0,30.8,4.4,1.72,5.4,13,Wrought,Poor,Southern,2812.43,2812.0,2258.12,0.8029,0.07,0.0,0.24,0.032,0.008,0.0,0.0,0.22,0.0,99.43,7.318743918,-9.004795788,8.550887542,6.535984676,5.149690849,-9.004795788,-9.004795788,8.463876167,-9.004795788
17,Keyport loam,Clay,1922,11.8,Open-hearth steel with 0.22% Cu,3.0-inch pipe,26,Y,10.0,intact,Alexandria,VA,P,5980.0,4.5,Very Strongly Acid,49.1,,,,,,,,55.0,42.0,30.8,4.4,1.72,5.4,13,Wrought,Poor,Southern,4309.95,4309.0,3051.52,0.708,0.07,0.0,0.24,0.032,0.008,0.0,0.0,0.22,0.0,99.43,7.318743918,-9.004795788,8.550887542,6.535984676,5.149690849,-9.004795788,-9.004795788,8.463876167,-9.004795788
17,Keyport loam,Clay,1922,17.0,Open-hearth steel with 0.22% Cu,3.0-inch pipe,26,Y,8.9,intact,Alexandria,VA,P,5980.0,4.5,Very Strongly Acid,49.1,,,,,,,,55.0,42.0,30.8,4.4,1.72,5.4,13,Wrought,Poor,Southern,6209.25,6209.0,2715.85,0.4374,0.07,0.0,0.24,0.032,0.008,0.0,0.0,0.22,0.0,99.43,7.318743918,-9.004795788,8.550887542,6.535984676,5.149690849,-9.004795788,-9.004795788,8.463876167,-9.004795788
18,Knox silt loam,Silty Clay Loam,1922,1.2,Open-hearth steel with 0.22% Cu,3.0-inch pipe,26,Y,0.5,intact,Omaha,NE,G,1410.0,7.3,Neutral,1.4,0.27,0.63,0.2,0.0,0.94,0.0,0.25,50.6,27.8,28.4,16.6,4.26,1.3,13,Wrought,Good,Northern,438.3,438.0,152.58,0.3481,0.07,0.0,0.24,0.032,0.008,0.0,0.0,0.22,0.0,99.43,7.318743918,-9.004795788,8.550887542,6.535984676,5.149690849,-9.004795788,-9.004795788,8.463876167,-9.004795788
18,Knox silt loam,Silty Clay Loam,1922,3.8,Open-hearth steel with 0.22% Cu,3.0-inch pipe,26,Y,1.7,intact,Omaha,NE,G,1410.0,7.3,Neutral,1.4,0.27,0.63,0.2,0.0,0.94,0.0,0.25,50.6,27.8,28.4,16.6,4.26,1.3,13,Wrought,Good,Northern,1387.95,1387.0,518.76,0.3738,0.07,0.0,0.24,0.032,0.008,0.0,0.0,0.22,0.0,99.43,7.318743918,-9.004795788,8.550887542,6.535984676,5.149690849,-9.004795788,-9.004795788,8.463876167,-9.004795788
18,Knox silt loam,Silty Clay Loam,1922,5.8,Open-hearth steel with 0.22% Cu,3.0-inch pipe,26,Y,2.6,intact,Omaha,NE,G,1410.0,7.3,Neutral,1.4,0.27,0.63,0.2,0.0,0.94,0.0,0.25,50.6,27.8,28.4,16.6,4.26,1.3,13,Wrought,Good,Northern,2118.45,2118.0,793.39,0.3745,0.07,0.0,0.24,0.032,0.008,0.0,0.0,0.22,0.0,99.43,7.318743918,-9.004795788,8.550887542,6.535984676,5.149690849,-9.004795788,-9.004795788,8.463876167,-9.004795788
18,Knox silt loam,Silty Clay Loam,1922,7.7,Open-hearth steel with 0.22% Cu,3.0-inch pipe,26,Y,2.1,intact,Omaha,NE,G,1410.0,7.3,Neutral,1.4,0.27,0.63,0.2,0.0,0.94,0.0,0.25,50.6,27.8,28.4,16.6,4.26,1.3,13,Wrought,Good,Northern,2812.43,2812.0,640.82,0.2279,0.07,0.0,0.24,0.032,0.008,0.0,0.0,0.22,0.0,99.43,7.318743918,-9.004795788,8.550887542,6.535984676,5.149690849,-9.004795788,-9.004795788,8.463876167,-9.004795788
18,Knox silt loam,Silty Clay Loam,1922,9.8,Open-hearth steel with 0.22% Cu,3.0-inch pipe,26,Y,2.9,intact,Omaha,NE,G,1410.0,7.3,Neutral,1.4,0.27,0.63,0.2,0.0,0.94,0.0,0.25,50.6,27.8,28.4,16.6,4.26,1.3,13,Wrought,Good,Northern,3579.45,3579.0,884.94,0.2472,0.07,0.0,0.24,0.032,0.008,0.0,0.0,0.22,0.0,99.43,7.318743918,-9.004795788,8.550887542,6.535984676,5.149690849,-9.004795788,-9.004795788,8.463876167,-9.004795788
18,Knox silt loam,Silty Clay Loam,1922,11.7,Open-hearth steel with 0.22% Cu,3.0-inch pipe,26,Y,3.9,intact,Omaha,NE,G,1410.0,7.3,Neutral,1.4,0.27,0.63,0.2,0.0,0.94,0.0,0.25,50.6,27.8,28.4,16.6,4.26,1.3,13,Wrought,Good,Northern,4273.43,4273.0,1190.09,0.2785,0.07,0.0,0.24,0.032,0.008,0.0,0.0,0.22,0.0,99.43,7.318743918,-9.004795788,8.550887542,6.535984676,5.149690849,-9.004795788,-9.004795788,8.463876167,-9.004795788
19,Lindley silt loam,Silty Clay Loam,1922,1.1,Open-hearth steel with 0.22% Cu,3.0-inch pipe,26,Y,0.8,intact,Des Moines,IA,G,1970.0,4.6,Very Strongly Acid,10.9,0.38,0.32,0.41,0.0,0.46,0.03,0.46,49.5,32.0,28.4,3.9,4.76,11.8,13,Wrought,Fair,Northern,401.78,401.0,244.12,0.6076,0.07,0.0,0.24,0.032,0.008,0.0,0.0,0.22,0.0,99.43,7.318743918,-9.004795788,8.550887542,6.535984676,5.149690849,-9.004795788,-9.004795788,8.463876167,-9.004795788
19,Lindley silt loam,Silty Clay Loam,1922,3.7,Open-hearth steel with 0.22% Cu,3.0-inch pipe,26,Y,2.0,intact,Des Moines,IA,G,1970.0,4.6,Very Strongly Acid,10.9,0.38,0.32,0.41,0.0,0.46,0.03,0.46,49.5,32.0,28.4,3.9,4.76,11.8,13,Wrought,Fair,Northern,1351.42,1351.0,610.3,0.4516,0.07,0.0,0.24,0.032,0.008,0.0,0.0,0.22,0.0,99.43,7.318743918,-9.004795788,8.550887542,6.535984676,5.149690849,-9.004795788,-9.004795788,8.463876167,-9.004795788
19,Lindley silt loam,Silty Clay Loam,1922,5.7,Open-hearth steel with 0.22% Cu,3.0-inch pipe,26,Y,2.1,intact,Des Moines,IA,G,1970.0,4.6,Very Strongly Acid,10.9,0.38,0.32,0.41,0.0,0.46,0.03,0.46,49.5,32.0,28.4,3.9,4.76,11.8,13,Wrought,Fair,Northern,2081.93,2081.0,640.82,0.3078,0.07,0.0,0.24,0.032,0.008,0.0,0.0,0.22,0.0,99.43,7.318743918,-9.004795788,8.550887542,6.535984676,5.149690849,-9.004795788,-9.004795788,8.463876167,-9.004795788
19,Lindley silt loam,Silty Clay Loam,1922,7.6,Open-hearth steel with 0.22% Cu,3.0-inch pipe,26,Y,2.5,intact,Des Moines,IA,G,1970.0,4.6,Very Strongly Acid,10.9,0.38,0.32,0.41,0.0,0.46,0.03,0.46,49.5,32.0,28.4,3.9,4.76,11.8,13,Wrought,Fair,Northern,2775.9,2775.0,762.88,0.2748,0.07,0.0,0.24,0.032,0.008,0.0,0.0,0.22,0.0,99.43,7.318743918,-9.004795788,8.550887542,6.535984676,5.149690849,-9.004795788,-9.004795788,8.463876167,-9.004795788
19,Lindley silt loam,Silty Clay Loam,1922,9.7,Open-hearth steel with 0.22% Cu,3.0-inch pipe,26,Y,3.0,intact,Des Moines,IA,G,1970.0,4.6,Very Strongly Acid,10.9,0.38,0.32,0.41,0.0,0.46,0.03,0.46,49.5,32.0,28.4,3.9,4.76,11.8,13,Wrought,Fair,Northern,3542.92,3542.0,915.46,0.2584,0.07,0.0,0.24,0.032,0.008,0.0,0.0,0.22,0.0,99.43,7.318743918,-9.004795788,8.550887542,6.535984676,5.149690849,-9.004795788,-9.004795788,8.463876167,-9.004795788
19,Lindley silt loam,Silty Clay Loam,1922,11.6,Open-hearth steel with 0.22% Cu,3.0-inch pipe,26,Y,3.5,intact,Des Moines,IA,G,1970.0,4.6,Very Strongly Acid,10.9,0.38,0.32,0.41,0.0,0.46,0.03,0.46,49.5,32.0,28.4,3.9,4.76,11.8,13,Wrought,Fair,Northern,4236.9,4236.0,1068.03,0.2521,0.07,0.0,0.24,0.032,0.008,0.0,0.0,0.22,0.0,99.43,7.318743918,-9.004795788,8.550887542,6.535984676,5.149690849,-9.004795788,-9.004795788,8.463876167,-9.004795788
20,Mahoning silt loam,Silty Clay,1922,1.0,Open-hearth steel with 0.22% Cu,3.0-inch pipe,26,Y,0.9,intact,Cleveland,OH,P,2870.0,7.5,Mildly Alkaline,1.5,0.25,0.48,0.2,0.0,0.54,0.0,0.15,49.2,33.8,22.4,3.8,1.9,3.9,13,Wrought,Poor,Northern,365.25,365.0,274.64,0.7519,0.07,0.0,0.24,0.032,0.008,0.0,0.0,0.22,0.0,99.43,7.318743918,-9.004795788,8.550887542,6.535984676,5.149690849,-9.004795788,-9.004795788,8.463876167,-9.004795788
20,Mahoning silt loam,Silty Clay,1922,3.6,Open-hearth steel with 0.22% Cu,3.0-inch pipe,26,Y,2.0,intact,Cleveland,OH,P,2870.0,7.5,Mildly Alkaline,1.5,0.25,0.48,0.2,0.0,0.54,0.0,0.15,49.2,33.8,22.4,3.8,1.9,3.9,13,Wrought,Poor,Northern,1314.9,1314.0,610.3,0.4641,0.07,0.0,0.24,0.032,0.008,0.0,0.0,0.22,0.0,99.43,7.318743918,-9.004795788,8.550887542,6.535984676,5.149690849,-9.004795788,-9.004795788,8.463876167,-9.004795788
20,Mahoning silt loam,Silty Clay,1922,5.5,Open-hearth steel with 0.22% Cu,3.0-inch pipe,26,Y,2.2,intact,Cleveland,OH,P,2870.0,7.5,Mildly Alkaline,1.5,0.25,0.48,0.2,0.0,0.54,0.0,0.15,49.2,33.8,22.4,3.8,1.9,3.9,13,Wrought,Poor,Northern,2008.88,2008.0,671.33,0.3342,0.07,0.0,0.24,0.032,0.008,0.0,0.0,0.22,0.0,99.43,7.318743918,-9.004795788,8.550887542,6.535984676,5.149690849,-9.004795788,-9.004795788,8.463876167,-9.004795788
20,Mahoning silt loam,Silty Clay,1922,7.7,Open-hearth steel with 0.22% Cu,3.0-inch pipe,26,Y,2.8,intact,Cleveland,OH,P,2870.0,7.5,Mildly Alkaline,1.5,0.25,0.48,0.2,0.0,0.54,0.0,0.15,49.2,33.8,22.4,3.8,1.9,3.9,13,Wrought,Poor,Northern,2812.43,2812.0,854.42,0.3038,0.07,0.0,0.24,0.032,0.008,0.0,0.0,0.22,0.0,99.43,7.318743918,-9.004795788,8.550887542,6.535984676,5.149690849,-9.004795788,-9.004795788,8.463876167,-9.004795788
20,Mahoning silt loam,Silty Clay,1922,9.6,Open-hearth steel with 0.22% Cu,3.0-inch pipe,26,Y,4.2,intact,Cleveland,OH,P,2870.0,7.5,Mildly Alkaline,1.5,0.25,0.48,0.2,0.0,0.54,0.0,0.15,49.2,33.8,22.4,3.8,1.9,3.9,13,Wrought,Poor,Northern,3506.4,3506.0,1281.64,0.3655,0.07,0.0,0.24,0.032,0.008,0.0,0.0,0.22,0.0,99.43,7.318743918,-9.004795788,8.550887542,6.535984676,5.149690849,-9.004795788,-9.004795788,8.463876167,-9.004795788
20,Mahoning silt loam,Silty Clay,1922,11.6,Open-hearth steel with 0.22% Cu,3.0-inch pipe,26,Y,5.6,intact,Cleveland,OH,P,2870.0,7.5,Mildly Alkaline,1.5,0.25,0.48,0.2,0.0,0.54,0.0,0.15,49.2,33.8,22.4,3.8,1.9,3.9,13,Wrought,Poor,Northern,4236.9,4236.0,1708.85,0.4033,0.07,0.0,0.24,0.032,0.008,0.0,0.0,0.22,0.0,99.43,7.318743918,-9.004795788,8.550887542,6.535984676,5.149690849,-9.004795788,-9.004795788,8.463876167,-9.004795788
21,Marshall silt loam,Silty Clay Loam,1922,1.5,Open-hearth steel with 0.22% Cu,3.0-inch pipe,26,Y,2.1,intact,Kansas City,MO,F,2370.0,6.2,Slightly Acid,9.5,,,,,,,,54.4,37.1,31.2,10.8,1.66,6.5,13,Wrought,Poor,Northern,547.88,547.0,640.82,1.1696,0.07,0.0,0.24,0.032,0.008,0.0,0.0,0.22,0.0,99.43,7.318743918,-9.004795788,8.550887542,6.535984676,5.149690849,-9.004795788,-9.004795788,8.463876167,-9.004795788
21,Marshall silt loam,Silty Clay Loam,1922,4.0,Open-hearth steel with 0.22% Cu,3.0-inch pipe,26,Y,2.5,intact,Kansas City,MO,F,2370.0,6.2,Slightly Acid,9.5,,,,,,,,54.4,37.1,31.2,10.8,1.66,6.5,13,Wrought,Poor,Northern,1461.0,1461.0,762.88,0.5222,0.07,0.0,0.24,0.032,0.008,0.0,0.0,0.22,0.0,99.43,7.318743918,-9.004795788,8.550887542,6.535984676,5.149690849,-9.004795788,-9.004795788,8.463876167,-9.004795788
21,Marshall silt loam,Silty Clay Loam,1922,6.0,Open-hearth steel with 0.22% Cu,3.0-inch pipe,26,Y,4.6,intact,Kansas City,MO,F,2370.0,6.2,Slightly Acid,9.5,,,,,,,,54.4,37.1,31.2,10.8,1.66,6.5,13,Wrought,Poor,Northern,2191.5,2191.0,1403.7,0.6405,0.07,0.0,0.24,0.032,0.008,0.0,0.0,0.22,0.0,99.43,7.318743918,-9.004795788,8.550887542,6.535984676,5.149690849,-9.004795788,-9.004795788,8.463876167,-9.004795788
22,Memphis silt loam,Silty Clay Loam,1922,1.7,Open-hearth steel with 0.22% Cu,3.0-inch pipe,26,Y,1.8,intact,Memphis,TN,G,5150.0,4.9,Very Strongly Acid,9.7,,,,,,,,64.6,47.7,28.4,9.6,1.67,3.0,13,Wrought,Good,Southern,620.92,620.0,549.27,0.8846,0.07,0.0,0.24,0.032,0.008,0.0,0.0,0.22,0.0,99.43,7.318743918,-9.004795788,8.550887542,6.535984676,5.149690849,-9.004795788,-9.004795788,8.463876167,-9.004795788
22,Memphis silt loam,Silty Clay Loam,1922,3.7,Open-hearth steel with 0.22% Cu,3.0-inch pipe,26,Y,3.5,intact,Memphis,TN,G,5150.0,4.9,Very Strongly Acid,9.7,,,,,,,,64.6,47.7,28.4,9.6,1.67,3.0,13,Wrought,Good,Southern,1351.42,1351.0,1068.03,0.7903,0.07,0.0,0.24,0.032,0.008,0.0,0.0,0.22,0.0,99.43,7.318743918,-9.004795788,8.550887542,6.535984676,5.149690849,-9.004795788,-9.004795788,8.463876167,-9.004795788
22,Memphis silt loam,Silty Clay Loam,1922,5.6,Open-hearth steel with 0.22% Cu,3.0-inch pipe,26,Y,3.6,intact,Memphis,TN,G,5150.0,4.9,Very Strongly Acid,9.7,,,,,,,,64.6,47.7,28.4,9.6,1.67,3.0,13,Wrought,Good,Southern,2045.4,2045.0,1098.55,0.5371,0.07,0.0,0.24,0.032,0.008,0.0,0.0,0.22,0.0,99.43,7.318743918,-9.004795788,8.550887542,6.535984676,5.149690849,-9.004795788,-9.004795788,8.463876167,-9.004795788
22,Memphis silt loam,Silty Clay Loam,1922,7.6,Open-hearth steel with 0.22% Cu,3.0-inch pipe,26,Y,7.5,intact,Memphis,TN,G,5150.0,4.9,Very Strongly Acid,9.7,,,,,,,,64.6,47.7,28.4,9.6,1.67,3.0,13,Wrought,Good,Southern,2775.9,2775.0,2288.64,0.8245,0.07,0.0,0.24,0.032,0.008,0.0,0.0,0.22,0.0,99.43,7.318743918,-9.004795788,8.550887542,6.535984676,5.149690849,-9.004795788,-9.004795788,8.463876167,-9.004795788
22,Memphis silt loam,Silty Clay Loam,1922,9.6,Open-hearth steel with 0.22% Cu,3.0-inch pipe,26,Y,6.5,intact,Memphis,TN,G,5150.0,4.9,Very Strongly Acid,9.7,,,,,,,,64.6,47.7,28.4,9.6,1.67,3.0,13,Wrought,Good,Southern,3506.4,3506.0,1983.49,0.5657,0.07,0.0,0.24,0.032,0.008,0.0,0.0,0.22,0.0,99.43,7.318743918,-9.004795788,8.550887542,6.535984676,5.149690849,-9.004795788,-9.004795788,8.463876167,-9.004795788
22,Memphis silt loam,Silty Clay Loam,1922,11.6,Open-hearth steel with 0.22% Cu,3.0-inch pipe,26,Y,7.0,intact,Memphis,TN,G,5150.0,4.9,Very Strongly Acid,9.7,,,,,,,,64.6,47.7,28.4,9.6,1.67,3.0,13,Wrought,Good,Southern,4236.9,4236.0,2136.06,0.5042,0.07,0.0,0.24,0.032,0.008,0.0,0.0,0.22,0.0,99.43,7.318743918,-9.004795788,8.550887542,6.535984676,5.149690849,-9.004795788,-9.004795788,8.463876167,-9.004795788
23,Merced silt loam,Clay,1922,1.9,Open-hearth steel with 0.22% Cu,3.0-inch pipe,26,Y,7.8,intact,Buttonwillo,CA,F,278.0,9.4,Very Strongly Alkaline,A,8.38,0.38,0.22,0.02,1.87,4.42,5.57,65.0,6.0,24.7,6.1,1.69,0.2,13,Wrought,Fair,Southern,693.98,693.0,2380.18,3.4298,0.07,0.0,0.24,0.032,0.008,0.0,0.0,0.22,0.0,99.43,7.318743918,-9.004795788,8.550887542,6.535984676,5.149690849,-9.004795788,-9.004795788,8.463876167,-9.004795788
23,Merced silt loam,Clay,1922,4.3,Open-hearth steel with 0.22% Cu,3.0-inch pipe,26,Y,9.7,intact,Buttonwillo,CA,F,278.0,9.4,Very Strongly Alkaline,A,8.38,0.38,0.22,0.02,1.87,4.42,5.57,65.0,6.0,24.7,6.1,1.69,0.2,13,Wrought,Fair,Southern,1570.58,1570.0,2959.97,1.8846,0.07,0.0,0.24,0.032,0.008,0.0,0.0,0.22,0.0,99.43,7.318743918,-9.004795788,8.550887542,6.535984676,5.149690849,-9.004795788,-9.004795788,8.463876167,-9.004795788
23,Merced silt loam,Clay,1922,6.2,Open-hearth steel with 0.22% Cu,3.0-inch pipe,26,Y,17.4,intact,Buttonwillo,CA,F,278.0,9.4,Very Strongly Alkaline,A,8.38,0.38,0.22,0.02,1.87,4.42,5.57,65.0,6.0,24.7,6.1,1.69,0.2,13,Wrought,Fair,Southern,2264.55,2264.0,5309.64,2.3447,0.07,0.0,0.24,0.032,0.008,0.0,0.0,0.22,0.0,99.43,7.318743918,-9.004795788,8.550887542,6.535984676,5.149690849,-9.004795788,-9.004795788,8.463876167,-9.004795788
23,Merced silt loam,Clay,1922,8.0,Open-hearth steel with 0.22% Cu,3.0-inch pipe,26,Y,23.8,intact,Buttonwillo,CA,F,278.0,9.4,Very Strongly Alkaline,A,8.38,0.38,0.22,0.02,1.87,4.42,5.57,65.0,6.0,24.7,6.1,1.69,0.2,13,Wrought,Fair,Southern,2922.0,2922.0,7262.61,2.4855,0.07,0.0,0.24,0.032,0.008,0.0,0.0,0.22,0.0,99.43,7.318743918,-9.004795788,8.550887542,6.535984676,5.149690849,-9.004795788,-9.004795788,8.463876167,-9.004795788
23,Merced silt loam,Clay,1922,10.2,Open-hearth steel with 0.22% Cu,3.0-inch pipe,26,Y,20.2,intact,Buttonwillo,CA,F,278.0,9.4,Very Strongly Alkaline,A,8.38,0.38,0.22,0.02,1.87,4.42,5.57,65.0,6.0,24.7,6.1,1.69,0.2,13,Wrought,Fair,Southern,3725.55,3725.0,6164.06,1.6545,0.07,0.0,0.24,0.032,0.008,0.0,0.0,0.22,0.0,99.43,7.318743918,-9.004795788,8.550887542,6.535984676,5.149690849,-9.004795788,-9.004795788,8.463876167,-9.004795788
23,Merced silt loam,Clay,1922,12.1,Open-hearth steel with 0.22% Cu,3.0-inch pipe,26,Y,24.3,intact,Buttonwillo,CA,F,278.0,9.4,Very Strongly Alkaline,A,8.38,0.38,0.22,0.02,1.87,4.42,5.57,65.0,6.0,24.7,6.1,1.69,0.2,13,Wrought,Fair,Southern,4419.52,4419.0,7415.19,1.6778,0.07,0.0,0.24,0.032,0.008,0.0,0.0,0.22,0.0,99.43,7.318743918,-9.004795788,8.550887542,6.535984676,5.149690849,-9.004795788,-9.004795788,8.463876167,-9.004795788
24,Merrimac gravelly sandy loam,Loamy Sand,1922,1.3,Open-hearth steel with 0.22% Cu,3.0-inch pipe,26,Y,0.2,intact,Norwood,MA,G,11400.0,4.5,Very Strongly Acid,42.6,,,,,,,,50.0,41.0,43.0,34.7,1.4,0.0,13,Wrought,Good,Northern,474.82,474.0,61.03,0.1285,0.07,0.0,0.24,0.032,0.008,0.0,0.0,0.22,0.0,99.43,7.318743918,-9.004795788,8.550887542,6.535984676,5.149690849,-9.004795788,-9.004795788,8.463876167,-9.004795788
24,Merrimac gravelly sandy loam,Loamy Sand,1922,4.0,Open-hearth steel with 0.22% Cu,3.0-inch pipe,26,Y,0.3,intact,Norwood,MA,G,11400.0,4.5,Very Strongly Acid,42.6,,,,,,,,50.0,41.0,43.0,34.7,1.4,0.0,13,Wrought,Good,Northern,1461.0,1461.0,91.55,0.0627,0.07,0.0,0.24,0.032,0.008,0.0,0.0,0.22,0.0,99.43,7.318743918,-9.004795788,8.550887542,6.535984676,5.149690849,-9.004795788,-9.004795788,8.463876167,-9.004795788
24,Merrimac gravelly sandy loam,Loamy Sand,1922,6.1,Open-hearth steel with 0.22% Cu,3.0-inch pipe,26,Y,1.0,intact,Norwood,MA,G,11400.0,4.5,Very Strongly Acid,42.6,,,,,,,,50.0,41.0,43.0,34.7,1.4,0.0,13,Wrought,Good,Northern,2228.03,2228.0,305.15,0.137,0.07,0.0,0.24,0.032,0.008,0.0,0.0,0.22,0.0,99.43,7.318743918,-9.004795788,8.550887542,6.535984676,5.149690849,-9.004795788,-9.004795788,8.463876167,-9.004795788
