Repository: sk7-dev/corrosion_prediction

File: Dataset/final_database1.csv (part 21 of 57)
site_no,soil_type,texture,year,duration,material_name,type,material_id,material_code,weight_loss_oz,specimen_status,city,state,internal_drainage,resistivity,pH,pH_type,total_acidity,Na+K,Ca,Mg,CO3,HCO3,Cl,SO4,mean_temp,annual_precipitation,moisture,air_pore_space,specific_gravity,volume_shrinkage,table,iron_type,areation,region,approximate_days,exact_days,weight_loss_g,corrosion_rate,C (%),Si (%),Mn (%),S (%),P (%),Cr (%),Ni (%),Cu (%),Mo  (%),Fe (%),C_clr,Si_clr,Mn_clr,S_clr,P_clr,Cr_clr,Ni_clr,Cu_clr,Mo_clr
24,Merrimac gravelly sandy loam,Loamy Sand,1922,7.9,Open-hearth steel with 0.22% Cu,3.0-inch pipe,26,Y,0.8,intact,Norwood,MA,G,11400.0,4.5,Very Strongly Acid,42.6,,,,,,,,50.0,41.0,43.0,34.7,1.4,0.0,13,Wrought,Good,Northern,2885.47,2885.0,244.12,0.0846,0.07,0.0,0.24,0.032,0.008,0.0,0.0,0.22,0.0,99.43,7.318743918,-9.004795788,8.550887542,6.535984676,5.149690849,-9.004795788,-9.004795788,8.463876167,-9.004795788
24,Merrimac gravelly sandy loam,Loamy Sand,1922,12.0,Open-hearth steel with 0.22% Cu,3.0-inch pipe,26,Y,1.2,intact,Norwood,MA,G,11400.0,4.5,Very Strongly Acid,42.6,,,,,,,,50.0,41.0,43.0,34.7,1.4,0.0,13,Wrought,Good,Northern,4383.0,4383.0,366.18,0.0835,0.07,0.0,0.24,0.032,0.008,0.0,0.0,0.22,0.0,99.43,7.318743918,-9.004795788,8.550887542,6.535984676,5.149690849,-9.004795788,-9.004795788,8.463876167,-9.004795788
24,Merrimac gravelly sandy loam,Loamy Sand,1922,17.2,Open-hearth steel with 0.22% Cu,3.0-inch pipe,26,Y,1.2,intact,Norwood,MA,G,11400.0,4.5,Very Strongly Acid,42.6,,,,,,,,50.0,41.0,43.0,34.7,1.4,0.0,13,Wrought,Good,Northern,6282.3,6282.0,366.18,0.0583,0.07,0.0,0.24,0.032,0.008,0.0,0.0,0.22,0.0,99.43,7.318743918,-9.004795788,8.550887542,6.535984676,5.149690849,-9.004795788,-9.004795788,8.463876167,-9.004795788
25,Miami clay loam,Silty Clay,1922,1.0,Open-hearth steel with 0.22% Cu,3.0-inch pipe,26,Y,0.4,intact,Milwaukee,WI,F,1780.0,7.2,Neutral,4.7,0.23,0.7,0.44,0.0,1.01,0.03,0.4,46.1,30.4,25.8,9.5,4.95,7.6,13,Wrought,Fair,Northern,365.25,365.0,122.06,0.3342,0.07,0.0,0.24,0.032,0.008,0.0,0.0,0.22,0.0,99.43,7.318743918,-9.004795788,8.550887542,6.535984676,5.149690849,-9.004795788,-9.004795788,8.463876167,-9.004795788
25,Miami clay loam,Silty Clay,1922,3.7,Open-hearth steel with 0.22% Cu,3.0-inch pipe,26,Y,1.4,intact,Milwaukee,WI,F,1780.0,7.2,Neutral,4.7,0.23,0.7,0.44,0.0,1.01,0.03,0.4,46.1,30.4,25.8,9.5,4.95,7.6,13,Wrought,Fair,Northern,1351.42,1351.0,427.21,0.3161,0.07,0.0,0.24,0.032,0.008,0.0,0.0,0.22,0.0,99.43,7.318743918,-9.004795788,8.550887542,6.535984676,5.149690849,-9.004795788,-9.004795788,8.463876167,-9.004795788
25,Miami clay loam,Silty Clay,1922,5.7,Open-hearth steel with 0.22% Cu,3.0-inch pipe,26,Y,1.5,intact,Milwaukee,WI,F,1780.0,7.2,Neutral,4.7,0.23,0.7,0.44,0.0,1.01,0.03,0.4,46.1,30.4,25.8,9.5,4.95,7.6,13,Wrought,Fair,Northern,2081.93,2081.0,457.73,0.2199,0.07,0.0,0.24,0.032,0.008,0.0,0.0,0.22,0.0,99.43,7.318743918,-9.004795788,8.550887542,6.535984676,5.149690849,-9.004795788,-9.004795788,8.463876167,-9.004795788
25,Miami clay loam,Silty Clay,1922,7.6,Open-hearth steel with 0.22% Cu,3.0-inch pipe,26,Y,1.7,intact,Milwaukee,WI,F,1780.0,7.2,Neutral,4.7,0.23,0.7,0.44,0.0,1.01,0.03,0.4,46.1,30.4,25.8,9.5,4.95,7.6,13,Wrought,Fair,Northern,2775.9,2775.0,518.76,0.1869,0.07,0.0,0.24,0.032,0.008,0.0,0.0,0.22,0.0,99.43,7.318743918,-9.004795788,8.550887542,6.535984676,5.149690849,-9.004795788,-9.004795788,8.463876167,-9.004795788
25,Miami clay loam,Silty Clay,1922,11.7,Open-hearth steel with 0.22% Cu,3.0-inch pipe,26,Y,2.8,intact,Milwaukee,WI,F,1780.0,7.2,Neutral,4.7,0.23,0.7,0.44,0.0,1.01,0.03,0.4,46.1,30.4,25.8,9.5,4.95,7.6,13,Wrought,Fair,Northern,4273.43,4273.0,854.42,0.1999,0.07,0.0,0.24,0.032,0.008,0.0,0.0,0.22,0.0,99.43,7.318743918,-9.004795788,8.550887542,6.535984676,5.149690849,-9.004795788,-9.004795788,8.463876167,-9.004795788
25,Miami clay loam,Silty Clay,1922,17.0,Open-hearth steel with 0.22% Cu,3.0-inch pipe,26,Y,2.7,intact,Milwaukee,WI,F,1780.0,7.2,Neutral,4.7,0.23,0.7,0.44,0.0,1.01,0.03,0.4,46.1,30.4,25.8,9.5,4.95,7.6,13,Wrought,Fair,Northern,6209.25,6209.0,823.91,0.1327,0.07,0.0,0.24,0.032,0.008,0.0,0.0,0.22,0.0,99.43,7.318743918,-9.004795788,8.550887542,6.535984676,5.149690849,-9.004795788,-9.004795788,8.463876167,-9.004795788
26,Miami silt loam,Silt Loam,1922,1.0,Open-hearth steel with 0.22% Cu,3.0-inch pipe,26,Y,0.9,intact,Springfield,OH,G,2980.0,7.3,Neutral,2.6,0.27,0.5,0.31,0.0,0.7,0.03,0.42,53.0,37.0,46.4,20.9,1.95,1.0,13,Wrought,Fair,Northern,365.25,365.0,274.64,0.7519,0.07,0.0,0.24,0.032,0.008,0.0,0.0,0.22,0.0,99.43,7.318743918,-9.004795788,8.550887542,6.535984676,5.149690849,-9.004795788,-9.004795788,8.463876167,-9.004795788
26,Miami silt loam,Silt Loam,1922,3.5,Open-hearth steel with 0.22% Cu,3.0-inch pipe,26,Y,1.9,intact,Springfield,OH,G,2980.0,7.3,Neutral,2.6,0.27,0.5,0.31,0.0,0.7,0.03,0.42,53.0,37.0,46.4,20.9,1.95,1.0,13,Wrought,Fair,Northern,1278.38,1278.0,579.79,0.4535,0.07,0.0,0.24,0.032,0.008,0.0,0.0,0.22,0.0,99.43,7.318743918,-9.004795788,8.550887542,6.535984676,5.149690849,-9.004795788,-9.004795788,8.463876167,-9.004795788
26,Miami silt loam,Silt Loam,1922,5.5,Open-hearth steel with 0.22% Cu,3.0-inch pipe,26,Y,1.4,intact,Springfield,OH,G,2980.0,7.3,Neutral,2.6,0.27,0.5,0.31,0.0,0.7,0.03,0.42,53.0,37.0,46.4,20.9,1.95,1.0,13,Wrought,Fair,Northern,2008.88,2008.0,427.21,0.2127,0.07,0.0,0.24,0.032,0.008,0.0,0.0,0.22,0.0,99.43,7.318743918,-9.004795788,8.550887542,6.535984676,5.149690849,-9.004795788,-9.004795788,8.463876167,-9.004795788
26,Miami silt loam,Silt Loam,1922,7.7,Open-hearth steel with 0.22% Cu,3.0-inch pipe,26,Y,1.7,intact,Springfield,OH,G,2980.0,7.3,Neutral,2.6,0.27,0.5,0.31,0.0,0.7,0.03,0.42,53.0,37.0,46.4,20.9,1.95,1.0,13,Wrought,Fair,Northern,2812.43,2812.0,518.76,0.1845,0.07,0.0,0.24,0.032,0.008,0.0,0.0,0.22,0.0,99.43,7.318743918,-9.004795788,8.550887542,6.535984676,5.149690849,-9.004795788,-9.004795788,8.463876167,-9.004795788
26,Miami silt loam,Silt Loam,1922,11.5,Open-hearth steel with 0.22% Cu,3.0-inch pipe,26,Y,3.4,intact,Springfield,OH,G,2980.0,7.3,Neutral,2.6,0.27,0.5,0.31,0.0,0.7,0.03,0.42,53.0,37.0,46.4,20.9,1.95,1.0,13,Wrought,Fair,Northern,4200.38,4200.0,1037.52,0.247,0.07,0.0,0.24,0.032,0.008,0.0,0.0,0.22,0.0,99.43,7.318743918,-9.004795788,8.550887542,6.535984676,5.149690849,-9.004795788,-9.004795788,8.463876167,-9.004795788
26,Miami silt loam,Silt Loam,1922,16.9,Open-hearth steel with 0.22% Cu,3.0-inch pipe,26,Y,4.3,intact,Springfield,OH,G,2980.0,7.3,Neutral,2.6,0.27,0.5,0.31,0.0,0.7,0.03,0.42,53.0,37.0,46.4,20.9,1.95,1.0,13,Wrought,Fair,Northern,6172.72,6172.0,1312.15,0.2126,0.07,0.0,0.24,0.032,0.008,0.0,0.0,0.22,0.0,99.43,7.318743918,-9.004795788,8.550887542,6.535984676,5.149690849,-9.004795788,-9.004795788,8.463876167,-9.004795788
27,Miller clay,Clay,1922,2.0,Open-hearth steel with 0.22% Cu,3.0-inch pipe,26,Y,0.5,intact,Bunkie,LA,P,570.0,6.6,Neutral,3.7,0.53,1.86,1.42,0.0,2.0,0.08,1.54,67.0,56.0,42.6,1.9,2.01,32.5,13,Wrought,Poor,Southern,730.5,730.0,152.58,0.2089,0.07,0.0,0.24,0.032,0.008,0.0,0.0,0.22,0.0,99.43,7.318743918,-9.004795788,8.550887542,6.535984676,5.149690849,-9.004795788,-9.004795788,8.463876167,-9.004795788
27,Miller clay,Clay,1922,4.0,Open-hearth steel with 0.22% Cu,3.0-inch pipe,26,Y,2.7,intact,Bunkie,LA,P,570.0,6.6,Neutral,3.7,0.53,1.86,1.42,0.0,2.0,0.08,1.54,67.0,56.0,42.6,1.9,2.01,32.5,13,Wrought,Poor,Southern,1461.0,1461.0,823.91,0.5639,0.07,0.0,0.24,0.032,0.008,0.0,0.0,0.22,0.0,99.43,7.318743918,-9.004795788,8.550887542,6.535984676,5.149690849,-9.004795788,-9.004795788,8.463876167,-9.004795788
27,Miller clay,Clay,1922,6.0,Open-hearth steel with 0.22% Cu,3.0-inch pipe,26,Y,3.2,intact,Bunkie,LA,P,570.0,6.6,Neutral,3.7,0.53,1.86,1.42,0.0,2.0,0.08,1.54,67.0,56.0,42.6,1.9,2.01,32.5,13,Wrought,Poor,Southern,2191.5,2191.0,976.49,0.4456,0.07,0.0,0.24,0.032,0.008,0.0,0.0,0.22,0.0,99.43,7.318743918,-9.004795788,8.550887542,6.535984676,5.149690849,-9.004795788,-9.004795788,8.463876167,-9.004795788
27,Miller clay,Clay,1922,8.0,Open-hearth steel with 0.22% Cu,3.0-inch pipe,26,Y,4.4,intact,Bunkie,LA,P,570.0,6.6,Neutral,3.7,0.53,1.86,1.42,0.0,2.0,0.08,1.54,67.0,56.0,42.6,1.9,2.01,32.5,13,Wrought,Poor,Southern,2922.0,2922.0,1342.67,0.4595,0.07,0.0,0.24,0.032,0.008,0.0,0.0,0.22,0.0,99.43,7.318743918,-9.004795788,8.550887542,6.535984676,5.149690849,-9.004795788,-9.004795788,8.463876167,-9.004795788
27,Miller clay,Clay,1922,12.0,Open-hearth steel with 0.22% Cu,3.0-inch pipe,26,Y,8.1,intact,Bunkie,LA,P,570.0,6.6,Neutral,3.7,0.53,1.86,1.42,0.0,2.0,0.08,1.54,67.0,56.0,42.6,1.9,2.01,32.5,13,Wrought,Poor,Southern,4383.0,4383.0,2471.73,0.5639,0.07,0.0,0.24,0.032,0.008,0.0,0.0,0.22,0.0,99.43,7.318743918,-9.004795788,8.550887542,6.535984676,5.149690849,-9.004795788,-9.004795788,8.463876167,-9.004795788
27,Miller clay,Clay,1922,17.6,Open-hearth steel with 0.22% Cu,3.0-inch pipe,26,Y,8.4,intact,Bunkie,LA,P,570.0,6.6,Neutral,3.7,0.53,1.86,1.42,0.0,2.0,0.08,1.54,67.0,56.0,42.6,1.9,2.01,32.5,13,Wrought,Poor,Southern,6428.4,6428.0,2563.27,0.3987,0.07,0.0,0.24,0.032,0.008,0.0,0.0,0.22,0.0,99.43,7.318743918,-9.004795788,8.550887542,6.535984676,5.149690849,-9.004795788,-9.004795788,8.463876167,-9.004795788
28,Montezuma clay adobe,Loamy Sand,1922,1.6,Open-hearth steel with 0.22% Cu,3.0-inch pipe,26,Y,3.5,intact,San Diego,CA,P,408.0,6.8,Neutral,,1.5,0.06,0.18,0.0,0.12,0.99,0.89,61.0,40.3,24.6,2.5,,5.9,13,Wrought,Very Poor,Southern,584.4,584.0,1068.03,1.8276,0.07,0.0,0.24,0.032,0.008,0.0,0.0,0.22,0.0,99.43,7.318743918,-9.004795788,8.550887542,6.535984676,5.149690849,-9.004795788,-9.004795788,8.463876167,-9.004795788
28,Montezuma clay adobe,Loamy Sand,1922,5.6,Open-hearth steel with 0.22% Cu,3.0-inch pipe,26,Y,10.7,intact,San Diego,CA,P,408.0,6.8,Neutral,,1.5,0.06,0.18,0.0,0.12,0.99,0.89,61.0,40.3,24.6,2.5,,5.9,13,Wrought,Very Poor,Southern,2045.4,2045.0,3265.12,1.5963,0.07,0.0,0.24,0.032,0.008,0.0,0.0,0.22,0.0,99.43,7.318743918,-9.004795788,8.550887542,6.535984676,5.149690849,-9.004795788,-9.004795788,8.463876167,-9.004795788
28,Montezuma clay adobe,Loamy Sand,1922,7.7,Open-hearth steel with 0.22% Cu,3.0-inch pipe,26,Y,18.3,intact,San Diego,CA,P,408.0,6.8,Neutral,,1.5,0.06,0.18,0.0,0.12,0.99,0.89,61.0,40.3,24.6,2.5,,5.9,13,Wrought,Very Poor,Southern,2812.43,2812.0,5584.28,1.9856,0.07,0.0,0.24,0.032,0.008,0.0,0.0,0.22,0.0,99.43,7.318743918,-9.004795788,8.550887542,6.535984676,5.149690849,-9.004795788,-9.004795788,8.463876167,-9.004795788
28,Montezuma clay adobe,Loamy Sand,1922,9.6,Open-hearth steel with 0.22% Cu,3.0-inch pipe,26,Y,17.7,intact,San Diego,CA,P,408.0,6.8,Neutral,,1.5,0.06,0.18,0.0,0.12,0.99,0.89,61.0,40.3,24.6,2.5,,5.9,13,Wrought,Very Poor,Southern,3506.4,3506.0,5401.19,1.5404,0.07,0.0,0.24,0.032,0.008,0.0,0.0,0.22,0.0,99.43,7.318743918,-9.004795788,8.550887542,6.535984676,5.149690849,-9.004795788,-9.004795788,8.463876167,-9.004795788
29,Muck,Muck,1922,2.0,Open-hearth steel with 0.22% Cu,3.0-inch pipe,26,Y,4.2,intact,New Orleans,LA,VP,1270.0,4.2,Extremely Acid,28.1,2.15,1.92,1.55,0.0,0.0,1.69,2.3,69.3,57.4,34.5,26.6,,5.8,13,Wrought,Very Poor,Southern,730.5,730.0,1281.64,1.7545,0.07,0.0,0.24,0.032,0.008,0.0,0.0,0.22,0.0,99.43,7.318743918,-9.004795788,8.550887542,6.535984676,5.149690849,-9.004795788,-9.004795788,8.463876167,-9.004795788
29,Muck,Muck,1922,4.1,Open-hearth steel with 0.22% Cu,3.0-inch pipe,26,Y,7.9,intact,New Orleans,LA,VP,1270.0,4.2,Extremely Acid,28.1,2.15,1.92,1.55,0.0,0.0,1.69,2.3,69.3,57.4,34.5,26.6,,5.8,13,Wrought,Very Poor,Southern,1497.52,1497.0,2410.7,1.6098,0.07,0.0,0.24,0.032,0.008,0.0,0.0,0.22,0.0,99.43,7.318743918,-9.004795788,8.550887542,6.535984676,5.149690849,-9.004795788,-9.004795788,8.463876167,-9.004795788
29,Muck,Muck,1922,6.0,Open-hearth steel with 0.22% Cu,3.0-inch pipe,26,Y,9.3,intact,New Orleans,LA,VP,1270.0,4.2,Extremely Acid,28.1,2.15,1.92,1.55,0.0,0.0,1.69,2.3,69.3,57.4,34.5,26.6,,5.8,13,Wrought,Very Poor,Southern,2191.5,2191.0,2837.91,1.295,0.07,0.0,0.24,0.032,0.008,0.0,0.0,0.22,0.0,99.43,7.318743918,-9.004795788,8.550887542,6.535984676,5.149690849,-9.004795788,-9.004795788,8.463876167,-9.004795788
29,Muck,Muck,1922,8.0,Open-hearth steel with 0.22% Cu,3.0-inch pipe,26,Y,15.7,intact,New Orleans,LA,VP,1270.0,4.2,Extremely Acid,28.1,2.15,1.92,1.55,0.0,0.0,1.69,2.3,69.3,57.4,34.5,26.6,,5.8,13,Wrought,Very Poor,Southern,2922.0,2922.0,4790.88,1.6396,0.07,0.0,0.24,0.032,0.008,0.0,0.0,0.22,0.0,99.43,7.318743918,-9.004795788,8.550887542,6.535984676,5.149690849,-9.004795788,-9.004795788,8.463876167,-9.004795788
29,Muck,Muck,1922,10.0,Open-hearth steel with 0.22% Cu,3.0-inch pipe,26,Y,15.6,intact,New Orleans,LA,VP,1270.0,4.2,Extremely Acid,28.1,2.15,1.92,1.55,0.0,0.0,1.69,2.3,69.3,57.4,34.5,26.6,,5.8,13,Wrought,Very Poor,Southern,3652.5,3652.0,4760.37,1.3033,0.07,0.0,0.24,0.032,0.008,0.0,0.0,0.22,0.0,99.43,7.318743918,-9.004795788,8.550887542,6.535984676,5.149690849,-9.004795788,-9.004795788,8.463876167,-9.004795788
29,Muck,Muck,1922,12.0,Open-hearth steel with 0.22% Cu,3.0-inch pipe,26,Y,20.1,intact,New Orleans,LA,VP,1270.0,4.2,Extremely Acid,28.1,2.15,1.92,1.55,0.0,0.0,1.69,2.3,69.3,57.4,34.5,26.6,,5.8,13,Wrought,Very Poor,Southern,4383.0,4383.0,6133.55,1.3994,0.07,0.0,0.24,0.032,0.008,0.0,0.0,0.22,0.0,99.43,7.318743918,-9.004795788,8.550887542,6.535984676,5.149690849,-9.004795788,-9.004795788,8.463876167,-9.004795788
30,Muscatine silt loam,Silty Clay Loam,1922,1.1,Open-hearth steel with 0.22% Cu,3.0-inch pipe,26,Y,1.0,intact,Davenport,IA,P,1300.0,7.0,Neutral,2.6,0.32,0.65,0.4,0.0,0.71,0.09,0.24,49.9,32.4,29.4,7.2,1.81,7.5,13,Wrought,Poor,Northern,401.78,401.0,305.15,0.7595,0.07,0.0,0.24,0.032,0.008,0.0,0.0,0.22,0.0,99.43,7.318743918,-9.004795788,8.550887542,6.535984676,5.149690849,-9.004795788,-9.004795788,8.463876167,-9.004795788
30,Muscatine silt loam,Silty Clay Loam,1922,3.6,Open-hearth steel with 0.22% Cu,3.0-inch pipe,26,Y,1.2,intact,Davenport,IA,P,1300.0,7.0,Neutral,2.6,0.32,0.65,0.4,0.0,0.71,0.09,0.24,49.9,32.4,29.4,7.2,1.81,7.5,13,Wrought,Poor,Northern,1314.9,1314.0,366.18,0.2785,0.07,0.0,0.24,0.032,0.008,0.0,0.0,0.22,0.0,99.43,7.318743918,-9.004795788,8.550887542,6.535984676,5.149690849,-9.004795788,-9.004795788,8.463876167,-9.004795788
30,Muscatine silt loam,Silty Clay Loam,1922,5.7,Open-hearth steel with 0.22% Cu,3.0-inch pipe,26,Y,2.4,intact,Davenport,IA,P,1300.0,7.0,Neutral,2.6,0.32,0.65,0.4,0.0,0.71,0.09,0.24,49.9,32.4,29.4,7.2,1.81,7.5,13,Wrought,Poor,Northern,2081.93,2081.0,732.36,0.3518,0.07,0.0,0.24,0.032,0.008,0.0,0.0,0.22,0.0,99.43,7.318743918,-9.004795788,8.550887542,6.535984676,5.149690849,-9.004795788,-9.004795788,8.463876167,-9.004795788
30,Muscatine silt loam,Silty Clay Loam,1922,8.2,Open-hearth steel with 0.22% Cu,3.0-inch pipe,26,Y,3.8,intact,Davenport,IA,P,1300.0,7.0,Neutral,2.6,0.32,0.65,0.4,0.0,0.71,0.09,0.24,49.9,32.4,29.4,7.2,1.81,7.5,13,Wrought,Poor,Northern,2995.05,2995.0,1159.58,0.3872,0.07,0.0,0.24,0.032,0.008,0.0,0.0,0.22,0.0,99.43,7.318743918,-9.004795788,8.550887542,6.535984676,5.149690849,-9.004795788,-9.004795788,8.463876167,-9.004795788
30,Muscatine silt loam,Silty Clay Loam,1922,11.6,Open-hearth steel with 0.22% Cu,3.0-inch pipe,26,Y,5.2,intact,Davenport,IA,P,1300.0,7.0,Neutral,2.6,0.32,0.65,0.4,0.0,0.71,0.09,0.24,49.9,32.4,29.4,7.2,1.81,7.5,13,Wrought,Poor,Northern,4236.9,4236.0,1586.79,0.3745,0.07,0.0,0.24,0.032,0.008,0.0,0.0,0.22,0.0,99.43,7.318743918,-9.004795788,8.550887542,6.535984676,5.149690849,-9.004795788,-9.004795788,8.463876167,-9.004795788
30,Muscatine silt loam,Silty Clay Loam,1922,17.0,Open-hearth steel with 0.22% Cu,3.0-inch pipe,26,Y,6.4,intact,Davenport,IA,P,1300.0,7.0,Neutral,2.6,0.32,0.65,0.4,0.0,0.71,0.09,0.24,49.9,32.4,29.4,7.2,1.81,7.5,13,Wrought,Poor,Northern,6209.25,6209.0,1952.97,0.3145,0.07,0.0,0.24,0.032,0.008,0.0,0.0,0.22,0.0,99.43,7.318743918,-9.004795788,8.550887542,6.535984676,5.149690849,-9.004795788,-9.004795788,8.463876167,-9.004795788
31,Norfolk fine sand,Sand,1922,2.0,Open-hearth steel with 0.22% Cu,3.0-inch pipe,26,Y,1.1,intact,Jaksonville,FL,G,20500.0,4.7,Very Strongly Acid,1.8,,,,,,,,69.3,47.4,2.8,38.1,1.55,0.0,13,Wrought,Good,Southern,730.5,730.0,335.67,0.4595,0.07,0.0,0.24,0.032,0.008,0.0,0.0,0.22,0.0,99.43,7.318743918,-9.004795788,8.550887542,6.535984676,5.149690849,-9.004795788,-9.004795788,8.463876167,-9.004795788
31,Norfolk fine sand,Sand,1922,4.1,Open-hearth steel with 0.22% Cu,3.0-inch pipe,26,Y,2.3,intact,Jaksonville,FL,G,20500.0,4.7,Very Strongly Acid,1.8,,,,,,,,69.3,47.4,2.8,38.1,1.55,0.0,13,Wrought,Good,Southern,1497.52,1497.0,701.85,0.4687,0.07,0.0,0.24,0.032,0.008,0.0,0.0,0.22,0.0,99.43,7.318743918,-9.004795788,8.550887542,6.535984676,5.149690849,-9.004795788,-9.004795788,8.463876167,-9.004795788
31,Norfolk fine sand,Sand,1922,6.0,Open-hearth steel with 0.22% Cu,3.0-inch pipe,26,Y,2.3,intact,Jaksonville,FL,G,20500.0,4.7,Very Strongly Acid,1.8,,,,,,,,69.3,47.4,2.8,38.1,1.55,0.0,13,Wrought,Good,Southern,2191.5,2191.0,701.85,0.3203,0.07,0.0,0.24,0.032,0.008,0.0,0.0,0.22,0.0,99.43,7.318743918,-9.004795788,8.550887542,6.535984676,5.149690849,-9.004795788,-9.004795788,8.463876167,-9.004795788
31,Norfolk fine sand,Sand,1922,8.0,Open-hearth steel with 0.22% Cu,3.0-inch pipe,26,Y,2.6,intact,Jaksonville,FL,G,20500.0,4.7,Very Strongly Acid,1.8,,,,,,,,69.3,47.4,2.8,38.1,1.55,0.0,13,Wrought,Good,Southern,2922.0,2922.0,793.39,0.2715,0.07,0.0,0.24,0.032,0.008,0.0,0.0,0.22,0.0,99.43,7.318743918,-9.004795788,8.550887542,6.535984676,5.149690849,-9.004795788,-9.004795788,8.463876167,-9.004795788
31,Norfolk fine sand,Sand,1922,12.0,Open-hearth steel with 0.22% Cu,3.0-inch pipe,26,Y,3.4,intact,Jaksonville,FL,G,20500.0,4.7,Very Strongly Acid,1.8,,,,,,,,69.3,47.4,2.8,38.1,1.55,0.0,13,Wrought,Good,Southern,4383.0,4383.0,1037.52,0.2367,0.07,0.0,0.24,0.032,0.008,0.0,0.0,0.22,0.0,99.43,7.318743918,-9.004795788,8.550887542,6.535984676,5.149690849,-9.004795788,-9.004795788,8.463876167,-9.004795788
31,Norfolk fine sand,Sand,1922,17.7,Open-hearth steel with 0.22% Cu,3.0-inch pipe,26,Y,4.6,intact,Jaksonville,FL,G,20500.0,4.7,Very Strongly Acid,1.8,,,,,,,,69.3,47.4,2.8,38.1,1.55,0.0,13,Wrought,Good,Southern,6464.93,6464.0,1403.7,0.2171,0.07,0.0,0.24,0.032,0.008,0.0,0.0,0.22,0.0,99.43,7.318743918,-9.004795788,8.550887542,6.535984676,5.149690849,-9.004795788,-9.004795788,8.463876167,-9.004795788
32,Ontario loam,Silt Loam,1922,1.0,Open-hearth steel with 0.22% Cu,3.0-inch pipe,26,Y,0.3,intact,Rochester,NY,G,5700.0,7.3,Neutral,0.5,0.23,0.7,0.42,0.0,0.73,0.01,0.42,47.6,32.8,17.8,11.7,1.85,0.1,13,Wrought,Good,Northern,365.25,365.0,91.55,0.2507,0.07,0.0,0.24,0.032,0.008,0.0,0.0,0.22,0.0,99.43,7.318743918,-9.004795788,8.550887542,6.535984676,5.149690849,-9.004795788,-9.004795788,8.463876167,-9.004795788
32,Ontario loam,Silt Loam,1922,3.7,Open-hearth steel with 0.22% Cu,3.0-inch pipe,26,Y,1.4,intact,Rochester,NY,G,5700.0,7.3,Neutral,0.5,0.23,0.7,0.42,0.0,0.73,0.01,0.42,47.6,32.8,17.8,11.7,1.85,0.1,13,Wrought,Good,Northern,1351.42,1351.0,427.21,0.3161,0.07,0.0,0.24,0.032,0.008,0.0,0.0,0.22,0.0,99.43,7.318743918,-9.004795788,8.550887542,6.535984676,5.149690849,-9.004795788,-9.004795788,8.463876167,-9.004795788
32,Ontario loam,Silt Loam,1922,5.8,Open-hearth steel with 0.22% Cu,3.0-inch pipe,26,Y,2.5,intact,Rochester,NY,G,5700.0,7.3,Neutral,0.5,0.23,0.7,0.42,0.0,0.73,0.01,0.42,47.6,32.8,17.8,11.7,1.85,0.1,13,Wrought,Good,Northern,2118.45,2118.0,762.88,0.3601,0.07,0.0,0.24,0.032,0.008,0.0,0.0,0.22,0.0,99.43,7.318743918,-9.004795788,8.550887542,6.535984676,5.149690849,-9.004795788,-9.004795788,8.463876167,-9.004795788
32,Ontario loam,Silt Loam,1922,7.6,Open-hearth steel with 0.22% Cu,3.0-inch pipe,26,Y,2.7,intact,Rochester,NY,G,5700.0,7.3,Neutral,0.5,0.23,0.7,0.42,0.0,0.73,0.01,0.42,47.6,32.8,17.8,11.7,1.85,0.1,13,Wrought,Good,Northern,2775.9,2775.0,823.91,0.2968,0.07,0.0,0.24,0.032,0.008,0.0,0.0,0.22,0.0,99.43,7.318743918,-9.004795788,8.550887542,6.535984676,5.149690849,-9.004795788,-9.004795788,8.463876167,-9.004795788
32,Ontario loam,Silt Loam,1922,9.6,Open-hearth steel with 0.22% Cu,3.0-inch pipe,26,Y,2.6,intact,Rochester,NY,G,5700.0,7.3,Neutral,0.5,0.23,0.7,0.42,0.0,0.73,0.01,0.42,47.6,32.8,17.8,11.7,1.85,0.1,13,Wrought,Good,Northern,3506.4,3506.0,793.39,0.2263,0.07,0.0,0.24,0.032,0.008,0.0,0.0,0.22,0.0,99.43,7.318743918,-9.004795788,8.550887542,6.535984676,5.149690849,-9.004795788,-9.004795788,8.463876167,-9.004795788
32,Ontario loam,Silt Loam,1922,11.7,Open-hearth steel with 0.22% Cu,3.0-inch pipe,26,Y,3.2,intact,Rochester,NY,G,5700.0,7.3,Neutral,0.5,0.23,0.7,0.42,0.0,0.73,0.01,0.42,47.6,32.8,17.8,11.7,1.85,0.1,13,Wrought,Good,Northern,4273.43,4273.0,976.49,0.2285,0.07,0.0,0.24,0.032,0.008,0.0,0.0,0.22,0.0,99.43,7.318743918,-9.004795788,8.550887542,6.535984676,5.149690849,-9.004795788,-9.004795788,8.463876167,-9.004795788
33,Peat,Peat,1922,1.0,Open-hearth steel with 0.22% Cu,3.0-inch pipe,26,Y,0.4,intact,Milwaukee,WI,VP,800.0,6.8,Neutral,36,1.52,7.3,4.06,0.0,,2.27,2.13,46.1,30.4,72.8,34.0,,16.9,13,Wrought,Very Poor,Northern,365.25,365.0,122.06,0.3342,0.07,0.0,0.24,0.032,0.008,0.0,0.0,0.22,0.0,99.43,7.318743918,-9.004795788,8.550887542,6.535984676,5.149690849,-9.004795788,-9.004795788,8.463876167,-9.004795788
33,Peat,Peat,1922,3.7,Open-hearth steel with 0.22% Cu,3.0-inch pipe,26,Y,3.8,intact,Milwaukee,WI,VP,800.0,6.8,Neutral,36,1.52,7.3,4.06,0.0,,2.27,2.13,46.1,30.4,72.8,34.0,,16.9,13,Wrought,Very Poor,Northern,1351.42,1351.0,1159.58,0.858,0.07,0.0,0.24,0.032,0.008,0.0,0.0,0.22,0.0,99.43,7.318743918,-9.004795788,8.550887542,6.535984676,5.149690849,-9.004795788,-9.004795788,8.463876167,-9.004795788
33,Peat,Peat,1922,5.8,Open-hearth steel with 0.22% Cu,3.0-inch pipe,26,Y,3.0,intact,Milwaukee,WI,VP,800.0,6.8,Neutral,36,1.52,7.3,4.06,0.0,,2.27,2.13,46.1,30.4,72.8,34.0,,16.9,13,Wrought,Very Poor,Northern,2118.45,2118.0,915.46,0.4321,0.07,0.0,0.24,0.032,0.008,0.0,0.0,0.22,0.0,99.43,7.318743918,-9.004795788,8.550887542,6.535984676,5.149690849,-9.004795788,-9.004795788,8.463876167,-9.004795788
33,Peat,Peat,1922,7.6,Open-hearth steel with 0.22% Cu,3.0-inch pipe,26,Y,7.8,intact,Milwaukee,WI,VP,800.0,6.8,Neutral,36,1.52,7.3,4.06,0.0,,2.27,2.13,46.1,30.4,72.8,34.0,,16.9,13,Wrought,Very Poor,Northern,2775.9,2775.0,2380.18,0.8574,0.07,0.0,0.24,0.032,0.008,0.0,0.0,0.22,0.0,99.43,7.318743918,-9.004795788,8.550887542,6.535984676,5.149690849,-9.004795788,-9.004795788,8.463876167,-9.004795788
33,Peat,Peat,1922,9.7,Open-hearth steel with 0.22% Cu,3.0-inch pipe,26,Y,10.5,intact,Milwaukee,WI,VP,800.0,6.8,Neutral,36,1.52,7.3,4.06,0.0,,2.27,2.13,46.1,30.4,72.8,34.0,,16.9,13,Wrought,Very Poor,Northern,3542.92,3542.0,3204.09,0.9044,0.07,0.0,0.24,0.032,0.008,0.0,0.0,0.22,0.0,99.43,7.318743918,-9.004795788,8.550887542,6.535984676,5.149690849,-9.004795788,-9.004795788,8.463876167,-9.004795788
33,Peat,Peat,1922,11.7,Open-hearth steel with 0.22% Cu,3.0-inch pipe,26,Y,14.0,intact,Milwaukee,WI,VP,800.0,6.8,Neutral,36,1.52,7.3,4.06,0.0,,2.27,2.13,46.1,30.4,72.8,34.0,,16.9,13,Wrought,Very Poor,Northern,4273.43,4273.0,4272.12,0.9997,0.07,0.0,0.24,0.032,0.008,0.0,0.0,0.22,0.0,99.43,7.318743918,-9.004795788,8.550887542,6.535984676,5.149690849,-9.004795788,-9.004795788,8.463876167,-9.004795788
34,Penn silt loam,Silt Loam,1922,1.4,Open-hearth steel with 0.22% Cu,3.0-inch pipe,26,Y,1.2,intact,Norristown,PA,F,4900.0,6.7,Neutral,7,,,,,,,,54.0,40.0,23.4,14.7,1.82,8.4,13,Wrought,Poor,Northern,511.35,511.0,366.18,0.7161,0.07,0.0,0.24,0.032,0.008,0.0,0.0,0.22,0.0,99.43,7.318743918,-9.004795788,8.550887542,6.535984676,5.149690849,-9.004795788,-9.004795788,8.463876167,-9.004795788
34,Penn silt loam,Silt Loam,1922,4.0,Open-hearth steel with 0.22% Cu,3.0-inch pipe,26,Y,1.8,intact,Norristown,PA,F,4900.0,6.7,Neutral,7,,,,,,,,54.0,40.0,23.4,14.7,1.82,8.4,13,Wrought,Poor,Northern,1461.0,1461.0,549.27,0.376,0.07,0.0,0.24,0.032,0.008,0.0,0.0,0.22,0.0,99.43,7.318743918,-9.004795788,8.550887542,6.535984676,5.149690849,-9.004795788,-9.004795788,8.463876167,-9.004795788
34,Penn silt loam,Silt Loam,1922,6.1,Open-hearth steel with 0.22% Cu,3.0-inch pipe,26,Y,2.9,intact,Norristown,PA,F,4900.0,6.7,Neutral,7,,,,,,,,54.0,40.0,23.4,14.7,1.82,8.4,13,Wrought,Poor,Northern,2228.03,2228.0,884.94,0.3972,0.07,0.0,0.24,0.032,0.008,0.0,0.0,0.22,0.0,99.43,7.318743918,-9.004795788,8.550887542,6.535984676,5.149690849,-9.004795788,-9.004795788,8.463876167,-9.004795788
34,Penn silt loam,Silt Loam,1922,8.0,Open-hearth steel with 0.22% Cu,3.0-inch pipe,26,Y,3.2,intact,Norristown,PA,F,4900.0,6.7,Neutral,7,,,,,,,,54.0,40.0,23.4,14.7,1.82,8.4,13,Wrought,Poor,Northern,2922.0,2922.0,976.49,0.3342,0.07,0.0,0.24,0.032,0.008,0.0,0.0,0.22,0.0,99.43,7.318743918,-9.004795788,8.550887542,6.535984676,5.149690849,-9.004795788,-9.004795788,8.463876167,-9.004795788
34,Penn silt loam,Silt Loam,1922,9.9,Open-hearth steel with 0.22% Cu,3.0-inch pipe,26,Y,4.4,intact,Norristown,PA,F,4900.0,6.7,Neutral,7,,,,,,,,54.0,40.0,23.4,14.7,1.82,8.4,13,Wrought,Poor,Northern,3615.97,3615.0,1342.67,0.3713,0.07,0.0,0.24,0.032,0.008,0.0,0.0,0.22,0.0,99.43,7.318743918,-9.004795788,8.550887542,6.535984676,5.149690849,-9.004795788,-9.004795788,8.463876167,-9.004795788
34,Penn silt loam,Silt Loam,1922,12.0,Open-hearth steel with 0.22% Cu,3.0-inch pipe,26,Y,4.8,intact,Norristown,PA,F,4900.0,6.7,Neutral,7,,,,,,,,54.0,40.0,23.4,14.7,1.82,8.4,13,Wrought,Poor,Northern,4383.0,4383.0,1464.73,0.3342,0.07,0.0,0.24,0.032,0.008,0.0,0.0,0.22,0.0,99.43,7.318743918,-9.004795788,8.550887542,6.535984676,5.149690849,-9.004795788,-9.004795788,8.463876167,-9.004795788
35,Ramona loam,Clay Loam,1922,1.9,Open-hearth steel with 0.22% Cu,3.0-inch pipe,26,Y,0.9,intact,Los Angeles,CA,G,2060.0,7.3,Neutral,5.7,0.68,0.68,0.49,0.0,1.1,0.06,0.35,62.4,15.2,18.0,10.9,1.89,3.1,13,Wrought,Good,Southern,693.98,693.0,274.64,0.3957,0.07,0.0,0.24,0.032,0.008,0.0,0.0,0.22,0.0,99.43,7.318743918,-9.004795788,8.550887542,6.535984676,5.149690849,-9.004795788,-9.004795788,8.463876167,-9.004795788
35,Ramona loam,Clay Loam,1922,4.1,Open-hearth steel with 0.22% Cu,3.0-inch pipe,26,Y,1.8,intact,Los Angeles,CA,G,2060.0,7.3,Neutral,5.7,0.68,0.68,0.49,0.0,1.1,0.06,0.35,62.4,15.2,18.0,10.9,1.89,3.1,13,Wrought,Good,Southern,1497.52,1497.0,549.27,0.3668,0.07,0.0,0.24,0.032,0.008,0.0,0.0,0.22,0.0,99.43,7.318743918,-9.004795788,8.550887542,6.535984676,5.149690849,-9.004795788,-9.004795788,8.463876167,-9.004795788
35,Ramona loam,Clay Loam,1922,6.2,Open-hearth steel with 0.22% Cu,3.0-inch pipe,26,Y,1.4,intact,Los Angeles,CA,G,2060.0,7.3,Neutral,5.7,0.68,0.68,0.49,0.0,1.1,0.06,0.35,62.4,15.2,18.0,10.9,1.89,3.1,13,Wrought,Good,Southern,2264.55,2264.0,427.21,0.1887,0.07,0.0,0.24,0.032,0.008,0.0,0.0,0.22,0.0,99.43,7.318743918,-9.004795788,8.550887542,6.535984676,5.149690849,-9.004795788,-9.004795788,8.463876167,-9.004795788
35,Ramona loam,Clay Loam,1922,8.0,Open-hearth steel with 0.22% Cu,3.0-inch pipe,26,Y,2.3,intact,Los Angeles,CA,G,2060.0,7.3,Neutral,5.7,0.68,0.68,0.49,0.0,1.1,0.06,0.35,62.4,15.2,18.0,10.9,1.89,3.1,13,Wrought,Good,Southern,2922.0,2922.0,701.85,0.2402,0.07,0.0,0.24,0.032,0.008,0.0,0.0,0.22,0.0,99.43,7.318743918,-9.004795788,8.550887542,6.535984676,5.149690849,-9.004795788,-9.004795788,8.463876167,-9.004795788
35,Ramona loam,Clay Loam,1922,12.1,Open-hearth steel with 0.22% Cu,3.0-inch pipe,26,Y,1.9,intact,Los Angeles,CA,G,2060.0,7.3,Neutral,5.7,0.68,0.68,0.49,0.0,1.1,0.06,0.35,62.4,15.2,18.0,10.9,1.89,3.1,13,Wrought,Good,Southern,4419.52,4419.0,579.79,0.1312,0.07,0.0,0.24,0.032,0.008,0.0,0.0,0.22,0.0,99.43,7.318743918,-9.004795788,8.550887542,6.535984676,5.149690849,-9.004795788,-9.004795788,8.463876167,-9.004795788
35,Ramona loam,Clay Loam,1922,17.5,Open-hearth steel with 0.22% Cu,3.0-inch pipe,26,Y,3.3,intact,Los Angeles,CA,G,2060.0,7.3,Neutral,5.7,0.68,0.68,0.49,0.0,1.1,0.06,0.35,62.4,15.2,18.0,10.9,1.89,3.1,13,Wrought,Good,Southern,6391.88,6391.0,1007.0,0.1575,0.07,0.0,0.24,0.032,0.008,0.0,0.0,0.22,0.0,99.43,7.318743918,-9.004795788,8.550887542,6.535984676,5.149690849,-9.004795788,-9.004795788,8.463876167,-9.004795788
36,Ruston sandy loam,Sandy Loam,1922,2.0,Open-hearth steel with 0.22% Cu,3.0-inch pipe,26,Y,0.9,intact,Meridian,MS,G,11200.0,4.5,Very Strongly Acid,4.6,,,,,,,,64.0,53.0,13.8,16.0,1.62,0.0,13,Wrought,Good,Southern,730.5,730.0,274.64,0.376,0.07,0.0,0.24,0.032,0.008,0.0,0.0,0.22,0.0,99.43,7.318743918,-9.004795788,8.550887542,6.535984676,5.149690849,-9.004795788,-9.004795788,8.463876167,-9.004795788
36,Ruston sandy loam,Sandy Loam,1922,4.1,Open-hearth steel with 0.22% Cu,3.0-inch pipe,26,Y,1.5,intact,Meridian,MS,G,11200.0,4.5,Very Strongly Acid,4.6,,,,,,,,64.0,53.0,13.8,16.0,1.62,0.0,13,Wrought,Good,Southern,1497.52,1497.0,457.73,0.3057,0.07,0.0,0.24,0.032,0.008,0.0,0.0,0.22,0.0,99.43,7.318743918,-9.004795788,8.550887542,6.535984676,5.149690849,-9.004795788,-9.004795788,8.463876167,-9.004795788
36,Ruston sandy loam,Sandy Loam,1922,6.0,Open-hearth steel with 0.22% Cu,3.0-inch pipe,26,Y,1.6,intact,Meridian,MS,G,11200.0,4.5,Very Strongly Acid,4.6,,,,,,,,64.0,53.0,13.8,16.0,1.62,0.0,13,Wrought,Good,Southern,2191.5,2191.0,488.24,0.2228,0.07,0.0,0.24,0.032,0.008,0.0,0.0,0.22,0.0,99.43,7.318743918,-9.004795788,8.550887542,6.535984676,5.149690849,-9.004795788,-9.004795788,8.463876167,-9.004795788
36,Ruston sandy loam,Sandy Loam,1922,8.0,Open-hearth steel with 0.22% Cu,3.0-inch pipe,26,Y,2.1,intact,Meridian,MS,G,11200.0,4.5,Very Strongly Acid,4.6,,,,,,,,64.0,53.0,13.8,16.0,1.62,0.0,13,Wrought,Good,Southern,2922.0,2922.0,640.82,0.2193,0.07,0.0,0.24,0.032,0.008,0.0,0.0,0.22,0.0,99.43,7.318743918,-9.004795788,8.550887542,6.535984676,5.149690849,-9.004795788,-9.004795788,8.463876167,-9.004795788
36,Ruston sandy loam,Sandy Loam,1922,12.0,Open-hearth steel with 0.22% Cu,3.0-inch pipe,26,Y,2.5,intact,Meridian,MS,G,11200.0,4.5,Very Strongly Acid,4.6,,,,,,,,64.0,53.0,13.8,16.0,1.62,0.0,13,Wrought,Good,Southern,4383.0,4383.0,762.88,0.1741,0.07,0.0,0.24,0.032,0.008,0.0,0.0,0.22,0.0,99.43,7.318743918,-9.004795788,8.550887542,6.535984676,5.149690849,-9.004795788,-9.004795788,8.463876167,-9.004795788
36,Ruston sandy loam,Sandy Loam,1922,17.7,Open-hearth steel with 0.22% Cu,3.0-inch pipe,26,Y,3.1,intact,Meridian,MS,G,11200.0,4.5,Very Strongly Acid,4.6,,,,,,,,64.0,53.0,13.8,16.0,1.62,0.0,13,Wrought,Good,Southern,6464.93,6464.0,945.97,0.1463,0.07,0.0,0.24,0.032,0.008,0.0,0.0,0.22,0.0,99.43,7.318743918,-9.004795788,8.550887542,6.535984676,5.149690849,-9.004795788,-9.004795788,8.463876167,-9.004795788
37,St. John's fine sand,Sand,1922,2.0,Open-hearth steel with 0.22% Cu,3.0-inch pipe,26,Y,2.4,intact,Jaksonville,PL,P,11200.0,3.8,Extremely Acid,15.3,,,,,,,,69.3,47.4,7.0,,,0.0,13,Wrought,Fair,Southern,730.5,730.0,732.36,1.0025,0.07,0.0,0.24,0.032,0.008,0.0,0.0,0.22,0.0,99.43,7.318743918,-9.004795788,8.550887542,6.535984676,5.149690849,-9.004795788,-9.004795788,8.463876167,-9.004795788
37,St. John's fine sand,Sand,1922,4.1,Open-hearth steel with 0.22% Cu,3.0-inch pipe,26,Y,5.0,intact,Jaksonville,PL,P,11200.0,3.8,Extremely Acid,15.3,,,,,,,,69.3,47.4,7.0,,,0.0,13,Wrought,Fair,Southern,1497.52,1497.0,1525.76,1.0189,0.07,0.0,0.24,0.032,0.008,0.0,0.0,0.22,0.0,99.43,7.318743918,-9.004795788,8.550887542,6.535984676,5.149690849,-9.004795788,-9.004795788,8.463876167,-9.004795788
37,St. John's fine sand,Sand,1922,6.0,Open-hearth steel with 0.22% Cu,3.0-inch pipe,26,Y,3.8,intact,Jaksonville,PL,P,11200.0,3.8,Extremely Acid,15.3,,,,,,,,69.3,47.4,7.0,,,0.0,13,Wrought,Fair,Southern,2191.5,2191.0,1159.58,0.5291,0.07,0.0,0.24,0.032,0.008,0.0,0.0,0.22,0.0,99.43,7.318743918,-9.004795788,8.550887542,6.535984676,5.149690849,-9.004795788,-9.004795788,8.463876167,-9.004795788
37,St. John's fine sand,Sand,1922,8.0,Open-hearth steel with 0.22% Cu,3.0-inch pipe,26,Y,6.5,intact,Jaksonville,PL,P,11200.0,3.8,Extremely Acid,15.3,,,,,,,,69.3,47.4,7.0,,,0.0,13,Wrought,Fair,Southern,2922.0,2922.0,1983.49,0.6788,0.07,0.0,0.24,0.032,0.008,0.0,0.0,0.22,0.0,99.43,7.318743918,-9.004795788,8.550887542,6.535984676,5.149690849,-9.004795788,-9.004795788,8.463876167,-9.004795788
37,St. John's fine sand,Sand,1922,10.1,Open-hearth steel with 0.22% Cu,3.0-inch pipe,26,Y,6.0,intact,Jaksonville,PL,P,11200.0,3.8,Extremely Acid,15.3,,,,,,,,69.3,47.4,7.0,,,0.0,13,Wrought,Fair,Southern,3689.03,3689.0,1830.91,0.4963,0.07,0.0,0.24,0.032,0.008,0.0,0.0,0.22,0.0,99.43,7.318743918,-9.004795788,8.550887542,6.535984676,5.149690849,-9.004795788,-9.004795788,8.463876167,-9.004795788
37,St. John's fine sand,Sand,1922,12.0,Open-hearth steel with 0.22% Cu,3.0-inch pipe,26,Y,10.4,intact,Jaksonville,PL,P,11200.0,3.8,Extremely Acid,15.3,,,,,,,,69.3,47.4,7.0,,,0.0,13,Wrought,Fair,Southern,4383.0,4383.0,3173.58,0.7241,0.07,0.0,0.24,0.032,0.008,0.0,0.0,0.22,0.0,99.43,7.318743918,-9.004795788,8.550887542,6.535984676,5.149690849,-9.004795788,-9.004795788,8.463876167,-9.004795788
38,Sassafras gravelly sandy loam,Sandy Loam,1922,1.4,Open-hearth steel with 0.22% Cu,3.0-inch pipe,26,Y,0.3,intact,Camden,NJ,G,38600.0,4.5,Very Strongly Acid,4.7,,,,,,,,54.0,40.0,3.0,32.1,1.59,0.0,13,Wrought,Good,Northern,511.35,511.0,91.55,0.179,0.07,0.0,0.24,0.032,0.008,0.0,0.0,0.22,0.0,99.43,7.318743918,-9.004795788,8.550887542,6.535984676,5.149690849,-9.004795788,-9.004795788,8.463876167,-9.004795788
38,Sassafras gravelly sandy loam,Sandy Loam,1922,4.0,Open-hearth steel with 0.22% Cu,3.0-inch pipe,26,Y,0.5,intact,Camden,NJ,G,38600.0,4.5,Very Strongly Acid,4.7,,,,,,,,54.0,40.0,3.0,32.1,1.59,0.0,13,Wrought,Good,Northern,1461.0,1461.0,152.58,0.1044,0.07,0.0,0.24,0.032,0.008,0.0,0.0,0.22,0.0,99.43,7.318743918,-9.004795788,8.550887542,6.535984676,5.149690849,-9.004795788,-9.004795788,8.463876167,-9.004795788
38,Sassafras gravelly sandy loam,Sandy Loam,1922,6.1,Open-hearth steel with 0.22% Cu,3.0-inch pipe,26,Y,1.2,intact,Camden,NJ,G,38600.0,4.5,Very Strongly Acid,4.7,,,,,,,,54.0,40.0,3.0,32.1,1.59,0.0,13,Wrought,Good,Northern,2228.03,2228.0,366.18,0.1644,0.07,0.0,0.24,0.032,0.008,0.0,0.0,0.22,0.0,99.43,7.318743918,-9.004795788,8.550887542,6.535984676,5.149690849,-9.004795788,-9.004795788,8.463876167,-9.004795788
38,Sassafras gravelly sandy loam,Sandy Loam,1922,8.0,Open-hearth steel with 0.22% Cu,3.0-inch pipe,26,Y,2.1,intact,Camden,NJ,G,38600.0,4.5,Very Strongly Acid,4.7,,,,,,,,54.0,40.0,3.0,32.1,1.59,0.0,13,Wrought,Good,Northern,2922.0,2922.0,640.82,0.2193,0.07,0.0,0.24,0.032,0.008,0.0,0.0,0.22,0.0,99.43,7.318743918,-9.004795788,8.550887542,6.535984676,5.149690849,-9.004795788,-9.004795788,8.463876167,-9.004795788
38,Sassafras gravelly sandy loam,Sandy Loam,1922,12.0,Open-hearth steel with 0.22% Cu,3.0-inch pipe,26,Y,2.7,intact,Camden,NJ,G,38600.0,4.5,Very Strongly Acid,4.7,,,,,,,,54.0,40.0,3.0,32.1,1.59,0.0,13,Wrought,Good,Northern,4383.0,4383.0,823.91,0.188,0.07,0.0,0.24,0.032,0.008,0.0,0.0,0.22,0.0,99.43,7.318743918,-9.004795788,8.550887542,6.535984676,5.149690849,-9.004795788,-9.004795788,8.463876167,-9.004795788
38,Sassafras gravelly sandy loam,Sandy Loam,1922,17.2,Open-hearth steel with 0.22% Cu,3.0-inch pipe,26,Y,2.5,intact,Camden,NJ,G,38600.0,4.5,Very Strongly Acid,4.7,,,,,,,,54.0,40.0,3.0,32.1,1.59,0.0,13,Wrought,Good,Northern,6282.3,6282.0,762.88,0.1214,0.07,0.0,0.24,0.032,0.008,0.0,0.0,0.22,0.0,99.43,7.318743918,-9.004795788,8.550887542,6.535984676,5.149690849,-9.004795788,-9.004795788,8.463876167,-9.004795788
39,Sassafras silt loam,Silt Loam,1922,1.4,Open-hearth steel with 0.22% Cu,3.0-inch pipe,26,Y,2.1,intact,Wilmington,DE,F,7440.0,5.6,Medium Acid,6.6,,,,,,,,54.0,40.0,24.2,7.5,4.72,3.8,13,Wrought,Poor,Northern,511.35,511.0,640.82,1.2532,0.07,0.0,0.24,0.032,0.008,0.0,0.0,0.22,0.0,99.43,7.318743918,-9.004795788,8.550887542,6.535984676,5.149690849,-9.004795788,-9.004795788,8.463876167,-9.004795788
39,Sassafras silt loam,Silt Loam,1922,4.0,Open-hearth steel with 0.22% Cu,3.0-inch pipe,26,Y,2.9,intact,Wilmington,DE,F,7440.0,5.6,Medium Acid,6.6,,,,,,,,54.0,40.0,24.2,7.5,4.72,3.8,13,Wrought,Poor,Northern,1461.0,1461.0,884.94,0.6057,0.07,0.0,0.24,0.032,0.008,0.0,0.0,0.22,0.0,99.43,7.318743918,-9.004795788,8.550887542,6.535984676,5.149690849,-9.004795788,-9.004795788,8.463876167,-9.004795788
39,Sassafras silt loam,Silt Loam,1922,6.1,Open-hearth steel with 0.22% Cu,3.0-inch pipe,26,Y,3.2,intact,Wilmington,DE,F,7440.0,5.6,Medium Acid,6.6,,,,,,,,54.0,40.0,24.2,7.5,4.72,3.8,13,Wrought,Poor,Northern,2228.03,2228.0,976.49,0.4383,0.07,0.0,0.24,0.032,0.008,0.0,0.0,0.22,0.0,99.43,7.318743918,-9.004795788,8.550887542,6.535984676,5.149690849,-9.004795788,-9.004795788,8.463876167,-9.004795788
39,Sassafras silt loam,Silt Loam,1922,8.0,Open-hearth steel with 0.22% Cu,3.0-inch pipe,26,Y,5.1,intact,Wilmington,DE,F,7440.0,5.6,Medium Acid,6.6,,,,,,,,54.0,40.0,24.2,7.5,4.72,3.8,13,Wrought,Poor,Northern,2922.0,2922.0,1556.27,0.5326,0.07,0.0,0.24,0.032,0.008,0.0,0.0,0.22,0.0,99.43,7.318743918,-9.004795788,8.550887542,6.535984676,5.149690849,-9.004795788,-9.004795788,8.463876167,-9.004795788
39,Sassafras silt loam,Silt Loam,1922,9.9,Open-hearth steel with 0.22% Cu,3.0-inch pipe,26,Y,4.8,intact,Wilmington,DE,F,7440.0,5.6,Medium Acid,6.6,,,,,,,,54.0,40.0,24.2,7.5,4.72,3.8,13,Wrought,Poor,Northern,3615.97,3615.0,1464.73,0.4051,0.07,0.0,0.24,0.032,0.008,0.0,0.0,0.22,0.0,99.43,7.318743918,-9.004795788,8.550887542,6.535984676,5.149690849,-9.004795788,-9.004795788,8.463876167,-9.004795788
39,Sassafras silt loam,Silt Loam,1922,12.0,Open-hearth steel with 0.22% Cu,3.0-inch pipe,26,Y,5.0,intact,Wilmington,DE,F,7440.0,5.6,Medium Acid,6.6,,,,,,,,54.0,40.0,24.2,7.5,4.72,3.8,13,Wrought,Poor,Northern,4383.0,4383.0,1525.76,0.3481,0.07,0.0,0.24,0.032,0.008,0.0,0.0,0.22,0.0,99.43,7.318743918,-9.004795788,8.550887542,6.535984676,5.149690849,-9.004795788,-9.004795788,8.463876167,-9.004795788
40,Sharkey clay,Silty Clay,1922,2.0,Open-hearth steel with 0.22% Cu,3.0-inch pipe,26,Y,2.8,intact,New Orleans,LA,P,970.0,6.0,Medium Acid,9.4,0.56,0.58,0.44,0.0,0.93,0.07,0.28,69.3,57.4,33.0,2.3,1.78,16.4,13,Wrought,Poor,Southern,730.5,730.0,854.42,1.1696,0.07,0.0,0.24,0.032,0.008,0.0,0.0,0.22,0.0,99.43,7.318743918,-9.004795788,8.550887542,6.535984676,5.149690849,-9.004795788,-9.004795788,8.463876167,-9.004795788
40,Sharkey clay,Silty Clay,1922,4.1,Open-hearth steel with 0.22% Cu,3.0-inch pipe,26,Y,4.2,intact,New Orleans,LA,P,970.0,6.0,Medium Acid,9.4,0.56,0.58,0.44,0.0,0.93,0.07,0.28,69.3,57.4,33.0,2.3,1.78,16.4,13,Wrought,Poor,Southern,1497.52,1497.0,1281.64,0.8558,0.07,0.0,0.24,0.032,0.008,0.0,0.0,0.22,0.0,99.43,7.318743918,-9.004795788,8.550887542,6.535984676,5.149690849,-9.004795788,-9.004795788,8.463876167,-9.004795788
40,Sharkey clay,Silty Clay,1922,6.0,Open-hearth steel with 0.22% Cu,3.0-inch pipe,26,Y,5.6,intact,New Orleans,LA,P,970.0,6.0,Medium Acid,9.4,0.56,0.58,0.44,0.0,0.93,0.07,0.28,69.3,57.4,33.0,2.3,1.78,16.4,13,Wrought,Poor,Southern,2191.5,2191.0,1708.85,0.7798,0.07,0.0,0.24,0.032,0.008,0.0,0.0,0.22,0.0,99.43,7.318743918,-9.004795788,8.550887542,6.535984676,5.149690849,-9.004795788,-9.004795788,8.463876167,-9.004795788
40,Sharkey clay,Silty Clay,1922,8.0,Open-hearth steel with 0.22% Cu,3.0-inch pipe,26,Y,7.7,intact,New Orleans,LA,P,970.0,6.0,Medium Acid,9.4,0.56,0.58,0.44,0.0,0.93,0.07,0.28,69.3,57.4,33.0,2.3,1.78,16.4,13,Wrought,Poor,Southern,2922.0,2922.0,2349.67,0.8041,0.07,0.0,0.24,0.032,0.008,0.0,0.0,0.22,0.0,99.43,7.318743918,-9.004795788,8.550887542,6.535984676,5.149690849,-9.004795788,-9.004795788,8.463876167,-9.004795788
40,Sharkey clay,Silty Clay,1922,10.0,Open-hearth steel with 0.22% Cu,3.0-inch pipe,26,Y,7.5,intact,New Orleans,LA,P,970.0,6.0,Medium Acid,9.4,0.56,0.58,0.44,0.0,0.93,0.07,0.28,69.3,57.4,33.0,2.3,1.78,16.4,13,Wrought,Poor,Southern,3652.5,3652.0,2288.64,0.6266,0.07,0.0,0.24,0.032,0.008,0.0,0.0,0.22,0.0,99.43,7.318743918,-9.004795788,8.550887542,6.535984676,5.149690849,-9.004795788,-9.004795788,8.463876167,-9.004795788
40,Sharkey clay,Silty Clay,1922,12.0,Open-hearth steel with 0.22% Cu,3.0-inch pipe,26,Y,8.3,intact,New Orleans,LA,P,970.0,6.0,Medium Acid,9.4,0.56,0.58,0.44,0.0,0.93,0.07,0.28,69.3,57.4,33.0,2.3,1.78,16.4,13,Wrought,Poor,Southern,4383.0,4383.0,2532.76,0.5779,0.07,0.0,0.24,0.032,0.008,0.0,0.0,0.22,0.0,99.43,7.318743918,-9.004795788,8.550887542,6.535984676,5.149690849,-9.004795788,-9.004795788,8.463876167,-9.004795788
41,Summit silt loam,Silty Clay,1922,1.5,Open-hearth steel with 0.22% Cu,3.0-inch pipe,26,Y,0.4,intact,Kansas City,MO,F,1320.0,5.5,Strongly Acid,14,0.3,0.54,0.36,0.0,0.78,0.04,0.46,54.4,37.4,33.1,6.9,1.61,14.6,13,Wrought,Fair,Northern,547.88,547.0,122.06,0.2228,0.07,0.0,0.24,0.032,0.008,0.0,0.0,0.22,0.0,99.43,7.318743918,-9.004795788,8.550887542,6.535984676,5.149690849,-9.004795788,-9.004795788,8.463876167,-9.004795788
