Repository: sk7-dev/corrosion_prediction

File: Dataset/final_database1.csv (part 22 of 57)
site_no,soil_type,texture,year,duration,material_name,type,material_id,material_code,weight_loss_oz,specimen_status,city,state,internal_drainage,resistivity,pH,pH_type,total_acidity,Na+K,Ca,Mg,CO3,HCO3,Cl,SO4,mean_temp,annual_precipitation,moisture,air_pore_space,specific_gravity,volume_shrinkage,table,iron_type,areation,region,approximate_days,exact_days,weight_loss_g,corrosion_rate,C (%),Si (%),Mn (%),S (%),P (%),Cr (%),Ni (%),Cu (%),Mo  (%),Fe (%),C_clr,Si_clr,Mn_clr,S_clr,P_clr,Cr_clr,Ni_clr,Cu_clr,Mo_clr
41,Summit silt loam,Silty Clay,1922,4.0,Open-hearth steel with 0.22% Cu,3.0-inch pipe,26,Y,2.5,intact,Kansas City,MO,F,1320.0,5.5,Strongly Acid,14,0.3,0.54,0.36,0.0,0.78,0.04,0.46,54.4,37.4,33.1,6.9,1.61,14.6,13,Wrought,Fair,Northern,1461.0,1461.0,762.88,0.5222,0.07,0.0,0.24,0.032,0.008,0.0,0.0,0.22,0.0,99.43,7.318743918,-9.004795788,8.550887542,6.535984676,5.149690849,-9.004795788,-9.004795788,8.463876167,-9.004795788
41,Summit silt loam,Silty Clay,1922,6.0,Open-hearth steel with 0.22% Cu,3.0-inch pipe,26,Y,3.9,intact,Kansas City,MO,F,1320.0,5.5,Strongly Acid,14,0.3,0.54,0.36,0.0,0.78,0.04,0.46,54.4,37.4,33.1,6.9,1.61,14.6,13,Wrought,Fair,Northern,2191.5,2191.0,1190.09,0.543,0.07,0.0,0.24,0.032,0.008,0.0,0.0,0.22,0.0,99.43,7.318743918,-9.004795788,8.550887542,6.535984676,5.149690849,-9.004795788,-9.004795788,8.463876167,-9.004795788
41,Summit silt loam,Silty Clay,1922,7.9,Open-hearth steel with 0.22% Cu,3.0-inch pipe,26,Y,4.4,intact,Kansas City,MO,F,1320.0,5.5,Strongly Acid,14,0.3,0.54,0.36,0.0,0.78,0.04,0.46,54.4,37.4,33.1,6.9,1.61,14.6,13,Wrought,Fair,Northern,2885.47,2885.0,1342.67,0.4653,0.07,0.0,0.24,0.032,0.008,0.0,0.0,0.22,0.0,99.43,7.318743918,-9.004795788,8.550887542,6.535984676,5.149690849,-9.004795788,-9.004795788,8.463876167,-9.004795788
41,Summit silt loam,Silty Clay,1922,12.0,Open-hearth steel with 0.22% Cu,3.0-inch pipe,26,Y,6.0,intact,Kansas City,MO,F,1320.0,5.5,Strongly Acid,14,0.3,0.54,0.36,0.0,0.78,0.04,0.46,54.4,37.4,33.1,6.9,1.61,14.6,13,Wrought,Fair,Northern,4383.0,4383.0,1830.91,0.4177,0.07,0.0,0.24,0.032,0.008,0.0,0.0,0.22,0.0,99.43,7.318743918,-9.004795788,8.550887542,6.535984676,5.149690849,-9.004795788,-9.004795788,8.463876167,-9.004795788
41,Summit silt loam,Silty Clay,1922,17.4,Open-hearth steel with 0.22% Cu,3.0-inch pipe,26,Y,7.0,intact,Kansas City,MO,F,1320.0,5.5,Strongly Acid,14,0.3,0.54,0.36,0.0,0.78,0.04,0.46,54.4,37.4,33.1,6.9,1.61,14.6,13,Wrought,Fair,Northern,6355.35,6355.0,2136.06,0.3361,0.07,0.0,0.24,0.032,0.008,0.0,0.0,0.22,0.0,99.43,7.318743918,-9.004795788,8.550887542,6.535984676,5.149690849,-9.004795788,-9.004795788,8.463876167,-9.004795788
42,Susquehanna clay,Clay,1922,2.0,Open-hearth steel with 0.22% Cu,3.0-inch pipe,26,Y,1.9,intact,Meridian,MS,F,13700.0,4.7,Very Strongly Acid,28.2,,,,,,,,64.0,53.0,34.8,14.9,1.79,4.7,13,Wrought,Fair,Southern,730.5,730.0,579.79,0.7937,0.07,0.0,0.24,0.032,0.008,0.0,0.0,0.22,0.0,99.43,7.318743918,-9.004795788,8.550887542,6.535984676,5.149690849,-9.004795788,-9.004795788,8.463876167,-9.004795788
42,Susquehanna clay,Clay,1922,4.1,Open-hearth steel with 0.22% Cu,3.0-inch pipe,26,Y,3.4,intact,Meridian,MS,F,13700.0,4.7,Very Strongly Acid,28.2,,,,,,,,64.0,53.0,34.8,14.9,1.79,4.7,13,Wrought,Fair,Southern,1497.52,1497.0,1037.52,0.6928,0.07,0.0,0.24,0.032,0.008,0.0,0.0,0.22,0.0,99.43,7.318743918,-9.004795788,8.550887542,6.535984676,5.149690849,-9.004795788,-9.004795788,8.463876167,-9.004795788
42,Susquehanna clay,Clay,1922,6.0,Open-hearth steel with 0.22% Cu,3.0-inch pipe,26,Y,6.6,intact,Meridian,MS,F,13700.0,4.7,Very Strongly Acid,28.2,,,,,,,,64.0,53.0,34.8,14.9,1.79,4.7,13,Wrought,Fair,Southern,2191.5,2191.0,2014.0,0.919,0.07,0.0,0.24,0.032,0.008,0.0,0.0,0.22,0.0,99.43,7.318743918,-9.004795788,8.550887542,6.535984676,5.149690849,-9.004795788,-9.004795788,8.463876167,-9.004795788
42,Susquehanna clay,Clay,1922,8.0,Open-hearth steel with 0.22% Cu,3.0-inch pipe,26,Y,5.6,intact,Meridian,MS,F,13700.0,4.7,Very Strongly Acid,28.2,,,,,,,,64.0,53.0,34.8,14.9,1.79,4.7,13,Wrought,Fair,Southern,2922.0,2922.0,1708.85,0.5848,0.07,0.0,0.24,0.032,0.008,0.0,0.0,0.22,0.0,99.43,7.318743918,-9.004795788,8.550887542,6.535984676,5.149690849,-9.004795788,-9.004795788,8.463876167,-9.004795788
42,Susquehanna clay,Clay,1922,10.1,Open-hearth steel with 0.22% Cu,3.0-inch pipe,26,Y,9.2,intact,Meridian,MS,F,13700.0,4.7,Very Strongly Acid,28.2,,,,,,,,64.0,53.0,34.8,14.9,1.79,4.7,13,Wrought,Fair,Southern,3689.03,3689.0,2807.4,0.761,0.07,0.0,0.24,0.032,0.008,0.0,0.0,0.22,0.0,99.43,7.318743918,-9.004795788,8.550887542,6.535984676,5.149690849,-9.004795788,-9.004795788,8.463876167,-9.004795788
42,Susquehanna clay,Clay,1922,12.0,Open-hearth steel with 0.22% Cu,3.0-inch pipe,26,Y,13.4,intact,Meridian,MS,F,13700.0,4.7,Very Strongly Acid,28.2,,,,,,,,64.0,53.0,34.8,14.9,1.79,4.7,13,Wrought,Fair,Southern,4383.0,4383.0,4089.03,0.9329,0.07,0.0,0.24,0.032,0.008,0.0,0.0,0.22,0.0,99.43,7.318743918,-9.004795788,8.550887542,6.535984676,5.149690849,-9.004795788,-9.004795788,8.463876167,-9.004795788
43,Tidal marsh,Marsh,1922,1.3,Open-hearth steel with 0.22% Cu,3.0-inch pipe,26,Y,2.4,intact,Elizabeth,NJ,VP,60.0,3.1,Extremely Acid,36.8,45.4,5.17,9.45,0.0,0.0,43.3,37.0,52.0,43.0,55.4,,,,13,Wrought,Very Poor,Northern,474.82,474.0,732.36,1.5424,0.07,0.0,0.24,0.032,0.008,0.0,0.0,0.22,0.0,99.43,7.318743918,-9.004795788,8.550887542,6.535984676,5.149690849,-9.004795788,-9.004795788,8.463876167,-9.004795788
43,Tidal marsh,Marsh,1922,4.1,Open-hearth steel with 0.22% Cu,3.0-inch pipe,26,Y,6.4,intact,Elizabeth,NJ,VP,60.0,3.1,Extremely Acid,36.8,45.4,5.17,9.45,0.0,0.0,43.3,37.0,52.0,43.0,55.4,,,,13,Wrought,Very Poor,Northern,1497.52,1497.0,1952.97,1.3041,0.07,0.0,0.24,0.032,0.008,0.0,0.0,0.22,0.0,99.43,7.318743918,-9.004795788,8.550887542,6.535984676,5.149690849,-9.004795788,-9.004795788,8.463876167,-9.004795788
43,Tidal marsh,Marsh,1922,6.2,Open-hearth steel with 0.22% Cu,3.0-inch pipe,26,Y,8.3,intact,Elizabeth,NJ,VP,60.0,3.1,Extremely Acid,36.8,45.4,5.17,9.45,0.0,0.0,43.3,37.0,52.0,43.0,55.4,,,,13,Wrought,Very Poor,Northern,2264.55,2264.0,2532.76,1.1184,0.07,0.0,0.24,0.032,0.008,0.0,0.0,0.22,0.0,99.43,7.318743918,-9.004795788,8.550887542,6.535984676,5.149690849,-9.004795788,-9.004795788,8.463876167,-9.004795788
43,Tidal marsh,Marsh,1922,8.0,Open-hearth steel with 0.22% Cu,3.0-inch pipe,26,Y,14.4,intact,Elizabeth,NJ,VP,60.0,3.1,Extremely Acid,36.8,45.4,5.17,9.45,0.0,0.0,43.3,37.0,52.0,43.0,55.4,,,,13,Wrought,Very Poor,Northern,2922.0,2922.0,4394.18,1.5038,0.07,0.0,0.24,0.032,0.008,0.0,0.0,0.22,0.0,99.43,7.318743918,-9.004795788,8.550887542,6.535984676,5.149690849,-9.004795788,-9.004795788,8.463876167,-9.004795788
43,Tidal marsh,Marsh,1922,9.9,Open-hearth steel with 0.22% Cu,3.0-inch pipe,26,Y,12.0,intact,Elizabeth,NJ,VP,60.0,3.1,Extremely Acid,36.8,45.4,5.17,9.45,0.0,0.0,43.3,37.0,52.0,43.0,55.4,,,,13,Wrought,Very Poor,Northern,3615.97,3615.0,3661.82,1.0127,0.07,0.0,0.24,0.032,0.008,0.0,0.0,0.22,0.0,99.43,7.318743918,-9.004795788,8.550887542,6.535984676,5.149690849,-9.004795788,-9.004795788,8.463876167,-9.004795788
43,Tidal marsh,Marsh,1922,12.0,Open-hearth steel with 0.22% Cu,3.0-inch pipe,26,Y,16.3,intact,Elizabeth,NJ,VP,60.0,3.1,Extremely Acid,36.8,45.4,5.17,9.45,0.0,0.0,43.3,37.0,52.0,43.0,55.4,,,,13,Wrought,Very Poor,Northern,4383.0,4383.0,4973.97,1.1348,0.07,0.0,0.24,0.032,0.008,0.0,0.0,0.22,0.0,99.43,7.318743918,-9.004795788,8.550887542,6.535984676,5.149690849,-9.004795788,-9.004795788,8.463876167,-9.004795788
44,Wabash silt loam,Silty Clay Loam,1922,1.1,Open-hearth steel with 0.22% Cu,3.0-inch pipe,26,Y,0.4,intact,Omaha,NE,G,1000.0,5.8,Medium Acid,8.8,1.05,1.08,0.66,0.0,4.97,0.82,0.41,50.6,27.8,31.2,7.2,1.55,6.0,13,Wrought,Good,Northern,401.78,401.0,122.06,0.3038,0.07,0.0,0.24,0.032,0.008,0.0,0.0,0.22,0.0,99.43,7.318743918,-9.004795788,8.550887542,6.535984676,5.149690849,-9.004795788,-9.004795788,8.463876167,-9.004795788
44,Wabash silt loam,Silty Clay Loam,1922,3.6,Open-hearth steel with 0.22% Cu,3.0-inch pipe,26,Y,1.3,intact,Omaha,NE,G,1000.0,5.8,Medium Acid,8.8,1.05,1.08,0.66,0.0,4.97,0.82,0.41,50.6,27.8,31.2,7.2,1.55,6.0,13,Wrought,Good,Northern,1314.9,1314.0,396.7,0.3017,0.07,0.0,0.24,0.032,0.008,0.0,0.0,0.22,0.0,99.43,7.318743918,-9.004795788,8.550887542,6.535984676,5.149690849,-9.004795788,-9.004795788,8.463876167,-9.004795788
44,Wabash silt loam,Silty Clay Loam,1922,5.7,Open-hearth steel with 0.22% Cu,3.0-inch pipe,26,Y,2.0,intact,Omaha,NE,G,1000.0,5.8,Medium Acid,8.8,1.05,1.08,0.66,0.0,4.97,0.82,0.41,50.6,27.8,31.2,7.2,1.55,6.0,13,Wrought,Good,Northern,2081.93,2081.0,610.3,0.2931,0.07,0.0,0.24,0.032,0.008,0.0,0.0,0.22,0.0,99.43,7.318743918,-9.004795788,8.550887542,6.535984676,5.149690849,-9.004795788,-9.004795788,8.463876167,-9.004795788
44,Wabash silt loam,Silty Clay Loam,1922,7.6,Open-hearth steel with 0.22% Cu,3.0-inch pipe,26,Y,2.1,intact,Omaha,NE,G,1000.0,5.8,Medium Acid,8.8,1.05,1.08,0.66,0.0,4.97,0.82,0.41,50.6,27.8,31.2,7.2,1.55,6.0,13,Wrought,Good,Northern,2775.9,2775.0,640.82,0.2309,0.07,0.0,0.24,0.032,0.008,0.0,0.0,0.22,0.0,99.43,7.318743918,-9.004795788,8.550887542,6.535984676,5.149690849,-9.004795788,-9.004795788,8.463876167,-9.004795788
44,Wabash silt loam,Silty Clay Loam,1922,11.6,Open-hearth steel with 0.22% Cu,3.0-inch pipe,26,Y,3.2,intact,Omaha,NE,G,1000.0,5.8,Medium Acid,8.8,1.05,1.08,0.66,0.0,4.97,0.82,0.41,50.6,27.8,31.2,7.2,1.55,6.0,13,Wrought,Good,Northern,4236.9,4236.0,976.49,0.2305,0.07,0.0,0.24,0.032,0.008,0.0,0.0,0.22,0.0,99.43,7.318743918,-9.004795788,8.550887542,6.535984676,5.149690849,-9.004795788,-9.004795788,8.463876167,-9.004795788
45,Unidentified alkali soil,,1922,1.2,Open-hearth steel with 0.22% Cu,3.0-inch pipe,26,Y,1.4,intact,Casper,WY,P,263.0,7.4,Mildly Alkaline,A,8.45,3.7,0.7,0.0,0.24,0.18,11.98,47.2,15.3,44.8,18.7,,0.0,13,Wrought,Poor,Northern,438.3,438.0,427.21,0.9747,0.07,0.0,0.24,0.032,0.008,0.0,0.0,0.22,0.0,99.43,7.318743918,-9.004795788,8.550887542,6.535984676,5.149690849,-9.004795788,-9.004795788,8.463876167,-9.004795788
45,Unidentified alkali soil,,1922,3.8,Open-hearth steel with 0.22% Cu,3.0-inch pipe,26,Y,3.3,intact,Casper,WY,P,263.0,7.4,Mildly Alkaline,A,8.45,3.7,0.7,0.0,0.24,0.18,11.98,47.2,15.3,44.8,18.7,,0.0,13,Wrought,Poor,Northern,1387.95,1387.0,1007.0,0.7255,0.07,0.0,0.24,0.032,0.008,0.0,0.0,0.22,0.0,99.43,7.318743918,-9.004795788,8.550887542,6.535984676,5.149690849,-9.004795788,-9.004795788,8.463876167,-9.004795788
45,Unidentified alkali soil,,1922,5.8,Open-hearth steel with 0.22% Cu,3.0-inch pipe,26,Y,3.0,intact,Casper,WY,P,263.0,7.4,Mildly Alkaline,A,8.45,3.7,0.7,0.0,0.24,0.18,11.98,47.2,15.3,44.8,18.7,,0.0,13,Wrought,Poor,Northern,2118.45,2118.0,915.46,0.4321,0.07,0.0,0.24,0.032,0.008,0.0,0.0,0.22,0.0,99.43,7.318743918,-9.004795788,8.550887542,6.535984676,5.149690849,-9.004795788,-9.004795788,8.463876167,-9.004795788
45,Unidentified alkali soil,,1922,7.7,Open-hearth steel with 0.22% Cu,3.0-inch pipe,26,Y,4.2,intact,Casper,WY,P,263.0,7.4,Mildly Alkaline,A,8.45,3.7,0.7,0.0,0.24,0.18,11.98,47.2,15.3,44.8,18.7,,0.0,13,Wrought,Poor,Northern,2812.43,2812.0,1281.64,0.4557,0.07,0.0,0.24,0.032,0.008,0.0,0.0,0.22,0.0,99.43,7.318743918,-9.004795788,8.550887542,6.535984676,5.149690849,-9.004795788,-9.004795788,8.463876167,-9.004795788
45,Unidentified alkali soil,,1922,9.8,Open-hearth steel with 0.22% Cu,3.0-inch pipe,26,Y,13.5,intact,Casper,WY,P,263.0,7.4,Mildly Alkaline,A,8.45,3.7,0.7,0.0,0.24,0.18,11.98,47.2,15.3,44.8,18.7,,0.0,13,Wrought,Poor,Northern,3579.45,3579.0,4119.55,1.1509,0.07,0.0,0.24,0.032,0.008,0.0,0.0,0.22,0.0,99.43,7.318743918,-9.004795788,8.550887542,6.535984676,5.149690849,-9.004795788,-9.004795788,8.463876167,-9.004795788
45,Unidentified alkali soil,,1922,11.7,Open-hearth steel with 0.22% Cu,3.0-inch pipe,26,Y,11.2,intact,Casper,WY,P,263.0,7.4,Mildly Alkaline,A,8.45,3.7,0.7,0.0,0.24,0.18,11.98,47.2,15.3,44.8,18.7,,0.0,13,Wrought,Poor,Northern,4273.43,4273.0,3417.7,0.7998,0.07,0.0,0.24,0.032,0.008,0.0,0.0,0.22,0.0,99.43,7.318743918,-9.004795788,8.550887542,6.535984676,5.149690849,-9.004795788,-9.004795788,8.463876167,-9.004795788
46,Unidentified sandy loam,Sandy Loam,1922,1.5,Open-hearth steel with 0.22% Cu,3.0-inch pipe,26,Y,1.2,intact,Denver,CO,G,1500.0,7.0,Neutral,,,,,,,,,50.0,14.4,7.6,23.2,,0.0,13,Wrought,Good,Northern,547.88,547.0,366.18,0.6684,0.07,0.0,0.24,0.032,0.008,0.0,0.0,0.22,0.0,99.43,7.318743918,-9.004795788,8.550887542,6.535984676,5.149690849,-9.004795788,-9.004795788,8.463876167,-9.004795788
46,Unidentified sandy loam,Sandy Loam,1922,4.0,Open-hearth steel with 0.22% Cu,3.0-inch pipe,26,Y,3.2,intact,Denver,CO,G,1500.0,7.0,Neutral,,,,,,,,,50.0,14.4,7.6,23.2,,0.0,13,Wrought,Good,Northern,1461.0,1461.0,976.49,0.6684,0.07,0.0,0.24,0.032,0.008,0.0,0.0,0.22,0.0,99.43,7.318743918,-9.004795788,8.550887542,6.535984676,5.149690849,-9.004795788,-9.004795788,8.463876167,-9.004795788
46,Unidentified sandy loam,Sandy Loam,1922,5.1,Open-hearth steel with 0.22% Cu,3.0-inch pipe,26,Y,3.2,intact,Denver,CO,G,1500.0,7.0,Neutral,,,,,,,,,50.0,14.4,7.6,23.2,,0.0,13,Wrought,Good,Northern,1862.77,1862.0,976.49,0.5242,0.07,0.0,0.24,0.032,0.008,0.0,0.0,0.22,0.0,99.43,7.318743918,-9.004795788,8.550887542,6.535984676,5.149690849,-9.004795788,-9.004795788,8.463876167,-9.004795788
46,Unidentified sandy loam,Sandy Loam,1922,8.0,Open-hearth steel with 0.22% Cu,3.0-inch pipe,26,Y,6.7,intact,Denver,CO,G,1500.0,7.0,Neutral,,,,,,,,,50.0,14.4,7.6,23.2,,0.0,13,Wrought,Good,Northern,2922.0,2922.0,2044.52,0.6997,0.07,0.0,0.24,0.032,0.008,0.0,0.0,0.22,0.0,99.43,7.318743918,-9.004795788,8.550887542,6.535984676,5.149690849,-9.004795788,-9.004795788,8.463876167,-9.004795788
46,Unidentified sandy loam,Sandy Loam,1922,10.2,Open-hearth steel with 0.22% Cu,3.0-inch pipe,26,Y,3.9,intact,Denver,CO,G,1500.0,7.0,Neutral,,,,,,,,,50.0,14.4,7.6,23.2,,0.0,13,Wrought,Good,Northern,3725.55,3725.0,1190.09,0.3194,0.07,0.0,0.24,0.032,0.008,0.0,0.0,0.22,0.0,99.43,7.318743918,-9.004795788,8.550887542,6.535984676,5.149690849,-9.004795788,-9.004795788,8.463876167,-9.004795788
46,Unidentified sandy loam,Sandy Loam,1922,12.0,Open-hearth steel with 0.22% Cu,3.0-inch pipe,26,Y,4.8,intact,Denver,CO,G,1500.0,7.0,Neutral,,,,,,,,,50.0,14.4,7.6,23.2,,0.0,13,Wrought,Good,Northern,4383.0,4383.0,1464.73,0.3342,0.07,0.0,0.24,0.032,0.008,0.0,0.0,0.22,0.0,99.43,7.318743918,-9.004795788,8.550887542,6.535984676,5.149690849,-9.004795788,-9.004795788,8.463876167,-9.004795788
47,Unidentified silt loam,Silty Clay,1922,1.5,Open-hearth steel with 0.22% Cu,3.0-inch pipe,26,Y,0.4,intact,Salt Lake City,UT,P,1770.0,7.6,Mildly Alkaline,3,0.67,0.72,0.39,0.0,0.88,0.06,0.48,51.6,16.1,25.7,2.6,4.72,3.7,13,Wrought,Poor,Northern,547.88,547.0,122.06,0.2228,0.07,0.0,0.24,0.032,0.008,0.0,0.0,0.22,0.0,99.43,7.318743918,-9.004795788,8.550887542,6.535984676,5.149690849,-9.004795788,-9.004795788,8.463876167,-9.004795788
47,Unidentified silt loam,Silty Clay,1922,4.1,Open-hearth steel with 0.22% Cu,3.0-inch pipe,26,Y,2.0,intact,Salt Lake City,UT,P,1770.0,7.6,Mildly Alkaline,3,0.67,0.72,0.39,0.0,0.88,0.06,0.48,51.6,16.1,25.7,2.6,4.72,3.7,13,Wrought,Poor,Northern,1497.52,1497.0,610.3,0.4075,0.07,0.0,0.24,0.032,0.008,0.0,0.0,0.22,0.0,99.43,7.318743918,-9.004795788,8.550887542,6.535984676,5.149690849,-9.004795788,-9.004795788,8.463876167,-9.004795788
47,Unidentified silt loam,Silty Clay,1922,6.1,Open-hearth steel with 0.22% Cu,3.0-inch pipe,26,Y,1.5,intact,Salt Lake City,UT,P,1770.0,7.6,Mildly Alkaline,3,0.67,0.72,0.39,0.0,0.88,0.06,0.48,51.6,16.1,25.7,2.6,4.72,3.7,13,Wrought,Poor,Northern,2228.03,2228.0,457.73,0.2054,0.07,0.0,0.24,0.032,0.008,0.0,0.0,0.22,0.0,99.43,7.318743918,-9.004795788,8.550887542,6.535984676,5.149690849,-9.004795788,-9.004795788,8.463876167,-9.004795788
47,Unidentified silt loam,Silty Clay,1922,8.0,Open-hearth steel with 0.22% Cu,3.0-inch pipe,26,Y,1.6,intact,Salt Lake City,UT,P,1770.0,7.6,Mildly Alkaline,3,0.67,0.72,0.39,0.0,0.88,0.06,0.48,51.6,16.1,25.7,2.6,4.72,3.7,13,Wrought,Poor,Northern,2922.0,2922.0,488.24,0.1671,0.07,0.0,0.24,0.032,0.008,0.0,0.0,0.22,0.0,99.43,7.318743918,-9.004795788,8.550887542,6.535984676,5.149690849,-9.004795788,-9.004795788,8.463876167,-9.004795788
47,Unidentified silt loam,Silty Clay,1922,12.1,Open-hearth steel with 0.22% Cu,3.0-inch pipe,26,Y,3.1,intact,Salt Lake City,UT,P,1770.0,7.6,Mildly Alkaline,3,0.67,0.72,0.39,0.0,0.88,0.06,0.48,51.6,16.1,25.7,2.6,4.72,3.7,13,Wrought,Poor,Northern,4419.52,4419.0,945.97,0.214,0.07,0.0,0.24,0.032,0.008,0.0,0.0,0.22,0.0,99.43,7.318743918,-9.004795788,8.550887542,6.535984676,5.149690849,-9.004795788,-9.004795788,8.463876167,-9.004795788
47,Unidentified silt loam,Silty Clay,1922,17.4,Open-hearth steel with 0.22% Cu,3.0-inch pipe,26,Y,5.1,intact,Salt Lake City,UT,P,1770.0,7.6,Mildly Alkaline,3,0.67,0.72,0.39,0.0,0.88,0.06,0.48,51.6,16.1,25.7,2.6,4.72,3.7,13,Wrought,Poor,Northern,6355.35,6355.0,1556.27,0.2449,0.07,0.0,0.24,0.032,0.008,0.0,0.0,0.22,0.0,99.43,7.318743918,-9.004795788,8.550887542,6.535984676,5.149690849,-9.004795788,-9.004795788,8.463876167,-9.004795788
52,Lake Charles clay loam,Clay,1928,2.0,Open-hearth iron,3.0-inch pipe,13,A,3.1,intact,League City,TX,P,234.0,8.8,Strongly Alkaline,A,4.2,0.33,0.18,0.52,4.36,1.33,4.26,69.0,47.0,54.8,3.7,1.97,33.9,14,Wrought,Poor,Southern,730.5,730.0,945.97,1.295,0.02,0.09,0.005,0.05,0.01,0.0,0.0,0.0,0.0,99.825,7.185064634,8.689141963,5.798770536,8.101355314,6.491917541,-9.066562497,-9.066562497,-9.066562497,-9.066562497
52,Lake Charles clay loam,Clay,1928,5.4,Open-hearth iron,3.0-inch pipe,13,A,14.7,intact,League City,TX,P,234.0,8.8,Strongly Alkaline,A,4.2,0.33,0.18,0.52,4.36,1.33,4.26,69.0,47.0,54.8,3.7,1.97,33.9,14,Wrought,Poor,Southern,1972.35,1972.0,4485.73,2.2743,0.02,0.09,0.005,0.05,0.01,0.0,0.0,0.0,0.0,99.825,7.185064634,8.689141963,5.798770536,8.101355314,6.491917541,-9.066562497,-9.066562497,-9.066562497,-9.066562497
52,Lake Charles clay loam,Clay,1928,7.5,Open-hearth iron,3.0-inch pipe,13,A,19.0,intact,League City,TX,P,234.0,8.8,Strongly Alkaline,A,4.2,0.33,0.18,0.52,4.36,1.33,4.26,69.0,47.0,54.8,3.7,1.97,33.9,14,Wrought,Poor,Southern,2739.38,2739.0,5797.88,2.1165,0.02,0.09,0.005,0.05,0.01,0.0,0.0,0.0,0.0,99.825,7.185064634,8.689141963,5.798770536,8.101355314,6.491917541,-9.066562497,-9.066562497,-9.066562497,-9.066562497
54,Fairmont silt loam,Clay,1928,1.9,Open-hearth iron,3.0-inch pipe,13,A,1.0,intact,Cincinnati,OH,P,886.0,7.0,Neutral,3.5,0.59,10.1,0.59,0.0,0.7,0.08,9.05,53.2,38.6,26.1,4.7,1.96,6.1,14,Wrought,Fair,Northern,693.98,693.0,305.15,0.4397,0.02,0.09,0.005,0.05,0.01,0.0,0.0,0.0,0.0,99.825,7.185064634,8.689141963,5.798770536,8.101355314,6.491917541,-9.066562497,-9.066562497,-9.066562497,-9.066562497
54,Fairmont silt loam,Clay,1928,5.2,Open-hearth iron,3.0-inch pipe,13,A,1.5,intact,Cincinnati,OH,P,886.0,7.0,Neutral,3.5,0.59,10.1,0.59,0.0,0.7,0.08,9.05,53.2,38.6,26.1,4.7,1.96,6.1,14,Wrought,Fair,Northern,1899.3,1899.0,457.73,0.241,0.02,0.09,0.005,0.05,0.01,0.0,0.0,0.0,0.0,99.825,7.185064634,8.689141963,5.798770536,8.101355314,6.491917541,-9.066562497,-9.066562497,-9.066562497,-9.066562497
54,Fairmont silt loam,Clay,1928,7.3,Open-hearth iron,3.0-inch pipe,13,A,3.4,intact,Cincinnati,OH,P,886.0,7.0,Neutral,3.5,0.59,10.1,0.59,0.0,0.7,0.08,9.05,53.2,38.6,26.1,4.7,1.96,6.1,14,Wrought,Fair,Northern,2666.32,2666.0,1037.52,0.3891,0.02,0.09,0.005,0.05,0.01,0.0,0.0,0.0,0.0,99.825,7.185064634,8.689141963,5.798770536,8.101355314,6.491917541,-9.066562497,-9.066562497,-9.066562497,-9.066562497
68,Gila clay,Loam,1928,1.7,Open-hearth iron,3.0-inch pipe,13,A,3.2,intact,Phoenix,AZ,F,,,,,,,,,,,,69.7,7.8,,,,,14,Wrought,Good,Southern,620.92,620.0,976.49,1.5727,0.02,0.09,0.005,0.05,0.01,0.0,0.0,0.0,0.0,99.825,7.185064634,8.689141963,5.798770536,8.101355314,6.491917541,-9.066562497,-9.066562497,-9.066562497,-9.066562497
68,Gila clay,Loam,1928,5.1,Open-hearth iron,3.0-inch pipe,13,A,3.7,intact,Phoenix,AZ,F,,,,,,,,,,,,69.7,7.8,,,,,14,Wrought,Good,Southern,1862.77,1862.0,1129.06,0.6061,0.02,0.09,0.005,0.05,0.01,0.0,0.0,0.0,0.0,99.825,7.185064634,8.689141963,5.798770536,8.101355314,6.491917541,-9.066562497,-9.066562497,-9.066562497,-9.066562497
68,Gila clay,Loam,1928,7.2,Open-hearth iron,3.0-inch pipe,13,A,4.8,intact,Phoenix,AZ,F,,,,,,,,,,,,69.7,7.8,,,,,14,Wrought,Good,Southern,2629.8,2629.0,1464.73,0.557,0.02,0.09,0.005,0.05,0.01,0.0,0.0,0.0,0.0,99.825,7.185064634,8.689141963,5.798770536,8.101355314,6.491917541,-9.066562497,-9.066562497,-9.066562497,-9.066562497
101,Billings silt loam (low alkali),Silty Clay Loam,1928,1.9,Open-hearth iron,3.0-inch pipe,13,A,3.9,intact,Grand Junction,CO,F,261.0,7.3,Neutral,A,5.21,19.24,1.43,0.0,0.66,1.56,22.48,52.0,8.8,30.0,,,,14,Wrought,Poor,Northern,693.98,693.0,1190.09,1.7149,0.02,0.09,0.005,0.05,0.01,0.0,0.0,0.0,0.0,99.825,7.185064634,8.689141963,5.798770536,8.101355314,6.491917541,-9.066562497,-9.066562497,-9.066562497,-9.066562497
101,Billings silt loam (low alkali),Silty Clay Loam,1928,4.1,Open-hearth iron,3.0-inch pipe,13,A,7.5,intact,Grand Junction,CO,F,261.0,7.3,Neutral,A,5.21,19.24,1.43,0.0,0.66,1.56,22.48,52.0,8.8,30.0,,,,14,Wrought,Poor,Northern,1497.52,1497.0,2288.64,1.5283,0.02,0.09,0.005,0.05,0.01,0.0,0.0,0.0,0.0,99.825,7.185064634,8.689141963,5.798770536,8.101355314,6.491917541,-9.066562497,-9.066562497,-9.066562497,-9.066562497
101,Billings silt loam (low alkali),Silty Clay Loam,1928,9.3,Open-hearth iron,3.0-inch pipe,13,A,10.5,intact,Grand Junction,CO,F,261.0,7.3,Neutral,A,5.21,19.24,1.43,0.0,0.66,1.56,22.48,52.0,8.8,30.0,,,,14,Wrought,Poor,Northern,3396.83,3396.0,3204.09,0.9433,0.02,0.09,0.005,0.05,0.01,0.0,0.0,0.0,0.0,99.825,7.185064634,8.689141963,5.798770536,8.101355314,6.491917541,-9.066562497,-9.066562497,-9.066562497,-9.066562497
102,Billings silt loam (moedrate alkali),Silty Clay Loam,1928,1.9,Open-hearth iron,3.0-inch pipe,13,A,3.9,intact,Grand Junction,CO,F,103.0,7.3,Neutral,A,22.63,16.56,3.85,0.0,0.56,4.67,26.82,52.0,8.8,20.4,,,,14,Wrought,Poor,Northern,693.98,693.0,1190.09,1.7149,0.02,0.09,0.005,0.05,0.01,0.0,0.0,0.0,0.0,99.825,7.185064634,8.689141963,5.798770536,8.101355314,6.491917541,-9.066562497,-9.066562497,-9.066562497,-9.066562497
102,Billings silt loam (moedrate alkali),Silty Clay Loam,1928,4.1,Open-hearth iron,3.0-inch pipe,13,A,9.4,intact,Grand Junction,CO,F,103.0,7.3,Neutral,A,22.63,16.56,3.85,0.0,0.56,4.67,26.82,52.0,8.8,20.4,,,,14,Wrought,Poor,Northern,1497.52,1497.0,2868.43,1.9155,0.02,0.09,0.005,0.05,0.01,0.0,0.0,0.0,0.0,99.825,7.185064634,8.689141963,5.798770536,8.101355314,6.491917541,-9.066562497,-9.066562497,-9.066562497,-9.066562497
102,Billings silt loam (moedrate alkali),Silty Clay Loam,1928,9.3,Open-hearth iron,3.0-inch pipe,13,A,18.3,intact,Grand Junction,CO,F,103.0,7.3,Neutral,A,22.63,16.56,3.85,0.0,0.56,4.67,26.82,52.0,8.8,20.4,,,,14,Wrought,Poor,Northern,3396.83,3396.0,5584.28,1.644,0.02,0.09,0.005,0.05,0.01,0.0,0.0,0.0,0.0,99.825,7.185064634,8.689141963,5.798770536,8.101355314,6.491917541,-9.066562497,-9.066562497,-9.066562497,-9.066562497
103,Billings silt loam (high alkali),Silty Clay Loam,1928,1.9,Open-hearth iron,3.0-inch pipe,13,A,3.7,intact,Grand Junction,CO,F,81.0,7.3,Neutral,A,22.01,13.32,2.0,0.0,0.18,11.09,25.7,52.0,8.8,30.6,,,,14,Wrought,Poor,Northern,693.98,693.0,1129.06,1.6269,0.02,0.09,0.005,0.05,0.01,0.0,0.0,0.0,0.0,99.825,7.185064634,8.689141963,5.798770536,8.101355314,6.491917541,-9.066562497,-9.066562497,-9.066562497,-9.066562497
103,Billings silt loam (high alkali),Silty Clay Loam,1928,4.1,Open-hearth iron,3.0-inch pipe,13,A,11.2,intact,Grand Junction,CO,F,81.0,7.3,Neutral,A,22.01,13.32,2.0,0.0,0.18,11.09,25.7,52.0,8.8,30.6,,,,14,Wrought,Poor,Northern,1497.52,1497.0,3417.7,2.2822,0.02,0.09,0.005,0.05,0.01,0.0,0.0,0.0,0.0,99.825,7.185064634,8.689141963,5.798770536,8.101355314,6.491917541,-9.066562497,-9.066562497,-9.066562497,-9.066562497
103,Billings silt loam (high alkali),Silty Clay Loam,1928,9.3,Open-hearth iron,3.0-inch pipe,13,A,18.8,intact,Grand Junction,CO,F,81.0,7.3,Neutral,A,22.01,13.32,2.0,0.0,0.18,11.09,25.7,52.0,8.8,30.6,,,,14,Wrought,Poor,Northern,3396.83,3396.0,5736.85,1.6889,0.02,0.09,0.005,0.05,0.01,0.0,0.0,0.0,0.0,99.825,7.185064634,8.689141963,5.798770536,8.101355314,6.491917541,-9.066562497,-9.066562497,-9.066562497,-9.066562497
104,Cecil clay,Clay,1928,1.9,Open-hearth iron,3.0-inch pipe,13,A,2.9,intact,Charlotte,NC,G,8500.0,4.6,Very Strongly Acid,11,,,,,,,,60.2,46.1,34.1,,,,14,Wrought,Poor,Southern,693.98,693.0,884.94,1.2752,0.02,0.09,0.005,0.05,0.01,0.0,0.0,0.0,0.0,99.825,7.185064634,8.689141963,5.798770536,8.101355314,6.491917541,-9.066562497,-9.066562497,-9.066562497,-9.066562497
104,Cecil clay,Clay,1928,4.1,Open-hearth iron,3.0-inch pipe,13,A,4.8,intact,Charlotte,NC,G,8500.0,4.6,Very Strongly Acid,11,,,,,,,,60.2,46.1,34.1,,,,14,Wrought,Poor,Southern,1497.52,1497.0,1464.73,0.9781,0.02,0.09,0.005,0.05,0.01,0.0,0.0,0.0,0.0,99.825,7.185064634,8.689141963,5.798770536,8.101355314,6.491917541,-9.066562497,-9.066562497,-9.066562497,-9.066562497
104,Cecil clay,Clay,1928,11.7,Open-hearth iron,3.0-inch pipe,13,A,7.1,intact,Charlotte,NC,G,8500.0,4.6,Very Strongly Acid,11,,,,,,,,60.2,46.1,34.1,,,,14,Wrought,Poor,Southern,4273.43,4273.0,2166.58,0.507,0.02,0.09,0.005,0.05,0.01,0.0,0.0,0.0,0.0,99.825,7.185064634,8.689141963,5.798770536,8.101355314,6.491917541,-9.066562497,-9.066562497,-9.066562497,-9.066562497
105,Cecil clay loam,Clay Loam,1928,2.0,Open-hearth iron,3.0-inch pipe,13,A,3.2,intact,Macon,GA,G,28000.0,4.8,Very Strongly Acid,12.9,,,,,,,,64.2,44.5,34.2,,,,14,Wrought,Good,Southern,730.5,730.0,976.49,1.3367,0.02,0.09,0.005,0.05,0.01,0.0,0.0,0.0,0.0,99.825,7.185064634,8.689141963,5.798770536,8.101355314,6.491917541,-9.066562497,-9.066562497,-9.066562497,-9.066562497
105,Cecil clay loam,Clay Loam,1928,4.0,Open-hearth iron,3.0-inch pipe,13,A,3.6,intact,Macon,GA,G,28000.0,4.8,Very Strongly Acid,12.9,,,,,,,,64.2,44.5,34.2,,,,14,Wrought,Good,Southern,1461.0,1461.0,1098.55,0.7519,0.02,0.09,0.005,0.05,0.01,0.0,0.0,0.0,0.0,99.825,7.185064634,8.689141963,5.798770536,8.101355314,6.491917541,-9.066562497,-9.066562497,-9.066562497,-9.066562497
105,Cecil clay loam,Clay Loam,1928,11.7,Open-hearth iron,3.0-inch pipe,13,A,4.8,intact,Macon,GA,G,28000.0,4.8,Very Strongly Acid,12.9,,,,,,,,64.2,44.5,34.2,,,,14,Wrought,Good,Southern,4273.43,4273.0,1464.73,0.3428,0.02,0.09,0.005,0.05,0.01,0.0,0.0,0.0,0.0,99.825,7.185064634,8.689141963,5.798770536,8.101355314,6.491917541,-9.066562497,-9.066562497,-9.066562497,-9.066562497
106,Cecil clay loam,Clay Loam,1928,1.9,Open-hearth iron,3.0-inch pipe,13,A,2.6,intact,Salisbury,NC,G,25000.0,4.8,Very Strongly Acid,12.8,,,,,,,,60.0,46.0,38.8,,,,14,Wrought,Good,Southern,693.98,693.0,793.39,1.1432,0.02,0.09,0.005,0.05,0.01,0.0,0.0,0.0,0.0,99.825,7.185064634,8.689141963,5.798770536,8.101355314,6.491917541,-9.066562497,-9.066562497,-9.066562497,-9.066562497
106,Cecil clay loam,Clay Loam,1928,4.1,Open-hearth iron,3.0-inch pipe,13,A,3.4,intact,Salisbury,NC,G,25000.0,4.8,Very Strongly Acid,12.8,,,,,,,,60.0,46.0,38.8,,,,14,Wrought,Good,Southern,1497.52,1497.0,1037.52,0.6928,0.02,0.09,0.005,0.05,0.01,0.0,0.0,0.0,0.0,99.825,7.185064634,8.689141963,5.798770536,8.101355314,6.491917541,-9.066562497,-9.066562497,-9.066562497,-9.066562497
106,Cecil clay loam,Clay Loam,1928,11.7,Open-hearth iron,3.0-inch pipe,13,A,7.3,intact,Salisbury,NC,G,25000.0,4.8,Very Strongly Acid,12.8,,,,,,,,60.0,46.0,38.8,,,,14,Wrought,Good,Southern,4273.43,4273.0,2227.61,0.5213,0.02,0.09,0.005,0.05,0.01,0.0,0.0,0.0,0.0,99.825,7.185064634,8.689141963,5.798770536,8.101355314,6.491917541,-9.066562497,-9.066562497,-9.066562497,-9.066562497
107,Cecil fine sandy loam,Sandy Loam,1928,1.9,Open-hearth iron,3.0-inch pipe,13,A,2.0,intact,Raleigh,NC,G,54400.0,4.8,Very Strongly Acid,11.8,,,,,,,,60.1,46.3,29.6,,,,14,Wrought,Good,Southern,693.98,693.0,610.3,0.8794,0.02,0.09,0.005,0.05,0.01,0.0,0.0,0.0,0.0,99.825,7.185064634,8.689141963,5.798770536,8.101355314,6.491917541,-9.066562497,-9.066562497,-9.066562497,-9.066562497
107,Cecil fine sandy loam,Sandy Loam,1928,4.1,Open-hearth iron,3.0-inch pipe,13,A,2.9,intact,Raleigh,NC,G,54400.0,4.8,Very Strongly Acid,11.8,,,,,,,,60.1,46.3,29.6,,,,14,Wrought,Good,Southern,1497.52,1497.0,884.94,0.5909,0.02,0.09,0.005,0.05,0.01,0.0,0.0,0.0,0.0,99.825,7.185064634,8.689141963,5.798770536,8.101355314,6.491917541,-9.066562497,-9.066562497,-9.066562497,-9.066562497
107,Cecil fine sandy loam,Sandy Loam,1928,11.7,Open-hearth iron,3.0-inch pipe,13,A,5.4,intact,Raleigh,NC,G,54400.0,4.8,Very Strongly Acid,11.8,,,,,,,,60.1,46.3,29.6,,,,14,Wrought,Good,Southern,4273.43,4273.0,1647.82,0.3856,0.02,0.09,0.005,0.05,0.01,0.0,0.0,0.0,0.0,99.825,7.185064634,8.689141963,5.798770536,8.101355314,6.491917541,-9.066562497,-9.066562497,-9.066562497,-9.066562497
108,Cecil gravelly loam,Clay Loam,1928,1.9,Open-hearth iron,3.0-inch pipe,13,A,2.8,intact,Atlanta,GA,G,44400.0,4.9,Very Strongly Acid,11.2,,,,,,,,61.2,48.3,34.3,,,,14,Wrought,Good,Southern,693.98,693.0,854.42,1.2312,0.02,0.09,0.005,0.05,0.01,0.0,0.0,0.0,0.0,99.825,7.185064634,8.689141963,5.798770536,8.101355314,6.491917541,-9.066562497,-9.066562497,-9.066562497,-9.066562497
108,Cecil gravelly loam,Clay Loam,1928,4.0,Open-hearth iron,3.0-inch pipe,13,A,3.1,intact,Atlanta,GA,G,44400.0,4.9,Very Strongly Acid,11.2,,,,,,,,61.2,48.3,34.3,,,,14,Wrought,Good,Southern,1461.0,1461.0,945.97,0.6475,0.02,0.09,0.005,0.05,0.01,0.0,0.0,0.0,0.0,99.825,7.185064634,8.689141963,5.798770536,8.101355314,6.491917541,-9.066562497,-9.066562497,-9.066562497,-9.066562497
108,Cecil gravelly loam,Clay Loam,1928,11.7,Open-hearth iron,3.0-inch pipe,13,A,4.7,intact,Atlanta,GA,G,44400.0,4.9,Very Strongly Acid,11.2,,,,,,,,61.2,48.3,34.3,,,,14,Wrought,Good,Southern,4273.43,4273.0,1434.21,0.3356,0.02,0.09,0.005,0.05,0.01,0.0,0.0,0.0,0.0,99.825,7.185064634,8.689141963,5.798770536,8.101355314,6.491917541,-9.066562497,-9.066562497,-9.066562497,-9.066562497
109,Frenso fine sandy loam (low alkali),Sandy Loam,1928,1.9,Open-hearth iron,3.0-inch pipe,13,A,4.7,intact,Frenso,CA,P,497.0,8.4,Moderately Alkaline,A,2.62,0.07,0.1,0.31,0.59,1.56,0.48,63.0,9.0,18.6,,,,14,Wrought,Good,Southern,693.98,693.0,1434.21,2.0666,0.02,0.09,0.005,0.05,0.01,0.0,0.0,0.0,0.0,99.825,7.185064634,8.689141963,5.798770536,8.101355314,6.491917541,-9.066562497,-9.066562497,-9.066562497,-9.066562497
109,Frenso fine sandy loam (low alkali),Sandy Loam,1928,4.0,Open-hearth iron,3.0-inch pipe,13,A,7.9,intact,Frenso,CA,P,497.0,8.4,Moderately Alkaline,A,2.62,0.07,0.1,0.31,0.59,1.56,0.48,63.0,9.0,18.6,,,,14,Wrought,Good,Southern,1461.0,1461.0,2410.7,1.65,0.02,0.09,0.005,0.05,0.01,0.0,0.0,0.0,0.0,99.825,7.185064634,8.689141963,5.798770536,8.101355314,6.491917541,-9.066562497,-9.066562497,-9.066562497,-9.066562497
109,Frenso fine sandy loam (low alkali),Sandy Loam,1928,9.2,Open-hearth iron,3.0-inch pipe,13,A,11.6,intact,Frenso,CA,P,497.0,8.4,Moderately Alkaline,A,2.62,0.07,0.1,0.31,0.59,1.56,0.48,63.0,9.0,18.6,,,,14,Wrought,Good,Southern,3360.3,3360.0,3539.76,1.0534,0.02,0.09,0.005,0.05,0.01,0.0,0.0,0.0,0.0,99.825,7.185064634,8.689141963,5.798770536,8.101355314,6.491917541,-9.066562497,-9.066562497,-9.066562497,-9.066562497
110,Frenso fine sandy loam (moderate alkali),Sandy Loam,1928,1.9,Open-hearth iron,3.0-inch pipe,13,A,3.9,intact,Frenso,CA,P,531.0,10.2,Very Strongly Alkaline,A,3.53,0.07,0.12,1.49,1.07,0.79,0.25,63.0,9.0,18.4,,,,14,Wrought,Good,Southern,693.98,693.0,1190.09,1.7149,0.02,0.09,0.005,0.05,0.01,0.0,0.0,0.0,0.0,99.825,7.185064634,8.689141963,5.798770536,8.101355314,6.491917541,-9.066562497,-9.066562497,-9.066562497,-9.066562497
110,Frenso fine sandy loam (moderate alkali),Sandy Loam,1928,4.0,Open-hearth iron,3.0-inch pipe,13,A,7.6,intact,Frenso,CA,P,531.0,10.2,Very Strongly Alkaline,A,3.53,0.07,0.12,1.49,1.07,0.79,0.25,63.0,9.0,18.4,,,,14,Wrought,Good,Southern,1461.0,1461.0,2319.15,1.5874,0.02,0.09,0.005,0.05,0.01,0.0,0.0,0.0,0.0,99.825,7.185064634,8.689141963,5.798770536,8.101355314,6.491917541,-9.066562497,-9.066562497,-9.066562497,-9.066562497
110,Frenso fine sandy loam (moderate alkali),Sandy Loam,1928,9.2,Open-hearth iron,3.0-inch pipe,13,A,18.6,intact,Frenso,CA,P,531.0,10.2,Very Strongly Alkaline,A,3.53,0.07,0.12,1.49,1.07,0.79,0.25,63.0,9.0,18.4,,,,14,Wrought,Good,Southern,3360.3,3360.0,5675.82,1.6891,0.02,0.09,0.005,0.05,0.01,0.0,0.0,0.0,0.0,99.825,7.185064634,8.689141963,5.798770536,8.101355314,6.491917541,-9.066562497,-9.066562497,-9.066562497,-9.066562497
111,Frenso fine sandy loam (high alkali),Sandy Loam,1928,1.6,Open-hearth iron,3.0-inch pipe,13,A,4.4,intact,Kernell,CA,P,51.0,7.3,Neutral,A,41.55,16.21,0.44,0.0,0.58,34.58,23.41,63.0,9.0,22.1,,,,14,Wrought,Good,Southern,584.4,584.0,1342.67,2.2975,0.02,0.09,0.005,0.05,0.01,0.0,0.0,0.0,0.0,99.825,7.185064634,8.689141963,5.798770536,8.101355314,6.491917541,-9.066562497,-9.066562497,-9.066562497,-9.066562497
111,Frenso fine sandy loam (high alkali),Sandy Loam,1928,3.7,Open-hearth iron,3.0-inch pipe,13,A,8.7,intact,Kernell,CA,P,51.0,7.3,Neutral,A,41.55,16.21,0.44,0.0,0.58,34.58,23.41,63.0,9.0,22.1,,,,14,Wrought,Good,Southern,1351.42,1351.0,2654.82,1.9645,0.02,0.09,0.005,0.05,0.01,0.0,0.0,0.0,0.0,99.825,7.185064634,8.689141963,5.798770536,8.101355314,6.491917541,-9.066562497,-9.066562497,-9.066562497,-9.066562497
111,Frenso fine sandy loam (high alkali),Sandy Loam,1928,8.9,Open-hearth iron,3.0-inch pipe,13,A,17.6,intact,Kernell,CA,P,51.0,7.3,Neutral,A,41.55,16.21,0.44,0.0,0.58,34.58,23.41,63.0,9.0,22.1,,,,14,Wrought,Good,Southern,3250.72,3250.0,5370.67,1.6521,0.02,0.09,0.005,0.05,0.01,0.0,0.0,0.0,0.0,99.825,7.185064634,8.689141963,5.798770536,8.101355314,6.491917541,-9.066562497,-9.066562497,-9.066562497,-9.066562497
112,Imperial clay (moderate alkali),Silty Clay,1928,1.9,Open-hearth iron,3.0-inch pipe,13,A,7.1,intact,Niland,CA,P,149.0,7.4,Mildly Alkaline,A,22.18,14.09,1.29,0.0,0.36,10.94,25.98,71.0,2.0,34.6,,,,14,Wrought,Fair,Southern,693.98,693.0,2166.58,3.122,0.02,0.09,0.005,0.05,0.01,0.0,0.0,0.0,0.0,99.825,7.185064634,8.689141963,5.798770536,8.101355314,6.491917541,-9.066562497,-9.066562497,-9.066562497,-9.066562497
112,Imperial clay (moderate alkali),Silty Clay,1928,4.0,Open-hearth iron,3.0-inch pipe,13,A,14.5,intact,Niland,CA,P,149.0,7.4,Mildly Alkaline,A,22.18,14.09,1.29,0.0,0.36,10.94,25.98,71.0,2.0,34.6,,,,14,Wrought,Fair,Southern,1461.0,1461.0,4424.7,3.0285,0.02,0.09,0.005,0.05,0.01,0.0,0.0,0.0,0.0,99.825,7.185064634,8.689141963,5.798770536,8.101355314,6.491917541,-9.066562497,-9.066562497,-9.066562497,-9.066562497
112,Imperial clay (moderate alkali),Silty Clay,1928,5.9,Open-hearth iron,3.0-inch pipe,13,A,19.8,intact,Niland,CA,P,149.0,7.4,Mildly Alkaline,A,22.18,14.09,1.29,0.0,0.36,10.94,25.98,71.0,2.0,34.6,,,,14,Wrought,Fair,Southern,2154.97,2154.0,6042.0,2.8038,0.02,0.09,0.005,0.05,0.01,0.0,0.0,0.0,0.0,99.825,7.185064634,8.689141963,5.798770536,8.101355314,6.491917541,-9.066562497,-9.066562497,-9.066562497,-9.066562497
113,Imperial clay (high alkali),Silty Clay,1928,1.9,Open-hearth iron,3.0-inch pipe,13,A,8.2,intact,Niland,CA,F,102.0,7.4,Mildly Alkaline,A,9.56,0.84,0.51,0.0,0.63,6.26,4.06,71.0,2.0,30.2,,,,14,Wrought,Fair,Southern,693.98,693.0,2502.24,3.6056,0.02,0.09,0.005,0.05,0.01,0.0,0.0,0.0,0.0,99.825,7.185064634,8.689141963,5.798770536,8.101355314,6.491917541,-9.066562497,-9.066562497,-9.066562497,-9.066562497
113,Imperial clay (high alkali),Silty Clay,1928,4.0,Open-hearth iron,3.0-inch pipe,13,A,19.0,intact,Niland,CA,F,102.0,7.4,Mildly Alkaline,A,9.56,0.84,0.51,0.0,0.63,6.26,4.06,71.0,2.0,30.2,,,,14,Wrought,Fair,Southern,1461.0,1461.0,5797.88,3.9684,0.02,0.09,0.005,0.05,0.01,0.0,0.0,0.0,0.0,99.825,7.185064634,8.689141963,5.798770536,8.101355314,6.491917541,-9.066562497,-9.066562497,-9.066562497,-9.066562497
113,Imperial clay (high alkali),Silty Clay,1928,5.9,Open-hearth iron,3.0-inch pipe,13,A,25.8,intact,Niland,CA,F,102.0,7.4,Mildly Alkaline,A,9.56,0.84,0.51,0.0,0.63,6.26,4.06,71.0,2.0,30.2,,,,14,Wrought,Fair,Southern,2154.97,2154.0,7872.91,3.6534,0.02,0.09,0.005,0.05,0.01,0.0,0.0,0.0,0.0,99.825,7.185064634,8.689141963,5.798770536,8.101355314,6.491917541,-9.066562497,-9.066562497,-9.066562497,-9.066562497
114,Lake Charles clay,Clay,1928,0.9,Open-hearth iron,3.0-inch pipe,13,A,1.5,intact,El Vista,TX,VP,320.0,7.1,Neutral,,2.65,0.68,0.26,0.0,0.77,1.84,0.93,69.0,49.0,35.8,,,,14,Wrought,Poor,Southern,328.73,328.0,457.73,1.3924,0.02,0.09,0.005,0.05,0.01,0.0,0.0,0.0,0.0,99.825,7.185064634,8.689141963,5.798770536,8.101355314,6.491917541,-9.066562497,-9.066562497,-9.066562497,-9.066562497
114,Lake Charles clay,Clay,1928,3.0,Open-hearth iron,3.0-inch pipe,13,A,4.8,intact,El Vista,TX,VP,320.0,7.1,Neutral,,2.65,0.68,0.26,0.0,0.77,1.84,0.93,69.0,49.0,35.8,,,,14,Wrought,Poor,Southern,1095.75,1095.0,1464.73,1.3367,0.02,0.09,0.005,0.05,0.01,0.0,0.0,0.0,0.0,99.825,7.185064634,8.689141963,5.798770536,8.101355314,6.491917541,-9.066562497,-9.066562497,-9.066562497,-9.066562497
114,Lake Charles clay,Clay,1928,10.5,Open-hearth iron,3.0-inch pipe,13,A,14.3,intact,El Vista,TX,VP,320.0,7.1,Neutral,,2.65,0.68,0.26,0.0,0.77,1.84,0.93,69.0,49.0,35.8,,,,14,Wrought,Poor,Southern,3835.12,3835.0,4363.67,1.1378,0.02,0.09,0.005,0.05,0.01,0.0,0.0,0.0,0.0,99.825,7.185064634,8.689141963,5.798770536,8.101355314,6.491917541,-9.066562497,-9.066562497,-9.066562497,-9.066562497
115,Memphis silt loam,Silt Loam,1928,2.0,Open-hearth iron,3.0-inch pipe,13,A,1.8,intact,Vicksburg,MS,G,3450.0,6.9,Neutral,4.7,,,,,,,,65.6,51.9,25.7,,,,14,Wrought,Fair,Southern,730.5,730.0,549.27,0.7519,0.02,0.09,0.005,0.05,0.01,0.0,0.0,0.0,0.0,99.825,7.185064634,8.689141963,5.798770536,8.101355314,6.491917541,-9.066562497,-9.066562497,-9.066562497,-9.066562497
115,Memphis silt loam,Silt Loam,1928,4.1,Open-hearth iron,3.0-inch pipe,13,A,2.4,intact,Vicksburg,MS,G,3450.0,6.9,Neutral,4.7,,,,,,,,65.6,51.9,25.7,,,,14,Wrought,Fair,Southern,1497.52,1497.0,732.36,0.489,0.02,0.09,0.005,0.05,0.01,0.0,0.0,0.0,0.0,99.825,7.185064634,8.689141963,5.798770536,8.101355314,6.491917541,-9.066562497,-9.066562497,-9.066562497,-9.066562497
115,Memphis silt loam,Silt Loam,1928,11.7,Open-hearth iron,3.0-inch pipe,13,A,3.3,intact,Vicksburg,MS,G,3450.0,6.9,Neutral,4.7,,,,,,,,65.6,51.9,25.7,,,,14,Wrought,Fair,Southern,4273.43,4273.0,1007.0,0.2356,0.02,0.09,0.005,0.05,0.01,0.0,0.0,0.0,0.0,99.825,7.185064634,8.689141963,5.798770536,8.101355314,6.491917541,-9.066562497,-9.066562497,-9.066562497,-9.066562497
116,Merced clay,Clay,1928,1.9,Open-hearth iron,3.0-inch pipe,13,A,6.1,intact,Los Banos,CA,F,320.0,9.2,Very Strongly Alkaline,A,9.3,0.33,0.18,4.6,2.1,1.17,1.57,63.4,8.1,39.7,,,,14,Wrought,Poor,Southern,693.98,693.0,1861.43,2.6823,0.02,0.09,0.005,0.05,0.01,0.0,0.0,0.0,0.0,99.825,7.185064634,8.689141963,5.798770536,8.101355314,6.491917541,-9.066562497,-9.066562497,-9.066562497,-9.066562497
116,Merced clay,Clay,1928,4.0,Open-hearth iron,3.0-inch pipe,13,A,13.0,intact,Los Banos,CA,F,320.0,9.2,Very Strongly Alkaline,A,9.3,0.33,0.18,4.6,2.1,1.17,1.57,63.4,8.1,39.7,,,,14,Wrought,Poor,Southern,1461.0,1461.0,3966.97,2.7152,0.02,0.09,0.005,0.05,0.01,0.0,0.0,0.0,0.0,99.825,7.185064634,8.689141963,5.798770536,8.101355314,6.491917541,-9.066562497,-9.066562497,-9.066562497,-9.066562497
116,Merced clay,Clay,1928,9.3,Open-hearth iron,3.0-inch pipe,13,A,21.6,intact,Los Banos,CA,F,320.0,9.2,Very Strongly Alkaline,A,9.3,0.33,0.18,4.6,2.1,1.17,1.57,63.4,8.1,39.7,,,,14,Wrought,Poor,Southern,3396.83,3396.0,6591.28,1.9404,0.02,0.09,0.005,0.05,0.01,0.0,0.0,0.0,0.0,99.825,7.185064634,8.689141963,5.798770536,8.101355314,6.491917541,-9.066562497,-9.066562497,-9.066562497,-9.066562497
117,Merced clay loam adobe,Clay Loam,1928,1.9,Open-hearth iron,3.0-inch pipe,13,A,7.6,intact,Tranquillity,CA,P,106.0,8.5,Strongly Alkaline,A,36.19,14.66,0.83,0.0,1.55,2.89,46.53,63.0,8.0,51.8,,,,14,Wrought,Fair,Southern,693.98,693.0,2319.15,3.3418,0.02,0.09,0.005,0.05,0.01,0.0,0.0,0.0,0.0,99.825,7.185064634,8.689141963,5.798770536,8.101355314,6.491917541,-9.066562497,-9.066562497,-9.066562497,-9.066562497
117,Merced clay loam adobe,Clay Loam,1928,4.0,Open-hearth iron,3.0-inch pipe,13,A,9.6,intact,Tranquillity,CA,P,106.0,8.5,Strongly Alkaline,A,36.19,14.66,0.83,0.0,1.55,2.89,46.53,63.0,8.0,51.8,,,,14,Wrought,Fair,Southern,1461.0,1461.0,2929.46,2.0051,0.02,0.09,0.005,0.05,0.01,0.0,0.0,0.0,0.0,99.825,7.185064634,8.689141963,5.798770536,8.101355314,6.491917541,-9.066562497,-9.066562497,-9.066562497,-9.066562497
