Repository: sk7-dev/corrosion_prediction

File: Dataset/final_database1.csv (part 23 of 57)
site_no,soil_type,texture,year,duration,material_name,type,material_id,material_code,weight_loss_oz,specimen_status,city,state,internal_drainage,resistivity,pH,pH_type,total_acidity,Na+K,Ca,Mg,CO3,HCO3,Cl,SO4,mean_temp,annual_precipitation,moisture,air_pore_space,specific_gravity,volume_shrinkage,table,iron_type,areation,region,approximate_days,exact_days,weight_loss_g,corrosion_rate,C (%),Si (%),Mn (%),S (%),P (%),Cr (%),Ni (%),Cu (%),Mo  (%),Fe (%),C_clr,Si_clr,Mn_clr,S_clr,P_clr,Cr_clr,Ni_clr,Cu_clr,Mo_clr
117,Merced clay loam adobe,Clay Loam,1928,9.3,Open-hearth iron,3.0-inch pipe,13,A,21.0,intact,Tranquillity,CA,P,106.0,8.5,Strongly Alkaline,A,36.19,14.66,0.83,0.0,1.55,2.89,46.53,63.0,8.0,51.8,,,,14,Wrought,Fair,Southern,3396.83,3396.0,6408.19,1.8865,0.02,0.09,0.005,0.05,0.01,0.0,0.0,0.0,0.0,99.825,7.185064634,8.689141963,5.798770536,8.101355314,6.491917541,-9.066562497,-9.066562497,-9.066562497,-9.066562497
118,Niland gravelly sand (low alkali),Sand,1928,1.9,Open-hearth iron,3.0-inch pipe,13,A,5.4,intact,Niland,CA,F,273.0,7.3,Neutral,A,4.3,1.03,0.64,0.0,0.2,5.01,0.86,71.0,2.0,6.1,,,,14,Wrought,Fair,Southern,693.98,693.0,1647.82,2.3744,0.02,0.09,0.005,0.05,0.01,0.0,0.0,0.0,0.0,99.825,7.185064634,8.689141963,5.798770536,8.101355314,6.491917541,-9.066562497,-9.066562497,-9.066562497,-9.066562497
118,Niland gravelly sand (low alkali),Sand,1928,4.0,Open-hearth iron,3.0-inch pipe,13,A,12.2,intact,Niland,CA,F,273.0,7.3,Neutral,A,4.3,1.03,0.64,0.0,0.2,5.01,0.86,71.0,2.0,6.1,,,,14,Wrought,Fair,Southern,1461.0,1461.0,3722.85,2.5482,0.02,0.09,0.005,0.05,0.01,0.0,0.0,0.0,0.0,99.825,7.185064634,8.689141963,5.798770536,8.101355314,6.491917541,-9.066562497,-9.066562497,-9.066562497,-9.066562497
118,Niland gravelly sand (low alkali),Sand,1928,5.9,Open-hearth iron,3.0-inch pipe,13,A,16.0,intact,Niland,CA,F,273.0,7.3,Neutral,A,4.3,1.03,0.64,0.0,0.2,5.01,0.86,71.0,2.0,6.1,,,,14,Wrought,Fair,Southern,2154.97,2154.0,4882.43,2.2657,0.02,0.09,0.005,0.05,0.01,0.0,0.0,0.0,0.0,99.825,7.185064634,8.689141963,5.798770536,8.101355314,6.491917541,-9.066562497,-9.066562497,-9.066562497,-9.066562497
119,Norfolk sandy loam,Sandy Loam,1928,2.0,Open-hearth iron,3.0-inch pipe,13,A,0.7,intact,Macon,GA,G,10800.0,4.7,Very Strongly Acid,9.7,,,,,,,,64.2,44.5,24.1,,,,14,Wrought,Good,Southern,730.5,730.0,213.61,0.2924,0.02,0.09,0.005,0.05,0.01,0.0,0.0,0.0,0.0,99.825,7.185064634,8.689141963,5.798770536,8.101355314,6.491917541,-9.066562497,-9.066562497,-9.066562497,-9.066562497
119,Norfolk sandy loam,Sandy Loam,1928,4.0,Open-hearth iron,3.0-inch pipe,13,A,3.9,intact,Macon,GA,G,10800.0,4.7,Very Strongly Acid,9.7,,,,,,,,64.2,44.5,24.1,,,,14,Wrought,Good,Southern,1461.0,1461.0,1190.09,0.8146,0.02,0.09,0.005,0.05,0.01,0.0,0.0,0.0,0.0,99.825,7.185064634,8.689141963,5.798770536,8.101355314,6.491917541,-9.066562497,-9.066562497,-9.066562497,-9.066562497
119,Norfolk sandy loam,Sandy Loam,1928,11.7,Open-hearth iron,3.0-inch pipe,13,A,8.2,intact,Macon,GA,G,10800.0,4.7,Very Strongly Acid,9.7,,,,,,,,64.2,44.5,24.1,,,,14,Wrought,Good,Southern,4273.43,4273.0,2502.24,0.5855,0.02,0.09,0.005,0.05,0.01,0.0,0.0,0.0,0.0,99.825,7.185064634,8.689141963,5.798770536,8.101355314,6.491917541,-9.066562497,-9.066562497,-9.066562497,-9.066562497
120,Norfolk sand,Sandy Clay Loam,1928,2.0,Open-hearth iron,3.0-inch pipe,13,A,2.4,intact,Pensacola,FL,G,34400.0,5.7,Medium Acid,1.3,,,,,,,,67.7,57.9,4.4,,,,14,Wrought,Good,Southern,730.5,730.0,732.36,1.0025,0.02,0.09,0.005,0.05,0.01,0.0,0.0,0.0,0.0,99.825,7.185064634,8.689141963,5.798770536,8.101355314,6.491917541,-9.066562497,-9.066562497,-9.066562497,-9.066562497
120,Norfolk sand,Sandy Clay Loam,1928,4.0,Open-hearth iron,3.0-inch pipe,13,A,0.9,intact,Pensacola,FL,G,34400.0,5.7,Medium Acid,1.3,,,,,,,,67.7,57.9,4.4,,,,14,Wrought,Good,Southern,1461.0,1461.0,274.64,0.188,0.02,0.09,0.005,0.05,0.01,0.0,0.0,0.0,0.0,99.825,7.185064634,8.689141963,5.798770536,8.101355314,6.491917541,-9.066562497,-9.066562497,-9.066562497,-9.066562497
120,Norfolk sand,Sandy Clay Loam,1928,11.6,Open-hearth iron,3.0-inch pipe,13,A,1.8,intact,Pensacola,FL,G,34400.0,5.7,Medium Acid,1.3,,,,,,,,67.7,57.9,4.4,,,,14,Wrought,Good,Southern,4236.9,4236.0,549.27,0.1296,0.02,0.09,0.005,0.05,0.01,0.0,0.0,0.0,0.0,99.825,7.185064634,8.689141963,5.798770536,8.101355314,6.491917541,-9.066562497,-9.066562497,-9.066562497,-9.066562497
121,Norfolk sand,Sandy Clay Loam,1928,2.0,Open-hearth iron,3.0-inch pipe,13,A,1.1,intact,Tampa,FL,G,16400.0,4.8,Very Strongly Acid,1.2,,,,,,,,71.8,49.4,3.0,,,,14,Wrought,Good,Southern,730.5,730.0,335.67,0.4595,0.02,0.09,0.005,0.05,0.01,0.0,0.0,0.0,0.0,99.825,7.185064634,8.689141963,5.798770536,8.101355314,6.491917541,-9.066562497,-9.066562497,-9.066562497,-9.066562497
121,Norfolk sand,Sandy Clay Loam,1928,4.0,Open-hearth iron,3.0-inch pipe,13,A,1.0,intact,Tampa,FL,G,16400.0,4.8,Very Strongly Acid,1.2,,,,,,,,71.8,49.4,3.0,,,,14,Wrought,Good,Southern,1461.0,1461.0,305.15,0.2089,0.02,0.09,0.005,0.05,0.01,0.0,0.0,0.0,0.0,99.825,7.185064634,8.689141963,5.798770536,8.101355314,6.491917541,-9.066562497,-9.066562497,-9.066562497,-9.066562497
121,Norfolk sand,Sandy Clay Loam,1928,11.7,Open-hearth iron,3.0-inch pipe,13,A,1.4,intact,Tampa,FL,G,16400.0,4.8,Very Strongly Acid,1.2,,,,,,,,71.8,49.4,3.0,,,,14,Wrought,Good,Southern,4273.43,4273.0,427.21,0.1,0.02,0.09,0.005,0.05,0.01,0.0,0.0,0.0,0.0,99.825,7.185064634,8.689141963,5.798770536,8.101355314,6.491917541,-9.066562497,-9.066562497,-9.066562497,-9.066562497
122,Panoche clay loam,Loam,1928,1.9,Open-hearth iron,3.0-inch pipe,13,A,1.9,intact,Mendota,CA,F,552.0,7.4,Mildly Alkaline,A,2.32,0.05,0.26,0.0,0.7,0.07,1.4,63.0,6.4,30.0,,,,14,Wrought,Good,Southern,693.98,693.0,579.79,0.8355,0.02,0.09,0.005,0.05,0.01,0.0,0.0,0.0,0.0,99.825,7.185064634,8.689141963,5.798770536,8.101355314,6.491917541,-9.066562497,-9.066562497,-9.066562497,-9.066562497
122,Panoche clay loam,Loam,1928,4.0,Open-hearth iron,3.0-inch pipe,13,A,2.8,intact,Mendota,CA,F,552.0,7.4,Mildly Alkaline,A,2.32,0.05,0.26,0.0,0.7,0.07,1.4,63.0,6.4,30.0,,,,14,Wrought,Good,Southern,1461.0,1461.0,854.42,0.5848,0.02,0.09,0.005,0.05,0.01,0.0,0.0,0.0,0.0,99.825,7.185064634,8.689141963,5.798770536,8.101355314,6.491917541,-9.066562497,-9.066562497,-9.066562497,-9.066562497
122,Panoche clay loam,Loam,1928,9.3,Open-hearth iron,3.0-inch pipe,13,A,5.0,intact,Mendota,CA,F,552.0,7.4,Mildly Alkaline,A,2.32,0.05,0.26,0.0,0.7,0.07,1.4,63.0,6.4,30.0,,,,14,Wrought,Good,Southern,3396.83,3396.0,1525.76,0.4492,0.02,0.09,0.005,0.05,0.01,0.0,0.0,0.0,0.0,99.825,7.185064634,8.689141963,5.798770536,8.101355314,6.491917541,-9.066562497,-9.066562497,-9.066562497,-9.066562497
123,Susquehanna clay,Clay,1928,2.0,Open-hearth iron,3.0-inch pipe,13,A,3.0,intact,Shreveport,LA,P,6840.0,4.1,Extremely Acid,21.9,,,,,,,,65.8,43.4,37.6,,,,14,Wrought,Poor,Southern,730.5,730.0,915.46,1.2532,0.02,0.09,0.005,0.05,0.01,0.0,0.0,0.0,0.0,99.825,7.185064634,8.689141963,5.798770536,8.101355314,6.491917541,-9.066562497,-9.066562497,-9.066562497,-9.066562497
123,Susquehanna clay,Clay,1928,4.1,Open-hearth iron,3.0-inch pipe,13,A,5.5,intact,Shreveport,LA,P,6840.0,4.1,Extremely Acid,21.9,,,,,,,,65.8,43.4,37.6,,,,14,Wrought,Poor,Southern,1497.52,1497.0,1678.33,1.1207,0.02,0.09,0.005,0.05,0.01,0.0,0.0,0.0,0.0,99.825,7.185064634,8.689141963,5.798770536,8.101355314,6.491917541,-9.066562497,-9.066562497,-9.066562497,-9.066562497
123,Susquehanna clay,Clay,1928,11.7,Open-hearth iron,3.0-inch pipe,13,A,10.4,intact,Shreveport,LA,P,6840.0,4.1,Extremely Acid,21.9,,,,,,,,65.8,43.4,37.6,,,,14,Wrought,Poor,Southern,4273.43,4273.0,3173.58,0.7426,0.02,0.09,0.005,0.05,0.01,0.0,0.0,0.0,0.0,99.825,7.185064634,8.689141963,5.798770536,8.101355314,6.491917541,-9.066562497,-9.066562497,-9.066562497,-9.066562497
124,Susquehanna silt loam,Clay Loam,1928,0.9,Open-hearth iron,3.0-inch pipe,13,A,2.4,intact,Troup,TX,P,1160.0,4.4,Extremely Acid,28.1,,,,,,,,66.0,42.7,36.0,,,,14,Wrought,Poor,Southern,328.73,328.0,732.36,2.2278,0.02,0.09,0.005,0.05,0.01,0.0,0.0,0.0,0.0,99.825,7.185064634,8.689141963,5.798770536,8.101355314,6.491917541,-9.066562497,-9.066562497,-9.066562497,-9.066562497
124,Susquehanna silt loam,Clay Loam,1928,2.7,Open-hearth iron,3.0-inch pipe,13,A,4.5,intact,Troup,TX,P,1160.0,4.4,Extremely Acid,28.1,,,,,,,,66.0,42.7,36.0,,,,14,Wrought,Poor,Southern,986.18,986.0,1373.18,1.3924,0.02,0.09,0.005,0.05,0.01,0.0,0.0,0.0,0.0,99.825,7.185064634,8.689141963,5.798770536,8.101355314,6.491917541,-9.066562497,-9.066562497,-9.066562497,-9.066562497
124,Susquehanna silt loam,Clay Loam,1928,10.5,Open-hearth iron,3.0-inch pipe,13,A,8.1,intact,Troup,TX,P,1160.0,4.4,Extremely Acid,28.1,,,,,,,,66.0,42.7,36.0,,,,14,Wrought,Poor,Southern,3835.12,3835.0,2471.73,0.6445,0.02,0.09,0.005,0.05,0.01,0.0,0.0,0.0,0.0,99.825,7.185064634,8.689141963,5.798770536,8.101355314,6.491917541,-9.066562497,-9.066562497,-9.066562497,-9.066562497
125,Susquehanna fine sandy loam,Sandy Loam,1928,2.0,Open-hearth iron,3.0-inch pipe,13,A,3.4,intact,Shreveport,LA,P,5770.0,3.9,Extremely Acid,28.3,,,,,,,,65.8,43.4,37.2,,,,14,Wrought,Good,Southern,730.5,730.0,1037.52,1.4203,0.02,0.09,0.005,0.05,0.01,0.0,0.0,0.0,0.0,99.825,7.185064634,8.689141963,5.798770536,8.101355314,6.491917541,-9.066562497,-9.066562497,-9.066562497,-9.066562497
125,Susquehanna fine sandy loam,Sandy Loam,1928,4.1,Open-hearth iron,3.0-inch pipe,13,A,4.9,intact,Shreveport,LA,P,5770.0,3.9,Extremely Acid,28.3,,,,,,,,65.8,43.4,37.2,,,,14,Wrought,Good,Southern,1497.52,1497.0,1495.24,0.9985,0.02,0.09,0.005,0.05,0.01,0.0,0.0,0.0,0.0,99.825,7.185064634,8.689141963,5.798770536,8.101355314,6.491917541,-9.066562497,-9.066562497,-9.066562497,-9.066562497
125,Susquehanna fine sandy loam,Sandy Loam,1928,11.8,Open-hearth iron,3.0-inch pipe,13,A,9.0,intact,Shreveport,LA,P,5770.0,3.9,Extremely Acid,28.3,,,,,,,,65.8,43.4,37.2,,,,14,Wrought,Good,Southern,4309.95,4309.0,2746.37,0.6372,0.02,0.09,0.005,0.05,0.01,0.0,0.0,0.0,0.0,99.825,7.185064634,8.689141963,5.798770536,8.101355314,6.491917541,-9.066562497,-9.066562497,-9.066562497,-9.066562497
52,Lake Charles clay loam,Clay,1928,2.0,Wrought iron,3.0-inch pipe,4,B,3.4,intact,League City,TX,P,234.0,8.8,Strongly Alkaline,A,4.2,0.33,0.18,0.52,4.36,1.33,4.26,69.0,47.0,54.8,3.7,1.97,33.9,14,Wrought,Poor,Southern,730.5,730.0,1037.52,1.4203,0.02,0.15,0.033,0.022,0.195,0.0,0.0,0.03,0.0,99.55,4.514197409,6.529100234,5.014972608,4.609507568,6.791464492,-10.79296825,-10.79296825,4.919662442,-10.79296825
52,Lake Charles clay loam,Clay,1928,5.4,Wrought iron,3.0-inch pipe,4,B,14.6,intact,League City,TX,P,234.0,8.8,Strongly Alkaline,A,4.2,0.33,0.18,0.52,4.36,1.33,4.26,69.0,47.0,54.8,3.7,1.97,33.9,14,Wrought,Poor,Southern,1972.35,1972.0,4455.21,2.2588,0.02,0.15,0.033,0.022,0.195,0.0,0.0,0.03,0.0,99.55,4.514197409,6.529100234,5.014972608,4.609507568,6.791464492,-10.79296825,-10.79296825,4.919662442,-10.79296825
52,Lake Charles clay loam,Clay,1928,7.5,Wrought iron,3.0-inch pipe,4,B,19.0,intact,League City,TX,P,234.0,8.8,Strongly Alkaline,A,4.2,0.33,0.18,0.52,4.36,1.33,4.26,69.0,47.0,54.8,3.7,1.97,33.9,14,Wrought,Poor,Southern,2739.38,2739.0,5797.88,2.1165,0.02,0.15,0.033,0.022,0.195,0.0,0.0,0.03,0.0,99.55,4.514197409,6.529100234,5.014972608,4.609507568,6.791464492,-10.79296825,-10.79296825,4.919662442,-10.79296825
54,Fairmont silt loam,Clay,1928,1.9,Wrought iron,3.0-inch pipe,4,B,1.0,intact,Cincinnati,OH,P,886.0,7.0,Neutral,3.5,0.59,10.1,0.59,0.0,0.7,0.08,9.05,53.2,38.6,26.1,4.7,1.96,6.1,14,Wrought,Fair,Northern,693.98,693.0,305.15,0.4397,0.02,0.15,0.033,0.022,0.195,0.0,0.0,0.03,0.0,99.55,4.514197409,6.529100234,5.014972608,4.609507568,6.791464492,-10.79296825,-10.79296825,4.919662442,-10.79296825
54,Fairmont silt loam,Clay,1928,5.2,Wrought iron,3.0-inch pipe,4,B,1.3,intact,Cincinnati,OH,P,886.0,7.0,Neutral,3.5,0.59,10.1,0.59,0.0,0.7,0.08,9.05,53.2,38.6,26.1,4.7,1.96,6.1,14,Wrought,Fair,Northern,1899.3,1899.0,396.7,0.2089,0.02,0.15,0.033,0.022,0.195,0.0,0.0,0.03,0.0,99.55,4.514197409,6.529100234,5.014972608,4.609507568,6.791464492,-10.79296825,-10.79296825,4.919662442,-10.79296825
54,Fairmont silt loam,Clay,1928,7.3,Wrought iron,3.0-inch pipe,4,B,2.5,intact,Cincinnati,OH,P,886.0,7.0,Neutral,3.5,0.59,10.1,0.59,0.0,0.7,0.08,9.05,53.2,38.6,26.1,4.7,1.96,6.1,14,Wrought,Fair,Northern,2666.32,2666.0,762.88,0.2861,0.02,0.15,0.033,0.022,0.195,0.0,0.0,0.03,0.0,99.55,4.514197409,6.529100234,5.014972608,4.609507568,6.791464492,-10.79296825,-10.79296825,4.919662442,-10.79296825
68,Gila clay,Loam,1928,1.7,Wrought iron,3.0-inch pipe,4,B,3.6,intact,Phoenix,AZ,F,,,,,,,,,,,,69.7,7.8,,,,,14,Wrought,Good,Southern,620.92,620.0,1098.55,1.7692,0.02,0.15,0.033,0.022,0.195,0.0,0.0,0.03,0.0,99.55,4.514197409,6.529100234,5.014972608,4.609507568,6.791464492,-10.79296825,-10.79296825,4.919662442,-10.79296825
68,Gila clay,Loam,1928,5.1,Wrought iron,3.0-inch pipe,4,B,4.3,intact,Phoenix,AZ,F,,,,,,,,,,,,69.7,7.8,,,,,14,Wrought,Good,Southern,1862.77,1862.0,1312.15,0.7044,0.02,0.15,0.033,0.022,0.195,0.0,0.0,0.03,0.0,99.55,4.514197409,6.529100234,5.014972608,4.609507568,6.791464492,-10.79296825,-10.79296825,4.919662442,-10.79296825
68,Gila clay,Loam,1928,7.2,Wrought iron,3.0-inch pipe,4,B,4.9,intact,Phoenix,AZ,F,,,,,,,,,,,,69.7,7.8,,,,,14,Wrought,Good,Southern,2629.8,2629.0,1495.24,0.5686,0.02,0.15,0.033,0.022,0.195,0.0,0.0,0.03,0.0,99.55,4.514197409,6.529100234,5.014972608,4.609507568,6.791464492,-10.79296825,-10.79296825,4.919662442,-10.79296825
101,Billings silt loam (low alkali),Silty Clay Loam,1928,1.9,Wrought iron,3.0-inch pipe,4,B,5.2,intact,Grand Junction,CO,F,261.0,7.3,Neutral,A,5.21,19.24,1.43,0.0,0.66,1.56,22.48,52.0,8.8,30.0,,,,14,Wrought,Poor,Northern,693.98,693.0,1586.79,2.2865,0.02,0.15,0.033,0.022,0.195,0.0,0.0,0.03,0.0,99.55,4.514197409,6.529100234,5.014972608,4.609507568,6.791464492,-10.79296825,-10.79296825,4.919662442,-10.79296825
101,Billings silt loam (low alkali),Silty Clay Loam,1928,4.1,Wrought iron,3.0-inch pipe,4,B,8.8,intact,Grand Junction,CO,F,261.0,7.3,Neutral,A,5.21,19.24,1.43,0.0,0.66,1.56,22.48,52.0,8.8,30.0,,,,14,Wrought,Poor,Northern,1497.52,1497.0,2685.33,1.7932,0.02,0.15,0.033,0.022,0.195,0.0,0.0,0.03,0.0,99.55,4.514197409,6.529100234,5.014972608,4.609507568,6.791464492,-10.79296825,-10.79296825,4.919662442,-10.79296825
101,Billings silt loam (low alkali),Silty Clay Loam,1928,9.3,Wrought iron,3.0-inch pipe,4,B,9.4,intact,Grand Junction,CO,F,261.0,7.3,Neutral,A,5.21,19.24,1.43,0.0,0.66,1.56,22.48,52.0,8.8,30.0,,,,14,Wrought,Poor,Northern,3396.83,3396.0,2868.43,0.8444,0.02,0.15,0.033,0.022,0.195,0.0,0.0,0.03,0.0,99.55,4.514197409,6.529100234,5.014972608,4.609507568,6.791464492,-10.79296825,-10.79296825,4.919662442,-10.79296825
102,Billings silt loam (moedrate alkali),Silty Clay Loam,1928,1.9,Wrought iron,3.0-inch pipe,4,B,5.1,intact,Grand Junction,CO,F,103.0,7.3,Neutral,A,22.63,16.56,3.85,0.0,0.56,4.67,26.82,52.0,8.8,20.4,,,,14,Wrought,Poor,Northern,693.98,693.0,1556.27,2.2425,0.02,0.15,0.033,0.022,0.195,0.0,0.0,0.03,0.0,99.55,4.514197409,6.529100234,5.014972608,4.609507568,6.791464492,-10.79296825,-10.79296825,4.919662442,-10.79296825
102,Billings silt loam (moedrate alkali),Silty Clay Loam,1928,4.1,Wrought iron,3.0-inch pipe,4,B,10.2,intact,Grand Junction,CO,F,103.0,7.3,Neutral,A,22.63,16.56,3.85,0.0,0.56,4.67,26.82,52.0,8.8,20.4,,,,14,Wrought,Poor,Northern,1497.52,1497.0,3112.55,2.0785,0.02,0.15,0.033,0.022,0.195,0.0,0.0,0.03,0.0,99.55,4.514197409,6.529100234,5.014972608,4.609507568,6.791464492,-10.79296825,-10.79296825,4.919662442,-10.79296825
102,Billings silt loam (moedrate alkali),Silty Clay Loam,1928,9.3,Wrought iron,3.0-inch pipe,4,B,16.1,intact,Grand Junction,CO,F,103.0,7.3,Neutral,A,22.63,16.56,3.85,0.0,0.56,4.67,26.82,52.0,8.8,20.4,,,,14,Wrought,Poor,Northern,3396.83,3396.0,4912.94,1.4463,0.02,0.15,0.033,0.022,0.195,0.0,0.0,0.03,0.0,99.55,4.514197409,6.529100234,5.014972608,4.609507568,6.791464492,-10.79296825,-10.79296825,4.919662442,-10.79296825
103,Billings silt loam (high alkali),Silty Clay Loam,1928,1.9,Wrought iron,3.0-inch pipe,4,B,5.0,intact,Grand Junction,CO,F,81.0,7.3,Neutral,A,22.01,13.32,2.0,0.0,0.18,11.09,25.7,52.0,8.8,30.6,,,,14,Wrought,Poor,Northern,693.98,693.0,1525.76,2.1986,0.02,0.15,0.033,0.022,0.195,0.0,0.0,0.03,0.0,99.55,4.514197409,6.529100234,5.014972608,4.609507568,6.791464492,-10.79296825,-10.79296825,4.919662442,-10.79296825
103,Billings silt loam (high alkali),Silty Clay Loam,1928,4.1,Wrought iron,3.0-inch pipe,4,B,10.4,intact,Grand Junction,CO,F,81.0,7.3,Neutral,A,22.01,13.32,2.0,0.0,0.18,11.09,25.7,52.0,8.8,30.6,,,,14,Wrought,Poor,Northern,1497.52,1497.0,3173.58,2.1192,0.02,0.15,0.033,0.022,0.195,0.0,0.0,0.03,0.0,99.55,4.514197409,6.529100234,5.014972608,4.609507568,6.791464492,-10.79296825,-10.79296825,4.919662442,-10.79296825
103,Billings silt loam (high alkali),Silty Clay Loam,1928,9.3,Wrought iron,3.0-inch pipe,4,B,21.3,intact,Grand Junction,CO,F,81.0,7.3,Neutral,A,22.01,13.32,2.0,0.0,0.18,11.09,25.7,52.0,8.8,30.6,,,,14,Wrought,Poor,Northern,3396.83,3396.0,6499.73,1.9135,0.02,0.15,0.033,0.022,0.195,0.0,0.0,0.03,0.0,99.55,4.514197409,6.529100234,5.014972608,4.609507568,6.791464492,-10.79296825,-10.79296825,4.919662442,-10.79296825
104,Cecil clay,Clay,1928,1.9,Wrought iron,3.0-inch pipe,4,B,3.0,intact,Charlotte,NC,G,8500.0,4.6,Very Strongly Acid,11,,,,,,,,60.2,46.1,34.1,,,,14,Wrought,Poor,Southern,693.98,693.0,915.46,1.3191,0.02,0.15,0.033,0.022,0.195,0.0,0.0,0.03,0.0,99.55,4.514197409,6.529100234,5.014972608,4.609507568,6.791464492,-10.79296825,-10.79296825,4.919662442,-10.79296825
104,Cecil clay,Clay,1928,4.1,Wrought iron,3.0-inch pipe,4,B,4.3,intact,Charlotte,NC,G,8500.0,4.6,Very Strongly Acid,11,,,,,,,,60.2,46.1,34.1,,,,14,Wrought,Poor,Southern,1497.52,1497.0,1312.15,0.8762,0.02,0.15,0.033,0.022,0.195,0.0,0.0,0.03,0.0,99.55,4.514197409,6.529100234,5.014972608,4.609507568,6.791464492,-10.79296825,-10.79296825,4.919662442,-10.79296825
104,Cecil clay,Clay,1928,11.7,Wrought iron,3.0-inch pipe,4,B,7.2,intact,Charlotte,NC,G,8500.0,4.6,Very Strongly Acid,11,,,,,,,,60.2,46.1,34.1,,,,14,Wrought,Poor,Southern,4273.43,4273.0,2197.09,0.5141,0.02,0.15,0.033,0.022,0.195,0.0,0.0,0.03,0.0,99.55,4.514197409,6.529100234,5.014972608,4.609507568,6.791464492,-10.79296825,-10.79296825,4.919662442,-10.79296825
105,Cecil clay loam,Clay Loam,1928,2.0,Wrought iron,3.0-inch pipe,4,B,3.6,intact,Macon,GA,G,28000.0,4.8,Very Strongly Acid,12.9,,,,,,,,64.2,44.5,34.2,,,,14,Wrought,Good,Southern,730.5,730.0,1098.55,1.5038,0.02,0.15,0.033,0.022,0.195,0.0,0.0,0.03,0.0,99.55,4.514197409,6.529100234,5.014972608,4.609507568,6.791464492,-10.79296825,-10.79296825,4.919662442,-10.79296825
105,Cecil clay loam,Clay Loam,1928,4.0,Wrought iron,3.0-inch pipe,4,B,3.8,intact,Macon,GA,G,28000.0,4.8,Very Strongly Acid,12.9,,,,,,,,64.2,44.5,34.2,,,,14,Wrought,Good,Southern,1461.0,1461.0,1159.58,0.7937,0.02,0.15,0.033,0.022,0.195,0.0,0.0,0.03,0.0,99.55,4.514197409,6.529100234,5.014972608,4.609507568,6.791464492,-10.79296825,-10.79296825,4.919662442,-10.79296825
105,Cecil clay loam,Clay Loam,1928,11.7,Wrought iron,3.0-inch pipe,4,B,3.7,intact,Macon,GA,G,28000.0,4.8,Very Strongly Acid,12.9,,,,,,,,64.2,44.5,34.2,,,,14,Wrought,Good,Southern,4273.43,4273.0,1129.06,0.2642,0.02,0.15,0.033,0.022,0.195,0.0,0.0,0.03,0.0,99.55,4.514197409,6.529100234,5.014972608,4.609507568,6.791464492,-10.79296825,-10.79296825,4.919662442,-10.79296825
106,Cecil clay loam,Clay Loam,1928,1.9,Wrought iron,3.0-inch pipe,4,B,2.5,intact,Salisbury,NC,G,25000.0,4.8,Very Strongly Acid,12.8,,,,,,,,60.0,46.0,38.8,,,,14,Wrought,Good,Southern,693.98,693.0,762.88,1.0993,0.02,0.15,0.033,0.022,0.195,0.0,0.0,0.03,0.0,99.55,4.514197409,6.529100234,5.014972608,4.609507568,6.791464492,-10.79296825,-10.79296825,4.919662442,-10.79296825
106,Cecil clay loam,Clay Loam,1928,4.1,Wrought iron,3.0-inch pipe,4,B,4.0,intact,Salisbury,NC,G,25000.0,4.8,Very Strongly Acid,12.8,,,,,,,,60.0,46.0,38.8,,,,14,Wrought,Good,Southern,1497.52,1497.0,1220.61,0.8151,0.02,0.15,0.033,0.022,0.195,0.0,0.0,0.03,0.0,99.55,4.514197409,6.529100234,5.014972608,4.609507568,6.791464492,-10.79296825,-10.79296825,4.919662442,-10.79296825
106,Cecil clay loam,Clay Loam,1928,11.7,Wrought iron,3.0-inch pipe,4,B,8.6,intact,Salisbury,NC,G,25000.0,4.8,Very Strongly Acid,12.8,,,,,,,,60.0,46.0,38.8,,,,14,Wrought,Good,Southern,4273.43,4273.0,2624.3,0.6141,0.02,0.15,0.033,0.022,0.195,0.0,0.0,0.03,0.0,99.55,4.514197409,6.529100234,5.014972608,4.609507568,6.791464492,-10.79296825,-10.79296825,4.919662442,-10.79296825
107,Cecil fine sandy loam,Sandy Loam,1928,1.9,Wrought iron,3.0-inch pipe,4,B,2.3,intact,Raleigh,NC,G,54400.0,4.8,Very Strongly Acid,11.8,,,,,,,,60.1,46.3,29.6,,,,14,Wrought,Good,Southern,693.98,693.0,701.85,1.0113,0.02,0.15,0.033,0.022,0.195,0.0,0.0,0.03,0.0,99.55,4.514197409,6.529100234,5.014972608,4.609507568,6.791464492,-10.79296825,-10.79296825,4.919662442,-10.79296825
107,Cecil fine sandy loam,Sandy Loam,1928,4.1,Wrought iron,3.0-inch pipe,4,B,3.2,intact,Raleigh,NC,G,54400.0,4.8,Very Strongly Acid,11.8,,,,,,,,60.1,46.3,29.6,,,,14,Wrought,Good,Southern,1497.52,1497.0,976.49,0.6521,0.02,0.15,0.033,0.022,0.195,0.0,0.0,0.03,0.0,99.55,4.514197409,6.529100234,5.014972608,4.609507568,6.791464492,-10.79296825,-10.79296825,4.919662442,-10.79296825
107,Cecil fine sandy loam,Sandy Loam,1928,11.7,Wrought iron,3.0-inch pipe,4,B,5.5,intact,Raleigh,NC,G,54400.0,4.8,Very Strongly Acid,11.8,,,,,,,,60.1,46.3,29.6,,,,14,Wrought,Good,Southern,4273.43,4273.0,1678.33,0.3927,0.02,0.15,0.033,0.022,0.195,0.0,0.0,0.03,0.0,99.55,4.514197409,6.529100234,5.014972608,4.609507568,6.791464492,-10.79296825,-10.79296825,4.919662442,-10.79296825
108,Cecil gravelly loam,Clay Loam,1928,1.9,Wrought iron,3.0-inch pipe,4,B,3.3,intact,Atlanta,GA,G,44400.0,4.9,Very Strongly Acid,11.2,,,,,,,,61.2,48.3,34.3,,,,14,Wrought,Good,Southern,693.98,693.0,1007.0,1.4511,0.02,0.15,0.033,0.022,0.195,0.0,0.0,0.03,0.0,99.55,4.514197409,6.529100234,5.014972608,4.609507568,6.791464492,-10.79296825,-10.79296825,4.919662442,-10.79296825
108,Cecil gravelly loam,Clay Loam,1928,4.0,Wrought iron,3.0-inch pipe,4,B,3.6,intact,Atlanta,GA,G,44400.0,4.9,Very Strongly Acid,11.2,,,,,,,,61.2,48.3,34.3,,,,14,Wrought,Good,Southern,1461.0,1461.0,1098.55,0.7519,0.02,0.15,0.033,0.022,0.195,0.0,0.0,0.03,0.0,99.55,4.514197409,6.529100234,5.014972608,4.609507568,6.791464492,-10.79296825,-10.79296825,4.919662442,-10.79296825
108,Cecil gravelly loam,Clay Loam,1928,11.7,Wrought iron,3.0-inch pipe,4,B,4.5,intact,Atlanta,GA,G,44400.0,4.9,Very Strongly Acid,11.2,,,,,,,,61.2,48.3,34.3,,,,14,Wrought,Good,Southern,4273.43,4273.0,1373.18,0.3213,0.02,0.15,0.033,0.022,0.195,0.0,0.0,0.03,0.0,99.55,4.514197409,6.529100234,5.014972608,4.609507568,6.791464492,-10.79296825,-10.79296825,4.919662442,-10.79296825
109,Frenso fine sandy loam (low alkali),Sandy Loam,1928,1.9,Wrought iron,3.0-inch pipe,4,B,5.9,intact,Frenso,CA,P,497.0,8.4,Moderately Alkaline,A,2.62,0.07,0.1,0.31,0.59,1.56,0.48,63.0,9.0,18.6,,,,14,Wrought,Good,Southern,693.98,693.0,1800.4,2.5943,0.02,0.15,0.033,0.022,0.195,0.0,0.0,0.03,0.0,99.55,4.514197409,6.529100234,5.014972608,4.609507568,6.791464492,-10.79296825,-10.79296825,4.919662442,-10.79296825
109,Frenso fine sandy loam (low alkali),Sandy Loam,1928,4.0,Wrought iron,3.0-inch pipe,4,B,7.6,intact,Frenso,CA,P,497.0,8.4,Moderately Alkaline,A,2.62,0.07,0.1,0.31,0.59,1.56,0.48,63.0,9.0,18.6,,,,14,Wrought,Good,Southern,1461.0,1461.0,2319.15,1.5874,0.02,0.15,0.033,0.022,0.195,0.0,0.0,0.03,0.0,99.55,4.514197409,6.529100234,5.014972608,4.609507568,6.791464492,-10.79296825,-10.79296825,4.919662442,-10.79296825
109,Frenso fine sandy loam (low alkali),Sandy Loam,1928,9.2,Wrought iron,3.0-inch pipe,4,B,11.8,intact,Frenso,CA,P,497.0,8.4,Moderately Alkaline,A,2.62,0.07,0.1,0.31,0.59,1.56,0.48,63.0,9.0,18.6,,,,14,Wrought,Good,Southern,3360.3,3360.0,3600.79,1.0716,0.02,0.15,0.033,0.022,0.195,0.0,0.0,0.03,0.0,99.55,4.514197409,6.529100234,5.014972608,4.609507568,6.791464492,-10.79296825,-10.79296825,4.919662442,-10.79296825
110,Frenso fine sandy loam (moderate alkali),Sandy Loam,1928,1.9,Wrought iron,3.0-inch pipe,4,B,4.5,intact,Frenso,CA,P,531.0,10.2,Very Strongly Alkaline,A,3.53,0.07,0.12,1.49,1.07,0.79,0.25,63.0,9.0,18.4,,,,14,Wrought,Good,Southern,693.98,693.0,1373.18,1.9787,0.02,0.15,0.033,0.022,0.195,0.0,0.0,0.03,0.0,99.55,4.514197409,6.529100234,5.014972608,4.609507568,6.791464492,-10.79296825,-10.79296825,4.919662442,-10.79296825
110,Frenso fine sandy loam (moderate alkali),Sandy Loam,1928,4.0,Wrought iron,3.0-inch pipe,4,B,7.1,intact,Frenso,CA,P,531.0,10.2,Very Strongly Alkaline,A,3.53,0.07,0.12,1.49,1.07,0.79,0.25,63.0,9.0,18.4,,,,14,Wrought,Good,Southern,1461.0,1461.0,2166.58,1.4829,0.02,0.15,0.033,0.022,0.195,0.0,0.0,0.03,0.0,99.55,4.514197409,6.529100234,5.014972608,4.609507568,6.791464492,-10.79296825,-10.79296825,4.919662442,-10.79296825
110,Frenso fine sandy loam (moderate alkali),Sandy Loam,1928,9.2,Wrought iron,3.0-inch pipe,4,B,15.8,intact,Frenso,CA,P,531.0,10.2,Very Strongly Alkaline,A,3.53,0.07,0.12,1.49,1.07,0.79,0.25,63.0,9.0,18.4,,,,14,Wrought,Good,Southern,3360.3,3360.0,4821.4,1.4348,0.02,0.15,0.033,0.022,0.195,0.0,0.0,0.03,0.0,99.55,4.514197409,6.529100234,5.014972608,4.609507568,6.791464492,-10.79296825,-10.79296825,4.919662442,-10.79296825
111,Frenso fine sandy loam (high alkali),Sandy Loam,1928,1.6,Wrought iron,3.0-inch pipe,4,B,4.5,intact,Kernell,CA,P,51.0,7.3,Neutral,A,41.55,16.21,0.44,0.0,0.58,34.58,23.41,63.0,9.0,22.1,,,,14,Wrought,Good,Southern,584.4,584.0,1373.18,2.3497,0.02,0.15,0.033,0.022,0.195,0.0,0.0,0.03,0.0,99.55,4.514197409,6.529100234,5.014972608,4.609507568,6.791464492,-10.79296825,-10.79296825,4.919662442,-10.79296825
111,Frenso fine sandy loam (high alkali),Sandy Loam,1928,3.7,Wrought iron,3.0-inch pipe,4,B,7.8,intact,Kernell,CA,P,51.0,7.3,Neutral,A,41.55,16.21,0.44,0.0,0.58,34.58,23.41,63.0,9.0,22.1,,,,14,Wrought,Good,Southern,1351.42,1351.0,2380.18,1.7612,0.02,0.15,0.033,0.022,0.195,0.0,0.0,0.03,0.0,99.55,4.514197409,6.529100234,5.014972608,4.609507568,6.791464492,-10.79296825,-10.79296825,4.919662442,-10.79296825
111,Frenso fine sandy loam (high alkali),Sandy Loam,1928,8.9,Wrought iron,3.0-inch pipe,4,B,18.8,intact,Kernell,CA,P,51.0,7.3,Neutral,A,41.55,16.21,0.44,0.0,0.58,34.58,23.41,63.0,9.0,22.1,,,,14,Wrought,Good,Southern,3250.72,3250.0,5736.85,1.7648,0.02,0.15,0.033,0.022,0.195,0.0,0.0,0.03,0.0,99.55,4.514197409,6.529100234,5.014972608,4.609507568,6.791464492,-10.79296825,-10.79296825,4.919662442,-10.79296825
112,Imperial clay (moderate alkali),Silty Clay,1928,1.9,Wrought iron,3.0-inch pipe,4,B,7.3,intact,Niland,CA,P,149.0,7.4,Mildly Alkaline,A,22.18,14.09,1.29,0.0,0.36,10.94,25.98,71.0,2.0,34.6,,,,14,Wrought,Fair,Southern,693.98,693.0,2227.61,3.2099,0.02,0.15,0.033,0.022,0.195,0.0,0.0,0.03,0.0,99.55,4.514197409,6.529100234,5.014972608,4.609507568,6.791464492,-10.79296825,-10.79296825,4.919662442,-10.79296825
112,Imperial clay (moderate alkali),Silty Clay,1928,4.0,Wrought iron,3.0-inch pipe,4,B,13.6,intact,Niland,CA,P,149.0,7.4,Mildly Alkaline,A,22.18,14.09,1.29,0.0,0.36,10.94,25.98,71.0,2.0,34.6,,,,14,Wrought,Fair,Southern,1461.0,1461.0,4150.06,2.8406,0.02,0.15,0.033,0.022,0.195,0.0,0.0,0.03,0.0,99.55,4.514197409,6.529100234,5.014972608,4.609507568,6.791464492,-10.79296825,-10.79296825,4.919662442,-10.79296825
112,Imperial clay (moderate alkali),Silty Clay,1928,5.9,Wrought iron,3.0-inch pipe,4,B,16.9,intact,Niland,CA,P,149.0,7.4,Mildly Alkaline,A,22.18,14.09,1.29,0.0,0.36,10.94,25.98,71.0,2.0,34.6,,,,14,Wrought,Fair,Southern,2154.97,2154.0,5157.06,2.3931,0.02,0.15,0.033,0.022,0.195,0.0,0.0,0.03,0.0,99.55,4.514197409,6.529100234,5.014972608,4.609507568,6.791464492,-10.79296825,-10.79296825,4.919662442,-10.79296825
113,Imperial clay (high alkali),Silty Clay,1928,1.9,Wrought iron,3.0-inch pipe,4,B,8.1,intact,Niland,CA,F,102.0,7.4,Mildly Alkaline,A,9.56,0.84,0.51,0.0,0.63,6.26,4.06,71.0,2.0,30.2,,,,14,Wrought,Fair,Southern,693.98,693.0,2471.73,3.5617,0.02,0.15,0.033,0.022,0.195,0.0,0.0,0.03,0.0,99.55,4.514197409,6.529100234,5.014972608,4.609507568,6.791464492,-10.79296825,-10.79296825,4.919662442,-10.79296825
113,Imperial clay (high alkali),Silty Clay,1928,4.0,Wrought iron,3.0-inch pipe,4,B,16.0,intact,Niland,CA,F,102.0,7.4,Mildly Alkaline,A,9.56,0.84,0.51,0.0,0.63,6.26,4.06,71.0,2.0,30.2,,,,14,Wrought,Fair,Southern,1461.0,1461.0,4882.43,3.3418,0.02,0.15,0.033,0.022,0.195,0.0,0.0,0.03,0.0,99.55,4.514197409,6.529100234,5.014972608,4.609507568,6.791464492,-10.79296825,-10.79296825,4.919662442,-10.79296825
113,Imperial clay (high alkali),Silty Clay,1928,5.9,Wrought iron,3.0-inch pipe,4,B,21.8,intact,Niland,CA,F,102.0,7.4,Mildly Alkaline,A,9.56,0.84,0.51,0.0,0.63,6.26,4.06,71.0,2.0,30.2,,,,14,Wrought,Fair,Southern,2154.97,2154.0,6652.31,3.087,0.02,0.15,0.033,0.022,0.195,0.0,0.0,0.03,0.0,99.55,4.514197409,6.529100234,5.014972608,4.609507568,6.791464492,-10.79296825,-10.79296825,4.919662442,-10.79296825
114,Lake Charles clay,Clay,1928,0.9,Wrought iron,3.0-inch pipe,4,B,1.3,intact,El Vista,TX,VP,320.0,7.1,Neutral,,2.65,0.68,0.26,0.0,0.77,1.84,0.93,69.0,49.0,35.8,,,,14,Wrought,Poor,Southern,328.73,328.0,396.7,1.2068,0.02,0.15,0.033,0.022,0.195,0.0,0.0,0.03,0.0,99.55,4.514197409,6.529100234,5.014972608,4.609507568,6.791464492,-10.79296825,-10.79296825,4.919662442,-10.79296825
114,Lake Charles clay,Clay,1928,3.0,Wrought iron,3.0-inch pipe,4,B,6.0,intact,El Vista,TX,VP,320.0,7.1,Neutral,,2.65,0.68,0.26,0.0,0.77,1.84,0.93,69.0,49.0,35.8,,,,14,Wrought,Poor,Southern,1095.75,1095.0,1830.91,1.6709,0.02,0.15,0.033,0.022,0.195,0.0,0.0,0.03,0.0,99.55,4.514197409,6.529100234,5.014972608,4.609507568,6.791464492,-10.79296825,-10.79296825,4.919662442,-10.79296825
114,Lake Charles clay,Clay,1928,10.5,Wrought iron,3.0-inch pipe,4,B,14.6,intact,El Vista,TX,VP,320.0,7.1,Neutral,,2.65,0.68,0.26,0.0,0.77,1.84,0.93,69.0,49.0,35.8,,,,14,Wrought,Poor,Southern,3835.12,3835.0,4455.21,1.1617,0.02,0.15,0.033,0.022,0.195,0.0,0.0,0.03,0.0,99.55,4.514197409,6.529100234,5.014972608,4.609507568,6.791464492,-10.79296825,-10.79296825,4.919662442,-10.79296825
115,Memphis silt loam,Silt Loam,1928,2.0,Wrought iron,3.0-inch pipe,4,B,1.9,intact,Vicksburg,MS,G,3450.0,6.9,Neutral,4.7,,,,,,,,65.6,51.9,25.7,,,,14,Wrought,Fair,Southern,730.5,730.0,579.79,0.7937,0.02,0.15,0.033,0.022,0.195,0.0,0.0,0.03,0.0,99.55,4.514197409,6.529100234,5.014972608,4.609507568,6.791464492,-10.79296825,-10.79296825,4.919662442,-10.79296825
115,Memphis silt loam,Silt Loam,1928,4.1,Wrought iron,3.0-inch pipe,4,B,2.8,intact,Vicksburg,MS,G,3450.0,6.9,Neutral,4.7,,,,,,,,65.6,51.9,25.7,,,,14,Wrought,Fair,Southern,1497.52,1497.0,854.42,0.5706,0.02,0.15,0.033,0.022,0.195,0.0,0.0,0.03,0.0,99.55,4.514197409,6.529100234,5.014972608,4.609507568,6.791464492,-10.79296825,-10.79296825,4.919662442,-10.79296825
115,Memphis silt loam,Silt Loam,1928,11.7,Wrought iron,3.0-inch pipe,4,B,3.5,intact,Vicksburg,MS,G,3450.0,6.9,Neutral,4.7,,,,,,,,65.6,51.9,25.7,,,,14,Wrought,Fair,Southern,4273.43,4273.0,1068.03,0.2499,0.02,0.15,0.033,0.022,0.195,0.0,0.0,0.03,0.0,99.55,4.514197409,6.529100234,5.014972608,4.609507568,6.791464492,-10.79296825,-10.79296825,4.919662442,-10.79296825
116,Merced clay,Clay,1928,1.9,Wrought iron,3.0-inch pipe,4,B,6.6,intact,Los Banos,CA,F,320.0,9.2,Very Strongly Alkaline,A,9.3,0.33,0.18,4.6,2.1,1.17,1.57,63.4,8.1,39.7,,,,14,Wrought,Poor,Southern,693.98,693.0,2014.0,2.9021,0.02,0.15,0.033,0.022,0.195,0.0,0.0,0.03,0.0,99.55,4.514197409,6.529100234,5.014972608,4.609507568,6.791464492,-10.79296825,-10.79296825,4.919662442,-10.79296825
116,Merced clay,Clay,1928,4.0,Wrought iron,3.0-inch pipe,4,B,11.8,intact,Los Banos,CA,F,320.0,9.2,Very Strongly Alkaline,A,9.3,0.33,0.18,4.6,2.1,1.17,1.57,63.4,8.1,39.7,,,,14,Wrought,Poor,Southern,1461.0,1461.0,3600.79,2.4646,0.02,0.15,0.033,0.022,0.195,0.0,0.0,0.03,0.0,99.55,4.514197409,6.529100234,5.014972608,4.609507568,6.791464492,-10.79296825,-10.79296825,4.919662442,-10.79296825
116,Merced clay,Clay,1928,9.3,Wrought iron,3.0-inch pipe,4,B,19.1,intact,Los Banos,CA,F,320.0,9.2,Very Strongly Alkaline,A,9.3,0.33,0.18,4.6,2.1,1.17,1.57,63.4,8.1,39.7,,,,14,Wrought,Poor,Southern,3396.83,3396.0,5828.4,1.7158,0.02,0.15,0.033,0.022,0.195,0.0,0.0,0.03,0.0,99.55,4.514197409,6.529100234,5.014972608,4.609507568,6.791464492,-10.79296825,-10.79296825,4.919662442,-10.79296825
117,Merced clay loam adobe,Clay Loam,1928,1.9,Wrought iron,3.0-inch pipe,4,B,7.9,intact,Tranquillity,CA,P,106.0,8.5,Strongly Alkaline,A,36.19,14.66,0.83,0.0,1.55,2.89,46.53,63.0,8.0,51.8,,,,14,Wrought,Fair,Southern,693.98,693.0,2410.7,3.4737,0.02,0.15,0.033,0.022,0.195,0.0,0.0,0.03,0.0,99.55,4.514197409,6.529100234,5.014972608,4.609507568,6.791464492,-10.79296825,-10.79296825,4.919662442,-10.79296825
117,Merced clay loam adobe,Clay Loam,1928,4.0,Wrought iron,3.0-inch pipe,4,B,9.9,intact,Tranquillity,CA,P,106.0,8.5,Strongly Alkaline,A,36.19,14.66,0.83,0.0,1.55,2.89,46.53,63.0,8.0,51.8,,,,14,Wrought,Fair,Southern,1461.0,1461.0,3021.0,2.0678,0.02,0.15,0.033,0.022,0.195,0.0,0.0,0.03,0.0,99.55,4.514197409,6.529100234,5.014972608,4.609507568,6.791464492,-10.79296825,-10.79296825,4.919662442,-10.79296825
117,Merced clay loam adobe,Clay Loam,1928,9.3,Wrought iron,3.0-inch pipe,4,B,19.8,intact,Tranquillity,CA,P,106.0,8.5,Strongly Alkaline,A,36.19,14.66,0.83,0.0,1.55,2.89,46.53,63.0,8.0,51.8,,,,14,Wrought,Fair,Southern,3396.83,3396.0,6042.0,1.7787,0.02,0.15,0.033,0.022,0.195,0.0,0.0,0.03,0.0,99.55,4.514197409,6.529100234,5.014972608,4.609507568,6.791464492,-10.79296825,-10.79296825,4.919662442,-10.79296825
118,Niland gravelly sand (low alkali),Sand,1928,1.9,Wrought iron,3.0-inch pipe,4,B,5.0,intact,Niland,CA,F,273.0,7.3,Neutral,A,4.3,1.03,0.64,0.0,0.2,5.01,0.86,71.0,2.0,6.1,,,,14,Wrought,Fair,Southern,693.98,693.0,1525.76,2.1986,0.02,0.15,0.033,0.022,0.195,0.0,0.0,0.03,0.0,99.55,4.514197409,6.529100234,5.014972608,4.609507568,6.791464492,-10.79296825,-10.79296825,4.919662442,-10.79296825
118,Niland gravelly sand (low alkali),Sand,1928,4.0,Wrought iron,3.0-inch pipe,4,B,10.9,intact,Niland,CA,F,273.0,7.3,Neutral,A,4.3,1.03,0.64,0.0,0.2,5.01,0.86,71.0,2.0,6.1,,,,14,Wrought,Fair,Southern,1461.0,1461.0,3326.15,2.2766,0.02,0.15,0.033,0.022,0.195,0.0,0.0,0.03,0.0,99.55,4.514197409,6.529100234,5.014972608,4.609507568,6.791464492,-10.79296825,-10.79296825,4.919662442,-10.79296825
118,Niland gravelly sand (low alkali),Sand,1928,5.9,Wrought iron,3.0-inch pipe,4,B,15.4,intact,Niland,CA,F,273.0,7.3,Neutral,A,4.3,1.03,0.64,0.0,0.2,5.01,0.86,71.0,2.0,6.1,,,,14,Wrought,Fair,Southern,2154.97,2154.0,4699.34,2.1807,0.02,0.15,0.033,0.022,0.195,0.0,0.0,0.03,0.0,99.55,4.514197409,6.529100234,5.014972608,4.609507568,6.791464492,-10.79296825,-10.79296825,4.919662442,-10.79296825
119,Norfolk sandy loam,Sandy Loam,1928,2.0,Wrought iron,3.0-inch pipe,4,B,0.6,intact,Macon,GA,G,10800.0,4.7,Very Strongly Acid,9.7,,,,,,,,64.2,44.5,24.1,,,,14,Wrought,Good,Southern,730.5,730.0,183.09,0.2506,0.02,0.15,0.033,0.022,0.195,0.0,0.0,0.03,0.0,99.55,4.514197409,6.529100234,5.014972608,4.609507568,6.791464492,-10.79296825,-10.79296825,4.919662442,-10.79296825
119,Norfolk sandy loam,Sandy Loam,1928,4.0,Wrought iron,3.0-inch pipe,4,B,4.3,intact,Macon,GA,G,10800.0,4.7,Very Strongly Acid,9.7,,,,,,,,64.2,44.5,24.1,,,,14,Wrought,Good,Southern,1461.0,1461.0,1312.15,0.8981,0.02,0.15,0.033,0.022,0.195,0.0,0.0,0.03,0.0,99.55,4.514197409,6.529100234,5.014972608,4.609507568,6.791464492,-10.79296825,-10.79296825,4.919662442,-10.79296825
119,Norfolk sandy loam,Sandy Loam,1928,11.7,Wrought iron,3.0-inch pipe,4,B,8.7,intact,Macon,GA,G,10800.0,4.7,Very Strongly Acid,9.7,,,,,,,,64.2,44.5,24.1,,,,14,Wrought,Good,Southern,4273.43,4273.0,2654.82,0.6212,0.02,0.15,0.033,0.022,0.195,0.0,0.0,0.03,0.0,99.55,4.514197409,6.529100234,5.014972608,4.609507568,6.791464492,-10.79296825,-10.79296825,4.919662442,-10.79296825
120,Norfolk sand,Sandy Clay Loam,1928,2.0,Wrought iron,3.0-inch pipe,4,B,2.6,intact,Pensacola,FL,G,34400.0,5.7,Medium Acid,1.3,,,,,,,,67.7,57.9,4.4,,,,14,Wrought,Good,Southern,730.5,730.0,793.39,1.0861,0.02,0.15,0.033,0.022,0.195,0.0,0.0,0.03,0.0,99.55,4.514197409,6.529100234,5.014972608,4.609507568,6.791464492,-10.79296825,-10.79296825,4.919662442,-10.79296825
120,Norfolk sand,Sandy Clay Loam,1928,4.0,Wrought iron,3.0-inch pipe,4,B,0.9,intact,Pensacola,FL,G,34400.0,5.7,Medium Acid,1.3,,,,,,,,67.7,57.9,4.4,,,,14,Wrought,Good,Southern,1461.0,1461.0,274.64,0.188,0.02,0.15,0.033,0.022,0.195,0.0,0.0,0.03,0.0,99.55,4.514197409,6.529100234,5.014972608,4.609507568,6.791464492,-10.79296825,-10.79296825,4.919662442,-10.79296825
120,Norfolk sand,Sandy Clay Loam,1928,11.6,Wrought iron,3.0-inch pipe,4,B,1.8,intact,Pensacola,FL,G,34400.0,5.7,Medium Acid,1.3,,,,,,,,67.7,57.9,4.4,,,,14,Wrought,Good,Southern,4236.9,4236.0,549.27,0.1296,0.02,0.15,0.033,0.022,0.195,0.0,0.0,0.03,0.0,99.55,4.514197409,6.529100234,5.014972608,4.609507568,6.791464492,-10.79296825,-10.79296825,4.919662442,-10.79296825
121,Norfolk sand,Sandy Clay Loam,1928,2.0,Wrought iron,3.0-inch pipe,4,B,0.9,intact,Tampa,FL,G,16400.0,4.8,Very Strongly Acid,1.2,,,,,,,,71.8,49.4,3.0,,,,14,Wrought,Good,Southern,730.5,730.0,274.64,0.376,0.02,0.15,0.033,0.022,0.195,0.0,0.0,0.03,0.0,99.55,4.514197409,6.529100234,5.014972608,4.609507568,6.791464492,-10.79296825,-10.79296825,4.919662442,-10.79296825
121,Norfolk sand,Sandy Clay Loam,1928,4.0,Wrought iron,3.0-inch pipe,4,B,0.9,intact,Tampa,FL,G,16400.0,4.8,Very Strongly Acid,1.2,,,,,,,,71.8,49.4,3.0,,,,14,Wrought,Good,Southern,1461.0,1461.0,274.64,0.188,0.02,0.15,0.033,0.022,0.195,0.0,0.0,0.03,0.0,99.55,4.514197409,6.529100234,5.014972608,4.609507568,6.791464492,-10.79296825,-10.79296825,4.919662442,-10.79296825
121,Norfolk sand,Sandy Clay Loam,1928,11.7,Wrought iron,3.0-inch pipe,4,B,1.4,intact,Tampa,FL,G,16400.0,4.8,Very Strongly Acid,1.2,,,,,,,,71.8,49.4,3.0,,,,14,Wrought,Good,Southern,4273.43,4273.0,427.21,0.1,0.02,0.15,0.033,0.022,0.195,0.0,0.0,0.03,0.0,99.55,4.514197409,6.529100234,5.014972608,4.609507568,6.791464492,-10.79296825,-10.79296825,4.919662442,-10.79296825
122,Panoche clay loam,Loam,1928,1.9,Wrought iron,3.0-inch pipe,4,B,2.2,intact,Mendota,CA,F,552.0,7.4,Mildly Alkaline,A,2.32,0.05,0.26,0.0,0.7,0.07,1.4,63.0,6.4,30.0,,,,14,Wrought,Good,Southern,693.98,693.0,671.33,0.9674,0.02,0.15,0.033,0.022,0.195,0.0,0.0,0.03,0.0,99.55,4.514197409,6.529100234,5.014972608,4.609507568,6.791464492,-10.79296825,-10.79296825,4.919662442,-10.79296825
122,Panoche clay loam,Loam,1928,4.0,Wrought iron,3.0-inch pipe,4,B,3.2,intact,Mendota,CA,F,552.0,7.4,Mildly Alkaline,A,2.32,0.05,0.26,0.0,0.7,0.07,1.4,63.0,6.4,30.0,,,,14,Wrought,Good,Southern,1461.0,1461.0,976.49,0.6684,0.02,0.15,0.033,0.022,0.195,0.0,0.0,0.03,0.0,99.55,4.514197409,6.529100234,5.014972608,4.609507568,6.791464492,-10.79296825,-10.79296825,4.919662442,-10.79296825
122,Panoche clay loam,Loam,1928,9.3,Wrought iron,3.0-inch pipe,4,B,4.5,intact,Mendota,CA,F,552.0,7.4,Mildly Alkaline,A,2.32,0.05,0.26,0.0,0.7,0.07,1.4,63.0,6.4,30.0,,,,14,Wrought,Good,Southern,3396.83,3396.0,1373.18,0.4043,0.02,0.15,0.033,0.022,0.195,0.0,0.0,0.03,0.0,99.55,4.514197409,6.529100234,5.014972608,4.609507568,6.791464492,-10.79296825,-10.79296825,4.919662442,-10.79296825
123,Susquehanna clay,Clay,1928,2.0,Wrought iron,3.0-inch pipe,4,B,3.2,intact,Shreveport,LA,P,6840.0,4.1,Extremely Acid,21.9,,,,,,,,65.8,43.4,37.6,,,,14,Wrought,Poor,Southern,730.5,730.0,976.49,1.3367,0.02,0.15,0.033,0.022,0.195,0.0,0.0,0.03,0.0,99.55,4.514197409,6.529100234,5.014972608,4.609507568,6.791464492,-10.79296825,-10.79296825,4.919662442,-10.79296825
123,Susquehanna clay,Clay,1928,4.1,Wrought iron,3.0-inch pipe,4,B,6.4,intact,Shreveport,LA,P,6840.0,4.1,Extremely Acid,21.9,,,,,,,,65.8,43.4,37.6,,,,14,Wrought,Poor,Southern,1497.52,1497.0,1952.97,1.3041,0.02,0.15,0.033,0.022,0.195,0.0,0.0,0.03,0.0,99.55,4.514197409,6.529100234,5.014972608,4.609507568,6.791464492,-10.79296825,-10.79296825,4.919662442,-10.79296825
123,Susquehanna clay,Clay,1928,11.7,Wrought iron,3.0-inch pipe,4,B,10.9,intact,Shreveport,LA,P,6840.0,4.1,Extremely Acid,21.9,,,,,,,,65.8,43.4,37.6,,,,14,Wrought,Poor,Southern,4273.43,4273.0,3326.15,0.7783,0.02,0.15,0.033,0.022,0.195,0.0,0.0,0.03,0.0,99.55,4.514197409,6.529100234,5.014972608,4.609507568,6.791464492,-10.79296825,-10.79296825,4.919662442,-10.79296825
