Repository: sk7-dev/corrosion_prediction

File: Dataset/final_database1.csv (part 24 of 57)
site_no,soil_type,texture,year,duration,material_name,type,material_id,material_code,weight_loss_oz,specimen_status,city,state,internal_drainage,resistivity,pH,pH_type,total_acidity,Na+K,Ca,Mg,CO3,HCO3,Cl,SO4,mean_temp,annual_precipitation,moisture,air_pore_space,specific_gravity,volume_shrinkage,table,iron_type,areation,region,approximate_days,exact_days,weight_loss_g,corrosion_rate,C (%),Si (%),Mn (%),S (%),P (%),Cr (%),Ni (%),Cu (%),Mo  (%),Fe (%),C_clr,Si_clr,Mn_clr,S_clr,P_clr,Cr_clr,Ni_clr,Cu_clr,Mo_clr
124,Susquehanna silt loam,Clay Loam,1928,0.9,Wrought iron,3.0-inch pipe,4,B,2.6,intact,Troup,TX,P,1160.0,4.4,Extremely Acid,28.1,,,,,,,,66.0,42.7,36.0,,,,14,Wrought,Poor,Southern,328.73,328.0,793.39,2.4135,0.02,0.15,0.033,0.022,0.195,0.0,0.0,0.03,0.0,99.55,4.514197409,6.529100234,5.014972608,4.609507568,6.791464492,-10.79296825,-10.79296825,4.919662442,-10.79296825
124,Susquehanna silt loam,Clay Loam,1928,2.7,Wrought iron,3.0-inch pipe,4,B,5.0,intact,Troup,TX,P,1160.0,4.4,Extremely Acid,28.1,,,,,,,,66.0,42.7,36.0,,,,14,Wrought,Poor,Southern,986.18,986.0,1525.76,1.5471,0.02,0.15,0.033,0.022,0.195,0.0,0.0,0.03,0.0,99.55,4.514197409,6.529100234,5.014972608,4.609507568,6.791464492,-10.79296825,-10.79296825,4.919662442,-10.79296825
124,Susquehanna silt loam,Clay Loam,1928,10.5,Wrought iron,3.0-inch pipe,4,B,8.5,intact,Troup,TX,P,1160.0,4.4,Extremely Acid,28.1,,,,,,,,66.0,42.7,36.0,,,,14,Wrought,Poor,Southern,3835.12,3835.0,2593.79,0.6763,0.02,0.15,0.033,0.022,0.195,0.0,0.0,0.03,0.0,99.55,4.514197409,6.529100234,5.014972608,4.609507568,6.791464492,-10.79296825,-10.79296825,4.919662442,-10.79296825
125,Susquehanna fine sandy loam,Sandy Loam,1928,2.0,Wrought iron,3.0-inch pipe,4,B,3.9,intact,Shreveport,LA,P,5770.0,3.9,Extremely Acid,28.3,,,,,,,,65.8,43.4,37.2,,,,14,Wrought,Good,Southern,730.5,730.0,1190.09,1.6291,0.02,0.15,0.033,0.022,0.195,0.0,0.0,0.03,0.0,99.55,4.514197409,6.529100234,5.014972608,4.609507568,6.791464492,-10.79296825,-10.79296825,4.919662442,-10.79296825
125,Susquehanna fine sandy loam,Sandy Loam,1928,4.1,Wrought iron,3.0-inch pipe,4,B,4.5,intact,Shreveport,LA,P,5770.0,3.9,Extremely Acid,28.3,,,,,,,,65.8,43.4,37.2,,,,14,Wrought,Good,Southern,1497.52,1497.0,1373.18,0.917,0.02,0.15,0.033,0.022,0.195,0.0,0.0,0.03,0.0,99.55,4.514197409,6.529100234,5.014972608,4.609507568,6.791464492,-10.79296825,-10.79296825,4.919662442,-10.79296825
125,Susquehanna fine sandy loam,Sandy Loam,1928,11.8,Wrought iron,3.0-inch pipe,4,B,7.9,intact,Shreveport,LA,P,5770.0,3.9,Extremely Acid,28.3,,,,,,,,65.8,43.4,37.2,,,,14,Wrought,Good,Southern,4309.95,4309.0,2410.7,0.5593,0.02,0.15,0.033,0.022,0.195,0.0,0.0,0.03,0.0,99.55,4.514197409,6.529100234,5.014972608,4.609507568,6.791464492,-10.79296825,-10.79296825,4.919662442,-10.79296825
52,Lake Charles clay loam,Clay,1928,2.0,Bessemer steel,3.0-inch pipe,19,M,2.7,intact,League City,TX,P,234.0,8.8,Strongly Alkaline,A,4.2,0.33,0.18,0.52,4.36,1.33,4.26,69.0,47.0,54.8,3.7,1.97,33.9,14,Wrought,Poor,Southern,730.5,730.0,823.91,1.1279,0.08,0.0,0.4,0.038,0.098,0.0,0.0,0.0,0.0,99.384,8.981040463,-7.398420029,10.59047831,8.236600073,9.183981293,-7.398420029,-7.398420029,-7.398420029,-7.398420029
52,Lake Charles clay loam,Clay,1928,5.4,Bessemer steel,3.0-inch pipe,19,M,13.5,intact,League City,TX,P,234.0,8.8,Strongly Alkaline,A,4.2,0.33,0.18,0.52,4.36,1.33,4.26,69.0,47.0,54.8,3.7,1.97,33.9,14,Wrought,Poor,Southern,1972.35,1972.0,4119.55,2.0887,0.08,0.0,0.4,0.038,0.098,0.0,0.0,0.0,0.0,99.384,8.981040463,-7.398420029,10.59047831,8.236600073,9.183981293,-7.398420029,-7.398420029,-7.398420029,-7.398420029
52,Lake Charles clay loam,Clay,1928,7.5,Bessemer steel,3.0-inch pipe,19,M,16.9,intact,League City,TX,P,234.0,8.8,Strongly Alkaline,A,4.2,0.33,0.18,0.52,4.36,1.33,4.26,69.0,47.0,54.8,3.7,1.97,33.9,14,Wrought,Poor,Southern,2739.38,2739.0,5157.06,1.8826,0.08,0.0,0.4,0.038,0.098,0.0,0.0,0.0,0.0,99.384,8.981040463,-7.398420029,10.59047831,8.236600073,9.183981293,-7.398420029,-7.398420029,-7.398420029,-7.398420029
54,Fairmont silt loam,Clay,1928,1.9,Bessemer steel,3.0-inch pipe,19,M,0.7,intact,Cincinnati,OH,P,886.0,7.0,Neutral,3.5,0.59,10.1,0.59,0.0,0.7,0.08,9.05,53.2,38.6,26.1,4.7,1.96,6.1,14,Wrought,Fair,Northern,693.98,693.0,213.61,0.3078,0.08,0.0,0.4,0.038,0.098,0.0,0.0,0.0,0.0,99.384,8.981040463,-7.398420029,10.59047831,8.236600073,9.183981293,-7.398420029,-7.398420029,-7.398420029,-7.398420029
54,Fairmont silt loam,Clay,1928,5.2,Bessemer steel,3.0-inch pipe,19,M,1.2,intact,Cincinnati,OH,P,886.0,7.0,Neutral,3.5,0.59,10.1,0.59,0.0,0.7,0.08,9.05,53.2,38.6,26.1,4.7,1.96,6.1,14,Wrought,Fair,Northern,1899.3,1899.0,366.18,0.1928,0.08,0.0,0.4,0.038,0.098,0.0,0.0,0.0,0.0,99.384,8.981040463,-7.398420029,10.59047831,8.236600073,9.183981293,-7.398420029,-7.398420029,-7.398420029,-7.398420029
54,Fairmont silt loam,Clay,1928,7.3,Bessemer steel,3.0-inch pipe,19,M,3.5,intact,Cincinnati,OH,P,886.0,7.0,Neutral,3.5,0.59,10.1,0.59,0.0,0.7,0.08,9.05,53.2,38.6,26.1,4.7,1.96,6.1,14,Wrought,Fair,Northern,2666.32,2666.0,1068.03,0.4006,0.08,0.0,0.4,0.038,0.098,0.0,0.0,0.0,0.0,99.384,8.981040463,-7.398420029,10.59047831,8.236600073,9.183981293,-7.398420029,-7.398420029,-7.398420029,-7.398420029
68,Gila clay,Loam,1928,1.7,Bessemer steel,3.0-inch pipe,19,M,2.9,intact,Phoenix,AZ,F,,,,,,,,,,,,69.7,7.8,,,,,14,Wrought,Good,Southern,620.92,620.0,884.94,1.4252,0.08,0.0,0.4,0.038,0.098,0.0,0.0,0.0,0.0,99.384,8.981040463,-7.398420029,10.59047831,8.236600073,9.183981293,-7.398420029,-7.398420029,-7.398420029,-7.398420029
68,Gila clay,Loam,1928,5.1,Bessemer steel,3.0-inch pipe,19,M,3.7,intact,Phoenix,AZ,F,,,,,,,,,,,,69.7,7.8,,,,,14,Wrought,Good,Southern,1862.77,1862.0,1129.06,0.6061,0.08,0.0,0.4,0.038,0.098,0.0,0.0,0.0,0.0,99.384,8.981040463,-7.398420029,10.59047831,8.236600073,9.183981293,-7.398420029,-7.398420029,-7.398420029,-7.398420029
68,Gila clay,Loam,1928,7.2,Bessemer steel,3.0-inch pipe,19,M,4.4,intact,Phoenix,AZ,F,,,,,,,,,,,,69.7,7.8,,,,,14,Wrought,Good,Southern,2629.8,2629.0,1342.67,0.5106,0.08,0.0,0.4,0.038,0.098,0.0,0.0,0.0,0.0,99.384,8.981040463,-7.398420029,10.59047831,8.236600073,9.183981293,-7.398420029,-7.398420029,-7.398420029,-7.398420029
101,Billings silt loam (low alkali),Silty Clay Loam,1928,1.9,Bessemer steel,3.0-inch pipe,19,M,3.9,intact,Grand Junction,CO,F,261.0,7.3,Neutral,A,5.21,19.24,1.43,0.0,0.66,1.56,22.48,52.0,8.8,30.0,,,,14,Wrought,Poor,Northern,693.98,693.0,1190.09,1.7149,0.08,0.0,0.4,0.038,0.098,0.0,0.0,0.0,0.0,99.384,8.981040463,-7.398420029,10.59047831,8.236600073,9.183981293,-7.398420029,-7.398420029,-7.398420029,-7.398420029
101,Billings silt loam (low alkali),Silty Clay Loam,1928,4.1,Bessemer steel,3.0-inch pipe,19,M,7.2,intact,Grand Junction,CO,F,261.0,7.3,Neutral,A,5.21,19.24,1.43,0.0,0.66,1.56,22.48,52.0,8.8,30.0,,,,14,Wrought,Poor,Northern,1497.52,1497.0,2197.09,1.4672,0.08,0.0,0.4,0.038,0.098,0.0,0.0,0.0,0.0,99.384,8.981040463,-7.398420029,10.59047831,8.236600073,9.183981293,-7.398420029,-7.398420029,-7.398420029,-7.398420029
101,Billings silt loam (low alkali),Silty Clay Loam,1928,9.3,Bessemer steel,3.0-inch pipe,19,M,9.1,intact,Grand Junction,CO,F,261.0,7.3,Neutral,A,5.21,19.24,1.43,0.0,0.66,1.56,22.48,52.0,8.8,30.0,,,,14,Wrought,Poor,Northern,3396.83,3396.0,2776.88,0.8175,0.08,0.0,0.4,0.038,0.098,0.0,0.0,0.0,0.0,99.384,8.981040463,-7.398420029,10.59047831,8.236600073,9.183981293,-7.398420029,-7.398420029,-7.398420029,-7.398420029
102,Billings silt loam (moedrate alkali),Silty Clay Loam,1928,1.9,Bessemer steel,3.0-inch pipe,19,M,4.3,intact,Grand Junction,CO,F,103.0,7.3,Neutral,A,22.63,16.56,3.85,0.0,0.56,4.67,26.82,52.0,8.8,20.4,,,,14,Wrought,Poor,Northern,693.98,693.0,1312.15,1.8908,0.08,0.0,0.4,0.038,0.098,0.0,0.0,0.0,0.0,99.384,8.981040463,-7.398420029,10.59047831,8.236600073,9.183981293,-7.398420029,-7.398420029,-7.398420029,-7.398420029
102,Billings silt loam (moedrate alkali),Silty Clay Loam,1928,4.1,Bessemer steel,3.0-inch pipe,19,M,9.3,intact,Grand Junction,CO,F,103.0,7.3,Neutral,A,22.63,16.56,3.85,0.0,0.56,4.67,26.82,52.0,8.8,20.4,,,,14,Wrought,Poor,Northern,1497.52,1497.0,2837.91,1.8951,0.08,0.0,0.4,0.038,0.098,0.0,0.0,0.0,0.0,99.384,8.981040463,-7.398420029,10.59047831,8.236600073,9.183981293,-7.398420029,-7.398420029,-7.398420029,-7.398420029
102,Billings silt loam (moedrate alkali),Silty Clay Loam,1928,9.3,Bessemer steel,3.0-inch pipe,19,M,17.6,intact,Grand Junction,CO,F,103.0,7.3,Neutral,A,22.63,16.56,3.85,0.0,0.56,4.67,26.82,52.0,8.8,20.4,,,,14,Wrought,Poor,Northern,3396.83,3396.0,5370.67,1.5811,0.08,0.0,0.4,0.038,0.098,0.0,0.0,0.0,0.0,99.384,8.981040463,-7.398420029,10.59047831,8.236600073,9.183981293,-7.398420029,-7.398420029,-7.398420029,-7.398420029
103,Billings silt loam (high alkali),Silty Clay Loam,1928,1.9,Bessemer steel,3.0-inch pipe,19,M,3.6,intact,Grand Junction,CO,F,81.0,7.3,Neutral,A,22.01,13.32,2.0,0.0,0.18,11.09,25.7,52.0,8.8,30.6,,,,14,Wrought,Poor,Northern,693.98,693.0,1098.55,1.583,0.08,0.0,0.4,0.038,0.098,0.0,0.0,0.0,0.0,99.384,8.981040463,-7.398420029,10.59047831,8.236600073,9.183981293,-7.398420029,-7.398420029,-7.398420029,-7.398420029
103,Billings silt loam (high alkali),Silty Clay Loam,1928,4.1,Bessemer steel,3.0-inch pipe,19,M,10.1,intact,Grand Junction,CO,F,81.0,7.3,Neutral,A,22.01,13.32,2.0,0.0,0.18,11.09,25.7,52.0,8.8,30.6,,,,14,Wrought,Poor,Northern,1497.52,1497.0,3082.03,2.0581,0.08,0.0,0.4,0.038,0.098,0.0,0.0,0.0,0.0,99.384,8.981040463,-7.398420029,10.59047831,8.236600073,9.183981293,-7.398420029,-7.398420029,-7.398420029,-7.398420029
103,Billings silt loam (high alkali),Silty Clay Loam,1928,9.3,Bessemer steel,3.0-inch pipe,19,M,17.8,intact,Grand Junction,CO,F,81.0,7.3,Neutral,A,22.01,13.32,2.0,0.0,0.18,11.09,25.7,52.0,8.8,30.6,,,,14,Wrought,Poor,Northern,3396.83,3396.0,5431.7,1.599,0.08,0.0,0.4,0.038,0.098,0.0,0.0,0.0,0.0,99.384,8.981040463,-7.398420029,10.59047831,8.236600073,9.183981293,-7.398420029,-7.398420029,-7.398420029,-7.398420029
104,Cecil clay,Clay,1928,1.9,Bessemer steel,3.0-inch pipe,19,M,2.5,intact,Charlotte,NC,G,8500.0,4.6,Very Strongly Acid,11,,,,,,,,60.2,46.1,34.1,,,,14,Wrought,Poor,Southern,693.98,693.0,762.88,1.0993,0.08,0.0,0.4,0.038,0.098,0.0,0.0,0.0,0.0,99.384,8.981040463,-7.398420029,10.59047831,8.236600073,9.183981293,-7.398420029,-7.398420029,-7.398420029,-7.398420029
104,Cecil clay,Clay,1928,4.1,Bessemer steel,3.0-inch pipe,19,M,3.7,intact,Charlotte,NC,G,8500.0,4.6,Very Strongly Acid,11,,,,,,,,60.2,46.1,34.1,,,,14,Wrought,Poor,Southern,1497.52,1497.0,1129.06,0.754,0.08,0.0,0.4,0.038,0.098,0.0,0.0,0.0,0.0,99.384,8.981040463,-7.398420029,10.59047831,8.236600073,9.183981293,-7.398420029,-7.398420029,-7.398420029,-7.398420029
104,Cecil clay,Clay,1928,11.7,Bessemer steel,3.0-inch pipe,19,M,7.6,intact,Charlotte,NC,G,8500.0,4.6,Very Strongly Acid,11,,,,,,,,60.2,46.1,34.1,,,,14,Wrought,Poor,Southern,4273.43,4273.0,2319.15,0.5427,0.08,0.0,0.4,0.038,0.098,0.0,0.0,0.0,0.0,99.384,8.981040463,-7.398420029,10.59047831,8.236600073,9.183981293,-7.398420029,-7.398420029,-7.398420029,-7.398420029
105,Cecil clay loam,Clay Loam,1928,2.0,Bessemer steel,3.0-inch pipe,19,M,3.4,intact,Macon,GA,G,28000.0,4.8,Very Strongly Acid,12.9,,,,,,,,64.2,44.5,34.2,,,,14,Wrought,Good,Southern,730.5,730.0,1037.52,1.4203,0.08,0.0,0.4,0.038,0.098,0.0,0.0,0.0,0.0,99.384,8.981040463,-7.398420029,10.59047831,8.236600073,9.183981293,-7.398420029,-7.398420029,-7.398420029,-7.398420029
105,Cecil clay loam,Clay Loam,1928,4.0,Bessemer steel,3.0-inch pipe,19,M,4.2,intact,Macon,GA,G,28000.0,4.8,Very Strongly Acid,12.9,,,,,,,,64.2,44.5,34.2,,,,14,Wrought,Good,Southern,1461.0,1461.0,1281.64,0.8772,0.08,0.0,0.4,0.038,0.098,0.0,0.0,0.0,0.0,99.384,8.981040463,-7.398420029,10.59047831,8.236600073,9.183981293,-7.398420029,-7.398420029,-7.398420029,-7.398420029
105,Cecil clay loam,Clay Loam,1928,11.7,Bessemer steel,3.0-inch pipe,19,M,0.9,intact,Macon,GA,G,28000.0,4.8,Very Strongly Acid,12.9,,,,,,,,64.2,44.5,34.2,,,,14,Wrought,Good,Southern,4273.43,4273.0,274.64,0.0643,0.08,0.0,0.4,0.038,0.098,0.0,0.0,0.0,0.0,99.384,8.981040463,-7.398420029,10.59047831,8.236600073,9.183981293,-7.398420029,-7.398420029,-7.398420029,-7.398420029
106,Cecil clay loam,Clay Loam,1928,1.9,Bessemer steel,3.0-inch pipe,19,M,2.0,intact,Salisbury,NC,G,25000.0,4.8,Very Strongly Acid,12.8,,,,,,,,60.0,46.0,38.8,,,,14,Wrought,Good,Southern,693.98,693.0,610.3,0.8794,0.08,0.0,0.4,0.038,0.098,0.0,0.0,0.0,0.0,99.384,8.981040463,-7.398420029,10.59047831,8.236600073,9.183981293,-7.398420029,-7.398420029,-7.398420029,-7.398420029
106,Cecil clay loam,Clay Loam,1928,4.1,Bessemer steel,3.0-inch pipe,19,M,3.6,intact,Salisbury,NC,G,25000.0,4.8,Very Strongly Acid,12.8,,,,,,,,60.0,46.0,38.8,,,,14,Wrought,Good,Southern,1497.52,1497.0,1098.55,0.7336,0.08,0.0,0.4,0.038,0.098,0.0,0.0,0.0,0.0,99.384,8.981040463,-7.398420029,10.59047831,8.236600073,9.183981293,-7.398420029,-7.398420029,-7.398420029,-7.398420029
106,Cecil clay loam,Clay Loam,1928,11.7,Bessemer steel,3.0-inch pipe,19,M,9.0,intact,Salisbury,NC,G,25000.0,4.8,Very Strongly Acid,12.8,,,,,,,,60.0,46.0,38.8,,,,14,Wrought,Good,Southern,4273.43,4273.0,2746.37,0.6427,0.08,0.0,0.4,0.038,0.098,0.0,0.0,0.0,0.0,99.384,8.981040463,-7.398420029,10.59047831,8.236600073,9.183981293,-7.398420029,-7.398420029,-7.398420029,-7.398420029
107,Cecil fine sandy loam,Sandy Loam,1928,1.9,Bessemer steel,3.0-inch pipe,19,M,2.4,intact,Raleigh,NC,G,54400.0,4.8,Very Strongly Acid,11.8,,,,,,,,60.1,46.3,29.6,,,,14,Wrought,Good,Southern,693.98,693.0,732.36,1.0553,0.08,0.0,0.4,0.038,0.098,0.0,0.0,0.0,0.0,99.384,8.981040463,-7.398420029,10.59047831,8.236600073,9.183981293,-7.398420029,-7.398420029,-7.398420029,-7.398420029
107,Cecil fine sandy loam,Sandy Loam,1928,4.1,Bessemer steel,3.0-inch pipe,19,M,3.1,intact,Raleigh,NC,G,54400.0,4.8,Very Strongly Acid,11.8,,,,,,,,60.1,46.3,29.6,,,,14,Wrought,Good,Southern,1497.52,1497.0,945.97,0.6317,0.08,0.0,0.4,0.038,0.098,0.0,0.0,0.0,0.0,99.384,8.981040463,-7.398420029,10.59047831,8.236600073,9.183981293,-7.398420029,-7.398420029,-7.398420029,-7.398420029
107,Cecil fine sandy loam,Sandy Loam,1928,11.7,Bessemer steel,3.0-inch pipe,19,M,5.6,intact,Raleigh,NC,G,54400.0,4.8,Very Strongly Acid,11.8,,,,,,,,60.1,46.3,29.6,,,,14,Wrought,Good,Southern,4273.43,4273.0,1708.85,0.3999,0.08,0.0,0.4,0.038,0.098,0.0,0.0,0.0,0.0,99.384,8.981040463,-7.398420029,10.59047831,8.236600073,9.183981293,-7.398420029,-7.398420029,-7.398420029,-7.398420029
108,Cecil gravelly loam,Clay Loam,1928,1.9,Bessemer steel,3.0-inch pipe,19,M,3.4,intact,Atlanta,GA,G,44400.0,4.9,Very Strongly Acid,11.2,,,,,,,,61.2,48.3,34.3,,,,14,Wrought,Good,Southern,693.98,693.0,1037.52,1.495,0.08,0.0,0.4,0.038,0.098,0.0,0.0,0.0,0.0,99.384,8.981040463,-7.398420029,10.59047831,8.236600073,9.183981293,-7.398420029,-7.398420029,-7.398420029,-7.398420029
108,Cecil gravelly loam,Clay Loam,1928,4.0,Bessemer steel,3.0-inch pipe,19,M,3.4,intact,Atlanta,GA,G,44400.0,4.9,Very Strongly Acid,11.2,,,,,,,,61.2,48.3,34.3,,,,14,Wrought,Good,Southern,1461.0,1461.0,1037.52,0.7101,0.08,0.0,0.4,0.038,0.098,0.0,0.0,0.0,0.0,99.384,8.981040463,-7.398420029,10.59047831,8.236600073,9.183981293,-7.398420029,-7.398420029,-7.398420029,-7.398420029
108,Cecil gravelly loam,Clay Loam,1928,11.7,Bessemer steel,3.0-inch pipe,19,M,5.9,intact,Atlanta,GA,G,44400.0,4.9,Very Strongly Acid,11.2,,,,,,,,61.2,48.3,34.3,,,,14,Wrought,Good,Southern,4273.43,4273.0,1800.4,0.4213,0.08,0.0,0.4,0.038,0.098,0.0,0.0,0.0,0.0,99.384,8.981040463,-7.398420029,10.59047831,8.236600073,9.183981293,-7.398420029,-7.398420029,-7.398420029,-7.398420029
109,Frenso fine sandy loam (low alkali),Sandy Loam,1928,1.9,Bessemer steel,3.0-inch pipe,19,M,5.2,intact,Frenso,CA,P,497.0,8.4,Moderately Alkaline,A,2.62,0.07,0.1,0.31,0.59,1.56,0.48,63.0,9.0,18.6,,,,14,Wrought,Good,Southern,693.98,693.0,1586.79,2.2865,0.08,0.0,0.4,0.038,0.098,0.0,0.0,0.0,0.0,99.384,8.981040463,-7.398420029,10.59047831,8.236600073,9.183981293,-7.398420029,-7.398420029,-7.398420029,-7.398420029
109,Frenso fine sandy loam (low alkali),Sandy Loam,1928,4.0,Bessemer steel,3.0-inch pipe,19,M,6.3,intact,Frenso,CA,P,497.0,8.4,Moderately Alkaline,A,2.62,0.07,0.1,0.31,0.59,1.56,0.48,63.0,9.0,18.6,,,,14,Wrought,Good,Southern,1461.0,1461.0,1922.46,1.3159,0.08,0.0,0.4,0.038,0.098,0.0,0.0,0.0,0.0,99.384,8.981040463,-7.398420029,10.59047831,8.236600073,9.183981293,-7.398420029,-7.398420029,-7.398420029,-7.398420029
109,Frenso fine sandy loam (low alkali),Sandy Loam,1928,9.2,Bessemer steel,3.0-inch pipe,19,M,11.3,intact,Frenso,CA,P,497.0,8.4,Moderately Alkaline,A,2.62,0.07,0.1,0.31,0.59,1.56,0.48,63.0,9.0,18.6,,,,14,Wrought,Good,Southern,3360.3,3360.0,3448.21,1.0262,0.08,0.0,0.4,0.038,0.098,0.0,0.0,0.0,0.0,99.384,8.981040463,-7.398420029,10.59047831,8.236600073,9.183981293,-7.398420029,-7.398420029,-7.398420029,-7.398420029
110,Frenso fine sandy loam (moderate alkali),Sandy Loam,1928,1.9,Bessemer steel,3.0-inch pipe,19,M,4.1,intact,Frenso,CA,P,531.0,10.2,Very Strongly Alkaline,A,3.53,0.07,0.12,1.49,1.07,0.79,0.25,63.0,9.0,18.4,,,,14,Wrought,Good,Southern,693.98,693.0,1251.12,1.8028,0.08,0.0,0.4,0.038,0.098,0.0,0.0,0.0,0.0,99.384,8.981040463,-7.398420029,10.59047831,8.236600073,9.183981293,-7.398420029,-7.398420029,-7.398420029,-7.398420029
110,Frenso fine sandy loam (moderate alkali),Sandy Loam,1928,4.0,Bessemer steel,3.0-inch pipe,19,M,7.4,intact,Frenso,CA,P,531.0,10.2,Very Strongly Alkaline,A,3.53,0.07,0.12,1.49,1.07,0.79,0.25,63.0,9.0,18.4,,,,14,Wrought,Good,Southern,1461.0,1461.0,2258.12,1.5456,0.08,0.0,0.4,0.038,0.098,0.0,0.0,0.0,0.0,99.384,8.981040463,-7.398420029,10.59047831,8.236600073,9.183981293,-7.398420029,-7.398420029,-7.398420029,-7.398420029
110,Frenso fine sandy loam (moderate alkali),Sandy Loam,1928,9.2,Bessemer steel,3.0-inch pipe,19,M,20.2,intact,Frenso,CA,P,531.0,10.2,Very Strongly Alkaline,A,3.53,0.07,0.12,1.49,1.07,0.79,0.25,63.0,9.0,18.4,,,,14,Wrought,Good,Southern,3360.3,3360.0,6164.06,1.8344,0.08,0.0,0.4,0.038,0.098,0.0,0.0,0.0,0.0,99.384,8.981040463,-7.398420029,10.59047831,8.236600073,9.183981293,-7.398420029,-7.398420029,-7.398420029,-7.398420029
111,Frenso fine sandy loam (high alkali),Sandy Loam,1928,1.6,Bessemer steel,3.0-inch pipe,19,M,5.2,intact,Kernell,CA,P,51.0,7.3,Neutral,A,41.55,16.21,0.44,0.0,0.58,34.58,23.41,63.0,9.0,22.1,,,,14,Wrought,Good,Southern,584.4,584.0,1586.79,2.7152,0.08,0.0,0.4,0.038,0.098,0.0,0.0,0.0,0.0,99.384,8.981040463,-7.398420029,10.59047831,8.236600073,9.183981293,-7.398420029,-7.398420029,-7.398420029,-7.398420029
111,Frenso fine sandy loam (high alkali),Sandy Loam,1928,3.7,Bessemer steel,3.0-inch pipe,19,M,8.7,intact,Kernell,CA,P,51.0,7.3,Neutral,A,41.55,16.21,0.44,0.0,0.58,34.58,23.41,63.0,9.0,22.1,,,,14,Wrought,Good,Southern,1351.42,1351.0,2654.82,1.9645,0.08,0.0,0.4,0.038,0.098,0.0,0.0,0.0,0.0,99.384,8.981040463,-7.398420029,10.59047831,8.236600073,9.183981293,-7.398420029,-7.398420029,-7.398420029,-7.398420029
111,Frenso fine sandy loam (high alkali),Sandy Loam,1928,8.9,Bessemer steel,3.0-inch pipe,19,M,19.4,intact,Kernell,CA,P,51.0,7.3,Neutral,A,41.55,16.21,0.44,0.0,0.58,34.58,23.41,63.0,9.0,22.1,,,,14,Wrought,Good,Southern,3250.72,3250.0,5919.94,1.8211,0.08,0.0,0.4,0.038,0.098,0.0,0.0,0.0,0.0,99.384,8.981040463,-7.398420029,10.59047831,8.236600073,9.183981293,-7.398420029,-7.398420029,-7.398420029,-7.398420029
112,Imperial clay (moderate alkali),Silty Clay,1928,1.9,Bessemer steel,3.0-inch pipe,19,M,7.3,intact,Niland,CA,P,149.0,7.4,Mildly Alkaline,A,22.18,14.09,1.29,0.0,0.36,10.94,25.98,71.0,2.0,34.6,,,,14,Wrought,Fair,Southern,693.98,693.0,2227.61,3.2099,0.08,0.0,0.4,0.038,0.098,0.0,0.0,0.0,0.0,99.384,8.981040463,-7.398420029,10.59047831,8.236600073,9.183981293,-7.398420029,-7.398420029,-7.398420029,-7.398420029
112,Imperial clay (moderate alkali),Silty Clay,1928,4.0,Bessemer steel,3.0-inch pipe,19,M,14.0,intact,Niland,CA,P,149.0,7.4,Mildly Alkaline,A,22.18,14.09,1.29,0.0,0.36,10.94,25.98,71.0,2.0,34.6,,,,14,Wrought,Fair,Southern,1461.0,1461.0,4272.12,2.9241,0.08,0.0,0.4,0.038,0.098,0.0,0.0,0.0,0.0,99.384,8.981040463,-7.398420029,10.59047831,8.236600073,9.183981293,-7.398420029,-7.398420029,-7.398420029,-7.398420029
112,Imperial clay (moderate alkali),Silty Clay,1928,5.9,Bessemer steel,3.0-inch pipe,19,M,18.8,intact,Niland,CA,P,149.0,7.4,Mildly Alkaline,A,22.18,14.09,1.29,0.0,0.36,10.94,25.98,71.0,2.0,34.6,,,,14,Wrought,Fair,Southern,2154.97,2154.0,5736.85,2.6621,0.08,0.0,0.4,0.038,0.098,0.0,0.0,0.0,0.0,99.384,8.981040463,-7.398420029,10.59047831,8.236600073,9.183981293,-7.398420029,-7.398420029,-7.398420029,-7.398420029
113,Imperial clay (high alkali),Silty Clay,1928,1.9,Bessemer steel,3.0-inch pipe,19,M,8.2,intact,Niland,CA,F,102.0,7.4,Mildly Alkaline,A,9.56,0.84,0.51,0.0,0.63,6.26,4.06,71.0,2.0,30.2,,,,14,Wrought,Fair,Southern,693.98,693.0,2502.24,3.6056,0.08,0.0,0.4,0.038,0.098,0.0,0.0,0.0,0.0,99.384,8.981040463,-7.398420029,10.59047831,8.236600073,9.183981293,-7.398420029,-7.398420029,-7.398420029,-7.398420029
113,Imperial clay (high alkali),Silty Clay,1928,4.0,Bessemer steel,3.0-inch pipe,19,M,18.5,intact,Niland,CA,F,102.0,7.4,Mildly Alkaline,A,9.56,0.84,0.51,0.0,0.63,6.26,4.06,71.0,2.0,30.2,,,,14,Wrought,Fair,Southern,1461.0,1461.0,5645.31,3.864,0.08,0.0,0.4,0.038,0.098,0.0,0.0,0.0,0.0,99.384,8.981040463,-7.398420029,10.59047831,8.236600073,9.183981293,-7.398420029,-7.398420029,-7.398420029,-7.398420029
113,Imperial clay (high alkali),Silty Clay,1928,5.9,Bessemer steel,3.0-inch pipe,19,M,23.6,intact,Niland,CA,F,102.0,7.4,Mildly Alkaline,A,9.56,0.84,0.51,0.0,0.63,6.26,4.06,71.0,2.0,30.2,,,,14,Wrought,Fair,Southern,2154.97,2154.0,7201.58,3.3418,0.08,0.0,0.4,0.038,0.098,0.0,0.0,0.0,0.0,99.384,8.981040463,-7.398420029,10.59047831,8.236600073,9.183981293,-7.398420029,-7.398420029,-7.398420029,-7.398420029
114,Lake Charles clay,Clay,1928,0.9,Bessemer steel,3.0-inch pipe,19,M,1.3,intact,El Vista,TX,VP,320.0,7.1,Neutral,,2.65,0.68,0.26,0.0,0.77,1.84,0.93,69.0,49.0,35.8,,,,14,Wrought,Poor,Southern,328.73,328.0,396.7,1.2068,0.08,0.0,0.4,0.038,0.098,0.0,0.0,0.0,0.0,99.384,8.981040463,-7.398420029,10.59047831,8.236600073,9.183981293,-7.398420029,-7.398420029,-7.398420029,-7.398420029
114,Lake Charles clay,Clay,1928,3.0,Bessemer steel,3.0-inch pipe,19,M,5.0,intact,El Vista,TX,VP,320.0,7.1,Neutral,,2.65,0.68,0.26,0.0,0.77,1.84,0.93,69.0,49.0,35.8,,,,14,Wrought,Poor,Southern,1095.75,1095.0,1525.76,1.3924,0.08,0.0,0.4,0.038,0.098,0.0,0.0,0.0,0.0,99.384,8.981040463,-7.398420029,10.59047831,8.236600073,9.183981293,-7.398420029,-7.398420029,-7.398420029,-7.398420029
114,Lake Charles clay,Clay,1928,10.5,Bessemer steel,3.0-inch pipe,19,M,14.1,intact,El Vista,TX,VP,320.0,7.1,Neutral,,2.65,0.68,0.26,0.0,0.77,1.84,0.93,69.0,49.0,35.8,,,,14,Wrought,Poor,Southern,3835.12,3835.0,4302.64,1.1219,0.08,0.0,0.4,0.038,0.098,0.0,0.0,0.0,0.0,99.384,8.981040463,-7.398420029,10.59047831,8.236600073,9.183981293,-7.398420029,-7.398420029,-7.398420029,-7.398420029
115,Memphis silt loam,Silt Loam,1928,2.0,Bessemer steel,3.0-inch pipe,19,M,1.7,intact,Vicksburg,MS,G,3450.0,6.9,Neutral,4.7,,,,,,,,65.6,51.9,25.7,,,,14,Wrought,Fair,Southern,730.5,730.0,518.76,0.7101,0.08,0.0,0.4,0.038,0.098,0.0,0.0,0.0,0.0,99.384,8.981040463,-7.398420029,10.59047831,8.236600073,9.183981293,-7.398420029,-7.398420029,-7.398420029,-7.398420029
115,Memphis silt loam,Silt Loam,1928,4.1,Bessemer steel,3.0-inch pipe,19,M,2.7,intact,Vicksburg,MS,G,3450.0,6.9,Neutral,4.7,,,,,,,,65.6,51.9,25.7,,,,14,Wrought,Fair,Southern,1497.52,1497.0,823.91,0.5502,0.08,0.0,0.4,0.038,0.098,0.0,0.0,0.0,0.0,99.384,8.981040463,-7.398420029,10.59047831,8.236600073,9.183981293,-7.398420029,-7.398420029,-7.398420029,-7.398420029
115,Memphis silt loam,Silt Loam,1928,11.7,Bessemer steel,3.0-inch pipe,19,M,3.9,intact,Vicksburg,MS,G,3450.0,6.9,Neutral,4.7,,,,,,,,65.6,51.9,25.7,,,,14,Wrought,Fair,Southern,4273.43,4273.0,1190.09,0.2785,0.08,0.0,0.4,0.038,0.098,0.0,0.0,0.0,0.0,99.384,8.981040463,-7.398420029,10.59047831,8.236600073,9.183981293,-7.398420029,-7.398420029,-7.398420029,-7.398420029
116,Merced clay,Clay,1928,1.9,Bessemer steel,3.0-inch pipe,19,M,5.8,intact,Los Banos,CA,F,320.0,9.2,Very Strongly Alkaline,A,9.3,0.33,0.18,4.6,2.1,1.17,1.57,63.4,8.1,39.7,,,,14,Wrought,Poor,Southern,693.98,693.0,1769.88,2.5503,0.08,0.0,0.4,0.038,0.098,0.0,0.0,0.0,0.0,99.384,8.981040463,-7.398420029,10.59047831,8.236600073,9.183981293,-7.398420029,-7.398420029,-7.398420029,-7.398420029
116,Merced clay,Clay,1928,4.0,Bessemer steel,3.0-inch pipe,19,M,11.5,intact,Los Banos,CA,F,320.0,9.2,Very Strongly Alkaline,A,9.3,0.33,0.18,4.6,2.1,1.17,1.57,63.4,8.1,39.7,,,,14,Wrought,Poor,Southern,1461.0,1461.0,3509.24,2.4019,0.08,0.0,0.4,0.038,0.098,0.0,0.0,0.0,0.0,99.384,8.981040463,-7.398420029,10.59047831,8.236600073,9.183981293,-7.398420029,-7.398420029,-7.398420029,-7.398420029
116,Merced clay,Clay,1928,9.3,Bessemer steel,3.0-inch pipe,19,M,19.4,intact,Los Banos,CA,F,320.0,9.2,Very Strongly Alkaline,A,9.3,0.33,0.18,4.6,2.1,1.17,1.57,63.4,8.1,39.7,,,,14,Wrought,Poor,Southern,3396.83,3396.0,5919.94,1.7428,0.08,0.0,0.4,0.038,0.098,0.0,0.0,0.0,0.0,99.384,8.981040463,-7.398420029,10.59047831,8.236600073,9.183981293,-7.398420029,-7.398420029,-7.398420029,-7.398420029
117,Merced clay loam adobe,Clay Loam,1928,1.9,Bessemer steel,3.0-inch pipe,19,M,8.0,intact,Tranquillity,CA,P,106.0,8.5,Strongly Alkaline,A,36.19,14.66,0.83,0.0,1.55,2.89,46.53,63.0,8.0,51.8,,,,14,Wrought,Fair,Southern,693.98,693.0,2441.21,3.5177,0.08,0.0,0.4,0.038,0.098,0.0,0.0,0.0,0.0,99.384,8.981040463,-7.398420029,10.59047831,8.236600073,9.183981293,-7.398420029,-7.398420029,-7.398420029,-7.398420029
117,Merced clay loam adobe,Clay Loam,1928,4.0,Bessemer steel,3.0-inch pipe,19,M,9.4,intact,Tranquillity,CA,P,106.0,8.5,Strongly Alkaline,A,36.19,14.66,0.83,0.0,1.55,2.89,46.53,63.0,8.0,51.8,,,,14,Wrought,Fair,Southern,1461.0,1461.0,2868.43,1.9633,0.08,0.0,0.4,0.038,0.098,0.0,0.0,0.0,0.0,99.384,8.981040463,-7.398420029,10.59047831,8.236600073,9.183981293,-7.398420029,-7.398420029,-7.398420029,-7.398420029
117,Merced clay loam adobe,Clay Loam,1928,9.3,Bessemer steel,3.0-inch pipe,19,M,20.5,intact,Tranquillity,CA,P,106.0,8.5,Strongly Alkaline,A,36.19,14.66,0.83,0.0,1.55,2.89,46.53,63.0,8.0,51.8,,,,14,Wrought,Fair,Southern,3396.83,3396.0,6255.61,1.8416,0.08,0.0,0.4,0.038,0.098,0.0,0.0,0.0,0.0,99.384,8.981040463,-7.398420029,10.59047831,8.236600073,9.183981293,-7.398420029,-7.398420029,-7.398420029,-7.398420029
118,Niland gravelly sand (low alkali),Sand,1928,1.9,Bessemer steel,3.0-inch pipe,19,M,5.5,intact,Niland,CA,F,273.0,7.3,Neutral,A,4.3,1.03,0.64,0.0,0.2,5.01,0.86,71.0,2.0,6.1,,,,14,Wrought,Fair,Southern,693.98,693.0,1678.33,2.4184,0.08,0.0,0.4,0.038,0.098,0.0,0.0,0.0,0.0,99.384,8.981040463,-7.398420029,10.59047831,8.236600073,9.183981293,-7.398420029,-7.398420029,-7.398420029,-7.398420029
118,Niland gravelly sand (low alkali),Sand,1928,4.0,Bessemer steel,3.0-inch pipe,19,M,13.1,intact,Niland,CA,F,273.0,7.3,Neutral,A,4.3,1.03,0.64,0.0,0.2,5.01,0.86,71.0,2.0,6.1,,,,14,Wrought,Fair,Southern,1461.0,1461.0,3997.49,2.7361,0.08,0.0,0.4,0.038,0.098,0.0,0.0,0.0,0.0,99.384,8.981040463,-7.398420029,10.59047831,8.236600073,9.183981293,-7.398420029,-7.398420029,-7.398420029,-7.398420029
118,Niland gravelly sand (low alkali),Sand,1928,5.9,Bessemer steel,3.0-inch pipe,19,M,14.9,intact,Niland,CA,F,273.0,7.3,Neutral,A,4.3,1.03,0.64,0.0,0.2,5.01,0.86,71.0,2.0,6.1,,,,14,Wrought,Fair,Southern,2154.97,2154.0,4546.76,2.1099,0.08,0.0,0.4,0.038,0.098,0.0,0.0,0.0,0.0,99.384,8.981040463,-7.398420029,10.59047831,8.236600073,9.183981293,-7.398420029,-7.398420029,-7.398420029,-7.398420029
119,Norfolk sandy loam,Sandy Loam,1928,2.0,Bessemer steel,3.0-inch pipe,19,M,0.5,intact,Macon,GA,G,10800.0,4.7,Very Strongly Acid,9.7,,,,,,,,64.2,44.5,24.1,,,,14,Wrought,Good,Southern,730.5,730.0,152.58,0.2089,0.08,0.0,0.4,0.038,0.098,0.0,0.0,0.0,0.0,99.384,8.981040463,-7.398420029,10.59047831,8.236600073,9.183981293,-7.398420029,-7.398420029,-7.398420029,-7.398420029
119,Norfolk sandy loam,Sandy Loam,1928,4.0,Bessemer steel,3.0-inch pipe,19,M,4.6,intact,Macon,GA,G,10800.0,4.7,Very Strongly Acid,9.7,,,,,,,,64.2,44.5,24.1,,,,14,Wrought,Good,Southern,1461.0,1461.0,1403.7,0.9608,0.08,0.0,0.4,0.038,0.098,0.0,0.0,0.0,0.0,99.384,8.981040463,-7.398420029,10.59047831,8.236600073,9.183981293,-7.398420029,-7.398420029,-7.398420029,-7.398420029
119,Norfolk sandy loam,Sandy Loam,1928,11.7,Bessemer steel,3.0-inch pipe,19,M,8.9,intact,Macon,GA,G,10800.0,4.7,Very Strongly Acid,9.7,,,,,,,,64.2,44.5,24.1,,,,14,Wrought,Good,Southern,4273.43,4273.0,2715.85,0.6355,0.08,0.0,0.4,0.038,0.098,0.0,0.0,0.0,0.0,99.384,8.981040463,-7.398420029,10.59047831,8.236600073,9.183981293,-7.398420029,-7.398420029,-7.398420029,-7.398420029
120,Norfolk sand,Sandy Clay Loam,1928,2.0,Bessemer steel,3.0-inch pipe,19,M,2.6,intact,Pensacola,FL,G,34400.0,5.7,Medium Acid,1.3,,,,,,,,67.7,57.9,4.4,,,,14,Wrought,Good,Southern,730.5,730.0,793.39,1.0861,0.08,0.0,0.4,0.038,0.098,0.0,0.0,0.0,0.0,99.384,8.981040463,-7.398420029,10.59047831,8.236600073,9.183981293,-7.398420029,-7.398420029,-7.398420029,-7.398420029
120,Norfolk sand,Sandy Clay Loam,1928,4.0,Bessemer steel,3.0-inch pipe,19,M,0.8,intact,Pensacola,FL,G,34400.0,5.7,Medium Acid,1.3,,,,,,,,67.7,57.9,4.4,,,,14,Wrought,Good,Southern,1461.0,1461.0,244.12,0.1671,0.08,0.0,0.4,0.038,0.098,0.0,0.0,0.0,0.0,99.384,8.981040463,-7.398420029,10.59047831,8.236600073,9.183981293,-7.398420029,-7.398420029,-7.398420029,-7.398420029
120,Norfolk sand,Sandy Clay Loam,1928,11.6,Bessemer steel,3.0-inch pipe,19,M,2.1,intact,Pensacola,FL,G,34400.0,5.7,Medium Acid,1.3,,,,,,,,67.7,57.9,4.4,,,,14,Wrought,Good,Southern,4236.9,4236.0,640.82,0.1512,0.08,0.0,0.4,0.038,0.098,0.0,0.0,0.0,0.0,99.384,8.981040463,-7.398420029,10.59047831,8.236600073,9.183981293,-7.398420029,-7.398420029,-7.398420029,-7.398420029
121,Norfolk sand,Sandy Clay Loam,1928,2.0,Bessemer steel,3.0-inch pipe,19,M,0.8,intact,Tampa,FL,G,16400.0,4.8,Very Strongly Acid,1.2,,,,,,,,71.8,49.4,3.0,,,,14,Wrought,Good,Southern,730.5,730.0,244.12,0.3342,0.08,0.0,0.4,0.038,0.098,0.0,0.0,0.0,0.0,99.384,8.981040463,-7.398420029,10.59047831,8.236600073,9.183981293,-7.398420029,-7.398420029,-7.398420029,-7.398420029
121,Norfolk sand,Sandy Clay Loam,1928,4.0,Bessemer steel,3.0-inch pipe,19,M,0.7,intact,Tampa,FL,G,16400.0,4.8,Very Strongly Acid,1.2,,,,,,,,71.8,49.4,3.0,,,,14,Wrought,Good,Southern,1461.0,1461.0,213.61,0.1462,0.08,0.0,0.4,0.038,0.098,0.0,0.0,0.0,0.0,99.384,8.981040463,-7.398420029,10.59047831,8.236600073,9.183981293,-7.398420029,-7.398420029,-7.398420029,-7.398420029
121,Norfolk sand,Sandy Clay Loam,1928,11.7,Bessemer steel,3.0-inch pipe,19,M,1.5,intact,Tampa,FL,G,16400.0,4.8,Very Strongly Acid,1.2,,,,,,,,71.8,49.4,3.0,,,,14,Wrought,Good,Southern,4273.43,4273.0,457.73,0.1071,0.08,0.0,0.4,0.038,0.098,0.0,0.0,0.0,0.0,99.384,8.981040463,-7.398420029,10.59047831,8.236600073,9.183981293,-7.398420029,-7.398420029,-7.398420029,-7.398420029
122,Panoche clay loam,Loam,1928,1.9,Bessemer steel,3.0-inch pipe,19,M,1.9,intact,Mendota,CA,F,552.0,7.4,Mildly Alkaline,A,2.32,0.05,0.26,0.0,0.7,0.07,1.4,63.0,6.4,30.0,,,,14,Wrought,Good,Southern,693.98,693.0,579.79,0.8355,0.08,0.0,0.4,0.038,0.098,0.0,0.0,0.0,0.0,99.384,8.981040463,-7.398420029,10.59047831,8.236600073,9.183981293,-7.398420029,-7.398420029,-7.398420029,-7.398420029
122,Panoche clay loam,Loam,1928,4.0,Bessemer steel,3.0-inch pipe,19,M,3.6,intact,Mendota,CA,F,552.0,7.4,Mildly Alkaline,A,2.32,0.05,0.26,0.0,0.7,0.07,1.4,63.0,6.4,30.0,,,,14,Wrought,Good,Southern,1461.0,1461.0,1098.55,0.7519,0.08,0.0,0.4,0.038,0.098,0.0,0.0,0.0,0.0,99.384,8.981040463,-7.398420029,10.59047831,8.236600073,9.183981293,-7.398420029,-7.398420029,-7.398420029,-7.398420029
122,Panoche clay loam,Loam,1928,9.3,Bessemer steel,3.0-inch pipe,19,M,7.1,intact,Mendota,CA,F,552.0,7.4,Mildly Alkaline,A,2.32,0.05,0.26,0.0,0.7,0.07,1.4,63.0,6.4,30.0,,,,14,Wrought,Good,Southern,3396.83,3396.0,2166.58,0.6378,0.08,0.0,0.4,0.038,0.098,0.0,0.0,0.0,0.0,99.384,8.981040463,-7.398420029,10.59047831,8.236600073,9.183981293,-7.398420029,-7.398420029,-7.398420029,-7.398420029
123,Susquehanna clay,Clay,1928,2.0,Bessemer steel,3.0-inch pipe,19,M,3.2,intact,Shreveport,LA,P,6840.0,4.1,Extremely Acid,21.9,,,,,,,,65.8,43.4,37.6,,,,14,Wrought,Poor,Southern,730.5,730.0,976.49,1.3367,0.08,0.0,0.4,0.038,0.098,0.0,0.0,0.0,0.0,99.384,8.981040463,-7.398420029,10.59047831,8.236600073,9.183981293,-7.398420029,-7.398420029,-7.398420029,-7.398420029
123,Susquehanna clay,Clay,1928,4.1,Bessemer steel,3.0-inch pipe,19,M,5.4,intact,Shreveport,LA,P,6840.0,4.1,Extremely Acid,21.9,,,,,,,,65.8,43.4,37.6,,,,14,Wrought,Poor,Southern,1497.52,1497.0,1647.82,1.1004,0.08,0.0,0.4,0.038,0.098,0.0,0.0,0.0,0.0,99.384,8.981040463,-7.398420029,10.59047831,8.236600073,9.183981293,-7.398420029,-7.398420029,-7.398420029,-7.398420029
123,Susquehanna clay,Clay,1928,11.7,Bessemer steel,3.0-inch pipe,19,M,10.9,intact,Shreveport,LA,P,6840.0,4.1,Extremely Acid,21.9,,,,,,,,65.8,43.4,37.6,,,,14,Wrought,Poor,Southern,4273.43,4273.0,3326.15,0.7783,0.08,0.0,0.4,0.038,0.098,0.0,0.0,0.0,0.0,99.384,8.981040463,-7.398420029,10.59047831,8.236600073,9.183981293,-7.398420029,-7.398420029,-7.398420029,-7.398420029
124,Susquehanna silt loam,Clay Loam,1928,0.9,Bessemer steel,3.0-inch pipe,19,M,2.7,intact,Troup,TX,P,1160.0,4.4,Extremely Acid,28.1,,,,,,,,66.0,42.7,36.0,,,,14,Wrought,Poor,Southern,328.73,328.0,823.91,2.5063,0.08,0.0,0.4,0.038,0.098,0.0,0.0,0.0,0.0,99.384,8.981040463,-7.398420029,10.59047831,8.236600073,9.183981293,-7.398420029,-7.398420029,-7.398420029,-7.398420029
124,Susquehanna silt loam,Clay Loam,1928,2.7,Bessemer steel,3.0-inch pipe,19,M,5.2,intact,Troup,TX,P,1160.0,4.4,Extremely Acid,28.1,,,,,,,,66.0,42.7,36.0,,,,14,Wrought,Poor,Southern,986.18,986.0,1586.79,1.609,0.08,0.0,0.4,0.038,0.098,0.0,0.0,0.0,0.0,99.384,8.981040463,-7.398420029,10.59047831,8.236600073,9.183981293,-7.398420029,-7.398420029,-7.398420029,-7.398420029
124,Susquehanna silt loam,Clay Loam,1928,10.5,Bessemer steel,3.0-inch pipe,19,M,8.5,intact,Troup,TX,P,1160.0,4.4,Extremely Acid,28.1,,,,,,,,66.0,42.7,36.0,,,,14,Wrought,Poor,Southern,3835.12,3835.0,2593.79,0.6763,0.08,0.0,0.4,0.038,0.098,0.0,0.0,0.0,0.0,99.384,8.981040463,-7.398420029,10.59047831,8.236600073,9.183981293,-7.398420029,-7.398420029,-7.398420029,-7.398420029
125,Susquehanna fine sandy loam,Sandy Loam,1928,2.0,Bessemer steel,3.0-inch pipe,19,M,3.6,intact,Shreveport,LA,P,5770.0,3.9,Extremely Acid,28.3,,,,,,,,65.8,43.4,37.2,,,,14,Wrought,Good,Southern,730.5,730.0,1098.55,1.5038,0.08,0.0,0.4,0.038,0.098,0.0,0.0,0.0,0.0,99.384,8.981040463,-7.398420029,10.59047831,8.236600073,9.183981293,-7.398420029,-7.398420029,-7.398420029,-7.398420029
125,Susquehanna fine sandy loam,Sandy Loam,1928,4.1,Bessemer steel,3.0-inch pipe,19,M,4.6,intact,Shreveport,LA,P,5770.0,3.9,Extremely Acid,28.3,,,,,,,,65.8,43.4,37.2,,,,14,Wrought,Good,Southern,1497.52,1497.0,1403.7,0.9373,0.08,0.0,0.4,0.038,0.098,0.0,0.0,0.0,0.0,99.384,8.981040463,-7.398420029,10.59047831,8.236600073,9.183981293,-7.398420029,-7.398420029,-7.398420029,-7.398420029
125,Susquehanna fine sandy loam,Sandy Loam,1928,11.8,Bessemer steel,3.0-inch pipe,19,M,8.5,intact,Shreveport,LA,P,5770.0,3.9,Extremely Acid,28.3,,,,,,,,65.8,43.4,37.2,,,,14,Wrought,Good,Southern,4309.95,4309.0,2593.79,0.6018,0.08,0.0,0.4,0.038,0.098,0.0,0.0,0.0,0.0,99.384,8.981040463,-7.398420029,10.59047831,8.236600073,9.183981293,-7.398420029,-7.398420029,-7.398420029,-7.398420029
51,Acadia clay,Clay,1932,2.0,Wrought iron; hand puddled,1.5-inch pipe,7,A,11.7,intact,Spindletop,TX,P,190.0,6.2,Slightly Acid,13.2,10.27,15.55,5.03,0.0,0.56,5.75,22.0,69.0,49.0,47.4,4.4,2.07,37.9,15,Wrought,Very Poor,Southern,730.5,730.0,3570.27,4.8874,0.016,0.1,0.029,0.018,0.16,0.0,0.0,0.0,0.0,99.677,6.312757016,8.14533831,6.907464033,6.430540029,8.615341927,-9.102860329,-9.102860329,-9.102860329,-9.102860329
51,Acadia clay,Clay,1932,5.4,Wrought iron; hand puddled,1.5-inch pipe,7,A,12.6,intact,Spindletop,TX,P,190.0,6.2,Slightly Acid,13.2,10.27,15.55,5.03,0.0,0.56,5.75,22.0,69.0,49.0,47.4,4.4,2.07,37.9,15,Wrought,Very Poor,Southern,1972.35,1972.0,3844.91,1.9494,0.016,0.1,0.029,0.018,0.16,0.0,0.0,0.0,0.0,99.677,6.312757016,8.14533831,6.907464033,6.430540029,8.615341927,-9.102860329,-9.102860329,-9.102860329,-9.102860329
51,Acadia clay,Clay,1932,7.5,Wrought iron; hand puddled,1.5-inch pipe,7,A,15.1,intact,Spindletop,TX,P,190.0,6.2,Slightly Acid,13.2,10.27,15.55,5.03,0.0,0.56,5.75,22.0,69.0,49.0,47.4,4.4,2.07,37.9,15,Wrought,Very Poor,Southern,2739.38,2739.0,4607.79,1.6821,0.016,0.1,0.029,0.018,0.16,0.0,0.0,0.0,0.0,99.677,6.312757016,8.14533831,6.907464033,6.430540029,8.615341927,-9.102860329,-9.102860329,-9.102860329,-9.102860329
51,Acadia clay,Clay,1932,14.3,Wrought iron; hand puddled,1.5-inch pipe,7,A,23.9,intact,Spindletop,TX,P,190.0,6.2,Slightly Acid,13.2,10.27,15.55,5.03,0.0,0.56,5.75,22.0,69.0,49.0,47.4,4.4,2.07,37.9,15,Wrought,Very Poor,Southern,5223.07,5223.0,7293.13,1.3963,0.016,0.1,0.029,0.018,0.16,0.0,0.0,0.0,0.0,99.677,6.312757016,8.14533831,6.907464033,6.430540029,8.615341927,-9.102860329,-9.102860329,-9.102860329,-9.102860329
51,Acadia clay,Clay,1937,2.1,Open-hearth steel,plate,15,A,11.6,intact,Spindletop,TX,P,190.0,6.2,Slightly Acid,13.2,10.27,15.55,5.03,0.0,0.56,5.75,22.0,69.0,49.0,47.4,4.4,2.07,37.9,15,Wrought,Very Poor,Southern,767.02,767.0,3539.76,4.615,0.033,0.002,0.029,0.017,0.006,0.049,0.034,0.052,0.0,99.778,2.326135798,-0.47722354,2.196924076,1.662841644,0.621388009,2.721448513,2.35598876,2.780871931,-14.18837519
51,Acadia clay,Clay,1937,9.0,Open-hearth steel,plate,15,A,19.1,intact,Spindletop,TX,P,190.0,6.2,Slightly Acid,13.2,10.27,15.55,5.03,0.0,0.56,5.75,22.0,69.0,49.0,47.4,4.4,2.07,37.9,15,Wrought,Very Poor,Southern,3287.25,3287.0,5828.4,1.773,0.033,0.002,0.029,0.017,0.006,0.049,0.034,0.052,0.0,99.778,2.326135798,-0.47722354,2.196924076,1.662841644,0.621388009,2.721448513,2.35598876,2.780871931,-14.18837519
53,Cecil clay loam,Clay Loam,1932,2.0,Wrought iron; hand puddled,1.5-inch pipe,7,A,3.5,intact,Atlanta,GA,G,17790.0,4.8,Very Strongly Acid,5.4,,,,,,,,61.2,48.3,33.7,18.2,1.6,7.0,15,Wrought,Good,Southern,730.5,730.0,1068.03,1.4621,0.016,0.1,0.029,0.018,0.16,0.0,0.0,0.0,0.0,99.677,6.312757016,8.14533831,6.907464033,6.430540029,8.615341927,-9.102860329,-9.102860329,-9.102860329,-9.102860329
53,Cecil clay loam,Clay Loam,1932,5.5,Wrought iron; hand puddled,1.5-inch pipe,7,A,2.6,intact,Atlanta,GA,G,17790.0,4.8,Very Strongly Acid,5.4,,,,,,,,61.2,48.3,33.7,18.2,1.6,7.0,15,Wrought,Good,Southern,2008.88,2008.0,793.39,0.3949,0.016,0.1,0.029,0.018,0.16,0.0,0.0,0.0,0.0,99.677,6.312757016,8.14533831,6.907464033,6.430540029,8.615341927,-9.102860329,-9.102860329,-9.102860329,-9.102860329
53,Cecil clay loam,Clay Loam,1932,7.6,Wrought iron; hand puddled,1.5-inch pipe,7,A,3.3,intact,Atlanta,GA,G,17790.0,4.8,Very Strongly Acid,5.4,,,,,,,,61.2,48.3,33.7,18.2,1.6,7.0,15,Wrought,Good,Southern,2775.9,2775.0,1007.0,0.3628,0.016,0.1,0.029,0.018,0.16,0.0,0.0,0.0,0.0,99.677,6.312757016,8.14533831,6.907464033,6.430540029,8.615341927,-9.102860329,-9.102860329,-9.102860329,-9.102860329
53,Cecil clay loam,Clay Loam,1932,9.5,Wrought iron; hand puddled,1.5-inch pipe,7,A,3.7,intact,Atlanta,GA,G,17790.0,4.8,Very Strongly Acid,5.4,,,,,,,,61.2,48.3,33.7,18.2,1.6,7.0,15,Wrought,Good,Southern,3469.88,3469.0,1129.06,0.3254,0.016,0.1,0.029,0.018,0.16,0.0,0.0,0.0,0.0,99.677,6.312757016,8.14533831,6.907464033,6.430540029,8.615341927,-9.102860329,-9.102860329,-9.102860329,-9.102860329
53,Cecil clay loam,Clay Loam,1932,14.3,Wrought iron; hand puddled,1.5-inch pipe,7,A,4.9,intact,Atlanta,GA,G,17790.0,4.8,Very Strongly Acid,5.4,,,,,,,,61.2,48.3,33.7,18.2,1.6,7.0,15,Wrought,Good,Southern,5223.07,5223.0,1495.24,0.2863,0.016,0.1,0.029,0.018,0.16,0.0,0.0,0.0,0.0,99.677,6.312757016,8.14533831,6.907464033,6.430540029,8.615341927,-9.102860329,-9.102860329,-9.102860329,-9.102860329
53,Cecil clay loam,Clay Loam,1937,2.1,Open-hearth steel,plate,15,A,1.8,intact,Atlanta,GA,G,17790.0,4.8,Very Strongly Acid,5.4,,,,,,,,61.2,48.3,33.7,18.2,1.6,7.0,15,Wrought,Good,Southern,767.02,767.0,549.27,0.7161,0.033,0.002,0.029,0.017,0.006,0.049,0.034,0.052,0.0,99.778,2.326135798,-0.47722354,2.196924076,1.662841644,0.621388009,2.721448513,2.35598876,2.780871931,-14.18837519
