Repository: sk7-dev/corrosion_prediction

File: Dataset/final_database1.csv (part 25 of 57)
site_no,soil_type,texture,year,duration,material_name,type,material_id,material_code,weight_loss_oz,specimen_status,city,state,internal_drainage,resistivity,pH,pH_type,total_acidity,Na+K,Ca,Mg,CO3,HCO3,Cl,SO4,mean_temp,annual_precipitation,moisture,air_pore_space,specific_gravity,volume_shrinkage,table,iron_type,areation,region,approximate_days,exact_days,weight_loss_g,corrosion_rate,C (%),Si (%),Mn (%),S (%),P (%),Cr (%),Ni (%),Cu (%),Mo  (%),Fe (%),C_clr,Si_clr,Mn_clr,S_clr,P_clr,Cr_clr,Ni_clr,Cu_clr,Mo_clr
53,Cecil clay loam,Clay Loam,1937,4.0,Open-hearth steel,plate,15,A,3.2,intact,Atlanta,GA,G,17790.0,4.8,Very Strongly Acid,5.4,,,,,,,,61.2,48.3,33.7,18.2,1.6,7.0,15,Wrought,Good,Southern,1461.0,1461.0,976.49,0.6684,0.033,0.002,0.029,0.017,0.006,0.049,0.034,0.052,0.0,99.778,2.326135798,-0.47722354,2.196924076,1.662841644,0.621388009,2.721448513,2.35598876,2.780871931,-14.18837519
53,Cecil clay loam,Clay Loam,1937,8.9,Open-hearth steel,plate,15,A,3.9,intact,Atlanta,GA,G,17790.0,4.8,Very Strongly Acid,5.4,,,,,,,,61.2,48.3,33.7,18.2,1.6,7.0,15,Wrought,Good,Southern,3250.72,3250.0,1190.09,0.3661,0.033,0.002,0.029,0.017,0.006,0.049,0.034,0.052,0.0,99.778,2.326135798,-0.47722354,2.196924076,1.662841644,0.621388009,2.721448513,2.35598876,2.780871931,-14.18837519
53,Cecil clay loam,Clay Loam,1937,11.2,Open-hearth steel,plate,15,A,3.4,intact,Atlanta,GA,G,17790.0,4.8,Very Strongly Acid,5.4,,,,,,,,61.2,48.3,33.7,18.2,1.6,7.0,15,Wrought,Good,Southern,4090.8,4090.0,1037.52,0.2536,0.033,0.002,0.029,0.017,0.006,0.049,0.034,0.052,0.0,99.778,2.326135798,-0.47722354,2.196924076,1.662841644,0.621388009,2.721448513,2.35598876,2.780871931,-14.18837519
53,Cecil clay loam,Clay Loam,1937,12.7,Open-hearth steel,plate,15,A,4.0,intact,Atlanta,GA,G,17790.0,4.8,Very Strongly Acid,5.4,,,,,,,,61.2,48.3,33.7,18.2,1.6,7.0,15,Wrought,Good,Southern,4638.68,4638.0,1220.61,0.2631,0.033,0.002,0.029,0.017,0.006,0.049,0.034,0.052,0.0,99.778,2.326135798,-0.47722354,2.196924076,1.662841644,0.621388009,2.721448513,2.35598876,2.780871931,-14.18837519
55,Hagerstown loam,Silty Clay Loam,1932,1.9,Wrought iron; hand puddled,1.5-inch pipe,7,A,2.8,intact,Loch Raven,MD,G,5210.0,5.8,Medium Acid,10.9,,,,,,,,55.4,42.6,32.0,15.5,1.49,8.6,15,Wrought,Good,Northern,693.98,693.0,854.42,1.2312,0.016,0.1,0.029,0.018,0.16,0.0,0.0,0.0,0.0,99.677,6.312757016,8.14533831,6.907464033,6.430540029,8.615341927,-9.102860329,-9.102860329,-9.102860329,-9.102860329
55,Hagerstown loam,Silty Clay Loam,1932,5.2,Wrought iron; hand puddled,1.5-inch pipe,7,A,2.3,intact,Loch Raven,MD,G,5210.0,5.8,Medium Acid,10.9,,,,,,,,55.4,42.6,32.0,15.5,1.49,8.6,15,Wrought,Good,Northern,1899.3,1899.0,701.85,0.3695,0.016,0.1,0.029,0.018,0.16,0.0,0.0,0.0,0.0,99.677,6.312757016,8.14533831,6.907464033,6.430540029,8.615341927,-9.102860329,-9.102860329,-9.102860329,-9.102860329
55,Hagerstown loam,Silty Clay Loam,1932,7.1,Wrought iron; hand puddled,1.5-inch pipe,7,A,3.5,intact,Loch Raven,MD,G,5210.0,5.8,Medium Acid,10.9,,,,,,,,55.4,42.6,32.0,15.5,1.49,8.6,15,Wrought,Good,Northern,2593.28,2593.0,1068.03,0.4118,0.016,0.1,0.029,0.018,0.16,0.0,0.0,0.0,0.0,99.677,6.312757016,8.14533831,6.907464033,6.430540029,8.615341927,-9.102860329,-9.102860329,-9.102860329,-9.102860329
55,Hagerstown loam,Silty Clay Loam,1932,9.1,Wrought iron; hand puddled,1.5-inch pipe,7,A,3.7,intact,Loch Raven,MD,G,5210.0,5.8,Medium Acid,10.9,,,,,,,,55.4,42.6,32.0,15.5,1.49,8.6,15,Wrought,Good,Northern,3323.78,3323.0,1129.06,0.3397,0.016,0.1,0.029,0.018,0.16,0.0,0.0,0.0,0.0,99.677,6.312757016,8.14533831,6.907464033,6.430540029,8.615341927,-9.102860329,-9.102860329,-9.102860329,-9.102860329
55,Hagerstown loam,Silty Clay Loam,1932,14.2,Wrought iron; hand puddled,1.5-inch pipe,7,A,3.4,intact,Loch Raven,MD,G,5210.0,5.8,Medium Acid,10.9,,,,,,,,55.4,42.6,32.0,15.5,1.49,8.6,15,Wrought,Good,Northern,5186.55,5186.0,1037.52,0.2,0.016,0.1,0.029,0.018,0.16,0.0,0.0,0.0,0.0,99.677,6.312757016,8.14533831,6.907464033,6.430540029,8.615341927,-9.102860329,-9.102860329,-9.102860329,-9.102860329
55,Hagerstown loam,Silty Clay Loam,1937,1.9,Open-hearth steel,plate,15,A,2.0,intact,Loch Raven,MD,G,5210.0,5.8,Medium Acid,10.9,,,,,,,,55.4,42.6,32.0,15.5,1.49,8.6,15,Wrought,Good,Northern,693.98,693.0,610.3,0.8794,0.033,0.002,0.029,0.017,0.006,0.049,0.034,0.052,0.0,99.778,2.326135798,-0.47722354,2.196924076,1.662841644,0.621388009,2.721448513,2.35598876,2.780871931,-14.18837519
55,Hagerstown loam,Silty Clay Loam,1937,3.9,Open-hearth steel,plate,15,A,2.6,intact,Loch Raven,MD,G,5210.0,5.8,Medium Acid,10.9,,,,,,,,55.4,42.6,32.0,15.5,1.49,8.6,15,Wrought,Good,Northern,1424.47,1424.0,793.39,0.557,0.033,0.002,0.029,0.017,0.006,0.049,0.034,0.052,0.0,99.778,2.326135798,-0.47722354,2.196924076,1.662841644,0.621388009,2.721448513,2.35598876,2.780871931,-14.18837519
55,Hagerstown loam,Silty Clay Loam,1937,9.0,Open-hearth steel,plate,15,A,3.8,intact,Loch Raven,MD,G,5210.0,5.8,Medium Acid,10.9,,,,,,,,55.4,42.6,32.0,15.5,1.49,8.6,15,Wrought,Good,Northern,3287.25,3287.0,1159.58,0.3528,0.033,0.002,0.029,0.017,0.006,0.049,0.034,0.052,0.0,99.778,2.326135798,-0.47722354,2.196924076,1.662841644,0.621388009,2.721448513,2.35598876,2.780871931,-14.18837519
55,Hagerstown loam,Silty Clay Loam,1937,11.0,Open-hearth steel,plate,15,A,3.3,intact,Loch Raven,MD,G,5210.0,5.8,Medium Acid,10.9,,,,,,,,55.4,42.6,32.0,15.5,1.49,8.6,15,Wrought,Good,Northern,4017.75,4017.0,1007.0,0.2506,0.033,0.002,0.029,0.017,0.006,0.049,0.034,0.052,0.0,99.778,2.326135798,-0.47722354,2.196924076,1.662841644,0.621388009,2.721448513,2.35598876,2.780871931,-14.18837519
55,Hagerstown loam,Silty Clay Loam,1937,12.6,Open-hearth steel,plate,15,A,4.0,intact,Loch Raven,MD,G,5210.0,5.8,Medium Acid,10.9,,,,,,,,55.4,42.6,32.0,15.5,1.49,8.6,15,Wrought,Good,Northern,4602.15,4602.0,1220.61,0.2652,0.033,0.002,0.029,0.017,0.006,0.049,0.034,0.052,0.0,99.778,2.326135798,-0.47722354,2.196924076,1.662841644,0.621388009,2.721448513,2.35598876,2.780871931,-14.18837519
56,Lake Charles clay,Clay,1932,2.0,Wrought iron; hand puddled,1.5-inch pipe,7,A,3.5,intact,El Vista,TX,VP,406.0,7.1,Neutral,5.1,3.12,0.69,0.47,0.0,0.8,1.59,3.04,69.0,49.0,28.7,5.0,2.03,30.1,15,Wrought,Very Poor,Southern,730.5,730.0,1068.03,1.4621,0.016,0.1,0.029,0.018,0.16,0.0,0.0,0.0,0.0,99.677,6.312757016,8.14533831,6.907464033,6.430540029,8.615341927,-9.102860329,-9.102860329,-9.102860329,-9.102860329
56,Lake Charles clay,Clay,1932,5.4,Wrought iron; hand puddled,1.5-inch pipe,7,A,10.8,intact,El Vista,TX,VP,406.0,7.1,Neutral,5.1,3.12,0.69,0.47,0.0,0.8,1.59,3.04,69.0,49.0,28.7,5.0,2.03,30.1,15,Wrought,Very Poor,Southern,1972.35,1972.0,3295.64,1.6709,0.016,0.1,0.029,0.018,0.16,0.0,0.0,0.0,0.0,99.677,6.312757016,8.14533831,6.907464033,6.430540029,8.615341927,-9.102860329,-9.102860329,-9.102860329,-9.102860329
56,Lake Charles clay,Clay,1932,7.5,Wrought iron; hand puddled,1.5-inch pipe,7,A,17.2,intact,El Vista,TX,VP,406.0,7.1,Neutral,5.1,3.12,0.69,0.47,0.0,0.8,1.59,3.04,69.0,49.0,28.7,5.0,2.03,30.1,15,Wrought,Very Poor,Southern,2739.38,2739.0,5248.61,1.916,0.016,0.1,0.029,0.018,0.16,0.0,0.0,0.0,0.0,99.677,6.312757016,8.14533831,6.907464033,6.430540029,8.615341927,-9.102860329,-9.102860329,-9.102860329,-9.102860329
56,Lake Charles clay,Clay,1932,9.4,Wrought iron; hand puddled,1.5-inch pipe,7,A,22.8,intact,El Vista,TX,VP,406.0,7.1,Neutral,5.1,3.12,0.69,0.47,0.0,0.8,1.59,3.04,69.0,49.0,28.7,5.0,2.03,30.1,15,Wrought,Very Poor,Southern,3433.35,3433.0,6957.46,2.0264,0.016,0.1,0.029,0.018,0.16,0.0,0.0,0.0,0.0,99.677,6.312757016,8.14533831,6.907464033,6.430540029,8.615341927,-9.102860329,-9.102860329,-9.102860329,-9.102860329
56,Lake Charles clay,Clay,1932,14.4,Wrought iron; hand puddled,1.5-inch pipe,7,A,26.6,intact,El Vista,TX,VP,406.0,7.1,Neutral,5.1,3.12,0.69,0.47,0.0,0.8,1.59,3.04,69.0,49.0,28.7,5.0,2.03,30.1,15,Wrought,Very Poor,Southern,5259.6,5259.0,8117.04,1.5433,0.016,0.1,0.029,0.018,0.16,0.0,0.0,0.0,0.0,99.677,6.312757016,8.14533831,6.907464033,6.430540029,8.615341927,-9.102860329,-9.102860329,-9.102860329,-9.102860329
56,Lake Charles clay,Clay,1937,2.1,Open-hearth steel,plate,15,A,14.4,intact,El Vista,TX,VP,406.0,7.1,Neutral,5.1,3.12,0.69,0.47,0.0,0.8,1.59,3.04,69.0,49.0,28.7,5.0,2.03,30.1,15,Wrought,Very Poor,Southern,767.02,767.0,4394.18,5.7289,0.033,0.002,0.029,0.017,0.006,0.049,0.034,0.052,0.0,99.778,2.326135798,-0.47722354,2.196924076,1.662841644,0.621388009,2.721448513,2.35598876,2.780871931,-14.18837519
56,Lake Charles clay,Clay,1937,4.0,Open-hearth steel,plate,15,A,18.3,intact,El Vista,TX,VP,406.0,7.1,Neutral,5.1,3.12,0.69,0.47,0.0,0.8,1.59,3.04,69.0,49.0,28.7,5.0,2.03,30.1,15,Wrought,Very Poor,Southern,1461.0,1461.0,5584.28,3.8222,0.033,0.002,0.029,0.017,0.006,0.049,0.034,0.052,0.0,99.778,2.326135798,-0.47722354,2.196924076,1.662841644,0.621388009,2.721448513,2.35598876,2.780871931,-14.18837519
56,Lake Charles clay,Clay,1937,8.9,Open-hearth steel,plate,15,A,28.0,intact,El Vista,TX,VP,406.0,7.1,Neutral,5.1,3.12,0.69,0.47,0.0,0.8,1.59,3.04,69.0,49.0,28.7,5.0,2.03,30.1,15,Wrought,Very Poor,Southern,3250.72,3250.0,8544.25,2.6284,0.033,0.002,0.029,0.017,0.006,0.049,0.034,0.052,0.0,99.778,2.326135798,-0.47722354,2.196924076,1.662841644,0.621388009,2.721448513,2.35598876,2.780871931,-14.18837519
56,Lake Charles clay,Clay,1937,11.1,Open-hearth steel,plate,15,A,48.1,intact,El Vista,TX,VP,406.0,7.1,Neutral,5.1,3.12,0.69,0.47,0.0,0.8,1.59,3.04,69.0,49.0,28.7,5.0,2.03,30.1,15,Wrought,Very Poor,Southern,4054.28,4054.0,14677.8,3.6203,0.033,0.002,0.029,0.017,0.006,0.049,0.034,0.052,0.0,99.778,2.326135798,-0.47722354,2.196924076,1.662841644,0.621388009,2.721448513,2.35598876,2.780871931,-14.18837519
56,Lake Charles clay,Clay,1937,12.7,Open-hearth steel,plate,15,A,0.0,destroyed,El Vista,TX,VP,406.0,7.1,Neutral,5.1,3.12,0.69,0.47,0.0,0.8,1.59,3.04,69.0,49.0,28.7,5.0,2.03,30.1,15,Wrought,Very Poor,Southern,4638.68,4638.0,0.0,0.0,0.033,0.002,0.029,0.017,0.006,0.049,0.034,0.052,0.0,99.778,2.326135798,-0.47722354,2.196924076,1.662841644,0.621388009,2.721448513,2.35598876,2.780871931,-14.18837519
58,Muck,Muck,1932,2.0,Wrought iron; hand puddled,1.5-inch pipe,7,A,3.5,intact,New Orleans,LA,VP,712.0,4.8,Very Strongly Acid,15,2.03,2.23,1.29,0.0,0.0,0.47,2.54,69.3,57.4,57.8,22.4,1.43,36.9,15,Wrought,Poor,Southern,730.5,730.0,1068.03,1.4621,0.016,0.1,0.029,0.018,0.16,0.0,0.0,0.0,0.0,99.677,6.312757016,8.14533831,6.907464033,6.430540029,8.615341927,-9.102860329,-9.102860329,-9.102860329,-9.102860329
58,Muck,Muck,1932,5.5,Wrought iron; hand puddled,1.5-inch pipe,7,A,9.8,intact,New Orleans,LA,VP,712.0,4.8,Very Strongly Acid,15,2.03,2.23,1.29,0.0,0.0,0.47,2.54,69.3,57.4,57.8,22.4,1.43,36.9,15,Wrought,Poor,Southern,2008.88,2008.0,2990.49,1.4886,0.016,0.1,0.029,0.018,0.16,0.0,0.0,0.0,0.0,99.677,6.312757016,8.14533831,6.907464033,6.430540029,8.615341927,-9.102860329,-9.102860329,-9.102860329,-9.102860329
58,Muck,Muck,1932,7.6,Wrought iron; hand puddled,1.5-inch pipe,7,A,11.9,intact,New Orleans,LA,VP,712.0,4.8,Very Strongly Acid,15,2.03,2.23,1.29,0.0,0.0,0.47,2.54,69.3,57.4,57.8,22.4,1.43,36.9,15,Wrought,Poor,Southern,2775.9,2775.0,3631.31,1.3082,0.016,0.1,0.029,0.018,0.16,0.0,0.0,0.0,0.0,99.677,6.312757016,8.14533831,6.907464033,6.430540029,8.615341927,-9.102860329,-9.102860329,-9.102860329,-9.102860329
58,Muck,Muck,1932,9.5,Wrought iron; hand puddled,1.5-inch pipe,7,A,12.6,intact,New Orleans,LA,VP,712.0,4.8,Very Strongly Acid,15,2.03,2.23,1.29,0.0,0.0,0.47,2.54,69.3,57.4,57.8,22.4,1.43,36.9,15,Wrought,Poor,Southern,3469.88,3469.0,3844.91,1.1081,0.016,0.1,0.029,0.018,0.16,0.0,0.0,0.0,0.0,99.677,6.312757016,8.14533831,6.907464033,6.430540029,8.615341927,-9.102860329,-9.102860329,-9.102860329,-9.102860329
58,Muck,Muck,1932,14.4,Wrought iron; hand puddled,1.5-inch pipe,7,A,19.6,intact,New Orleans,LA,VP,712.0,4.8,Very Strongly Acid,15,2.03,2.23,1.29,0.0,0.0,0.47,2.54,69.3,57.4,57.8,22.4,1.43,36.9,15,Wrought,Poor,Southern,5259.6,5259.0,5980.97,1.1372,0.016,0.1,0.029,0.018,0.16,0.0,0.0,0.0,0.0,99.677,6.312757016,8.14533831,6.907464033,6.430540029,8.615341927,-9.102860329,-9.102860329,-9.102860329,-9.102860329
58,Muck,Muck,1937,2.1,Open-hearth steel,plate,15,A,5.7,intact,New Orleans,LA,VP,712.0,4.8,Very Strongly Acid,15,2.03,2.23,1.29,0.0,0.0,0.47,2.54,69.3,57.4,57.8,22.4,1.43,36.9,15,Wrought,Poor,Southern,767.02,767.0,1739.36,2.2677,0.033,0.002,0.029,0.017,0.006,0.049,0.034,0.052,0.0,99.778,2.326135798,-0.47722354,2.196924076,1.662841644,0.621388009,2.721448513,2.35598876,2.780871931,-14.18837519
58,Muck,Muck,1937,4.0,Open-hearth steel,plate,15,A,9.9,intact,New Orleans,LA,VP,712.0,4.8,Very Strongly Acid,15,2.03,2.23,1.29,0.0,0.0,0.47,2.54,69.3,57.4,57.8,22.4,1.43,36.9,15,Wrought,Poor,Southern,1461.0,1461.0,3021.0,2.0678,0.033,0.002,0.029,0.017,0.006,0.049,0.034,0.052,0.0,99.778,2.326135798,-0.47722354,2.196924076,1.662841644,0.621388009,2.721448513,2.35598876,2.780871931,-14.18837519
58,Muck,Muck,1937,8.9,Open-hearth steel,plate,15,A,16.9,intact,New Orleans,LA,VP,712.0,4.8,Very Strongly Acid,15,2.03,2.23,1.29,0.0,0.0,0.47,2.54,69.3,57.4,57.8,22.4,1.43,36.9,15,Wrought,Poor,Southern,3250.72,3250.0,5157.06,1.5864,0.033,0.002,0.029,0.017,0.006,0.049,0.034,0.052,0.0,99.778,2.326135798,-0.47722354,2.196924076,1.662841644,0.621388009,2.721448513,2.35598876,2.780871931,-14.18837519
58,Muck,Muck,1937,11.2,Open-hearth steel,plate,15,A,17.2,intact,New Orleans,LA,VP,712.0,4.8,Very Strongly Acid,15,2.03,2.23,1.29,0.0,0.0,0.47,2.54,69.3,57.4,57.8,22.4,1.43,36.9,15,Wrought,Poor,Southern,4090.8,4090.0,5248.61,1.283,0.033,0.002,0.029,0.017,0.006,0.049,0.034,0.052,0.0,99.778,2.326135798,-0.47722354,2.196924076,1.662841644,0.621388009,2.721448513,2.35598876,2.780871931,-14.18837519
58,Muck,Muck,1937,12.7,Open-hearth steel,plate,15,A,18.1,intact,New Orleans,LA,VP,712.0,4.8,Very Strongly Acid,15,2.03,2.23,1.29,0.0,0.0,0.47,2.54,69.3,57.4,57.8,22.4,1.43,36.9,15,Wrought,Poor,Southern,4638.68,4638.0,5523.25,1.1907,0.033,0.002,0.029,0.017,0.006,0.049,0.034,0.052,0.0,99.778,2.326135798,-0.47722354,2.196924076,1.662841644,0.621388009,2.721448513,2.35598876,2.780871931,-14.18837519
59,Carlisle muck,Muck,1932,5.1,Wrought iron; hand puddled,1.5-inch pipe,7,A,1.8,intact,Kalamazoo,MI,VP,1660.0,5.6,Medium Acid,12.6,1.03,3.08,2.7,0.0,0.0,3.47,1.04,49.0,31.0,43.6,,,,15,Wrought,Very Poor,Northern,1862.77,1862.0,549.27,0.2949,0.016,0.1,0.029,0.018,0.16,0.0,0.0,0.0,0.0,99.677,6.312757016,8.14533831,6.907464033,6.430540029,8.615341927,-9.102860329,-9.102860329,-9.102860329,-9.102860329
59,Carlisle muck,Muck,1932,7.2,Wrought iron; hand puddled,1.5-inch pipe,7,A,2.0,intact,Kalamazoo,MI,VP,1660.0,5.6,Medium Acid,12.6,1.03,3.08,2.7,0.0,0.0,3.47,1.04,49.0,31.0,43.6,,,,15,Wrought,Very Poor,Northern,2629.8,2629.0,610.3,0.2321,0.016,0.1,0.029,0.018,0.16,0.0,0.0,0.0,0.0,99.677,6.312757016,8.14533831,6.907464033,6.430540029,8.615341927,-9.102860329,-9.102860329,-9.102860329,-9.102860329
59,Carlisle muck,Muck,1932,9.1,Wrought iron; hand puddled,1.5-inch pipe,7,A,2.4,intact,Kalamazoo,MI,VP,1660.0,5.6,Medium Acid,12.6,1.03,3.08,2.7,0.0,0.0,3.47,1.04,49.0,31.0,43.6,,,,15,Wrought,Very Poor,Northern,3323.78,3323.0,732.36,0.2203,0.016,0.1,0.029,0.018,0.16,0.0,0.0,0.0,0.0,99.677,6.312757016,8.14533831,6.907464033,6.430540029,8.615341927,-9.102860329,-9.102860329,-9.102860329,-9.102860329
59,Carlisle muck,Muck,1932,14.2,Wrought iron; hand puddled,1.5-inch pipe,7,A,4.3,intact,Kalamazoo,MI,VP,1660.0,5.6,Medium Acid,12.6,1.03,3.08,2.7,0.0,0.0,3.47,1.04,49.0,31.0,43.6,,,,15,Wrought,Very Poor,Northern,5186.55,5186.0,1312.15,0.253,0.016,0.1,0.029,0.018,0.16,0.0,0.0,0.0,0.0,99.677,6.312757016,8.14533831,6.907464033,6.430540029,8.615341927,-9.102860329,-9.102860329,-9.102860329,-9.102860329
59,Carlisle muck,Muck,1937,2.1,Open-hearth steel,plate,15,A,1.5,intact,Kalamazoo,MI,VP,1660.0,5.6,Medium Acid,12.6,1.03,3.08,2.7,0.0,0.0,3.47,1.04,49.0,31.0,43.6,,,,15,Wrought,Very Poor,Northern,767.02,767.0,457.73,0.5968,0.033,0.002,0.029,0.017,0.006,0.049,0.034,0.052,0.0,99.778,2.326135798,-0.47722354,2.196924076,1.662841644,0.621388009,2.721448513,2.35598876,2.780871931,-14.18837519
59,Carlisle muck,Muck,1937,4.0,Open-hearth steel,plate,15,A,4.2,intact,Kalamazoo,MI,VP,1660.0,5.6,Medium Acid,12.6,1.03,3.08,2.7,0.0,0.0,3.47,1.04,49.0,31.0,43.6,,,,15,Wrought,Very Poor,Northern,1461.0,1461.0,1281.64,0.8772,0.033,0.002,0.029,0.017,0.006,0.049,0.034,0.052,0.0,99.778,2.326135798,-0.47722354,2.196924076,1.662841644,0.621388009,2.721448513,2.35598876,2.780871931,-14.18837519
59,Carlisle muck,Muck,1937,9.1,Open-hearth steel,plate,15,A,9.9,intact,Kalamazoo,MI,VP,1660.0,5.6,Medium Acid,12.6,1.03,3.08,2.7,0.0,0.0,3.47,1.04,49.0,31.0,43.6,,,,15,Wrought,Very Poor,Northern,3323.78,3323.0,3021.0,0.9089,0.033,0.002,0.029,0.017,0.006,0.049,0.034,0.052,0.0,99.778,2.326135798,-0.47722354,2.196924076,1.662841644,0.621388009,2.721448513,2.35598876,2.780871931,-14.18837519
59,Carlisle muck,Muck,1937,11.1,Open-hearth steel,plate,15,A,9.5,intact,Kalamazoo,MI,VP,1660.0,5.6,Medium Acid,12.6,1.03,3.08,2.7,0.0,0.0,3.47,1.04,49.0,31.0,43.6,,,,15,Wrought,Very Poor,Northern,4054.28,4054.0,2898.94,0.715,0.033,0.002,0.029,0.017,0.006,0.049,0.034,0.052,0.0,99.778,2.326135798,-0.47722354,2.196924076,1.662841644,0.621388009,2.721448513,2.35598876,2.780871931,-14.18837519
59,Carlisle muck,Muck,1937,12.7,Open-hearth steel,plate,15,A,11.1,intact,Kalamazoo,MI,VP,1660.0,5.6,Medium Acid,12.6,1.03,3.08,2.7,0.0,0.0,3.47,1.04,49.0,31.0,43.6,,,,15,Wrought,Very Poor,Northern,4638.68,4638.0,3387.18,0.7302,0.033,0.002,0.029,0.017,0.006,0.049,0.034,0.052,0.0,99.778,2.326135798,-0.47722354,2.196924076,1.662841644,0.621388009,2.721448513,2.35598876,2.780871931,-14.18837519
60,Rifle peat,Peat,1932,1.9,Wrought iron; hand puddled,1.5-inch pipe,7,A,5.7,intact,Plymouth,OH,P,218.0,2.6,Extremely Acid,297.4,2.91,10.95,2.86,0.0,0.0,0.0,56.7,49.0,37.0,43.4,33.2,1.28,9.1,15,Wrought,Poor,Northern,693.98,693.0,1739.36,2.5064,0.016,0.1,0.029,0.018,0.16,0.0,0.0,0.0,0.0,99.677,6.312757016,8.14533831,6.907464033,6.430540029,8.615341927,-9.102860329,-9.102860329,-9.102860329,-9.102860329
60,Rifle peat,Peat,1932,5.2,Wrought iron; hand puddled,1.5-inch pipe,7,A,6.3,intact,Plymouth,OH,P,218.0,2.6,Extremely Acid,297.4,2.91,10.95,2.86,0.0,0.0,0.0,56.7,49.0,37.0,43.4,33.2,1.28,9.1,15,Wrought,Poor,Northern,1899.3,1899.0,1922.46,1.0122,0.016,0.1,0.029,0.018,0.16,0.0,0.0,0.0,0.0,99.677,6.312757016,8.14533831,6.907464033,6.430540029,8.615341927,-9.102860329,-9.102860329,-9.102860329,-9.102860329
60,Rifle peat,Peat,1932,7.3,Wrought iron; hand puddled,1.5-inch pipe,7,A,5.1,intact,Plymouth,OH,P,218.0,2.6,Extremely Acid,297.4,2.91,10.95,2.86,0.0,0.0,0.0,56.7,49.0,37.0,43.4,33.2,1.28,9.1,15,Wrought,Poor,Northern,2666.32,2666.0,1556.27,0.5837,0.016,0.1,0.029,0.018,0.16,0.0,0.0,0.0,0.0,99.677,6.312757016,8.14533831,6.907464033,6.430540029,8.615341927,-9.102860329,-9.102860329,-9.102860329,-9.102860329
60,Rifle peat,Peat,1932,9.2,Wrought iron; hand puddled,1.5-inch pipe,7,A,14.3,intact,Plymouth,OH,P,218.0,2.6,Extremely Acid,297.4,2.91,10.95,2.86,0.0,0.0,0.0,56.7,49.0,37.0,43.4,33.2,1.28,9.1,15,Wrought,Poor,Northern,3360.3,3360.0,4363.67,1.2986,0.016,0.1,0.029,0.018,0.16,0.0,0.0,0.0,0.0,99.677,6.312757016,8.14533831,6.907464033,6.430540029,8.615341927,-9.102860329,-9.102860329,-9.102860329,-9.102860329
60,Rifle peat,Peat,1932,14.3,Wrought iron; hand puddled,1.5-inch pipe,7,A,25.1,intact,Plymouth,OH,P,218.0,2.6,Extremely Acid,297.4,2.91,10.95,2.86,0.0,0.0,0.0,56.7,49.0,37.0,43.4,33.2,1.28,9.1,15,Wrought,Poor,Northern,5223.07,5223.0,7659.31,1.4664,0.016,0.1,0.029,0.018,0.16,0.0,0.0,0.0,0.0,99.677,6.312757016,8.14533831,6.907464033,6.430540029,8.615341927,-9.102860329,-9.102860329,-9.102860329,-9.102860329
60,Rifle peat,Peat,1937,2.1,Open-hearth steel,plate,15,A,6.3,intact,Plymouth,OH,P,218.0,2.6,Extremely Acid,297.4,2.91,10.95,2.86,0.0,0.0,0.0,56.7,49.0,37.0,43.4,33.2,1.28,9.1,15,Wrought,Poor,Northern,767.02,767.0,1922.46,2.5064,0.033,0.002,0.029,0.017,0.006,0.049,0.034,0.052,0.0,99.778,2.326135798,-0.47722354,2.196924076,1.662841644,0.621388009,2.721448513,2.35598876,2.780871931,-14.18837519
60,Rifle peat,Peat,1937,4.0,Open-hearth steel,plate,15,A,9.5,intact,Plymouth,OH,P,218.0,2.6,Extremely Acid,297.4,2.91,10.95,2.86,0.0,0.0,0.0,56.7,49.0,37.0,43.4,33.2,1.28,9.1,15,Wrought,Poor,Northern,1461.0,1461.0,2898.94,1.9842,0.033,0.002,0.029,0.017,0.006,0.049,0.034,0.052,0.0,99.778,2.326135798,-0.47722354,2.196924076,1.662841644,0.621388009,2.721448513,2.35598876,2.780871931,-14.18837519
60,Rifle peat,Peat,1937,9.1,Open-hearth steel,plate,15,A,22.0,intact,Plymouth,OH,P,218.0,2.6,Extremely Acid,297.4,2.91,10.95,2.86,0.0,0.0,0.0,56.7,49.0,37.0,43.4,33.2,1.28,9.1,15,Wrought,Poor,Northern,3323.78,3323.0,6713.34,2.0198,0.033,0.002,0.029,0.017,0.006,0.049,0.034,0.052,0.0,99.778,2.326135798,-0.47722354,2.196924076,1.662841644,0.621388009,2.721448513,2.35598876,2.780871931,-14.18837519
60,Rifle peat,Peat,1937,11.1,Open-hearth steel,plate,15,A,15.8,intact,Plymouth,OH,P,218.0,2.6,Extremely Acid,297.4,2.91,10.95,2.86,0.0,0.0,0.0,56.7,49.0,37.0,43.4,33.2,1.28,9.1,15,Wrought,Poor,Northern,4054.28,4054.0,4821.4,1.1892,0.033,0.002,0.029,0.017,0.006,0.049,0.034,0.052,0.0,99.778,2.326135798,-0.47722354,2.196924076,1.662841644,0.621388009,2.721448513,2.35598876,2.780871931,-14.18837519
60,Rifle peat,Peat,1937,12.7,Open-hearth steel,plate,15,A,21.7,intact,Plymouth,OH,P,218.0,2.6,Extremely Acid,297.4,2.91,10.95,2.86,0.0,0.0,0.0,56.7,49.0,37.0,43.4,33.2,1.28,9.1,15,Wrought,Poor,Northern,4638.68,4638.0,6621.79,1.4275,0.033,0.002,0.029,0.017,0.006,0.049,0.034,0.052,0.0,99.778,2.326135798,-0.47722354,2.196924076,1.662841644,0.621388009,2.721448513,2.35598876,2.780871931,-14.18837519
61,Sharkey clay,Clay,1932,1.0,Wrought iron; hand puddled,1.5-inch pipe,7,A,1.3,intact,New Orleans,LA,P,943.0,6.8,Neutral,4.9,0.73,0.68,0.33,0.0,0.71,0.1,0.91,69.3,57.4,30.8,2.3,1.78,16.4,15,Wrought,Poor,Southern,365.25,365.0,396.7,1.0861,0.016,0.1,0.029,0.018,0.16,0.0,0.0,0.0,0.0,99.677,6.312757016,8.14533831,6.907464033,6.430540029,8.615341927,-9.102860329,-9.102860329,-9.102860329,-9.102860329
61,Sharkey clay,Clay,1932,5.5,Wrought iron; hand puddled,1.5-inch pipe,7,A,5.6,intact,New Orleans,LA,P,943.0,6.8,Neutral,4.9,0.73,0.68,0.33,0.0,0.71,0.1,0.91,69.3,57.4,30.8,2.3,1.78,16.4,15,Wrought,Poor,Southern,2008.88,2008.0,1708.85,0.8506,0.016,0.1,0.029,0.018,0.16,0.0,0.0,0.0,0.0,99.677,6.312757016,8.14533831,6.907464033,6.430540029,8.615341927,-9.102860329,-9.102860329,-9.102860329,-9.102860329
61,Sharkey clay,Clay,1932,7.6,Wrought iron; hand puddled,1.5-inch pipe,7,A,6.3,intact,New Orleans,LA,P,943.0,6.8,Neutral,4.9,0.73,0.68,0.33,0.0,0.71,0.1,0.91,69.3,57.4,30.8,2.3,1.78,16.4,15,Wrought,Poor,Southern,2775.9,2775.0,1922.46,0.6926,0.016,0.1,0.029,0.018,0.16,0.0,0.0,0.0,0.0,99.677,6.312757016,8.14533831,6.907464033,6.430540029,8.615341927,-9.102860329,-9.102860329,-9.102860329,-9.102860329
61,Sharkey clay,Clay,1932,9.5,Wrought iron; hand puddled,1.5-inch pipe,7,A,6.4,intact,New Orleans,LA,P,943.0,6.8,Neutral,4.9,0.73,0.68,0.33,0.0,0.71,0.1,0.91,69.3,57.4,30.8,2.3,1.78,16.4,15,Wrought,Poor,Southern,3469.88,3469.0,1952.97,0.5628,0.016,0.1,0.029,0.018,0.16,0.0,0.0,0.0,0.0,99.677,6.312757016,8.14533831,6.907464033,6.430540029,8.615341927,-9.102860329,-9.102860329,-9.102860329,-9.102860329
61,Sharkey clay,Clay,1932,14.4,Wrought iron; hand puddled,1.5-inch pipe,7,A,10.2,intact,New Orleans,LA,P,943.0,6.8,Neutral,4.9,0.73,0.68,0.33,0.0,0.71,0.1,0.91,69.3,57.4,30.8,2.3,1.78,16.4,15,Wrought,Poor,Southern,5259.6,5259.0,3112.55,0.5918,0.016,0.1,0.029,0.018,0.16,0.0,0.0,0.0,0.0,99.677,6.312757016,8.14533831,6.907464033,6.430540029,8.615341927,-9.102860329,-9.102860329,-9.102860329,-9.102860329
61,Sharkey clay,Clay,1937,2.1,Open-hearth steel,plate,15,A,2.6,intact,New Orleans,LA,P,943.0,6.8,Neutral,4.9,0.73,0.68,0.33,0.0,0.71,0.1,0.91,69.3,57.4,30.8,2.3,1.78,16.4,15,Wrought,Poor,Southern,767.02,767.0,793.39,1.0344,0.033,0.002,0.029,0.017,0.006,0.049,0.034,0.052,0.0,99.778,2.326135798,-0.47722354,2.196924076,1.662841644,0.621388009,2.721448513,2.35598876,2.780871931,-14.18837519
61,Sharkey clay,Clay,1937,4.0,Open-hearth steel,plate,15,A,5.4,intact,New Orleans,LA,P,943.0,6.8,Neutral,4.9,0.73,0.68,0.33,0.0,0.71,0.1,0.91,69.3,57.4,30.8,2.3,1.78,16.4,15,Wrought,Poor,Southern,1461.0,1461.0,1647.82,1.1279,0.033,0.002,0.029,0.017,0.006,0.049,0.034,0.052,0.0,99.778,2.326135798,-0.47722354,2.196924076,1.662841644,0.621388009,2.721448513,2.35598876,2.780871931,-14.18837519
61,Sharkey clay,Clay,1937,8.9,Open-hearth steel,plate,15,A,4.3,intact,New Orleans,LA,P,943.0,6.8,Neutral,4.9,0.73,0.68,0.33,0.0,0.71,0.1,0.91,69.3,57.4,30.8,2.3,1.78,16.4,15,Wrought,Poor,Southern,3250.72,3250.0,1312.15,0.4036,0.033,0.002,0.029,0.017,0.006,0.049,0.034,0.052,0.0,99.778,2.326135798,-0.47722354,2.196924076,1.662841644,0.621388009,2.721448513,2.35598876,2.780871931,-14.18837519
61,Sharkey clay,Clay,1937,11.2,Open-hearth steel,plate,15,A,7.3,intact,New Orleans,LA,P,943.0,6.8,Neutral,4.9,0.73,0.68,0.33,0.0,0.71,0.1,0.91,69.3,57.4,30.8,2.3,1.78,16.4,15,Wrought,Poor,Southern,4090.8,4090.0,2227.61,0.5445,0.033,0.002,0.029,0.017,0.006,0.049,0.034,0.052,0.0,99.778,2.326135798,-0.47722354,2.196924076,1.662841644,0.621388009,2.721448513,2.35598876,2.780871931,-14.18837519
61,Sharkey clay,Clay,1937,12.7,Open-hearth steel,plate,15,A,8.1,intact,New Orleans,LA,P,943.0,6.8,Neutral,4.9,0.73,0.68,0.33,0.0,0.71,0.1,0.91,69.3,57.4,30.8,2.3,1.78,16.4,15,Wrought,Poor,Southern,4638.68,4638.0,2471.73,0.5329,0.033,0.002,0.029,0.017,0.006,0.049,0.034,0.052,0.0,99.778,2.326135798,-0.47722354,2.196924076,1.662841644,0.621388009,2.721448513,2.35598876,2.780871931,-14.18837519
62,Susquehanna clay,Clay,1932,1.9,Wrought iron; hand puddled,1.5-inch pipe,7,A,3.0,intact,Meridian,MS,F,6920.0,4.5,Very Strongly Acid,12,,,,,,,,64.0,53.0,34.6,14.9,1.79,4.7,15,Wrought,Good,Southern,693.98,693.0,915.46,1.3191,0.016,0.1,0.029,0.018,0.16,0.0,0.0,0.0,0.0,99.677,6.312757016,8.14533831,6.907464033,6.430540029,8.615341927,-9.102860329,-9.102860329,-9.102860329,-9.102860329
62,Susquehanna clay,Clay,1932,5.5,Wrought iron; hand puddled,1.5-inch pipe,7,A,4.0,intact,Meridian,MS,F,6920.0,4.5,Very Strongly Acid,12,,,,,,,,64.0,53.0,34.6,14.9,1.79,4.7,15,Wrought,Good,Southern,2008.88,2008.0,1220.61,0.6076,0.016,0.1,0.029,0.018,0.16,0.0,0.0,0.0,0.0,99.677,6.312757016,8.14533831,6.907464033,6.430540029,8.615341927,-9.102860329,-9.102860329,-9.102860329,-9.102860329
62,Susquehanna clay,Clay,1932,7.6,Wrought iron; hand puddled,1.5-inch pipe,7,A,6.0,intact,Meridian,MS,F,6920.0,4.5,Very Strongly Acid,12,,,,,,,,64.0,53.0,34.6,14.9,1.79,4.7,15,Wrought,Good,Southern,2775.9,2775.0,1830.91,0.6596,0.016,0.1,0.029,0.018,0.16,0.0,0.0,0.0,0.0,99.677,6.312757016,8.14533831,6.907464033,6.430540029,8.615341927,-9.102860329,-9.102860329,-9.102860329,-9.102860329
62,Susquehanna clay,Clay,1932,9.5,Wrought iron; hand puddled,1.5-inch pipe,7,A,7.8,intact,Meridian,MS,F,6920.0,4.5,Very Strongly Acid,12,,,,,,,,64.0,53.0,34.6,14.9,1.79,4.7,15,Wrought,Good,Southern,3469.88,3469.0,2380.18,0.686,0.016,0.1,0.029,0.018,0.16,0.0,0.0,0.0,0.0,99.677,6.312757016,8.14533831,6.907464033,6.430540029,8.615341927,-9.102860329,-9.102860329,-9.102860329,-9.102860329
62,Susquehanna clay,Clay,1932,14.3,Wrought iron; hand puddled,1.5-inch pipe,7,A,8.3,intact,Meridian,MS,F,6920.0,4.5,Very Strongly Acid,12,,,,,,,,64.0,53.0,34.6,14.9,1.79,4.7,15,Wrought,Good,Southern,5223.07,5223.0,2532.76,0.4849,0.016,0.1,0.029,0.018,0.16,0.0,0.0,0.0,0.0,99.677,6.312757016,8.14533831,6.907464033,6.430540029,8.615341927,-9.102860329,-9.102860329,-9.102860329,-9.102860329
62,Susquehanna clay,Clay,1937,2.1,Open-hearth steel,plate,15,A,2.8,intact,Meridian,MS,F,6920.0,4.5,Very Strongly Acid,12,,,,,,,,64.0,53.0,34.6,14.9,1.79,4.7,15,Wrought,Good,Southern,767.02,767.0,854.42,1.1139,0.033,0.002,0.029,0.017,0.006,0.049,0.034,0.052,0.0,99.778,2.326135798,-0.47722354,2.196924076,1.662841644,0.621388009,2.721448513,2.35598876,2.780871931,-14.18837519
62,Susquehanna clay,Clay,1937,4.0,Open-hearth steel,plate,15,A,3.7,intact,Meridian,MS,F,6920.0,4.5,Very Strongly Acid,12,,,,,,,,64.0,53.0,34.6,14.9,1.79,4.7,15,Wrought,Good,Southern,1461.0,1461.0,1129.06,0.7728,0.033,0.002,0.029,0.017,0.006,0.049,0.034,0.052,0.0,99.778,2.326135798,-0.47722354,2.196924076,1.662841644,0.621388009,2.721448513,2.35598876,2.780871931,-14.18837519
62,Susquehanna clay,Clay,1937,8.9,Open-hearth steel,plate,15,A,4.2,intact,Meridian,MS,F,6920.0,4.5,Very Strongly Acid,12,,,,,,,,64.0,53.0,34.6,14.9,1.79,4.7,15,Wrought,Good,Southern,3250.72,3250.0,1281.64,0.3943,0.033,0.002,0.029,0.017,0.006,0.049,0.034,0.052,0.0,99.778,2.326135798,-0.47722354,2.196924076,1.662841644,0.621388009,2.721448513,2.35598876,2.780871931,-14.18837519
62,Susquehanna clay,Clay,1937,11.2,Open-hearth steel,plate,15,A,5.0,intact,Meridian,MS,F,6920.0,4.5,Very Strongly Acid,12,,,,,,,,64.0,53.0,34.6,14.9,1.79,4.7,15,Wrought,Good,Southern,4090.8,4090.0,1525.76,0.373,0.033,0.002,0.029,0.017,0.006,0.049,0.034,0.052,0.0,99.778,2.326135798,-0.47722354,2.196924076,1.662841644,0.621388009,2.721448513,2.35598876,2.780871931,-14.18837519
62,Susquehanna clay,Clay,1937,12.7,Open-hearth steel,plate,15,A,5.9,intact,Meridian,MS,F,6920.0,4.5,Very Strongly Acid,12,,,,,,,,64.0,53.0,34.6,14.9,1.79,4.7,15,Wrought,Good,Southern,4638.68,4638.0,1800.4,0.3881,0.033,0.002,0.029,0.017,0.006,0.049,0.034,0.052,0.0,99.778,2.326135798,-0.47722354,2.196924076,1.662841644,0.621388009,2.721448513,2.35598876,2.780871931,-14.18837519
63,Tidal marsh,Marsh,1932,2.0,Wrought iron; hand puddled,1.5-inch pipe,7,A,3.0,intact,Charleston,SC,VP,84.0,6.9,Neutral,14.6,33.6,6.85,4.0,0.0,0.0,12.7,36.6,66.0,45.2,46.7,19.5,1.47,18.8,15,Wrought,Very Poor,Southern,730.5,730.0,915.46,1.2532,0.016,0.1,0.029,0.018,0.16,0.0,0.0,0.0,0.0,99.677,6.312757016,8.14533831,6.907464033,6.430540029,8.615341927,-9.102860329,-9.102860329,-9.102860329,-9.102860329
63,Tidal marsh,Marsh,1932,5.6,Wrought iron; hand puddled,1.5-inch pipe,7,A,3.1,intact,Charleston,SC,VP,84.0,6.9,Neutral,14.6,33.6,6.85,4.0,0.0,0.0,12.7,36.6,66.0,45.2,46.7,19.5,1.47,18.8,15,Wrought,Very Poor,Southern,2045.4,2045.0,945.97,0.4625,0.016,0.1,0.029,0.018,0.16,0.0,0.0,0.0,0.0,99.677,6.312757016,8.14533831,6.907464033,6.430540029,8.615341927,-9.102860329,-9.102860329,-9.102860329,-9.102860329
63,Tidal marsh,Marsh,1932,7.7,Wrought iron; hand puddled,1.5-inch pipe,7,A,3.4,intact,Charleston,SC,VP,84.0,6.9,Neutral,14.6,33.6,6.85,4.0,0.0,0.0,12.7,36.6,66.0,45.2,46.7,19.5,1.47,18.8,15,Wrought,Very Poor,Southern,2812.43,2812.0,1037.52,0.3689,0.016,0.1,0.029,0.018,0.16,0.0,0.0,0.0,0.0,99.677,6.312757016,8.14533831,6.907464033,6.430540029,8.615341927,-9.102860329,-9.102860329,-9.102860329,-9.102860329
63,Tidal marsh,Marsh,1932,9.6,Wrought iron; hand puddled,1.5-inch pipe,7,A,8.5,intact,Charleston,SC,VP,84.0,6.9,Neutral,14.6,33.6,6.85,4.0,0.0,0.0,12.7,36.6,66.0,45.2,46.7,19.5,1.47,18.8,15,Wrought,Very Poor,Southern,3506.4,3506.0,2593.79,0.7397,0.016,0.1,0.029,0.018,0.16,0.0,0.0,0.0,0.0,99.677,6.312757016,8.14533831,6.907464033,6.430540029,8.615341927,-9.102860329,-9.102860329,-9.102860329,-9.102860329
63,Tidal marsh,Marsh,1932,14.4,Wrought iron; hand puddled,1.5-inch pipe,7,A,10.1,intact,Charleston,SC,VP,84.0,6.9,Neutral,14.6,33.6,6.85,4.0,0.0,0.0,12.7,36.6,66.0,45.2,46.7,19.5,1.47,18.8,15,Wrought,Very Poor,Southern,5259.6,5259.0,3082.03,0.586,0.016,0.1,0.029,0.018,0.16,0.0,0.0,0.0,0.0,99.677,6.312757016,8.14533831,6.907464033,6.430540029,8.615341927,-9.102860329,-9.102860329,-9.102860329,-9.102860329
63,Tidal marsh,Marsh,1937,2.1,Open-hearth steel,plate,15,A,3.6,intact,Charleston,SC,VP,84.0,6.9,Neutral,14.6,33.6,6.85,4.0,0.0,0.0,12.7,36.6,66.0,45.2,46.7,19.5,1.47,18.8,15,Wrought,Very Poor,Southern,767.02,767.0,1098.55,1.4322,0.033,0.002,0.029,0.017,0.006,0.049,0.034,0.052,0.0,99.778,2.326135798,-0.47722354,2.196924076,1.662841644,0.621388009,2.721448513,2.35598876,2.780871931,-14.18837519
63,Tidal marsh,Marsh,1937,4.0,Open-hearth steel,plate,15,A,6.2,intact,Charleston,SC,VP,84.0,6.9,Neutral,14.6,33.6,6.85,4.0,0.0,0.0,12.7,36.6,66.0,45.2,46.7,19.5,1.47,18.8,15,Wrought,Very Poor,Southern,1461.0,1461.0,1891.94,1.295,0.033,0.002,0.029,0.017,0.006,0.049,0.034,0.052,0.0,99.778,2.326135798,-0.47722354,2.196924076,1.662841644,0.621388009,2.721448513,2.35598876,2.780871931,-14.18837519
63,Tidal marsh,Marsh,1937,8.9,Open-hearth steel,plate,15,A,8.9,intact,Charleston,SC,VP,84.0,6.9,Neutral,14.6,33.6,6.85,4.0,0.0,0.0,12.7,36.6,66.0,45.2,46.7,19.5,1.47,18.8,15,Wrought,Very Poor,Southern,3250.72,3250.0,2715.85,0.8355,0.033,0.002,0.029,0.017,0.006,0.049,0.034,0.052,0.0,99.778,2.326135798,-0.47722354,2.196924076,1.662841644,0.621388009,2.721448513,2.35598876,2.780871931,-14.18837519
63,Tidal marsh,Marsh,1937,11.2,Open-hearth steel,plate,15,A,16.9,intact,Charleston,SC,VP,84.0,6.9,Neutral,14.6,33.6,6.85,4.0,0.0,0.0,12.7,36.6,66.0,45.2,46.7,19.5,1.47,18.8,15,Wrought,Very Poor,Southern,4090.8,4090.0,5157.06,1.2606,0.033,0.002,0.029,0.017,0.006,0.049,0.034,0.052,0.0,99.778,2.326135798,-0.47722354,2.196924076,1.662841644,0.621388009,2.721448513,2.35598876,2.780871931,-14.18837519
63,Tidal marsh,Marsh,1937,12.6,Open-hearth steel,plate,15,A,16.5,intact,Charleston,SC,VP,84.0,6.9,Neutral,14.6,33.6,6.85,4.0,0.0,0.0,12.7,36.6,66.0,45.2,46.7,19.5,1.47,18.8,15,Wrought,Very Poor,Southern,4602.15,4602.0,5035.0,1.0941,0.033,0.002,0.029,0.017,0.006,0.049,0.034,0.052,0.0,99.778,2.326135798,-0.47722354,2.196924076,1.662841644,0.621388009,2.721448513,2.35598876,2.780871931,-14.18837519
64,Docas clay,Silty Clay Loam,1932,1.9,Wrought iron; hand puddled,1.5-inch pipe,7,A,11.4,intact,Cholanie,CA,F,62.0,7.5,Mildly Alkaline,A,28.1,2.29,0.76,0.0,0.89,28.8,0.26,58.0,16.0,41.1,4.7,1.88,27.7,15,Wrought,Fair,Southern,693.98,693.0,3478.73,5.0127,0.016,0.1,0.029,0.018,0.16,0.0,0.0,0.0,0.0,99.677,6.312757016,8.14533831,6.907464033,6.430540029,8.615341927,-9.102860329,-9.102860329,-9.102860329,-9.102860329
64,Docas clay,Silty Clay Loam,1932,5.2,Wrought iron; hand puddled,1.5-inch pipe,7,A,22.1,intact,Cholanie,CA,F,62.0,7.5,Mildly Alkaline,A,28.1,2.29,0.76,0.0,0.89,28.8,0.26,58.0,16.0,41.1,4.7,1.88,27.7,15,Wrought,Fair,Southern,1899.3,1899.0,6743.85,3.5507,0.016,0.1,0.029,0.018,0.16,0.0,0.0,0.0,0.0,99.677,6.312757016,8.14533831,6.907464033,6.430540029,8.615341927,-9.102860329,-9.102860329,-9.102860329,-9.102860329
64,Docas clay,Silty Clay Loam,1932,7.3,Wrought iron; hand puddled,1.5-inch pipe,7,A,34.4,intact,Cholanie,CA,F,62.0,7.5,Mildly Alkaline,A,28.1,2.29,0.76,0.0,0.89,28.8,0.26,58.0,16.0,41.1,4.7,1.88,27.7,15,Wrought,Fair,Southern,2666.32,2666.0,10497.22,3.937,0.016,0.1,0.029,0.018,0.16,0.0,0.0,0.0,0.0,99.677,6.312757016,8.14533831,6.907464033,6.430540029,8.615341927,-9.102860329,-9.102860329,-9.102860329,-9.102860329
64,Docas clay,Silty Clay Loam,1932,9.2,Wrought iron; hand puddled,1.5-inch pipe,7,A,16.0,intact,Cholanie,CA,F,62.0,7.5,Mildly Alkaline,A,28.1,2.29,0.76,0.0,0.89,28.8,0.26,58.0,16.0,41.1,4.7,1.88,27.7,15,Wrought,Fair,Southern,3360.3,3360.0,4882.43,1.453,0.016,0.1,0.029,0.018,0.16,0.0,0.0,0.0,0.0,99.677,6.312757016,8.14533831,6.907464033,6.430540029,8.615341927,-9.102860329,-9.102860329,-9.102860329,-9.102860329
64,Docas clay,Silty Clay Loam,1932,14.2,Wrought iron; hand puddled,1.5-inch pipe,7,A,38.3,intact,Cholanie,CA,F,62.0,7.5,Mildly Alkaline,A,28.1,2.29,0.76,0.0,0.89,28.8,0.26,58.0,16.0,41.1,4.7,1.88,27.7,15,Wrought,Fair,Southern,5186.55,5186.0,11687.31,2.2534,0.016,0.1,0.029,0.018,0.16,0.0,0.0,0.0,0.0,99.677,6.312757016,8.14533831,6.907464033,6.430540029,8.615341927,-9.102860329,-9.102860329,-9.102860329,-9.102860329
64,Docas clay,Silty Clay Loam,1937,2.1,Open-hearth steel,plate,15,A,7.1,intact,Cholanie,CA,F,62.0,7.5,Mildly Alkaline,A,28.1,2.29,0.76,0.0,0.89,28.8,0.26,58.0,16.0,41.1,4.7,1.88,27.7,15,Wrought,Fair,Southern,767.02,767.0,2166.58,2.8247,0.033,0.002,0.029,0.017,0.006,0.049,0.034,0.052,0.0,99.778,2.326135798,-0.47722354,2.196924076,1.662841644,0.621388009,2.721448513,2.35598876,2.780871931,-14.18837519
64,Docas clay,Silty Clay Loam,1937,4.0,Open-hearth steel,plate,15,A,7.4,intact,Cholanie,CA,F,62.0,7.5,Mildly Alkaline,A,28.1,2.29,0.76,0.0,0.89,28.8,0.26,58.0,16.0,41.1,4.7,1.88,27.7,15,Wrought,Fair,Southern,1461.0,1461.0,2258.12,1.5456,0.033,0.002,0.029,0.017,0.006,0.049,0.034,0.052,0.0,99.778,2.326135798,-0.47722354,2.196924076,1.662841644,0.621388009,2.721448513,2.35598876,2.780871931,-14.18837519
64,Docas clay,Silty Clay Loam,1937,9.0,Open-hearth steel,plate,15,A,7.5,intact,Cholanie,CA,F,62.0,7.5,Mildly Alkaline,A,28.1,2.29,0.76,0.0,0.89,28.8,0.26,58.0,16.0,41.1,4.7,1.88,27.7,15,Wrought,Fair,Southern,3287.25,3287.0,2288.64,0.6962,0.033,0.002,0.029,0.017,0.006,0.049,0.034,0.052,0.0,99.778,2.326135798,-0.47722354,2.196924076,1.662841644,0.621388009,2.721448513,2.35598876,2.780871931,-14.18837519
64,Docas clay,Silty Clay Loam,1937,11.2,Open-hearth steel,plate,15,A,19.0,intact,Cholanie,CA,F,62.0,7.5,Mildly Alkaline,A,28.1,2.29,0.76,0.0,0.89,28.8,0.26,58.0,16.0,41.1,4.7,1.88,27.7,15,Wrought,Fair,Southern,4090.8,4090.0,5797.88,1.4173,0.033,0.002,0.029,0.017,0.006,0.049,0.034,0.052,0.0,99.778,2.326135798,-0.47722354,2.196924076,1.662841644,0.621388009,2.721448513,2.35598876,2.780871931,-14.18837519
64,Docas clay,Silty Clay Loam,1937,12.8,Open-hearth steel,plate,15,A,18.6,intact,Cholanie,CA,F,62.0,7.5,Mildly Alkaline,A,28.1,2.29,0.76,0.0,0.89,28.8,0.26,58.0,16.0,41.1,4.7,1.88,27.7,15,Wrought,Fair,Southern,4675.2,4675.0,5675.82,1.214,0.033,0.002,0.029,0.017,0.006,0.049,0.034,0.052,0.0,99.778,2.326135798,-0.47722354,2.196924076,1.662841644,0.621388009,2.721448513,2.35598876,2.780871931,-14.18837519
65,Chino silt loam,Silt Loam,1932,1.9,Wrought iron; hand puddled,1.5-inch pipe,7,A,8.0,intact,Wilmington,CA,G,148.0,8.0,Moderately Alkaline,A,7.65,12.4,2.2,0.0,1.3,6.05,16.9,62.4,15.2,26.4,15.8,1.41,5.7,15,Wrought,Good,Southern,693.98,693.0,2441.21,3.5177,0.016,0.1,0.029,0.018,0.16,0.0,0.0,0.0,0.0,99.677,6.312757016,8.14533831,6.907464033,6.430540029,8.615341927,-9.102860329,-9.102860329,-9.102860329,-9.102860329
65,Chino silt loam,Silt Loam,1932,5.3,Wrought iron; hand puddled,1.5-inch pipe,7,A,7.4,intact,Wilmington,CA,G,148.0,8.0,Moderately Alkaline,A,7.65,12.4,2.2,0.0,1.3,6.05,16.9,62.4,15.2,26.4,15.8,1.41,5.7,15,Wrought,Good,Southern,1935.83,1935.0,2258.12,1.1665,0.016,0.1,0.029,0.018,0.16,0.0,0.0,0.0,0.0,99.677,6.312757016,8.14533831,6.907464033,6.430540029,8.615341927,-9.102860329,-9.102860329,-9.102860329,-9.102860329
65,Chino silt loam,Silt Loam,1932,7.3,Wrought iron; hand puddled,1.5-inch pipe,7,A,9.0,intact,Wilmington,CA,G,148.0,8.0,Moderately Alkaline,A,7.65,12.4,2.2,0.0,1.3,6.05,16.9,62.4,15.2,26.4,15.8,1.41,5.7,15,Wrought,Good,Southern,2666.32,2666.0,2746.37,1.03,0.016,0.1,0.029,0.018,0.16,0.0,0.0,0.0,0.0,99.677,6.312757016,8.14533831,6.907464033,6.430540029,8.615341927,-9.102860329,-9.102860329,-9.102860329,-9.102860329
65,Chino silt loam,Silt Loam,1932,9.2,Wrought iron; hand puddled,1.5-inch pipe,7,A,13.6,intact,Wilmington,CA,G,148.0,8.0,Moderately Alkaline,A,7.65,12.4,2.2,0.0,1.3,6.05,16.9,62.4,15.2,26.4,15.8,1.41,5.7,15,Wrought,Good,Southern,3360.3,3360.0,4150.06,1.235,0.016,0.1,0.029,0.018,0.16,0.0,0.0,0.0,0.0,99.677,6.312757016,8.14533831,6.907464033,6.430540029,8.615341927,-9.102860329,-9.102860329,-9.102860329,-9.102860329
65,Chino silt loam,Silt Loam,1932,14.2,Wrought iron; hand puddled,1.5-inch pipe,7,A,10.4,intact,Wilmington,CA,G,148.0,8.0,Moderately Alkaline,A,7.65,12.4,2.2,0.0,1.3,6.05,16.9,62.4,15.2,26.4,15.8,1.41,5.7,15,Wrought,Good,Southern,5186.55,5186.0,3173.58,0.6119,0.016,0.1,0.029,0.018,0.16,0.0,0.0,0.0,0.0,99.677,6.312757016,8.14533831,6.907464033,6.430540029,8.615341927,-9.102860329,-9.102860329,-9.102860329,-9.102860329
65,Chino silt loam,Silt Loam,1937,2.1,Open-hearth steel,plate,15,A,4.6,intact,Wilmington,CA,G,148.0,8.0,Moderately Alkaline,A,7.65,12.4,2.2,0.0,1.3,6.05,16.9,62.4,15.2,26.4,15.8,1.41,5.7,15,Wrought,Good,Southern,767.02,767.0,1403.7,1.8301,0.033,0.002,0.029,0.017,0.006,0.049,0.034,0.052,0.0,99.778,2.326135798,-0.47722354,2.196924076,1.662841644,0.621388009,2.721448513,2.35598876,2.780871931,-14.18837519
65,Chino silt loam,Silt Loam,1937,4.0,Open-hearth steel,plate,15,A,5.3,intact,Wilmington,CA,G,148.0,8.0,Moderately Alkaline,A,7.65,12.4,2.2,0.0,1.3,6.05,16.9,62.4,15.2,26.4,15.8,1.41,5.7,15,Wrought,Good,Southern,1461.0,1461.0,1617.3,1.107,0.033,0.002,0.029,0.017,0.006,0.049,0.034,0.052,0.0,99.778,2.326135798,-0.47722354,2.196924076,1.662841644,0.621388009,2.721448513,2.35598876,2.780871931,-14.18837519
