Repository: sk7-dev/corrosion_prediction

File: Dataset/final_database1.csv (part 26 of 57)
site_no,soil_type,texture,year,duration,material_name,type,material_id,material_code,weight_loss_oz,specimen_status,city,state,internal_drainage,resistivity,pH,pH_type,total_acidity,Na+K,Ca,Mg,CO3,HCO3,Cl,SO4,mean_temp,annual_precipitation,moisture,air_pore_space,specific_gravity,volume_shrinkage,table,iron_type,areation,region,approximate_days,exact_days,weight_loss_g,corrosion_rate,C (%),Si (%),Mn (%),S (%),P (%),Cr (%),Ni (%),Cu (%),Mo  (%),Fe (%),C_clr,Si_clr,Mn_clr,S_clr,P_clr,Cr_clr,Ni_clr,Cu_clr,Mo_clr
65,Chino silt loam,Silt Loam,1937,9.0,Open-hearth steel,plate,15,A,7.2,intact,Wilmington,CA,G,148.0,8.0,Moderately Alkaline,A,7.65,12.4,2.2,0.0,1.3,6.05,16.9,62.4,15.2,26.4,15.8,1.41,5.7,15,Wrought,Good,Southern,3287.25,3287.0,2197.09,0.6684,0.033,0.002,0.029,0.017,0.006,0.049,0.034,0.052,0.0,99.778,2.326135798,-0.47722354,2.196924076,1.662841644,0.621388009,2.721448513,2.35598876,2.780871931,-14.18837519
65,Chino silt loam,Silt Loam,1937,11.2,Open-hearth steel,plate,15,A,6.1,intact,Wilmington,CA,G,148.0,8.0,Moderately Alkaline,A,7.65,12.4,2.2,0.0,1.3,6.05,16.9,62.4,15.2,26.4,15.8,1.41,5.7,15,Wrought,Good,Southern,4090.8,4090.0,1861.43,0.455,0.033,0.002,0.029,0.017,0.006,0.049,0.034,0.052,0.0,99.778,2.326135798,-0.47722354,2.196924076,1.662841644,0.621388009,2.721448513,2.35598876,2.780871931,-14.18837519
65,Chino silt loam,Silt Loam,1937,12.7,Open-hearth steel,plate,15,A,8.2,intact,Wilmington,CA,G,148.0,8.0,Moderately Alkaline,A,7.65,12.4,2.2,0.0,1.3,6.05,16.9,62.4,15.2,26.4,15.8,1.41,5.7,15,Wrought,Good,Southern,4638.68,4638.0,2502.24,0.5394,0.033,0.002,0.029,0.017,0.006,0.049,0.034,0.052,0.0,99.778,2.326135798,-0.47722354,2.196924076,1.662841644,0.621388009,2.721448513,2.35598876,2.780871931,-14.18837519
66,Mohave fine gravelly loam,Sandy Loam,1932,1.9,Wrought iron; hand puddled,1.5-inch pipe,7,A,8.6,intact,Phoenix,AZ,F,232.0,8.0,Moderately Alkaline,A,6.55,0.51,0.18,0.0,0.73,2.77,2.97,69.7,7.8,16.5,20.1,1.79,2.7,15,Wrought,Fair,Southern,693.98,693.0,2624.3,3.7815,0.016,0.1,0.029,0.018,0.16,0.0,0.0,0.0,0.0,99.677,6.312757016,8.14533831,6.907464033,6.430540029,8.615341927,-9.102860329,-9.102860329,-9.102860329,-9.102860329
66,Mohave fine gravelly loam,Sandy Loam,1932,5.3,Wrought iron; hand puddled,1.5-inch pipe,7,A,10.2,intact,Phoenix,AZ,F,232.0,8.0,Moderately Alkaline,A,6.55,0.51,0.18,0.0,0.73,2.77,2.97,69.7,7.8,16.5,20.1,1.79,2.7,15,Wrought,Fair,Southern,1935.83,1935.0,3112.55,1.6079,0.016,0.1,0.029,0.018,0.16,0.0,0.0,0.0,0.0,99.677,6.312757016,8.14533831,6.907464033,6.430540029,8.615341927,-9.102860329,-9.102860329,-9.102860329,-9.102860329
66,Mohave fine gravelly loam,Sandy Loam,1932,7.4,Wrought iron; hand puddled,1.5-inch pipe,7,A,11.6,intact,Phoenix,AZ,F,232.0,8.0,Moderately Alkaline,A,6.55,0.51,0.18,0.0,0.73,2.77,2.97,69.7,7.8,16.5,20.1,1.79,2.7,15,Wrought,Fair,Southern,2702.85,2702.0,3539.76,1.3096,0.016,0.1,0.029,0.018,0.16,0.0,0.0,0.0,0.0,99.677,6.312757016,8.14533831,6.907464033,6.430540029,8.615341927,-9.102860329,-9.102860329,-9.102860329,-9.102860329
66,Mohave fine gravelly loam,Sandy Loam,1932,9.2,Wrought iron; hand puddled,1.5-inch pipe,7,A,5.8,intact,Phoenix,AZ,F,232.0,8.0,Moderately Alkaline,A,6.55,0.51,0.18,0.0,0.73,2.77,2.97,69.7,7.8,16.5,20.1,1.79,2.7,15,Wrought,Fair,Southern,3360.3,3360.0,1769.88,0.5267,0.016,0.1,0.029,0.018,0.16,0.0,0.0,0.0,0.0,99.677,6.312757016,8.14533831,6.907464033,6.430540029,8.615341927,-9.102860329,-9.102860329,-9.102860329,-9.102860329
66,Mohave fine gravelly loam,Sandy Loam,1932,14.2,Wrought iron; hand puddled,1.5-inch pipe,7,A,20.3,intact,Phoenix,AZ,F,232.0,8.0,Moderately Alkaline,A,6.55,0.51,0.18,0.0,0.73,2.77,2.97,69.7,7.8,16.5,20.1,1.79,2.7,15,Wrought,Fair,Southern,5186.55,5186.0,6194.58,1.1944,0.016,0.1,0.029,0.018,0.16,0.0,0.0,0.0,0.0,99.677,6.312757016,8.14533831,6.907464033,6.430540029,8.615341927,-9.102860329,-9.102860329,-9.102860329,-9.102860329
66,Mohave fine gravelly loam,Sandy Loam,1937,2.1,Open-hearth steel,plate,15,A,8.3,intact,Phoenix,AZ,F,232.0,8.0,Moderately Alkaline,A,6.55,0.51,0.18,0.0,0.73,2.77,2.97,69.7,7.8,16.5,20.1,1.79,2.7,15,Wrought,Fair,Southern,767.02,767.0,2532.76,3.3021,0.033,0.002,0.029,0.017,0.006,0.049,0.034,0.052,0.0,99.778,2.326135798,-0.47722354,2.196924076,1.662841644,0.621388009,2.721448513,2.35598876,2.780871931,-14.18837519
66,Mohave fine gravelly loam,Sandy Loam,1937,4.0,Open-hearth steel,plate,15,A,16.8,intact,Phoenix,AZ,F,232.0,8.0,Moderately Alkaline,A,6.55,0.51,0.18,0.0,0.73,2.77,2.97,69.7,7.8,16.5,20.1,1.79,2.7,15,Wrought,Fair,Southern,1461.0,1461.0,5126.55,3.5089,0.033,0.002,0.029,0.017,0.006,0.049,0.034,0.052,0.0,99.778,2.326135798,-0.47722354,2.196924076,1.662841644,0.621388009,2.721448513,2.35598876,2.780871931,-14.18837519
66,Mohave fine gravelly loam,Sandy Loam,1937,9.0,Open-hearth steel,plate,15,A,4.6,intact,Phoenix,AZ,F,232.0,8.0,Moderately Alkaline,A,6.55,0.51,0.18,0.0,0.73,2.77,2.97,69.7,7.8,16.5,20.1,1.79,2.7,15,Wrought,Fair,Southern,3287.25,3287.0,1403.7,0.427,0.033,0.002,0.029,0.017,0.006,0.049,0.034,0.052,0.0,99.778,2.326135798,-0.47722354,2.196924076,1.662841644,0.621388009,2.721448513,2.35598876,2.780871931,-14.18837519
66,Mohave fine gravelly loam,Sandy Loam,1937,11.2,Open-hearth steel,plate,15,A,17.7,intact,Phoenix,AZ,F,232.0,8.0,Moderately Alkaline,A,6.55,0.51,0.18,0.0,0.73,2.77,2.97,69.7,7.8,16.5,20.1,1.79,2.7,15,Wrought,Fair,Southern,4090.8,4090.0,5401.19,1.3203,0.033,0.002,0.029,0.017,0.006,0.049,0.034,0.052,0.0,99.778,2.326135798,-0.47722354,2.196924076,1.662841644,0.621388009,2.721448513,2.35598876,2.780871931,-14.18837519
66,Mohave fine gravelly loam,Sandy Loam,1937,12.7,Open-hearth steel,plate,15,A,19.9,intact,Phoenix,AZ,F,232.0,8.0,Moderately Alkaline,A,6.55,0.51,0.18,0.0,0.73,2.77,2.97,69.7,7.8,16.5,20.1,1.79,2.7,15,Wrought,Fair,Southern,4638.68,4638.0,6072.52,1.3091,0.033,0.002,0.029,0.017,0.006,0.049,0.034,0.052,0.0,99.778,2.326135798,-0.47722354,2.196924076,1.662841644,0.621388009,2.721448513,2.35598876,2.780871931,-14.18837519
67,Cinders,Cinders,1932,2.0,Wrought iron; hand puddled,1.5-inch pipe,7,A,8.6,intact,Milwaukee,WI,VP,455.0,7.6,Mildly Alkaline,A,0.77,3.03,0.53,0.0,0.55,0.08,2.89,46.1,30.1,11.1,,,,15,Wrought,Very Poor,Northern,730.5,730.0,2624.3,3.5925,0.016,0.1,0.029,0.018,0.16,0.0,0.0,0.0,0.0,99.677,6.312757016,8.14533831,6.907464033,6.430540029,8.615341927,-9.102860329,-9.102860329,-9.102860329,-9.102860329
67,Cinders,Cinders,1932,5.3,Wrought iron; hand puddled,1.5-inch pipe,7,A,31.8,intact,Milwaukee,WI,VP,455.0,7.6,Mildly Alkaline,A,0.77,3.03,0.53,0.0,0.55,0.08,2.89,46.1,30.1,11.1,,,,15,Wrought,Very Poor,Northern,1935.83,1935.0,9703.82,5.0127,0.016,0.1,0.029,0.018,0.16,0.0,0.0,0.0,0.0,99.677,6.312757016,8.14533831,6.907464033,6.430540029,8.615341927,-9.102860329,-9.102860329,-9.102860329,-9.102860329
67,Cinders,Cinders,1932,7.3,Wrought iron; hand puddled,1.5-inch pipe,7,A,29.7,intact,Milwaukee,WI,VP,455.0,7.6,Mildly Alkaline,A,0.77,3.03,0.53,0.0,0.55,0.08,2.89,46.1,30.1,11.1,,,,15,Wrought,Very Poor,Northern,2666.32,2666.0,9063.01,3.3991,0.016,0.1,0.029,0.018,0.16,0.0,0.0,0.0,0.0,99.677,6.312757016,8.14533831,6.907464033,6.430540029,8.615341927,-9.102860329,-9.102860329,-9.102860329,-9.102860329
67,Cinders,Cinders,1932,9.2,Wrought iron; hand puddled,1.5-inch pipe,7,A,15.2,intact,Milwaukee,WI,VP,455.0,7.6,Mildly Alkaline,A,0.77,3.03,0.53,0.0,0.55,0.08,2.89,46.1,30.1,11.1,,,,15,Wrought,Very Poor,Northern,3360.3,3360.0,4638.31,1.3803,0.016,0.1,0.029,0.018,0.16,0.0,0.0,0.0,0.0,99.677,6.312757016,8.14533831,6.907464033,6.430540029,8.615341927,-9.102860329,-9.102860329,-9.102860329,-9.102860329
67,Cinders,Cinders,1932,14.3,Wrought iron; hand puddled,1.5-inch pipe,7,A,0.0,destroyed,Milwaukee,WI,VP,455.0,7.6,Mildly Alkaline,A,0.77,3.03,0.53,0.0,0.55,0.08,2.89,46.1,30.1,11.1,,,,15,Wrought,Very Poor,Northern,5223.07,5223.0,0.0,0.0,0.016,0.1,0.029,0.018,0.16,0.0,0.0,0.0,0.0,99.677,6.312757016,8.14533831,6.907464033,6.430540029,8.615341927,-9.102860329,-9.102860329,-9.102860329,-9.102860329
67,Cinders,Cinders,1937,2.1,Open-hearth steel,plate,15,A,12.0,intact,Milwaukee,WI,VP,455.0,7.6,Mildly Alkaline,A,0.77,3.03,0.53,0.0,0.55,0.08,2.89,46.1,30.1,11.1,,,,15,Wrought,Very Poor,Northern,767.02,767.0,3661.82,4.7741,0.033,0.002,0.029,0.017,0.006,0.049,0.034,0.052,0.0,99.778,2.326135798,-0.47722354,2.196924076,1.662841644,0.621388009,2.721448513,2.35598876,2.780871931,-14.18837519
67,Cinders,Cinders,1937,4.0,Open-hearth steel,plate,15,A,34.3,intact,Milwaukee,WI,VP,455.0,7.6,Mildly Alkaline,A,0.77,3.03,0.53,0.0,0.55,0.08,2.89,46.1,30.1,11.1,,,,15,Wrought,Very Poor,Northern,1461.0,1461.0,10466.7,7.1641,0.033,0.002,0.029,0.017,0.006,0.049,0.034,0.052,0.0,99.778,2.326135798,-0.47722354,2.196924076,1.662841644,0.621388009,2.721448513,2.35598876,2.780871931,-14.18837519
67,Cinders,Cinders,1937,9.0,Open-hearth steel,plate,15,A,0.0,destroyed,Milwaukee,WI,VP,455.0,7.6,Mildly Alkaline,A,0.77,3.03,0.53,0.0,0.55,0.08,2.89,46.1,30.1,11.1,,,,15,Wrought,Very Poor,Northern,3287.25,3287.0,0.0,0.0,0.033,0.002,0.029,0.017,0.006,0.049,0.034,0.052,0.0,99.778,2.326135798,-0.47722354,2.196924076,1.662841644,0.621388009,2.721448513,2.35598876,2.780871931,-14.18837519
67,Cinders,Cinders,1937,11.1,Open-hearth steel,plate,15,A,37.8,intact,Milwaukee,WI,VP,455.0,7.6,Mildly Alkaline,A,0.77,3.03,0.53,0.0,0.55,0.08,2.89,46.1,30.1,11.1,,,,15,Wrought,Very Poor,Northern,4054.28,4054.0,11534.73,2.8451,0.033,0.002,0.029,0.017,0.006,0.049,0.034,0.052,0.0,99.778,2.326135798,-0.47722354,2.196924076,1.662841644,0.621388009,2.721448513,2.35598876,2.780871931,-14.18837519
67,Cinders,Cinders,1937,12.7,Open-hearth steel,plate,15,A,0.0,destroyed,Milwaukee,WI,VP,455.0,7.6,Mildly Alkaline,A,0.77,3.03,0.53,0.0,0.55,0.08,2.89,46.1,30.1,11.1,,,,15,Wrought,Very Poor,Northern,4638.68,4638.0,0.0,0.0,0.033,0.002,0.029,0.017,0.006,0.049,0.034,0.052,0.0,99.778,2.326135798,-0.47722354,2.196924076,1.662841644,0.621388009,2.721448513,2.35598876,2.780871931,-14.18837519
70,Merced silt loam,Clay Loam,1937,2.1,Open-hearth steel,plate,15,A,5.0,intact,Buttonwillo,CA,F,278.0,9.4,Very Strongly Alkaline,A,8.38,0.38,0.22,0.02,1.87,1.12,5.57,65.0,6.0,24.7,6.1,1.69,0.2,15,Wrought,Fair,Southern,767.02,767.0,1525.76,1.9892,0.033,0.002,0.029,0.017,0.006,0.049,0.034,0.052,0.0,99.778,2.326135798,-0.47722354,2.196924076,1.662841644,0.621388009,2.721448513,2.35598876,2.780871931,-14.18837519
70,Merced silt loam,Clay Loam,1937,4.0,Open-hearth steel,plate,15,A,10.6,intact,Buttonwillo,CA,F,278.0,9.4,Very Strongly Alkaline,A,8.38,0.38,0.22,0.02,1.87,1.12,5.57,65.0,6.0,24.7,6.1,1.69,0.2,15,Wrought,Fair,Southern,1461.0,1461.0,3234.61,2.214,0.033,0.002,0.029,0.017,0.006,0.049,0.034,0.052,0.0,99.778,2.326135798,-0.47722354,2.196924076,1.662841644,0.621388009,2.721448513,2.35598876,2.780871931,-14.18837519
70,Merced silt loam,Clay Loam,1937,9.0,Open-hearth steel,plate,15,A,17.9,intact,Buttonwillo,CA,F,278.0,9.4,Very Strongly Alkaline,A,8.38,0.38,0.22,0.02,1.87,1.12,5.57,65.0,6.0,24.7,6.1,1.69,0.2,15,Wrought,Fair,Southern,3287.25,3287.0,5462.22,1.6616,0.033,0.002,0.029,0.017,0.006,0.049,0.034,0.052,0.0,99.778,2.326135798,-0.47722354,2.196924076,1.662841644,0.621388009,2.721448513,2.35598876,2.780871931,-14.18837519
70,Merced silt loam,Clay Loam,1937,11.2,Open-hearth steel,plate,15,A,24.0,intact,Buttonwillo,CA,F,278.0,9.4,Very Strongly Alkaline,A,8.38,0.38,0.22,0.02,1.87,1.12,5.57,65.0,6.0,24.7,6.1,1.69,0.2,15,Wrought,Fair,Southern,4090.8,4090.0,7323.64,1.7903,0.033,0.002,0.029,0.017,0.006,0.049,0.034,0.052,0.0,99.778,2.326135798,-0.47722354,2.196924076,1.662841644,0.621388009,2.721448513,2.35598876,2.780871931,-14.18837519
70,Merced silt loam,Clay Loam,1937,12.8,Open-hearth steel,plate,15,A,25.7,intact,Buttonwillo,CA,F,278.0,9.4,Very Strongly Alkaline,A,8.38,0.38,0.22,0.02,1.87,1.12,5.57,65.0,6.0,24.7,6.1,1.69,0.2,15,Wrought,Fair,Southern,4675.2,4675.0,7842.4,1.6774,0.033,0.002,0.029,0.017,0.006,0.049,0.034,0.052,0.0,99.778,2.326135798,-0.47722354,2.196924076,1.662841644,0.621388009,2.721448513,2.35598876,2.780871931,-14.18837519
51,Acadia clay,Clay,1932,2.0,Wrought iron; mechanically puddled,1.5-inch pipe,8,B,8.2,intact,Spindletop,TX,P,190.0,6.2,Slightly Acid,13.2,10.27,15.55,5.03,0.0,0.56,5.75,22.0,69.0,49.0,47.4,4.4,2.07,37.9,15,Wrought,Very Poor,Southern,730.5,730.0,2502.24,3.4254,0.017,0.125,0.041,0.018,0.106,0.0,0.0,0.0,0.0,99.693,6.371704803,8.36680504,7.25206342,6.428863207,8.201930402,-9.155341718,-9.155341718,-9.155341718,-9.155341718
51,Acadia clay,Clay,1932,5.4,Wrought iron; mechanically puddled,1.5-inch pipe,8,B,13.6,intact,Spindletop,TX,P,190.0,6.2,Slightly Acid,13.2,10.27,15.55,5.03,0.0,0.56,5.75,22.0,69.0,49.0,47.4,4.4,2.07,37.9,15,Wrought,Very Poor,Southern,1972.35,1972.0,4150.06,2.1041,0.017,0.125,0.041,0.018,0.106,0.0,0.0,0.0,0.0,99.693,6.371704803,8.36680504,7.25206342,6.428863207,8.201930402,-9.155341718,-9.155341718,-9.155341718,-9.155341718
51,Acadia clay,Clay,1932,7.5,Wrought iron; mechanically puddled,1.5-inch pipe,8,B,15.3,intact,Spindletop,TX,P,190.0,6.2,Slightly Acid,13.2,10.27,15.55,5.03,0.0,0.56,5.75,22.0,69.0,49.0,47.4,4.4,2.07,37.9,15,Wrought,Very Poor,Southern,2739.38,2739.0,4668.82,1.7043,0.017,0.125,0.041,0.018,0.106,0.0,0.0,0.0,0.0,99.693,6.371704803,8.36680504,7.25206342,6.428863207,8.201930402,-9.155341718,-9.155341718,-9.155341718,-9.155341718
51,Acadia clay,Clay,1932,14.3,Wrought iron; mechanically puddled,1.5-inch pipe,8,B,26.7,intact,Spindletop,TX,P,190.0,6.2,Slightly Acid,13.2,10.27,15.55,5.03,0.0,0.56,5.75,22.0,69.0,49.0,47.4,4.4,2.07,37.9,15,Wrought,Very Poor,Southern,5223.07,5223.0,8147.55,1.5599,0.017,0.125,0.041,0.018,0.106,0.0,0.0,0.0,0.0,99.693,6.371704803,8.36680504,7.25206342,6.428863207,8.201930402,-9.155341718,-9.155341718,-9.155341718,-9.155341718
53,Cecil clay loam,Clay Loam,1932,2.0,Wrought iron; mechanically puddled,1.5-inch pipe,8,B,3.4,intact,Atlanta,GA,G,17790.0,4.8,Very Strongly Acid,5.4,,,,,,,,61.2,48.3,33.7,18.2,1.6,7.0,15,Wrought,Good,Southern,730.5,730.0,1037.52,1.4203,0.017,0.125,0.041,0.018,0.106,0.0,0.0,0.0,0.0,99.693,6.371704803,8.36680504,7.25206342,6.428863207,8.201930402,-9.155341718,-9.155341718,-9.155341718,-9.155341718
53,Cecil clay loam,Clay Loam,1932,5.5,Wrought iron; mechanically puddled,1.5-inch pipe,8,B,3.0,intact,Atlanta,GA,G,17790.0,4.8,Very Strongly Acid,5.4,,,,,,,,61.2,48.3,33.7,18.2,1.6,7.0,15,Wrought,Good,Southern,2008.88,2008.0,915.46,0.4557,0.017,0.125,0.041,0.018,0.106,0.0,0.0,0.0,0.0,99.693,6.371704803,8.36680504,7.25206342,6.428863207,8.201930402,-9.155341718,-9.155341718,-9.155341718,-9.155341718
53,Cecil clay loam,Clay Loam,1932,7.6,Wrought iron; mechanically puddled,1.5-inch pipe,8,B,3.4,intact,Atlanta,GA,G,17790.0,4.8,Very Strongly Acid,5.4,,,,,,,,61.2,48.3,33.7,18.2,1.6,7.0,15,Wrought,Good,Southern,2775.9,2775.0,1037.52,0.3738,0.017,0.125,0.041,0.018,0.106,0.0,0.0,0.0,0.0,99.693,6.371704803,8.36680504,7.25206342,6.428863207,8.201930402,-9.155341718,-9.155341718,-9.155341718,-9.155341718
53,Cecil clay loam,Clay Loam,1932,9.5,Wrought iron; mechanically puddled,1.5-inch pipe,8,B,3.7,intact,Atlanta,GA,G,17790.0,4.8,Very Strongly Acid,5.4,,,,,,,,61.2,48.3,33.7,18.2,1.6,7.0,15,Wrought,Good,Southern,3469.88,3469.0,1129.06,0.3254,0.017,0.125,0.041,0.018,0.106,0.0,0.0,0.0,0.0,99.693,6.371704803,8.36680504,7.25206342,6.428863207,8.201930402,-9.155341718,-9.155341718,-9.155341718,-9.155341718
53,Cecil clay loam,Clay Loam,1932,14.3,Wrought iron; mechanically puddled,1.5-inch pipe,8,B,4.8,intact,Atlanta,GA,G,17790.0,4.8,Very Strongly Acid,5.4,,,,,,,,61.2,48.3,33.7,18.2,1.6,7.0,15,Wrought,Good,Southern,5223.07,5223.0,1464.73,0.2804,0.017,0.125,0.041,0.018,0.106,0.0,0.0,0.0,0.0,99.693,6.371704803,8.36680504,7.25206342,6.428863207,8.201930402,-9.155341718,-9.155341718,-9.155341718,-9.155341718
55,Hagerstown loam,Silty Clay Loam,1932,1.9,Wrought iron; mechanically puddled,1.5-inch pipe,8,B,2.9,intact,Loch Raven,MD,G,5210.0,5.8,Medium Acid,10.9,,,,,,,,55.4,42.6,32.0,15.5,1.49,8.6,15,Wrought,Good,Northern,693.98,693.0,884.94,1.2752,0.017,0.125,0.041,0.018,0.106,0.0,0.0,0.0,0.0,99.693,6.371704803,8.36680504,7.25206342,6.428863207,8.201930402,-9.155341718,-9.155341718,-9.155341718,-9.155341718
55,Hagerstown loam,Silty Clay Loam,1932,5.2,Wrought iron; mechanically puddled,1.5-inch pipe,8,B,2.4,intact,Loch Raven,MD,G,5210.0,5.8,Medium Acid,10.9,,,,,,,,55.4,42.6,32.0,15.5,1.49,8.6,15,Wrought,Good,Northern,1899.3,1899.0,732.36,0.3856,0.017,0.125,0.041,0.018,0.106,0.0,0.0,0.0,0.0,99.693,6.371704803,8.36680504,7.25206342,6.428863207,8.201930402,-9.155341718,-9.155341718,-9.155341718,-9.155341718
55,Hagerstown loam,Silty Clay Loam,1932,7.1,Wrought iron; mechanically puddled,1.5-inch pipe,8,B,3.4,intact,Loch Raven,MD,G,5210.0,5.8,Medium Acid,10.9,,,,,,,,55.4,42.6,32.0,15.5,1.49,8.6,15,Wrought,Good,Northern,2593.28,2593.0,1037.52,0.4001,0.017,0.125,0.041,0.018,0.106,0.0,0.0,0.0,0.0,99.693,6.371704803,8.36680504,7.25206342,6.428863207,8.201930402,-9.155341718,-9.155341718,-9.155341718,-9.155341718
55,Hagerstown loam,Silty Clay Loam,1932,9.1,Wrought iron; mechanically puddled,1.5-inch pipe,8,B,3.8,intact,Loch Raven,MD,G,5210.0,5.8,Medium Acid,10.9,,,,,,,,55.4,42.6,32.0,15.5,1.49,8.6,15,Wrought,Good,Northern,3323.78,3323.0,1159.58,0.3489,0.017,0.125,0.041,0.018,0.106,0.0,0.0,0.0,0.0,99.693,6.371704803,8.36680504,7.25206342,6.428863207,8.201930402,-9.155341718,-9.155341718,-9.155341718,-9.155341718
55,Hagerstown loam,Silty Clay Loam,1932,14.2,Wrought iron; mechanically puddled,1.5-inch pipe,8,B,3.7,intact,Loch Raven,MD,G,5210.0,5.8,Medium Acid,10.9,,,,,,,,55.4,42.6,32.0,15.5,1.49,8.6,15,Wrought,Good,Northern,5186.55,5186.0,1129.06,0.2177,0.017,0.125,0.041,0.018,0.106,0.0,0.0,0.0,0.0,99.693,6.371704803,8.36680504,7.25206342,6.428863207,8.201930402,-9.155341718,-9.155341718,-9.155341718,-9.155341718
56,Lake Charles clay,Clay,1932,2.0,Wrought iron; mechanically puddled,1.5-inch pipe,8,B,4.4,intact,El Vista,TX,VP,406.0,7.1,Neutral,5.1,3.12,0.69,0.47,0.0,0.8,1.59,3.04,69.0,49.0,28.7,5.0,2.03,30.1,15,Wrought,Very Poor,Southern,730.5,730.0,1342.67,1.838,0.017,0.125,0.041,0.018,0.106,0.0,0.0,0.0,0.0,99.693,6.371704803,8.36680504,7.25206342,6.428863207,8.201930402,-9.155341718,-9.155341718,-9.155341718,-9.155341718
56,Lake Charles clay,Clay,1932,5.4,Wrought iron; mechanically puddled,1.5-inch pipe,8,B,7.6,intact,El Vista,TX,VP,406.0,7.1,Neutral,5.1,3.12,0.69,0.47,0.0,0.8,1.59,3.04,69.0,49.0,28.7,5.0,2.03,30.1,15,Wrought,Very Poor,Southern,1972.35,1972.0,2319.15,1.1758,0.017,0.125,0.041,0.018,0.106,0.0,0.0,0.0,0.0,99.693,6.371704803,8.36680504,7.25206342,6.428863207,8.201930402,-9.155341718,-9.155341718,-9.155341718,-9.155341718
56,Lake Charles clay,Clay,1932,7.5,Wrought iron; mechanically puddled,1.5-inch pipe,8,B,14.7,intact,El Vista,TX,VP,406.0,7.1,Neutral,5.1,3.12,0.69,0.47,0.0,0.8,1.59,3.04,69.0,49.0,28.7,5.0,2.03,30.1,15,Wrought,Very Poor,Southern,2739.38,2739.0,4485.73,1.6375,0.017,0.125,0.041,0.018,0.106,0.0,0.0,0.0,0.0,99.693,6.371704803,8.36680504,7.25206342,6.428863207,8.201930402,-9.155341718,-9.155341718,-9.155341718,-9.155341718
56,Lake Charles clay,Clay,1932,9.4,Wrought iron; mechanically puddled,1.5-inch pipe,8,B,19.5,intact,El Vista,TX,VP,406.0,7.1,Neutral,5.1,3.12,0.69,0.47,0.0,0.8,1.59,3.04,69.0,49.0,28.7,5.0,2.03,30.1,15,Wrought,Very Poor,Southern,3433.35,3433.0,5950.46,1.7331,0.017,0.125,0.041,0.018,0.106,0.0,0.0,0.0,0.0,99.693,6.371704803,8.36680504,7.25206342,6.428863207,8.201930402,-9.155341718,-9.155341718,-9.155341718,-9.155341718
56,Lake Charles clay,Clay,1932,14.4,Wrought iron; mechanically puddled,1.5-inch pipe,8,B,26.5,intact,El Vista,TX,VP,406.0,7.1,Neutral,5.1,3.12,0.69,0.47,0.0,0.8,1.59,3.04,69.0,49.0,28.7,5.0,2.03,30.1,15,Wrought,Very Poor,Southern,5259.6,5259.0,8086.52,1.5375,0.017,0.125,0.041,0.018,0.106,0.0,0.0,0.0,0.0,99.693,6.371704803,8.36680504,7.25206342,6.428863207,8.201930402,-9.155341718,-9.155341718,-9.155341718,-9.155341718
58,Muck,Muck,1932,2.0,Wrought iron; mechanically puddled,1.5-inch pipe,8,B,3.2,intact,New Orleans,LA,VP,712.0,4.8,Very Strongly Acid,15,2.03,2.23,1.29,0.0,0.0,0.47,2.54,69.3,57.4,57.8,22.4,1.43,36.9,15,Wrought,Poor,Southern,730.5,730.0,976.49,1.3367,0.017,0.125,0.041,0.018,0.106,0.0,0.0,0.0,0.0,99.693,6.371704803,8.36680504,7.25206342,6.428863207,8.201930402,-9.155341718,-9.155341718,-9.155341718,-9.155341718
58,Muck,Muck,1932,5.5,Wrought iron; mechanically puddled,1.5-inch pipe,8,B,10.4,intact,New Orleans,LA,VP,712.0,4.8,Very Strongly Acid,15,2.03,2.23,1.29,0.0,0.0,0.47,2.54,69.3,57.4,57.8,22.4,1.43,36.9,15,Wrought,Poor,Southern,2008.88,2008.0,3173.58,1.5798,0.017,0.125,0.041,0.018,0.106,0.0,0.0,0.0,0.0,99.693,6.371704803,8.36680504,7.25206342,6.428863207,8.201930402,-9.155341718,-9.155341718,-9.155341718,-9.155341718
58,Muck,Muck,1932,7.6,Wrought iron; mechanically puddled,1.5-inch pipe,8,B,11.6,intact,New Orleans,LA,VP,712.0,4.8,Very Strongly Acid,15,2.03,2.23,1.29,0.0,0.0,0.47,2.54,69.3,57.4,57.8,22.4,1.43,36.9,15,Wrought,Poor,Southern,2775.9,2775.0,3539.76,1.2752,0.017,0.125,0.041,0.018,0.106,0.0,0.0,0.0,0.0,99.693,6.371704803,8.36680504,7.25206342,6.428863207,8.201930402,-9.155341718,-9.155341718,-9.155341718,-9.155341718
58,Muck,Muck,1932,9.5,Wrought iron; mechanically puddled,1.5-inch pipe,8,B,12.7,intact,New Orleans,LA,VP,712.0,4.8,Very Strongly Acid,15,2.03,2.23,1.29,0.0,0.0,0.47,2.54,69.3,57.4,57.8,22.4,1.43,36.9,15,Wrought,Poor,Southern,3469.88,3469.0,3875.43,1.1169,0.017,0.125,0.041,0.018,0.106,0.0,0.0,0.0,0.0,99.693,6.371704803,8.36680504,7.25206342,6.428863207,8.201930402,-9.155341718,-9.155341718,-9.155341718,-9.155341718
58,Muck,Muck,1932,14.4,Wrought iron; mechanically puddled,1.5-inch pipe,8,B,17.4,intact,New Orleans,LA,VP,712.0,4.8,Very Strongly Acid,15,2.03,2.23,1.29,0.0,0.0,0.47,2.54,69.3,57.4,57.8,22.4,1.43,36.9,15,Wrought,Poor,Southern,5259.6,5259.0,5309.64,1.0095,0.017,0.125,0.041,0.018,0.106,0.0,0.0,0.0,0.0,99.693,6.371704803,8.36680504,7.25206342,6.428863207,8.201930402,-9.155341718,-9.155341718,-9.155341718,-9.155341718
59,Carlisle muck,Muck,1932,5.1,Wrought iron; mechanically puddled,1.5-inch pipe,8,B,1.6,intact,Kalamazoo,MI,VP,1660.0,5.6,Medium Acid,12.6,1.03,3.08,2.7,0.0,0.0,3.47,1.04,49.0,31.0,43.6,,,,15,Wrought,Very Poor,Northern,1862.77,1862.0,488.24,0.2621,0.017,0.125,0.041,0.018,0.106,0.0,0.0,0.0,0.0,99.693,6.371704803,8.36680504,7.25206342,6.428863207,8.201930402,-9.155341718,-9.155341718,-9.155341718,-9.155341718
59,Carlisle muck,Muck,1932,7.2,Wrought iron; mechanically puddled,1.5-inch pipe,8,B,1.8,intact,Kalamazoo,MI,VP,1660.0,5.6,Medium Acid,12.6,1.03,3.08,2.7,0.0,0.0,3.47,1.04,49.0,31.0,43.6,,,,15,Wrought,Very Poor,Northern,2629.8,2629.0,549.27,0.2089,0.017,0.125,0.041,0.018,0.106,0.0,0.0,0.0,0.0,99.693,6.371704803,8.36680504,7.25206342,6.428863207,8.201930402,-9.155341718,-9.155341718,-9.155341718,-9.155341718
59,Carlisle muck,Muck,1932,9.1,Wrought iron; mechanically puddled,1.5-inch pipe,8,B,2.3,intact,Kalamazoo,MI,VP,1660.0,5.6,Medium Acid,12.6,1.03,3.08,2.7,0.0,0.0,3.47,1.04,49.0,31.0,43.6,,,,15,Wrought,Very Poor,Northern,3323.78,3323.0,701.85,0.2112,0.017,0.125,0.041,0.018,0.106,0.0,0.0,0.0,0.0,99.693,6.371704803,8.36680504,7.25206342,6.428863207,8.201930402,-9.155341718,-9.155341718,-9.155341718,-9.155341718
59,Carlisle muck,Muck,1932,14.2,Wrought iron; mechanically puddled,1.5-inch pipe,8,B,4.2,intact,Kalamazoo,MI,VP,1660.0,5.6,Medium Acid,12.6,1.03,3.08,2.7,0.0,0.0,3.47,1.04,49.0,31.0,43.6,,,,15,Wrought,Very Poor,Northern,5186.55,5186.0,1281.64,0.2471,0.017,0.125,0.041,0.018,0.106,0.0,0.0,0.0,0.0,99.693,6.371704803,8.36680504,7.25206342,6.428863207,8.201930402,-9.155341718,-9.155341718,-9.155341718,-9.155341718
60,Rifle peat,Peat,1932,1.9,Wrought iron; mechanically puddled,1.5-inch pipe,8,B,5.0,intact,Plymouth,OH,P,218.0,2.6,Extremely Acid,297.4,2.91,10.95,2.86,0.0,0.0,0.0,56.7,49.0,37.0,43.4,33.2,1.28,9.1,15,Wrought,Poor,Northern,693.98,693.0,1525.76,2.1986,0.017,0.125,0.041,0.018,0.106,0.0,0.0,0.0,0.0,99.693,6.371704803,8.36680504,7.25206342,6.428863207,8.201930402,-9.155341718,-9.155341718,-9.155341718,-9.155341718
60,Rifle peat,Peat,1932,5.2,Wrought iron; mechanically puddled,1.5-inch pipe,8,B,6.8,intact,Plymouth,OH,P,218.0,2.6,Extremely Acid,297.4,2.91,10.95,2.86,0.0,0.0,0.0,56.7,49.0,37.0,43.4,33.2,1.28,9.1,15,Wrought,Poor,Northern,1899.3,1899.0,2075.03,1.0925,0.017,0.125,0.041,0.018,0.106,0.0,0.0,0.0,0.0,99.693,6.371704803,8.36680504,7.25206342,6.428863207,8.201930402,-9.155341718,-9.155341718,-9.155341718,-9.155341718
60,Rifle peat,Peat,1932,7.3,Wrought iron; mechanically puddled,1.5-inch pipe,8,B,5.4,intact,Plymouth,OH,P,218.0,2.6,Extremely Acid,297.4,2.91,10.95,2.86,0.0,0.0,0.0,56.7,49.0,37.0,43.4,33.2,1.28,9.1,15,Wrought,Poor,Northern,2666.32,2666.0,1647.82,0.618,0.017,0.125,0.041,0.018,0.106,0.0,0.0,0.0,0.0,99.693,6.371704803,8.36680504,7.25206342,6.428863207,8.201930402,-9.155341718,-9.155341718,-9.155341718,-9.155341718
60,Rifle peat,Peat,1932,9.2,Wrought iron; mechanically puddled,1.5-inch pipe,8,B,16.5,intact,Plymouth,OH,P,218.0,2.6,Extremely Acid,297.4,2.91,10.95,2.86,0.0,0.0,0.0,56.7,49.0,37.0,43.4,33.2,1.28,9.1,15,Wrought,Poor,Northern,3360.3,3360.0,5035.0,1.4984,0.017,0.125,0.041,0.018,0.106,0.0,0.0,0.0,0.0,99.693,6.371704803,8.36680504,7.25206342,6.428863207,8.201930402,-9.155341718,-9.155341718,-9.155341718,-9.155341718
60,Rifle peat,Peat,1932,14.3,Wrought iron; mechanically puddled,1.5-inch pipe,8,B,28.8,intact,Plymouth,OH,P,218.0,2.6,Extremely Acid,297.4,2.91,10.95,2.86,0.0,0.0,0.0,56.7,49.0,37.0,43.4,33.2,1.28,9.1,15,Wrought,Poor,Northern,5223.07,5223.0,8788.37,1.6826,0.017,0.125,0.041,0.018,0.106,0.0,0.0,0.0,0.0,99.693,6.371704803,8.36680504,7.25206342,6.428863207,8.201930402,-9.155341718,-9.155341718,-9.155341718,-9.155341718
61,Sharkey clay,Clay,1932,1.0,Wrought iron; mechanically puddled,1.5-inch pipe,8,B,1.2,intact,New Orleans,LA,P,943.0,6.8,Neutral,4.9,0.73,0.68,0.33,0.0,0.71,0.1,0.91,69.3,57.4,30.8,2.3,1.78,16.4,15,Wrought,Poor,Southern,365.25,365.0,366.18,1.0025,0.017,0.125,0.041,0.018,0.106,0.0,0.0,0.0,0.0,99.693,6.371704803,8.36680504,7.25206342,6.428863207,8.201930402,-9.155341718,-9.155341718,-9.155341718,-9.155341718
61,Sharkey clay,Clay,1932,5.5,Wrought iron; mechanically puddled,1.5-inch pipe,8,B,4.9,intact,New Orleans,LA,P,943.0,6.8,Neutral,4.9,0.73,0.68,0.33,0.0,0.71,0.1,0.91,69.3,57.4,30.8,2.3,1.78,16.4,15,Wrought,Poor,Southern,2008.88,2008.0,1495.24,0.7443,0.017,0.125,0.041,0.018,0.106,0.0,0.0,0.0,0.0,99.693,6.371704803,8.36680504,7.25206342,6.428863207,8.201930402,-9.155341718,-9.155341718,-9.155341718,-9.155341718
61,Sharkey clay,Clay,1932,7.6,Wrought iron; mechanically puddled,1.5-inch pipe,8,B,6.4,intact,New Orleans,LA,P,943.0,6.8,Neutral,4.9,0.73,0.68,0.33,0.0,0.71,0.1,0.91,69.3,57.4,30.8,2.3,1.78,16.4,15,Wrought,Poor,Southern,2775.9,2775.0,1952.97,0.7035,0.017,0.125,0.041,0.018,0.106,0.0,0.0,0.0,0.0,99.693,6.371704803,8.36680504,7.25206342,6.428863207,8.201930402,-9.155341718,-9.155341718,-9.155341718,-9.155341718
61,Sharkey clay,Clay,1932,9.5,Wrought iron; mechanically puddled,1.5-inch pipe,8,B,5.7,intact,New Orleans,LA,P,943.0,6.8,Neutral,4.9,0.73,0.68,0.33,0.0,0.71,0.1,0.91,69.3,57.4,30.8,2.3,1.78,16.4,15,Wrought,Poor,Southern,3469.88,3469.0,1739.36,0.5013,0.017,0.125,0.041,0.018,0.106,0.0,0.0,0.0,0.0,99.693,6.371704803,8.36680504,7.25206342,6.428863207,8.201930402,-9.155341718,-9.155341718,-9.155341718,-9.155341718
61,Sharkey clay,Clay,1932,14.4,Wrought iron; mechanically puddled,1.5-inch pipe,8,B,11.9,intact,New Orleans,LA,P,943.0,6.8,Neutral,4.9,0.73,0.68,0.33,0.0,0.71,0.1,0.91,69.3,57.4,30.8,2.3,1.78,16.4,15,Wrought,Poor,Southern,5259.6,5259.0,3631.31,0.6904,0.017,0.125,0.041,0.018,0.106,0.0,0.0,0.0,0.0,99.693,6.371704803,8.36680504,7.25206342,6.428863207,8.201930402,-9.155341718,-9.155341718,-9.155341718,-9.155341718
62,Susquehanna clay,Clay,1932,1.9,Wrought iron; mechanically puddled,1.5-inch pipe,8,B,4.0,intact,Meridian,MS,F,6920.0,4.5,Very Strongly Acid,12,,,,,,,,64.0,53.0,34.6,14.9,1.79,4.7,15,Wrought,Good,Southern,693.98,693.0,1220.61,1.7589,0.017,0.125,0.041,0.018,0.106,0.0,0.0,0.0,0.0,99.693,6.371704803,8.36680504,7.25206342,6.428863207,8.201930402,-9.155341718,-9.155341718,-9.155341718,-9.155341718
62,Susquehanna clay,Clay,1932,5.5,Wrought iron; mechanically puddled,1.5-inch pipe,8,B,4.0,intact,Meridian,MS,F,6920.0,4.5,Very Strongly Acid,12,,,,,,,,64.0,53.0,34.6,14.9,1.79,4.7,15,Wrought,Good,Southern,2008.88,2008.0,1220.61,0.6076,0.017,0.125,0.041,0.018,0.106,0.0,0.0,0.0,0.0,99.693,6.371704803,8.36680504,7.25206342,6.428863207,8.201930402,-9.155341718,-9.155341718,-9.155341718,-9.155341718
62,Susquehanna clay,Clay,1932,7.6,Wrought iron; mechanically puddled,1.5-inch pipe,8,B,6.0,intact,Meridian,MS,F,6920.0,4.5,Very Strongly Acid,12,,,,,,,,64.0,53.0,34.6,14.9,1.79,4.7,15,Wrought,Good,Southern,2775.9,2775.0,1830.91,0.6596,0.017,0.125,0.041,0.018,0.106,0.0,0.0,0.0,0.0,99.693,6.371704803,8.36680504,7.25206342,6.428863207,8.201930402,-9.155341718,-9.155341718,-9.155341718,-9.155341718
62,Susquehanna clay,Clay,1932,9.5,Wrought iron; mechanically puddled,1.5-inch pipe,8,B,9.4,intact,Meridian,MS,F,6920.0,4.5,Very Strongly Acid,12,,,,,,,,64.0,53.0,34.6,14.9,1.79,4.7,15,Wrought,Good,Southern,3469.88,3469.0,2868.43,0.8267,0.017,0.125,0.041,0.018,0.106,0.0,0.0,0.0,0.0,99.693,6.371704803,8.36680504,7.25206342,6.428863207,8.201930402,-9.155341718,-9.155341718,-9.155341718,-9.155341718
62,Susquehanna clay,Clay,1932,14.3,Wrought iron; mechanically puddled,1.5-inch pipe,8,B,7.1,intact,Meridian,MS,F,6920.0,4.5,Very Strongly Acid,12,,,,,,,,64.0,53.0,34.6,14.9,1.79,4.7,15,Wrought,Good,Southern,5223.07,5223.0,2166.58,0.4148,0.017,0.125,0.041,0.018,0.106,0.0,0.0,0.0,0.0,99.693,6.371704803,8.36680504,7.25206342,6.428863207,8.201930402,-9.155341718,-9.155341718,-9.155341718,-9.155341718
63,Tidal marsh,Marsh,1932,2.0,Wrought iron; mechanically puddled,1.5-inch pipe,8,B,2.6,intact,Charleston,SC,VP,84.0,6.9,Neutral,14.6,33.6,6.85,4.0,0.0,0.0,12.7,36.6,66.0,45.2,46.7,19.5,1.47,18.8,15,Wrought,Very Poor,Southern,730.5,730.0,793.39,1.0861,0.017,0.125,0.041,0.018,0.106,0.0,0.0,0.0,0.0,99.693,6.371704803,8.36680504,7.25206342,6.428863207,8.201930402,-9.155341718,-9.155341718,-9.155341718,-9.155341718
63,Tidal marsh,Marsh,1932,5.6,Wrought iron; mechanically puddled,1.5-inch pipe,8,B,2.4,intact,Charleston,SC,VP,84.0,6.9,Neutral,14.6,33.6,6.85,4.0,0.0,0.0,12.7,36.6,66.0,45.2,46.7,19.5,1.47,18.8,15,Wrought,Very Poor,Southern,2045.4,2045.0,732.36,0.3581,0.017,0.125,0.041,0.018,0.106,0.0,0.0,0.0,0.0,99.693,6.371704803,8.36680504,7.25206342,6.428863207,8.201930402,-9.155341718,-9.155341718,-9.155341718,-9.155341718
63,Tidal marsh,Marsh,1932,7.7,Wrought iron; mechanically puddled,1.5-inch pipe,8,B,3.5,intact,Charleston,SC,VP,84.0,6.9,Neutral,14.6,33.6,6.85,4.0,0.0,0.0,12.7,36.6,66.0,45.2,46.7,19.5,1.47,18.8,15,Wrought,Very Poor,Southern,2812.43,2812.0,1068.03,0.3798,0.017,0.125,0.041,0.018,0.106,0.0,0.0,0.0,0.0,99.693,6.371704803,8.36680504,7.25206342,6.428863207,8.201930402,-9.155341718,-9.155341718,-9.155341718,-9.155341718
63,Tidal marsh,Marsh,1932,9.6,Wrought iron; mechanically puddled,1.5-inch pipe,8,B,4.2,intact,Charleston,SC,VP,84.0,6.9,Neutral,14.6,33.6,6.85,4.0,0.0,0.0,12.7,36.6,66.0,45.2,46.7,19.5,1.47,18.8,15,Wrought,Very Poor,Southern,3506.4,3506.0,1281.64,0.3655,0.017,0.125,0.041,0.018,0.106,0.0,0.0,0.0,0.0,99.693,6.371704803,8.36680504,7.25206342,6.428863207,8.201930402,-9.155341718,-9.155341718,-9.155341718,-9.155341718
63,Tidal marsh,Marsh,1932,14.4,Wrought iron; mechanically puddled,1.5-inch pipe,8,B,6.8,intact,Charleston,SC,VP,84.0,6.9,Neutral,14.6,33.6,6.85,4.0,0.0,0.0,12.7,36.6,66.0,45.2,46.7,19.5,1.47,18.8,15,Wrought,Very Poor,Southern,5259.6,5259.0,2075.03,0.3945,0.017,0.125,0.041,0.018,0.106,0.0,0.0,0.0,0.0,99.693,6.371704803,8.36680504,7.25206342,6.428863207,8.201930402,-9.155341718,-9.155341718,-9.155341718,-9.155341718
64,Docas clay,Silty Clay Loam,1932,1.9,Wrought iron; mechanically puddled,1.5-inch pipe,8,B,13.3,intact,Cholanie,CA,F,62.0,7.5,Mildly Alkaline,A,28.1,2.29,0.76,0.0,0.89,28.8,0.26,58.0,16.0,41.1,4.7,1.88,27.7,15,Wrought,Fair,Southern,693.98,693.0,4058.52,5.8482,0.017,0.125,0.041,0.018,0.106,0.0,0.0,0.0,0.0,99.693,6.371704803,8.36680504,7.25206342,6.428863207,8.201930402,-9.155341718,-9.155341718,-9.155341718,-9.155341718
64,Docas clay,Silty Clay Loam,1932,5.2,Wrought iron; mechanically puddled,1.5-inch pipe,8,B,23.1,intact,Cholanie,CA,F,62.0,7.5,Mildly Alkaline,A,28.1,2.29,0.76,0.0,0.89,28.8,0.26,58.0,16.0,41.1,4.7,1.88,27.7,15,Wrought,Fair,Southern,1899.3,1899.0,7049.0,3.7114,0.017,0.125,0.041,0.018,0.106,0.0,0.0,0.0,0.0,99.693,6.371704803,8.36680504,7.25206342,6.428863207,8.201930402,-9.155341718,-9.155341718,-9.155341718,-9.155341718
64,Docas clay,Silty Clay Loam,1932,7.3,Wrought iron; mechanically puddled,1.5-inch pipe,8,B,35.4,intact,Cholanie,CA,F,62.0,7.5,Mildly Alkaline,A,28.1,2.29,0.76,0.0,0.89,28.8,0.26,58.0,16.0,41.1,4.7,1.88,27.7,15,Wrought,Fair,Southern,2666.32,2666.0,10802.37,4.0514,0.017,0.125,0.041,0.018,0.106,0.0,0.0,0.0,0.0,99.693,6.371704803,8.36680504,7.25206342,6.428863207,8.201930402,-9.155341718,-9.155341718,-9.155341718,-9.155341718
64,Docas clay,Silty Clay Loam,1932,9.2,Wrought iron; mechanically puddled,1.5-inch pipe,8,B,18.4,intact,Cholanie,CA,F,62.0,7.5,Mildly Alkaline,A,28.1,2.29,0.76,0.0,0.89,28.8,0.26,58.0,16.0,41.1,4.7,1.88,27.7,15,Wrought,Fair,Southern,3360.3,3360.0,5614.79,1.6709,0.017,0.125,0.041,0.018,0.106,0.0,0.0,0.0,0.0,99.693,6.371704803,8.36680504,7.25206342,6.428863207,8.201930402,-9.155341718,-9.155341718,-9.155341718,-9.155341718
64,Docas clay,Silty Clay Loam,1932,14.2,Wrought iron; mechanically puddled,1.5-inch pipe,8,B,18.4,intact,Cholanie,CA,F,62.0,7.5,Mildly Alkaline,A,28.1,2.29,0.76,0.0,0.89,28.8,0.26,58.0,16.0,41.1,4.7,1.88,27.7,15,Wrought,Fair,Southern,5186.55,5186.0,5614.79,1.0826,0.017,0.125,0.041,0.018,0.106,0.0,0.0,0.0,0.0,99.693,6.371704803,8.36680504,7.25206342,6.428863207,8.201930402,-9.155341718,-9.155341718,-9.155341718,-9.155341718
65,Chino silt loam,Silt Loam,1932,1.9,Wrought iron; mechanically puddled,1.5-inch pipe,8,B,6.2,intact,Wilmington,CA,G,148.0,8.0,Moderately Alkaline,A,7.65,12.4,2.2,0.0,1.3,6.05,16.9,62.4,15.2,26.4,15.8,1.41,5.7,15,Wrought,Good,Southern,693.98,693.0,1891.94,2.7262,0.017,0.125,0.041,0.018,0.106,0.0,0.0,0.0,0.0,99.693,6.371704803,8.36680504,7.25206342,6.428863207,8.201930402,-9.155341718,-9.155341718,-9.155341718,-9.155341718
65,Chino silt loam,Silt Loam,1932,5.3,Wrought iron; mechanically puddled,1.5-inch pipe,8,B,7.2,intact,Wilmington,CA,G,148.0,8.0,Moderately Alkaline,A,7.65,12.4,2.2,0.0,1.3,6.05,16.9,62.4,15.2,26.4,15.8,1.41,5.7,15,Wrought,Good,Southern,1935.83,1935.0,2197.09,1.135,0.017,0.125,0.041,0.018,0.106,0.0,0.0,0.0,0.0,99.693,6.371704803,8.36680504,7.25206342,6.428863207,8.201930402,-9.155341718,-9.155341718,-9.155341718,-9.155341718
65,Chino silt loam,Silt Loam,1932,7.3,Wrought iron; mechanically puddled,1.5-inch pipe,8,B,8.8,intact,Wilmington,CA,G,148.0,8.0,Moderately Alkaline,A,7.65,12.4,2.2,0.0,1.3,6.05,16.9,62.4,15.2,26.4,15.8,1.41,5.7,15,Wrought,Good,Southern,2666.32,2666.0,2685.33,1.0071,0.017,0.125,0.041,0.018,0.106,0.0,0.0,0.0,0.0,99.693,6.371704803,8.36680504,7.25206342,6.428863207,8.201930402,-9.155341718,-9.155341718,-9.155341718,-9.155341718
65,Chino silt loam,Silt Loam,1932,9.2,Wrought iron; mechanically puddled,1.5-inch pipe,8,B,11.4,intact,Wilmington,CA,G,148.0,8.0,Moderately Alkaline,A,7.65,12.4,2.2,0.0,1.3,6.05,16.9,62.4,15.2,26.4,15.8,1.41,5.7,15,Wrought,Good,Southern,3360.3,3360.0,3478.73,1.0352,0.017,0.125,0.041,0.018,0.106,0.0,0.0,0.0,0.0,99.693,6.371704803,8.36680504,7.25206342,6.428863207,8.201930402,-9.155341718,-9.155341718,-9.155341718,-9.155341718
65,Chino silt loam,Silt Loam,1932,14.2,Wrought iron; mechanically puddled,1.5-inch pipe,8,B,9.2,intact,Wilmington,CA,G,148.0,8.0,Moderately Alkaline,A,7.65,12.4,2.2,0.0,1.3,6.05,16.9,62.4,15.2,26.4,15.8,1.41,5.7,15,Wrought,Good,Southern,5186.55,5186.0,2807.4,0.5413,0.017,0.125,0.041,0.018,0.106,0.0,0.0,0.0,0.0,99.693,6.371704803,8.36680504,7.25206342,6.428863207,8.201930402,-9.155341718,-9.155341718,-9.155341718,-9.155341718
66,Mohave fine gravelly loam,Sandy Loam,1932,1.9,Wrought iron; mechanically puddled,1.5-inch pipe,8,B,7.8,intact,Phoenix,AZ,F,232.0,8.0,Moderately Alkaline,A,6.55,0.51,0.18,0.0,0.73,2.77,2.97,69.7,7.8,16.5,20.1,1.79,2.7,15,Wrought,Fair,Southern,693.98,693.0,2380.18,3.4298,0.017,0.125,0.041,0.018,0.106,0.0,0.0,0.0,0.0,99.693,6.371704803,8.36680504,7.25206342,6.428863207,8.201930402,-9.155341718,-9.155341718,-9.155341718,-9.155341718
66,Mohave fine gravelly loam,Sandy Loam,1932,5.3,Wrought iron; mechanically puddled,1.5-inch pipe,8,B,11.3,intact,Phoenix,AZ,F,232.0,8.0,Moderately Alkaline,A,6.55,0.51,0.18,0.0,0.73,2.77,2.97,69.7,7.8,16.5,20.1,1.79,2.7,15,Wrought,Fair,Southern,1935.83,1935.0,3448.21,1.7813,0.017,0.125,0.041,0.018,0.106,0.0,0.0,0.0,0.0,99.693,6.371704803,8.36680504,7.25206342,6.428863207,8.201930402,-9.155341718,-9.155341718,-9.155341718,-9.155341718
66,Mohave fine gravelly loam,Sandy Loam,1932,7.4,Wrought iron; mechanically puddled,1.5-inch pipe,8,B,11.1,intact,Phoenix,AZ,F,232.0,8.0,Moderately Alkaline,A,6.55,0.51,0.18,0.0,0.73,2.77,2.97,69.7,7.8,16.5,20.1,1.79,2.7,15,Wrought,Fair,Southern,2702.85,2702.0,3387.18,1.2532,0.017,0.125,0.041,0.018,0.106,0.0,0.0,0.0,0.0,99.693,6.371704803,8.36680504,7.25206342,6.428863207,8.201930402,-9.155341718,-9.155341718,-9.155341718,-9.155341718
66,Mohave fine gravelly loam,Sandy Loam,1932,9.2,Wrought iron; mechanically puddled,1.5-inch pipe,8,B,10.0,intact,Phoenix,AZ,F,232.0,8.0,Moderately Alkaline,A,6.55,0.51,0.18,0.0,0.73,2.77,2.97,69.7,7.8,16.5,20.1,1.79,2.7,15,Wrought,Fair,Southern,3360.3,3360.0,3051.52,0.9081,0.017,0.125,0.041,0.018,0.106,0.0,0.0,0.0,0.0,99.693,6.371704803,8.36680504,7.25206342,6.428863207,8.201930402,-9.155341718,-9.155341718,-9.155341718,-9.155341718
66,Mohave fine gravelly loam,Sandy Loam,1932,14.2,Wrought iron; mechanically puddled,1.5-inch pipe,8,B,17.2,intact,Phoenix,AZ,F,232.0,8.0,Moderately Alkaline,A,6.55,0.51,0.18,0.0,0.73,2.77,2.97,69.7,7.8,16.5,20.1,1.79,2.7,15,Wrought,Fair,Southern,5186.55,5186.0,5248.61,1.012,0.017,0.125,0.041,0.018,0.106,0.0,0.0,0.0,0.0,99.693,6.371704803,8.36680504,7.25206342,6.428863207,8.201930402,-9.155341718,-9.155341718,-9.155341718,-9.155341718
67,Cinders,Cinders,1932,2.0,Wrought iron; mechanically puddled,1.5-inch pipe,8,B,11.4,intact,Milwaukee,WI,VP,455.0,7.6,Mildly Alkaline,A,0.77,3.03,0.53,0.0,0.55,0.08,2.89,46.1,30.1,11.1,,,,15,Wrought,Very Poor,Northern,730.5,730.0,3478.73,4.7621,0.017,0.125,0.041,0.018,0.106,0.0,0.0,0.0,0.0,99.693,6.371704803,8.36680504,7.25206342,6.428863207,8.201930402,-9.155341718,-9.155341718,-9.155341718,-9.155341718
67,Cinders,Cinders,1932,5.3,Wrought iron; mechanically puddled,1.5-inch pipe,8,B,24.9,intact,Milwaukee,WI,VP,455.0,7.6,Mildly Alkaline,A,0.77,3.03,0.53,0.0,0.55,0.08,2.89,46.1,30.1,11.1,,,,15,Wrought,Very Poor,Northern,1935.83,1935.0,7598.28,3.9251,0.017,0.125,0.041,0.018,0.106,0.0,0.0,0.0,0.0,99.693,6.371704803,8.36680504,7.25206342,6.428863207,8.201930402,-9.155341718,-9.155341718,-9.155341718,-9.155341718
67,Cinders,Cinders,1932,7.3,Wrought iron; mechanically puddled,1.5-inch pipe,8,B,27.0,intact,Milwaukee,WI,VP,455.0,7.6,Mildly Alkaline,A,0.77,3.03,0.53,0.0,0.55,0.08,2.89,46.1,30.1,11.1,,,,15,Wrought,Very Poor,Northern,2666.32,2666.0,8239.1,3.0901,0.017,0.125,0.041,0.018,0.106,0.0,0.0,0.0,0.0,99.693,6.371704803,8.36680504,7.25206342,6.428863207,8.201930402,-9.155341718,-9.155341718,-9.155341718,-9.155341718
67,Cinders,Cinders,1932,9.2,Wrought iron; mechanically puddled,1.5-inch pipe,8,B,0.0,destroyed,Milwaukee,WI,VP,455.0,7.6,Mildly Alkaline,A,0.77,3.03,0.53,0.0,0.55,0.08,2.89,46.1,30.1,11.1,,,,15,Wrought,Very Poor,Northern,3360.3,3360.0,0.0,0.0,0.017,0.125,0.041,0.018,0.106,0.0,0.0,0.0,0.0,99.693,6.371704803,8.36680504,7.25206342,6.428863207,8.201930402,-9.155341718,-9.155341718,-9.155341718,-9.155341718
67,Cinders,Cinders,1932,14.3,Wrought iron; mechanically puddled,1.5-inch pipe,8,B,0.0,destroyed,Milwaukee,WI,VP,455.0,7.6,Mildly Alkaline,A,0.77,3.03,0.53,0.0,0.55,0.08,2.89,46.1,30.1,11.1,,,,15,Wrought,Very Poor,Northern,5223.07,5223.0,0.0,0.0,0.017,0.125,0.041,0.018,0.106,0.0,0.0,0.0,0.0,99.693,6.371704803,8.36680504,7.25206342,6.428863207,8.201930402,-9.155341718,-9.155341718,-9.155341718,-9.155341718
