Repository: sk7-dev/corrosion_prediction

File: Dataset/final_database1.csv (part 29 of 57)
site_no,soil_type,texture,year,duration,material_name,type,material_id,material_code,weight_loss_oz,specimen_status,city,state,internal_drainage,resistivity,pH,pH_type,total_acidity,Na+K,Ca,Mg,CO3,HCO3,Cl,SO4,mean_temp,annual_precipitation,moisture,air_pore_space,specific_gravity,volume_shrinkage,table,iron_type,areation,region,approximate_days,exact_days,weight_loss_g,corrosion_rate,C (%),Si (%),Mn (%),S (%),P (%),Cr (%),Ni (%),Cu (%),Mo  (%),Fe (%),C_clr,Si_clr,Mn_clr,S_clr,P_clr,Cr_clr,Ni_clr,Cu_clr,Mo_clr
56,Lake Charles clay,Clay,1937,12.7,"Nickel-copper steel; 1.96 Ni, 1.01 Cu (covered in black mill scale)",plate,35,B',0.0,destroyed,El Vista,TX,VP,406.0,7.1,Neutral,5.1,3.12,0.69,0.47,0.0,0.8,1.59,3.04,69.0,49.0,28.7,5.0,2.03,30.1,21,Wrought,Very Poor,Southern,4638.68,4638.0,0.0,0.0,0.07,0.14,0.44,0.022,0.01,0.0,1.96,1.01,0.0,96.348,2.611423483,3.304570403,4.449702529,1.453971832,0.665516464,-11.85472278,5.94362749,5.280633365,-11.85472278
59,Carlisle muck,Muck,1937,2.1,"Nickel-copper steel; 1.96 Ni, 1.01 Cu (covered in black mill scale)",plate,35,B',1.4,intact,Kalamazoo,MI,VP,1660.0,5.6,Medium Acid,12.6,1.03,3.08,2.7,0.0,0.0,3.47,1.04,49.0,31.0,43.6,,,,21,Wrought,Very Poor,Northern,767.02,767.0,427.21,0.557,0.07,0.14,0.44,0.022,0.01,0.0,1.96,1.01,0.0,96.348,2.611423483,3.304570403,4.449702529,1.453971832,0.665516464,-11.85472278,5.94362749,5.280633365,-11.85472278
59,Carlisle muck,Muck,1937,4.0,"Nickel-copper steel; 1.96 Ni, 1.01 Cu (covered in black mill scale)",plate,35,B',2.4,intact,Kalamazoo,MI,VP,1660.0,5.6,Medium Acid,12.6,1.03,3.08,2.7,0.0,0.0,3.47,1.04,49.0,31.0,43.6,,,,21,Wrought,Very Poor,Northern,1461.0,1461.0,732.36,0.5013,0.07,0.14,0.44,0.022,0.01,0.0,1.96,1.01,0.0,96.348,2.611423483,3.304570403,4.449702529,1.453971832,0.665516464,-11.85472278,5.94362749,5.280633365,-11.85472278
59,Carlisle muck,Muck,1937,9.0,"Nickel-copper steel; 1.96 Ni, 1.01 Cu (covered in black mill scale)",plate,35,B',7.2,intact,Kalamazoo,MI,VP,1660.0,5.6,Medium Acid,12.6,1.03,3.08,2.7,0.0,0.0,3.47,1.04,49.0,31.0,43.6,,,,21,Wrought,Very Poor,Northern,3287.25,3287.0,2197.09,0.6684,0.07,0.14,0.44,0.022,0.01,0.0,1.96,1.01,0.0,96.348,2.611423483,3.304570403,4.449702529,1.453971832,0.665516464,-11.85472278,5.94362749,5.280633365,-11.85472278
59,Carlisle muck,Muck,1937,11.1,"Nickel-copper steel; 1.96 Ni, 1.01 Cu (covered in black mill scale)",plate,35,B',7.8,intact,Kalamazoo,MI,VP,1660.0,5.6,Medium Acid,12.6,1.03,3.08,2.7,0.0,0.0,3.47,1.04,49.0,31.0,43.6,,,,21,Wrought,Very Poor,Northern,4054.28,4054.0,2380.18,0.5871,0.07,0.14,0.44,0.022,0.01,0.0,1.96,1.01,0.0,96.348,2.611423483,3.304570403,4.449702529,1.453971832,0.665516464,-11.85472278,5.94362749,5.280633365,-11.85472278
59,Carlisle muck,Muck,1937,12.7,"Nickel-copper steel; 1.96 Ni, 1.01 Cu (covered in black mill scale)",plate,35,B',9.4,intact,Kalamazoo,MI,VP,1660.0,5.6,Medium Acid,12.6,1.03,3.08,2.7,0.0,0.0,3.47,1.04,49.0,31.0,43.6,,,,21,Wrought,Very Poor,Northern,4638.68,4638.0,2868.43,0.6184,0.07,0.14,0.44,0.022,0.01,0.0,1.96,1.01,0.0,96.348,2.611423483,3.304570403,4.449702529,1.453971832,0.665516464,-11.85472278,5.94362749,5.280633365,-11.85472278
63,Tidal marsh,Marsh,1937,2.1,"Nickel-copper steel; 1.96 Ni, 1.01 Cu (covered in black mill scale)",plate,35,B',2.3,intact,Charleston,SC,VP,84.0,6.9,Neutral,14.6,33.6,6.85,4.0,0.0,0.0,12.7,36.6,66.0,45.2,46.7,19.5,1.47,18.8,21,Wrought,Very Poor,Southern,767.02,767.0,701.85,0.915,0.07,0.14,0.44,0.022,0.01,0.0,1.96,1.01,0.0,96.348,2.611423483,3.304570403,4.449702529,1.453971832,0.665516464,-11.85472278,5.94362749,5.280633365,-11.85472278
63,Tidal marsh,Marsh,1937,4.0,"Nickel-copper steel; 1.96 Ni, 1.01 Cu (covered in black mill scale)",plate,35,B',3.4,intact,Charleston,SC,VP,84.0,6.9,Neutral,14.6,33.6,6.85,4.0,0.0,0.0,12.7,36.6,66.0,45.2,46.7,19.5,1.47,18.8,21,Wrought,Very Poor,Southern,1461.0,1461.0,1037.52,0.7101,0.07,0.14,0.44,0.022,0.01,0.0,1.96,1.01,0.0,96.348,2.611423483,3.304570403,4.449702529,1.453971832,0.665516464,-11.85472278,5.94362749,5.280633365,-11.85472278
63,Tidal marsh,Marsh,1937,9.0,"Nickel-copper steel; 1.96 Ni, 1.01 Cu (covered in black mill scale)",plate,35,B',8.9,intact,Charleston,SC,VP,84.0,6.9,Neutral,14.6,33.6,6.85,4.0,0.0,0.0,12.7,36.6,66.0,45.2,46.7,19.5,1.47,18.8,21,Wrought,Very Poor,Southern,3287.25,3287.0,2715.85,0.8262,0.07,0.14,0.44,0.022,0.01,0.0,1.96,1.01,0.0,96.348,2.611423483,3.304570403,4.449702529,1.453971832,0.665516464,-11.85472278,5.94362749,5.280633365,-11.85472278
63,Tidal marsh,Marsh,1937,11.1,"Nickel-copper steel; 1.96 Ni, 1.01 Cu (covered in black mill scale)",plate,35,B',7.3,intact,Charleston,SC,VP,84.0,6.9,Neutral,14.6,33.6,6.85,4.0,0.0,0.0,12.7,36.6,66.0,45.2,46.7,19.5,1.47,18.8,21,Wrought,Very Poor,Southern,4054.28,4054.0,2227.61,0.5494,0.07,0.14,0.44,0.022,0.01,0.0,1.96,1.01,0.0,96.348,2.611423483,3.304570403,4.449702529,1.453971832,0.665516464,-11.85472278,5.94362749,5.280633365,-11.85472278
63,Tidal marsh,Marsh,1937,12.7,"Nickel-copper steel; 1.96 Ni, 1.01 Cu (covered in black mill scale)",plate,35,B',11.7,intact,Charleston,SC,VP,84.0,6.9,Neutral,14.6,33.6,6.85,4.0,0.0,0.0,12.7,36.6,66.0,45.2,46.7,19.5,1.47,18.8,21,Wrought,Very Poor,Southern,4638.68,4638.0,3570.27,0.7697,0.07,0.14,0.44,0.022,0.01,0.0,1.96,1.01,0.0,96.348,2.611423483,3.304570403,4.449702529,1.453971832,0.665516464,-11.85472278,5.94362749,5.280633365,-11.85472278
67,Cinders,Cinders,1937,2.1,"Nickel-copper steel; 1.96 Ni, 1.01 Cu (covered in black mill scale)",plate,35,B',23.0,intact,Milwaukee,WI,VP,455.0,7.6,Mildly Alkaline,A,0.77,3.03,0.53,0.0,0.55,0.08,2.89,46.1,30.1,11.1,,,,21,Wrought,Very Poor,Northern,767.02,767.0,7018.49,9.1503,0.07,0.14,0.44,0.022,0.01,0.0,1.96,1.01,0.0,96.348,2.611423483,3.304570403,4.449702529,1.453971832,0.665516464,-11.85472278,5.94362749,5.280633365,-11.85472278
67,Cinders,Cinders,1937,4.0,"Nickel-copper steel; 1.96 Ni, 1.01 Cu (covered in black mill scale)",plate,35,B',44.3,intact,Milwaukee,WI,VP,455.0,7.6,Mildly Alkaline,A,0.77,3.03,0.53,0.0,0.55,0.08,2.89,46.1,30.1,11.1,,,,21,Wrought,Very Poor,Northern,1461.0,1461.0,13518.22,9.2527,0.07,0.14,0.44,0.022,0.01,0.0,1.96,1.01,0.0,96.348,2.611423483,3.304570403,4.449702529,1.453971832,0.665516464,-11.85472278,5.94362749,5.280633365,-11.85472278
67,Cinders,Cinders,1937,9.0,"Nickel-copper steel; 1.96 Ni, 1.01 Cu (covered in black mill scale)",plate,35,B',0.0,destroyed,Milwaukee,WI,VP,455.0,7.6,Mildly Alkaline,A,0.77,3.03,0.53,0.0,0.55,0.08,2.89,46.1,30.1,11.1,,,,21,Wrought,Very Poor,Northern,3287.25,3287.0,0.0,0.0,0.07,0.14,0.44,0.022,0.01,0.0,1.96,1.01,0.0,96.348,2.611423483,3.304570403,4.449702529,1.453971832,0.665516464,-11.85472278,5.94362749,5.280633365,-11.85472278
67,Cinders,Cinders,1937,11.1,"Nickel-copper steel; 1.96 Ni, 1.01 Cu (covered in black mill scale)",plate,35,B',31.9,intact,Milwaukee,WI,VP,455.0,7.6,Mildly Alkaline,A,0.77,3.03,0.53,0.0,0.55,0.08,2.89,46.1,30.1,11.1,,,,21,Wrought,Very Poor,Northern,4054.28,4054.0,9734.34,2.401,0.07,0.14,0.44,0.022,0.01,0.0,1.96,1.01,0.0,96.348,2.611423483,3.304570403,4.449702529,1.453971832,0.665516464,-11.85472278,5.94362749,5.280633365,-11.85472278
67,Cinders,Cinders,1937,12.7,"Nickel-copper steel; 1.96 Ni, 1.01 Cu (covered in black mill scale)",plate,35,B',39.0,intact,Milwaukee,WI,VP,455.0,7.6,Mildly Alkaline,A,0.77,3.03,0.53,0.0,0.55,0.08,2.89,46.1,30.1,11.1,,,,21,Wrought,Very Poor,Northern,4638.68,4638.0,11900.92,2.5656,0.07,0.14,0.44,0.022,0.01,0.0,1.96,1.01,0.0,96.348,2.611423483,3.304570403,4.449702529,1.453971832,0.665516464,-11.85472278,5.94362749,5.280633365,-11.85472278
53,Cecil clay loam,Clay Loam,1937,2.0,"Cr-Si-Cu-P steel, 1.02 Cr, 0.42 Cu",plate,41,C,1.5,intact,Atlanta,GA,G,17790.0,4.8,Very Strongly Acid,5.4,,,,,,,,61.2,48.3,33.7,18.2,1.6,7.0,21,Wrought,Good,Southern,730.5,730.0,457.73,0.6266,0.075,0.84,0.2,0.018,0.124,1.02,0.22,0.428,0.0,97.075,0.761872835,3.177786258,1.742701844,-0.665242286,1.264666132,3.371942266,1.83801201,2.503507595,-13.99524665
53,Cecil clay loam,Clay Loam,1937,4.0,"Cr-Si-Cu-P steel, 1.02 Cr, 0.42 Cu",plate,41,C,2.4,intact,Atlanta,GA,G,17790.0,4.8,Very Strongly Acid,5.4,,,,,,,,61.2,48.3,33.7,18.2,1.6,7.0,21,Wrought,Good,Southern,1461.0,1461.0,732.36,0.5013,0.075,0.84,0.2,0.018,0.124,1.02,0.22,0.428,0.0,97.075,0.761872835,3.177786258,1.742701844,-0.665242286,1.264666132,3.371942266,1.83801201,2.503507595,-13.99524665
53,Cecil clay loam,Clay Loam,1937,9.0,"Cr-Si-Cu-P steel, 1.02 Cr, 0.42 Cu",plate,41,C,3.3,intact,Atlanta,GA,G,17790.0,4.8,Very Strongly Acid,5.4,,,,,,,,61.2,48.3,33.7,18.2,1.6,7.0,21,Wrought,Good,Southern,3287.25,3287.0,1007.0,0.3063,0.075,0.84,0.2,0.018,0.124,1.02,0.22,0.428,0.0,97.075,0.761872835,3.177786258,1.742701844,-0.665242286,1.264666132,3.371942266,1.83801201,2.503507595,-13.99524665
53,Cecil clay loam,Clay Loam,1937,11.1,"Cr-Si-Cu-P steel, 1.02 Cr, 0.42 Cu",plate,41,C,2.9,intact,Atlanta,GA,G,17790.0,4.8,Very Strongly Acid,5.4,,,,,,,,61.2,48.3,33.7,18.2,1.6,7.0,21,Wrought,Good,Southern,4054.28,4054.0,884.94,0.2183,0.075,0.84,0.2,0.018,0.124,1.02,0.22,0.428,0.0,97.075,0.761872835,3.177786258,1.742701844,-0.665242286,1.264666132,3.371942266,1.83801201,2.503507595,-13.99524665
53,Cecil clay loam,Clay Loam,1937,12.7,"Cr-Si-Cu-P steel, 1.02 Cr, 0.42 Cu",plate,41,C,3.6,intact,Atlanta,GA,G,17790.0,4.8,Very Strongly Acid,5.4,,,,,,,,61.2,48.3,33.7,18.2,1.6,7.0,21,Wrought,Good,Southern,4638.68,4638.0,1098.55,0.2368,0.075,0.84,0.2,0.018,0.124,1.02,0.22,0.428,0.0,97.075,0.761872835,3.177786258,1.742701844,-0.665242286,1.264666132,3.371942266,1.83801201,2.503507595,-13.99524665
55,Hagerstown loam,Silty Clay Loam,1937,2.0,"Cr-Si-Cu-P steel, 1.02 Cr, 0.42 Cu",plate,41,C,1.3,intact,Loch Raven,MD,G,5210.0,5.8,Medium Acid,10.9,,,,,,,,55.4,42.6,32.0,15.5,1.49,8.6,21,Wrought,Good,Northern,730.5,730.0,396.7,0.5431,0.075,0.84,0.2,0.018,0.124,1.02,0.22,0.428,0.0,97.075,0.761872835,3.177786258,1.742701844,-0.665242286,1.264666132,3.371942266,1.83801201,2.503507595,-13.99524665
55,Hagerstown loam,Silty Clay Loam,1937,4.0,"Cr-Si-Cu-P steel, 1.02 Cr, 0.42 Cu",plate,41,C,2.3,intact,Loch Raven,MD,G,5210.0,5.8,Medium Acid,10.9,,,,,,,,55.4,42.6,32.0,15.5,1.49,8.6,21,Wrought,Good,Northern,1461.0,1461.0,701.85,0.4804,0.075,0.84,0.2,0.018,0.124,1.02,0.22,0.428,0.0,97.075,0.761872835,3.177786258,1.742701844,-0.665242286,1.264666132,3.371942266,1.83801201,2.503507595,-13.99524665
55,Hagerstown loam,Silty Clay Loam,1937,9.0,"Cr-Si-Cu-P steel, 1.02 Cr, 0.42 Cu",plate,41,C,3.0,intact,Loch Raven,MD,G,5210.0,5.8,Medium Acid,10.9,,,,,,,,55.4,42.6,32.0,15.5,1.49,8.6,21,Wrought,Good,Northern,3287.25,3287.0,915.46,0.2785,0.075,0.84,0.2,0.018,0.124,1.02,0.22,0.428,0.0,97.075,0.761872835,3.177786258,1.742701844,-0.665242286,1.264666132,3.371942266,1.83801201,2.503507595,-13.99524665
55,Hagerstown loam,Silty Clay Loam,1937,11.1,"Cr-Si-Cu-P steel, 1.02 Cr, 0.42 Cu",plate,41,C,2.7,intact,Loch Raven,MD,G,5210.0,5.8,Medium Acid,10.9,,,,,,,,55.4,42.6,32.0,15.5,1.49,8.6,21,Wrought,Good,Northern,4054.28,4054.0,823.91,0.2032,0.075,0.84,0.2,0.018,0.124,1.02,0.22,0.428,0.0,97.075,0.761872835,3.177786258,1.742701844,-0.665242286,1.264666132,3.371942266,1.83801201,2.503507595,-13.99524665
55,Hagerstown loam,Silty Clay Loam,1937,12.7,"Cr-Si-Cu-P steel, 1.02 Cr, 0.42 Cu",plate,41,C,3.3,intact,Loch Raven,MD,G,5210.0,5.8,Medium Acid,10.9,,,,,,,,55.4,42.6,32.0,15.5,1.49,8.6,21,Wrought,Good,Northern,4638.68,4638.0,1007.0,0.2171,0.075,0.84,0.2,0.018,0.124,1.02,0.22,0.428,0.0,97.075,0.761872835,3.177786258,1.742701844,-0.665242286,1.264666132,3.371942266,1.83801201,2.503507595,-13.99524665
62,Susquehanna clay,Clay,1937,2.0,"Cr-Si-Cu-P steel, 1.02 Cr, 0.42 Cu",plate,41,C,1.9,intact,Meridian,MS,F,6920.0,4.5,Very Strongly Acid,12,,,,,,,,64.0,53.0,34.6,14.9,1.79,4.7,21,Wrought,Good,Southern,730.5,730.0,579.79,0.7937,0.075,0.84,0.2,0.018,0.124,1.02,0.22,0.428,0.0,97.075,0.761872835,3.177786258,1.742701844,-0.665242286,1.264666132,3.371942266,1.83801201,2.503507595,-13.99524665
62,Susquehanna clay,Clay,1937,4.0,"Cr-Si-Cu-P steel, 1.02 Cr, 0.42 Cu",plate,41,C,3.0,intact,Meridian,MS,F,6920.0,4.5,Very Strongly Acid,12,,,,,,,,64.0,53.0,34.6,14.9,1.79,4.7,21,Wrought,Good,Southern,1461.0,1461.0,915.46,0.6266,0.075,0.84,0.2,0.018,0.124,1.02,0.22,0.428,0.0,97.075,0.761872835,3.177786258,1.742701844,-0.665242286,1.264666132,3.371942266,1.83801201,2.503507595,-13.99524665
62,Susquehanna clay,Clay,1937,9.0,"Cr-Si-Cu-P steel, 1.02 Cr, 0.42 Cu",plate,41,C,3.8,intact,Meridian,MS,F,6920.0,4.5,Very Strongly Acid,12,,,,,,,,64.0,53.0,34.6,14.9,1.79,4.7,21,Wrought,Good,Southern,3287.25,3287.0,1159.58,0.3528,0.075,0.84,0.2,0.018,0.124,1.02,0.22,0.428,0.0,97.075,0.761872835,3.177786258,1.742701844,-0.665242286,1.264666132,3.371942266,1.83801201,2.503507595,-13.99524665
62,Susquehanna clay,Clay,1937,11.1,"Cr-Si-Cu-P steel, 1.02 Cr, 0.42 Cu",plate,41,C,4.7,intact,Meridian,MS,F,6920.0,4.5,Very Strongly Acid,12,,,,,,,,64.0,53.0,34.6,14.9,1.79,4.7,21,Wrought,Good,Southern,4054.28,4054.0,1434.21,0.3538,0.075,0.84,0.2,0.018,0.124,1.02,0.22,0.428,0.0,97.075,0.761872835,3.177786258,1.742701844,-0.665242286,1.264666132,3.371942266,1.83801201,2.503507595,-13.99524665
62,Susquehanna clay,Clay,1937,12.7,"Cr-Si-Cu-P steel, 1.02 Cr, 0.42 Cu",plate,41,C,5.5,intact,Meridian,MS,F,6920.0,4.5,Very Strongly Acid,12,,,,,,,,64.0,53.0,34.6,14.9,1.79,4.7,21,Wrought,Good,Southern,4638.68,4638.0,1678.33,0.3618,0.075,0.84,0.2,0.018,0.124,1.02,0.22,0.428,0.0,97.075,0.761872835,3.177786258,1.742701844,-0.665242286,1.264666132,3.371942266,1.83801201,2.503507595,-13.99524665
65,Chino silt loam,Silt Loam,1937,2.0,"Cr-Si-Cu-P steel, 1.02 Cr, 0.42 Cu",plate,41,C,4.4,intact,Wilmington,CA,G,148.0,8.0,Moderately Alkaline,A,7.65,12.4,2.2,0.0,1.3,6.05,16.9,62.4,15.2,26.4,15.8,1.41,5.7,21,Wrought,Good,Southern,730.5,730.0,1342.67,1.838,0.075,0.84,0.2,0.018,0.124,1.02,0.22,0.428,0.0,97.075,0.761872835,3.177786258,1.742701844,-0.665242286,1.264666132,3.371942266,1.83801201,2.503507595,-13.99524665
65,Chino silt loam,Silt Loam,1937,4.0,"Cr-Si-Cu-P steel, 1.02 Cr, 0.42 Cu",plate,41,C,5.4,intact,Wilmington,CA,G,148.0,8.0,Moderately Alkaline,A,7.65,12.4,2.2,0.0,1.3,6.05,16.9,62.4,15.2,26.4,15.8,1.41,5.7,21,Wrought,Good,Southern,1461.0,1461.0,1647.82,1.1279,0.075,0.84,0.2,0.018,0.124,1.02,0.22,0.428,0.0,97.075,0.761872835,3.177786258,1.742701844,-0.665242286,1.264666132,3.371942266,1.83801201,2.503507595,-13.99524665
65,Chino silt loam,Silt Loam,1937,9.0,"Cr-Si-Cu-P steel, 1.02 Cr, 0.42 Cu",plate,41,C,11.0,intact,Wilmington,CA,G,148.0,8.0,Moderately Alkaline,A,7.65,12.4,2.2,0.0,1.3,6.05,16.9,62.4,15.2,26.4,15.8,1.41,5.7,21,Wrought,Good,Southern,3287.25,3287.0,3356.67,1.0211,0.075,0.84,0.2,0.018,0.124,1.02,0.22,0.428,0.0,97.075,0.761872835,3.177786258,1.742701844,-0.665242286,1.264666132,3.371942266,1.83801201,2.503507595,-13.99524665
65,Chino silt loam,Silt Loam,1937,11.1,"Cr-Si-Cu-P steel, 1.02 Cr, 0.42 Cu",plate,41,C,9.9,intact,Wilmington,CA,G,148.0,8.0,Moderately Alkaline,A,7.65,12.4,2.2,0.0,1.3,6.05,16.9,62.4,15.2,26.4,15.8,1.41,5.7,21,Wrought,Good,Southern,4054.28,4054.0,3021.0,0.7451,0.075,0.84,0.2,0.018,0.124,1.02,0.22,0.428,0.0,97.075,0.761872835,3.177786258,1.742701844,-0.665242286,1.264666132,3.371942266,1.83801201,2.503507595,-13.99524665
65,Chino silt loam,Silt Loam,1937,12.7,"Cr-Si-Cu-P steel, 1.02 Cr, 0.42 Cu",plate,41,C,11.4,intact,Wilmington,CA,G,148.0,8.0,Moderately Alkaline,A,7.65,12.4,2.2,0.0,1.3,6.05,16.9,62.4,15.2,26.4,15.8,1.41,5.7,21,Wrought,Good,Southern,4638.68,4638.0,3478.73,0.7499,0.075,0.84,0.2,0.018,0.124,1.02,0.22,0.428,0.0,97.075,0.761872835,3.177786258,1.742701844,-0.665242286,1.264666132,3.371942266,1.83801201,2.503507595,-13.99524665
64,Docas clay,Silty Clay Loam,1937,2.0,"Cr-Si-Cu-P steel, 1.02 Cr, 0.42 Cu",plate,41,C,4.9,intact,Cholanie,CA,F,62.0,7.5,Mildly Alkaline,A,28.1,2.29,0.76,0.0,0.89,28.8,0.26,58.0,16.0,41.1,4.7,1.88,27.7,21,Wrought,Fair,Southern,730.5,730.0,1495.24,2.0469,0.075,0.84,0.2,0.018,0.124,1.02,0.22,0.428,0.0,97.075,0.761872835,3.177786258,1.742701844,-0.665242286,1.264666132,3.371942266,1.83801201,2.503507595,-13.99524665
64,Docas clay,Silty Clay Loam,1937,4.0,"Cr-Si-Cu-P steel, 1.02 Cr, 0.42 Cu",plate,41,C,5.1,intact,Cholanie,CA,F,62.0,7.5,Mildly Alkaline,A,28.1,2.29,0.76,0.0,0.89,28.8,0.26,58.0,16.0,41.1,4.7,1.88,27.7,21,Wrought,Fair,Southern,1461.0,1461.0,1556.27,1.0652,0.075,0.84,0.2,0.018,0.124,1.02,0.22,0.428,0.0,97.075,0.761872835,3.177786258,1.742701844,-0.665242286,1.264666132,3.371942266,1.83801201,2.503507595,-13.99524665
64,Docas clay,Silty Clay Loam,1937,9.0,"Cr-Si-Cu-P steel, 1.02 Cr, 0.42 Cu",plate,41,C,5.7,intact,Cholanie,CA,F,62.0,7.5,Mildly Alkaline,A,28.1,2.29,0.76,0.0,0.89,28.8,0.26,58.0,16.0,41.1,4.7,1.88,27.7,21,Wrought,Fair,Southern,3287.25,3287.0,1739.36,0.5291,0.075,0.84,0.2,0.018,0.124,1.02,0.22,0.428,0.0,97.075,0.761872835,3.177786258,1.742701844,-0.665242286,1.264666132,3.371942266,1.83801201,2.503507595,-13.99524665
64,Docas clay,Silty Clay Loam,1937,11.1,"Cr-Si-Cu-P steel, 1.02 Cr, 0.42 Cu",plate,41,C,10.6,intact,Cholanie,CA,F,62.0,7.5,Mildly Alkaline,A,28.1,2.29,0.76,0.0,0.89,28.8,0.26,58.0,16.0,41.1,4.7,1.88,27.7,21,Wrought,Fair,Southern,4054.28,4054.0,3234.61,0.7978,0.075,0.84,0.2,0.018,0.124,1.02,0.22,0.428,0.0,97.075,0.761872835,3.177786258,1.742701844,-0.665242286,1.264666132,3.371942266,1.83801201,2.503507595,-13.99524665
64,Docas clay,Silty Clay Loam,1937,12.7,"Cr-Si-Cu-P steel, 1.02 Cr, 0.42 Cu",plate,41,C,7.6,intact,Cholanie,CA,F,62.0,7.5,Mildly Alkaline,A,28.1,2.29,0.76,0.0,0.89,28.8,0.26,58.0,16.0,41.1,4.7,1.88,27.7,21,Wrought,Fair,Southern,4638.68,4638.0,2319.15,0.5,0.075,0.84,0.2,0.018,0.124,1.02,0.22,0.428,0.0,97.075,0.761872835,3.177786258,1.742701844,-0.665242286,1.264666132,3.371942266,1.83801201,2.503507595,-13.99524665
66,Mohave fine gravelly loam,Sandy Loam,1937,2.0,"Cr-Si-Cu-P steel, 1.02 Cr, 0.42 Cu",plate,41,C,6.9,intact,Phoenix,AZ,F,232.0,8.0,Moderately Alkaline,A,6.55,0.51,0.18,0.0,0.73,2.77,2.97,69.7,7.8,16.5,20.1,1.79,2.7,21,Wrought,Fair,Southern,730.5,730.0,2105.55,2.8823,0.075,0.84,0.2,0.018,0.124,1.02,0.22,0.428,0.0,97.075,0.761872835,3.177786258,1.742701844,-0.665242286,1.264666132,3.371942266,1.83801201,2.503507595,-13.99524665
66,Mohave fine gravelly loam,Sandy Loam,1937,4.0,"Cr-Si-Cu-P steel, 1.02 Cr, 0.42 Cu",plate,41,C,13.6,intact,Phoenix,AZ,F,232.0,8.0,Moderately Alkaline,A,6.55,0.51,0.18,0.0,0.73,2.77,2.97,69.7,7.8,16.5,20.1,1.79,2.7,21,Wrought,Fair,Southern,1461.0,1461.0,4150.06,2.8406,0.075,0.84,0.2,0.018,0.124,1.02,0.22,0.428,0.0,97.075,0.761872835,3.177786258,1.742701844,-0.665242286,1.264666132,3.371942266,1.83801201,2.503507595,-13.99524665
66,Mohave fine gravelly loam,Sandy Loam,1937,9.0,"Cr-Si-Cu-P steel, 1.02 Cr, 0.42 Cu",plate,41,C,3.9,intact,Phoenix,AZ,F,232.0,8.0,Moderately Alkaline,A,6.55,0.51,0.18,0.0,0.73,2.77,2.97,69.7,7.8,16.5,20.1,1.79,2.7,21,Wrought,Fair,Southern,3287.25,3287.0,1190.09,0.362,0.075,0.84,0.2,0.018,0.124,1.02,0.22,0.428,0.0,97.075,0.761872835,3.177786258,1.742701844,-0.665242286,1.264666132,3.371942266,1.83801201,2.503507595,-13.99524665
66,Mohave fine gravelly loam,Sandy Loam,1937,11.1,"Cr-Si-Cu-P steel, 1.02 Cr, 0.42 Cu",plate,41,C,12.3,intact,Phoenix,AZ,F,232.0,8.0,Moderately Alkaline,A,6.55,0.51,0.18,0.0,0.73,2.77,2.97,69.7,7.8,16.5,20.1,1.79,2.7,21,Wrought,Fair,Southern,4054.28,4054.0,3753.37,0.9258,0.075,0.84,0.2,0.018,0.124,1.02,0.22,0.428,0.0,97.075,0.761872835,3.177786258,1.742701844,-0.665242286,1.264666132,3.371942266,1.83801201,2.503507595,-13.99524665
66,Mohave fine gravelly loam,Sandy Loam,1937,12.7,"Cr-Si-Cu-P steel, 1.02 Cr, 0.42 Cu",plate,41,C,17.6,intact,Phoenix,AZ,F,232.0,8.0,Moderately Alkaline,A,6.55,0.51,0.18,0.0,0.73,2.77,2.97,69.7,7.8,16.5,20.1,1.79,2.7,21,Wrought,Fair,Southern,4638.68,4638.0,5370.67,1.1578,0.075,0.84,0.2,0.018,0.124,1.02,0.22,0.428,0.0,97.075,0.761872835,3.177786258,1.742701844,-0.665242286,1.264666132,3.371942266,1.83801201,2.503507595,-13.99524665
70,Merced silt loam,Clay Loam,1937,2.0,"Cr-Si-Cu-P steel, 1.02 Cr, 0.42 Cu",plate,41,C,5.4,intact,Buttonwillo,CA,F,278.0,9.4,Very Strongly Alkaline,A,8.38,0.38,0.22,0.02,1.87,1.12,5.57,65.0,6.0,24.7,6.1,1.69,0.2,21,Wrought,Fair,Southern,730.5,730.0,1647.82,2.2557,0.075,0.84,0.2,0.018,0.124,1.02,0.22,0.428,0.0,97.075,0.761872835,3.177786258,1.742701844,-0.665242286,1.264666132,3.371942266,1.83801201,2.503507595,-13.99524665
70,Merced silt loam,Clay Loam,1937,4.0,"Cr-Si-Cu-P steel, 1.02 Cr, 0.42 Cu",plate,41,C,9.8,intact,Buttonwillo,CA,F,278.0,9.4,Very Strongly Alkaline,A,8.38,0.38,0.22,0.02,1.87,1.12,5.57,65.0,6.0,24.7,6.1,1.69,0.2,21,Wrought,Fair,Southern,1461.0,1461.0,2990.49,2.0469,0.075,0.84,0.2,0.018,0.124,1.02,0.22,0.428,0.0,97.075,0.761872835,3.177786258,1.742701844,-0.665242286,1.264666132,3.371942266,1.83801201,2.503507595,-13.99524665
70,Merced silt loam,Clay Loam,1937,9.0,"Cr-Si-Cu-P steel, 1.02 Cr, 0.42 Cu",plate,41,C,15.8,intact,Buttonwillo,CA,F,278.0,9.4,Very Strongly Alkaline,A,8.38,0.38,0.22,0.02,1.87,1.12,5.57,65.0,6.0,24.7,6.1,1.69,0.2,21,Wrought,Fair,Southern,3287.25,3287.0,4821.4,1.4667,0.075,0.84,0.2,0.018,0.124,1.02,0.22,0.428,0.0,97.075,0.761872835,3.177786258,1.742701844,-0.665242286,1.264666132,3.371942266,1.83801201,2.503507595,-13.99524665
70,Merced silt loam,Clay Loam,1937,11.1,"Cr-Si-Cu-P steel, 1.02 Cr, 0.42 Cu",plate,41,C,28.1,intact,Buttonwillo,CA,F,278.0,9.4,Very Strongly Alkaline,A,8.38,0.38,0.22,0.02,1.87,1.12,5.57,65.0,6.0,24.7,6.1,1.69,0.2,21,Wrought,Fair,Southern,4054.28,4054.0,8574.76,2.115,0.075,0.84,0.2,0.018,0.124,1.02,0.22,0.428,0.0,97.075,0.761872835,3.177786258,1.742701844,-0.665242286,1.264666132,3.371942266,1.83801201,2.503507595,-13.99524665
70,Merced silt loam,Clay Loam,1937,12.7,"Cr-Si-Cu-P steel, 1.02 Cr, 0.42 Cu",plate,41,C,0.0,destroyed,Buttonwillo,CA,F,278.0,9.4,Very Strongly Alkaline,A,8.38,0.38,0.22,0.02,1.87,1.12,5.57,65.0,6.0,24.7,6.1,1.69,0.2,21,Wrought,Fair,Southern,4638.68,4638.0,0.0,0.0,0.075,0.84,0.2,0.018,0.124,1.02,0.22,0.428,0.0,97.075,0.761872835,3.177786258,1.742701844,-0.665242286,1.264666132,3.371942266,1.83801201,2.503507595,-13.99524665
58,Muck,Muck,1937,2.0,"Cr-Si-Cu-P steel, 1.02 Cr, 0.42 Cu",plate,41,C,4.4,intact,New Orleans,LA,VP,712.0,4.8,Very Strongly Acid,15,2.03,2.23,1.29,0.0,0.0,0.47,2.54,69.3,57.4,57.8,22.4,1.43,36.9,21,Wrought,Poor,Southern,730.5,730.0,1342.67,1.838,0.075,0.84,0.2,0.018,0.124,1.02,0.22,0.428,0.0,97.075,0.761872835,3.177786258,1.742701844,-0.665242286,1.264666132,3.371942266,1.83801201,2.503507595,-13.99524665
58,Muck,Muck,1937,4.0,"Cr-Si-Cu-P steel, 1.02 Cr, 0.42 Cu",plate,41,C,9.0,intact,New Orleans,LA,VP,712.0,4.8,Very Strongly Acid,15,2.03,2.23,1.29,0.0,0.0,0.47,2.54,69.3,57.4,57.8,22.4,1.43,36.9,21,Wrought,Poor,Southern,1461.0,1461.0,2746.37,1.8798,0.075,0.84,0.2,0.018,0.124,1.02,0.22,0.428,0.0,97.075,0.761872835,3.177786258,1.742701844,-0.665242286,1.264666132,3.371942266,1.83801201,2.503507595,-13.99524665
58,Muck,Muck,1937,9.0,"Cr-Si-Cu-P steel, 1.02 Cr, 0.42 Cu",plate,41,C,16.7,intact,New Orleans,LA,VP,712.0,4.8,Very Strongly Acid,15,2.03,2.23,1.29,0.0,0.0,0.47,2.54,69.3,57.4,57.8,22.4,1.43,36.9,21,Wrought,Poor,Southern,3287.25,3287.0,5096.03,1.5502,0.075,0.84,0.2,0.018,0.124,1.02,0.22,0.428,0.0,97.075,0.761872835,3.177786258,1.742701844,-0.665242286,1.264666132,3.371942266,1.83801201,2.503507595,-13.99524665
58,Muck,Muck,1937,11.1,"Cr-Si-Cu-P steel, 1.02 Cr, 0.42 Cu",plate,41,C,18.0,intact,New Orleans,LA,VP,712.0,4.8,Very Strongly Acid,15,2.03,2.23,1.29,0.0,0.0,0.47,2.54,69.3,57.4,57.8,22.4,1.43,36.9,21,Wrought,Poor,Southern,4054.28,4054.0,5492.73,1.3548,0.075,0.84,0.2,0.018,0.124,1.02,0.22,0.428,0.0,97.075,0.761872835,3.177786258,1.742701844,-0.665242286,1.264666132,3.371942266,1.83801201,2.503507595,-13.99524665
58,Muck,Muck,1937,12.7,"Cr-Si-Cu-P steel, 1.02 Cr, 0.42 Cu",plate,41,C,18.7,intact,New Orleans,LA,VP,712.0,4.8,Very Strongly Acid,15,2.03,2.23,1.29,0.0,0.0,0.47,2.54,69.3,57.4,57.8,22.4,1.43,36.9,21,Wrought,Poor,Southern,4638.68,4638.0,5706.34,1.2302,0.075,0.84,0.2,0.018,0.124,1.02,0.22,0.428,0.0,97.075,0.761872835,3.177786258,1.742701844,-0.665242286,1.264666132,3.371942266,1.83801201,2.503507595,-13.99524665
60,Rifle peat,Peat,1937,2.0,"Cr-Si-Cu-P steel, 1.02 Cr, 0.42 Cu",plate,41,C,5.8,intact,Plymouth,OH,P,218.0,2.6,Extremely Acid,297.4,2.91,10.95,2.86,0.0,0.0,0.0,56.7,49.0,37.0,43.4,33.2,1.28,9.1,21,Wrought,Poor,Northern,730.5,730.0,1769.88,2.4228,0.075,0.84,0.2,0.018,0.124,1.02,0.22,0.428,0.0,97.075,0.761872835,3.177786258,1.742701844,-0.665242286,1.264666132,3.371942266,1.83801201,2.503507595,-13.99524665
60,Rifle peat,Peat,1937,4.0,"Cr-Si-Cu-P steel, 1.02 Cr, 0.42 Cu",plate,41,C,10.2,intact,Plymouth,OH,P,218.0,2.6,Extremely Acid,297.4,2.91,10.95,2.86,0.0,0.0,0.0,56.7,49.0,37.0,43.4,33.2,1.28,9.1,21,Wrought,Poor,Northern,1461.0,1461.0,3112.55,2.1304,0.075,0.84,0.2,0.018,0.124,1.02,0.22,0.428,0.0,97.075,0.761872835,3.177786258,1.742701844,-0.665242286,1.264666132,3.371942266,1.83801201,2.503507595,-13.99524665
60,Rifle peat,Peat,1937,9.0,"Cr-Si-Cu-P steel, 1.02 Cr, 0.42 Cu",plate,41,C,24.9,intact,Plymouth,OH,P,218.0,2.6,Extremely Acid,297.4,2.91,10.95,2.86,0.0,0.0,0.0,56.7,49.0,37.0,43.4,33.2,1.28,9.1,21,Wrought,Poor,Northern,3287.25,3287.0,7598.28,2.3114,0.075,0.84,0.2,0.018,0.124,1.02,0.22,0.428,0.0,97.075,0.761872835,3.177786258,1.742701844,-0.665242286,1.264666132,3.371942266,1.83801201,2.503507595,-13.99524665
60,Rifle peat,Peat,1937,11.1,"Cr-Si-Cu-P steel, 1.02 Cr, 0.42 Cu",plate,41,C,18.5,intact,Plymouth,OH,P,218.0,2.6,Extremely Acid,297.4,2.91,10.95,2.86,0.0,0.0,0.0,56.7,49.0,37.0,43.4,33.2,1.28,9.1,21,Wrought,Poor,Northern,4054.28,4054.0,5645.31,1.3924,0.075,0.84,0.2,0.018,0.124,1.02,0.22,0.428,0.0,97.075,0.761872835,3.177786258,1.742701844,-0.665242286,1.264666132,3.371942266,1.83801201,2.503507595,-13.99524665
60,Rifle peat,Peat,1937,12.7,"Cr-Si-Cu-P steel, 1.02 Cr, 0.42 Cu",plate,41,C,18.0,intact,Plymouth,OH,P,218.0,2.6,Extremely Acid,297.4,2.91,10.95,2.86,0.0,0.0,0.0,56.7,49.0,37.0,43.4,33.2,1.28,9.1,21,Wrought,Poor,Northern,4638.68,4638.0,5492.73,1.1841,0.075,0.84,0.2,0.018,0.124,1.02,0.22,0.428,0.0,97.075,0.761872835,3.177786258,1.742701844,-0.665242286,1.264666132,3.371942266,1.83801201,2.503507595,-13.99524665
61,Sharkey clay,Clay,1937,2.0,"Cr-Si-Cu-P steel, 1.02 Cr, 0.42 Cu",plate,41,C,2.4,intact,New Orleans,LA,P,943.0,6.8,Neutral,4.9,0.73,0.68,0.33,0.0,0.71,0.1,0.91,69.3,57.4,30.8,2.3,1.78,16.4,21,Wrought,Poor,Southern,730.5,730.0,732.36,1.0025,0.075,0.84,0.2,0.018,0.124,1.02,0.22,0.428,0.0,97.075,0.761872835,3.177786258,1.742701844,-0.665242286,1.264666132,3.371942266,1.83801201,2.503507595,-13.99524665
61,Sharkey clay,Clay,1937,4.0,"Cr-Si-Cu-P steel, 1.02 Cr, 0.42 Cu",plate,41,C,4.6,intact,New Orleans,LA,P,943.0,6.8,Neutral,4.9,0.73,0.68,0.33,0.0,0.71,0.1,0.91,69.3,57.4,30.8,2.3,1.78,16.4,21,Wrought,Poor,Southern,1461.0,1461.0,1403.7,0.9608,0.075,0.84,0.2,0.018,0.124,1.02,0.22,0.428,0.0,97.075,0.761872835,3.177786258,1.742701844,-0.665242286,1.264666132,3.371942266,1.83801201,2.503507595,-13.99524665
61,Sharkey clay,Clay,1937,9.0,"Cr-Si-Cu-P steel, 1.02 Cr, 0.42 Cu",plate,41,C,3.6,intact,New Orleans,LA,P,943.0,6.8,Neutral,4.9,0.73,0.68,0.33,0.0,0.71,0.1,0.91,69.3,57.4,30.8,2.3,1.78,16.4,21,Wrought,Poor,Southern,3287.25,3287.0,1098.55,0.3342,0.075,0.84,0.2,0.018,0.124,1.02,0.22,0.428,0.0,97.075,0.761872835,3.177786258,1.742701844,-0.665242286,1.264666132,3.371942266,1.83801201,2.503507595,-13.99524665
61,Sharkey clay,Clay,1937,11.1,"Cr-Si-Cu-P steel, 1.02 Cr, 0.42 Cu",plate,41,C,7.1,intact,New Orleans,LA,P,943.0,6.8,Neutral,4.9,0.73,0.68,0.33,0.0,0.71,0.1,0.91,69.3,57.4,30.8,2.3,1.78,16.4,21,Wrought,Poor,Southern,4054.28,4054.0,2166.58,0.5344,0.075,0.84,0.2,0.018,0.124,1.02,0.22,0.428,0.0,97.075,0.761872835,3.177786258,1.742701844,-0.665242286,1.264666132,3.371942266,1.83801201,2.503507595,-13.99524665
61,Sharkey clay,Clay,1937,12.7,"Cr-Si-Cu-P steel, 1.02 Cr, 0.42 Cu",plate,41,C,7.1,intact,New Orleans,LA,P,943.0,6.8,Neutral,4.9,0.73,0.68,0.33,0.0,0.71,0.1,0.91,69.3,57.4,30.8,2.3,1.78,16.4,21,Wrought,Poor,Southern,4638.68,4638.0,2166.58,0.4671,0.075,0.84,0.2,0.018,0.124,1.02,0.22,0.428,0.0,97.075,0.761872835,3.177786258,1.742701844,-0.665242286,1.264666132,3.371942266,1.83801201,2.503507595,-13.99524665
51,Acadia clay,Clay,1937,2.0,"Cr-Si-Cu-P steel, 1.02 Cr, 0.42 Cu",plate,41,C,9.2,intact,Spindletop,TX,P,190.0,6.2,Slightly Acid,13.2,10.27,15.55,5.03,0.0,0.56,5.75,22.0,69.0,49.0,47.4,4.4,2.07,37.9,21,Wrought,Very Poor,Southern,730.5,730.0,2807.4,3.8431,0.075,0.84,0.2,0.018,0.124,1.02,0.22,0.428,0.0,97.075,0.761872835,3.177786258,1.742701844,-0.665242286,1.264666132,3.371942266,1.83801201,2.503507595,-13.99524665
51,Acadia clay,Clay,1937,9.0,"Cr-Si-Cu-P steel, 1.02 Cr, 0.42 Cu",plate,41,C,19.6,intact,Spindletop,TX,P,190.0,6.2,Slightly Acid,13.2,10.27,15.55,5.03,0.0,0.56,5.75,22.0,69.0,49.0,47.4,4.4,2.07,37.9,21,Wrought,Very Poor,Southern,3287.25,3287.0,5980.97,1.8194,0.075,0.84,0.2,0.018,0.124,1.02,0.22,0.428,0.0,97.075,0.761872835,3.177786258,1.742701844,-0.665242286,1.264666132,3.371942266,1.83801201,2.503507595,-13.99524665
56,Lake Charles clay,Clay,1937,2.0,"Cr-Si-Cu-P steel, 1.02 Cr, 0.42 Cu",plate,41,C,12.5,intact,El Vista,TX,VP,406.0,7.1,Neutral,5.1,3.12,0.69,0.47,0.0,0.8,1.59,3.04,69.0,49.0,28.7,5.0,2.03,30.1,21,Wrought,Very Poor,Southern,730.5,730.0,3814.4,5.2216,0.075,0.84,0.2,0.018,0.124,1.02,0.22,0.428,0.0,97.075,0.761872835,3.177786258,1.742701844,-0.665242286,1.264666132,3.371942266,1.83801201,2.503507595,-13.99524665
56,Lake Charles clay,Clay,1937,4.0,"Cr-Si-Cu-P steel, 1.02 Cr, 0.42 Cu",plate,41,C,20.8,intact,El Vista,TX,VP,406.0,7.1,Neutral,5.1,3.12,0.69,0.47,0.0,0.8,1.59,3.04,69.0,49.0,28.7,5.0,2.03,30.1,21,Wrought,Very Poor,Southern,1461.0,1461.0,6347.16,4.3444,0.075,0.84,0.2,0.018,0.124,1.02,0.22,0.428,0.0,97.075,0.761872835,3.177786258,1.742701844,-0.665242286,1.264666132,3.371942266,1.83801201,2.503507595,-13.99524665
56,Lake Charles clay,Clay,1937,9.0,"Cr-Si-Cu-P steel, 1.02 Cr, 0.42 Cu",plate,41,C,28.1,intact,El Vista,TX,VP,406.0,7.1,Neutral,5.1,3.12,0.69,0.47,0.0,0.8,1.59,3.04,69.0,49.0,28.7,5.0,2.03,30.1,21,Wrought,Very Poor,Southern,3287.25,3287.0,8574.76,2.6085,0.075,0.84,0.2,0.018,0.124,1.02,0.22,0.428,0.0,97.075,0.761872835,3.177786258,1.742701844,-0.665242286,1.264666132,3.371942266,1.83801201,2.503507595,-13.99524665
56,Lake Charles clay,Clay,1937,11.1,"Cr-Si-Cu-P steel, 1.02 Cr, 0.42 Cu",plate,41,C,44.0,intact,El Vista,TX,VP,406.0,7.1,Neutral,5.1,3.12,0.69,0.47,0.0,0.8,1.59,3.04,69.0,49.0,28.7,5.0,2.03,30.1,21,Wrought,Very Poor,Southern,4054.28,4054.0,13426.67,3.3117,0.075,0.84,0.2,0.018,0.124,1.02,0.22,0.428,0.0,97.075,0.761872835,3.177786258,1.742701844,-0.665242286,1.264666132,3.371942266,1.83801201,2.503507595,-13.99524665
56,Lake Charles clay,Clay,1937,12.7,"Cr-Si-Cu-P steel, 1.02 Cr, 0.42 Cu",plate,41,C,0.0,destroyed,El Vista,TX,VP,406.0,7.1,Neutral,5.1,3.12,0.69,0.47,0.0,0.8,1.59,3.04,69.0,49.0,28.7,5.0,2.03,30.1,21,Wrought,Very Poor,Southern,4638.68,4638.0,0.0,0.0,0.075,0.84,0.2,0.018,0.124,1.02,0.22,0.428,0.0,97.075,0.761872835,3.177786258,1.742701844,-0.665242286,1.264666132,3.371942266,1.83801201,2.503507595,-13.99524665
59,Carlisle muck,Muck,1937,2.0,"Cr-Si-Cu-P steel, 1.02 Cr, 0.42 Cu",plate,41,C,1.1,intact,Kalamazoo,MI,VP,1660.0,5.6,Medium Acid,12.6,1.03,3.08,2.7,0.0,0.0,3.47,1.04,49.0,31.0,43.6,,,,21,Wrought,Very Poor,Northern,730.5,730.0,335.67,0.4595,0.075,0.84,0.2,0.018,0.124,1.02,0.22,0.428,0.0,97.075,0.761872835,3.177786258,1.742701844,-0.665242286,1.264666132,3.371942266,1.83801201,2.503507595,-13.99524665
59,Carlisle muck,Muck,1937,4.0,"Cr-Si-Cu-P steel, 1.02 Cr, 0.42 Cu",plate,41,C,2.5,intact,Kalamazoo,MI,VP,1660.0,5.6,Medium Acid,12.6,1.03,3.08,2.7,0.0,0.0,3.47,1.04,49.0,31.0,43.6,,,,21,Wrought,Very Poor,Northern,1461.0,1461.0,762.88,0.5222,0.075,0.84,0.2,0.018,0.124,1.02,0.22,0.428,0.0,97.075,0.761872835,3.177786258,1.742701844,-0.665242286,1.264666132,3.371942266,1.83801201,2.503507595,-13.99524665
59,Carlisle muck,Muck,1937,9.0,"Cr-Si-Cu-P steel, 1.02 Cr, 0.42 Cu",plate,41,C,7.8,intact,Kalamazoo,MI,VP,1660.0,5.6,Medium Acid,12.6,1.03,3.08,2.7,0.0,0.0,3.47,1.04,49.0,31.0,43.6,,,,21,Wrought,Very Poor,Northern,3287.25,3287.0,2380.18,0.7241,0.075,0.84,0.2,0.018,0.124,1.02,0.22,0.428,0.0,97.075,0.761872835,3.177786258,1.742701844,-0.665242286,1.264666132,3.371942266,1.83801201,2.503507595,-13.99524665
59,Carlisle muck,Muck,1937,11.1,"Cr-Si-Cu-P steel, 1.02 Cr, 0.42 Cu",plate,41,C,7.5,intact,Kalamazoo,MI,VP,1660.0,5.6,Medium Acid,12.6,1.03,3.08,2.7,0.0,0.0,3.47,1.04,49.0,31.0,43.6,,,,21,Wrought,Very Poor,Northern,4054.28,4054.0,2288.64,0.5645,0.075,0.84,0.2,0.018,0.124,1.02,0.22,0.428,0.0,97.075,0.761872835,3.177786258,1.742701844,-0.665242286,1.264666132,3.371942266,1.83801201,2.503507595,-13.99524665
59,Carlisle muck,Muck,1937,12.7,"Cr-Si-Cu-P steel, 1.02 Cr, 0.42 Cu",plate,41,C,8.5,intact,Kalamazoo,MI,VP,1660.0,5.6,Medium Acid,12.6,1.03,3.08,2.7,0.0,0.0,3.47,1.04,49.0,31.0,43.6,,,,21,Wrought,Very Poor,Northern,4638.68,4638.0,2593.79,0.5592,0.075,0.84,0.2,0.018,0.124,1.02,0.22,0.428,0.0,97.075,0.761872835,3.177786258,1.742701844,-0.665242286,1.264666132,3.371942266,1.83801201,2.503507595,-13.99524665
63,Tidal marsh,Marsh,1937,2.0,"Cr-Si-Cu-P steel, 1.02 Cr, 0.42 Cu",plate,41,C,2.4,intact,Charleston,SC,VP,84.0,6.9,Neutral,14.6,33.6,6.85,4.0,0.0,0.0,12.7,36.6,66.0,45.2,46.7,19.5,1.47,18.8,21,Wrought,Very Poor,Southern,730.5,730.0,732.36,1.0025,0.075,0.84,0.2,0.018,0.124,1.02,0.22,0.428,0.0,97.075,0.761872835,3.177786258,1.742701844,-0.665242286,1.264666132,3.371942266,1.83801201,2.503507595,-13.99524665
63,Tidal marsh,Marsh,1937,4.0,"Cr-Si-Cu-P steel, 1.02 Cr, 0.42 Cu",plate,41,C,4.1,intact,Charleston,SC,VP,84.0,6.9,Neutral,14.6,33.6,6.85,4.0,0.0,0.0,12.7,36.6,66.0,45.2,46.7,19.5,1.47,18.8,21,Wrought,Very Poor,Southern,1461.0,1461.0,1251.12,0.8563,0.075,0.84,0.2,0.018,0.124,1.02,0.22,0.428,0.0,97.075,0.761872835,3.177786258,1.742701844,-0.665242286,1.264666132,3.371942266,1.83801201,2.503507595,-13.99524665
63,Tidal marsh,Marsh,1937,9.0,"Cr-Si-Cu-P steel, 1.02 Cr, 0.42 Cu",plate,41,C,5.8,intact,Charleston,SC,VP,84.0,6.9,Neutral,14.6,33.6,6.85,4.0,0.0,0.0,12.7,36.6,66.0,45.2,46.7,19.5,1.47,18.8,21,Wrought,Very Poor,Southern,3287.25,3287.0,1769.88,0.5384,0.075,0.84,0.2,0.018,0.124,1.02,0.22,0.428,0.0,97.075,0.761872835,3.177786258,1.742701844,-0.665242286,1.264666132,3.371942266,1.83801201,2.503507595,-13.99524665
63,Tidal marsh,Marsh,1937,11.1,"Cr-Si-Cu-P steel, 1.02 Cr, 0.42 Cu",plate,41,C,7.9,intact,Charleston,SC,VP,84.0,6.9,Neutral,14.6,33.6,6.85,4.0,0.0,0.0,12.7,36.6,66.0,45.2,46.7,19.5,1.47,18.8,21,Wrought,Very Poor,Southern,4054.28,4054.0,2410.7,0.5946,0.075,0.84,0.2,0.018,0.124,1.02,0.22,0.428,0.0,97.075,0.761872835,3.177786258,1.742701844,-0.665242286,1.264666132,3.371942266,1.83801201,2.503507595,-13.99524665
63,Tidal marsh,Marsh,1937,12.7,"Cr-Si-Cu-P steel, 1.02 Cr, 0.42 Cu",plate,41,C,7.8,intact,Charleston,SC,VP,84.0,6.9,Neutral,14.6,33.6,6.85,4.0,0.0,0.0,12.7,36.6,66.0,45.2,46.7,19.5,1.47,18.8,21,Wrought,Very Poor,Southern,4638.68,4638.0,2380.18,0.5131,0.075,0.84,0.2,0.018,0.124,1.02,0.22,0.428,0.0,97.075,0.761872835,3.177786258,1.742701844,-0.665242286,1.264666132,3.371942266,1.83801201,2.503507595,-13.99524665
67,Cinders,Cinders,1937,2.0,"Cr-Si-Cu-P steel, 1.02 Cr, 0.42 Cu",plate,41,C,17.7,intact,Milwaukee,WI,VP,455.0,7.6,Mildly Alkaline,A,0.77,3.03,0.53,0.0,0.55,0.08,2.89,46.1,30.1,11.1,,,,21,Wrought,Very Poor,Northern,730.5,730.0,5401.19,7.3938,0.075,0.84,0.2,0.018,0.124,1.02,0.22,0.428,0.0,97.075,0.761872835,3.177786258,1.742701844,-0.665242286,1.264666132,3.371942266,1.83801201,2.503507595,-13.99524665
67,Cinders,Cinders,1937,4.0,"Cr-Si-Cu-P steel, 1.02 Cr, 0.42 Cu",plate,41,C,13.9,intact,Milwaukee,WI,VP,455.0,7.6,Mildly Alkaline,A,0.77,3.03,0.53,0.0,0.55,0.08,2.89,46.1,30.1,11.1,,,,21,Wrought,Very Poor,Northern,1461.0,1461.0,4241.61,2.9032,0.075,0.84,0.2,0.018,0.124,1.02,0.22,0.428,0.0,97.075,0.761872835,3.177786258,1.742701844,-0.665242286,1.264666132,3.371942266,1.83801201,2.503507595,-13.99524665
67,Cinders,Cinders,1937,9.0,"Cr-Si-Cu-P steel, 1.02 Cr, 0.42 Cu",plate,41,C,26.3,intact,Milwaukee,WI,VP,455.0,7.6,Mildly Alkaline,A,0.77,3.03,0.53,0.0,0.55,0.08,2.89,46.1,30.1,11.1,,,,21,Wrought,Very Poor,Northern,3287.25,3287.0,8025.49,2.4414,0.075,0.84,0.2,0.018,0.124,1.02,0.22,0.428,0.0,97.075,0.761872835,3.177786258,1.742701844,-0.665242286,1.264666132,3.371942266,1.83801201,2.503507595,-13.99524665
67,Cinders,Cinders,1937,11.1,"Cr-Si-Cu-P steel, 1.02 Cr, 0.42 Cu",plate,41,C,25.2,intact,Milwaukee,WI,VP,455.0,7.6,Mildly Alkaline,A,0.77,3.03,0.53,0.0,0.55,0.08,2.89,46.1,30.1,11.1,,,,21,Wrought,Very Poor,Northern,4054.28,4054.0,7689.82,1.8967,0.075,0.84,0.2,0.018,0.124,1.02,0.22,0.428,0.0,97.075,0.761872835,3.177786258,1.742701844,-0.665242286,1.264666132,3.371942266,1.83801201,2.503507595,-13.99524665
67,Cinders,Cinders,1937,12.7,"Cr-Si-Cu-P steel, 1.02 Cr, 0.42 Cu",plate,41,C,0.0,destroyed,Milwaukee,WI,VP,455.0,7.6,Mildly Alkaline,A,0.77,3.03,0.53,0.0,0.55,0.08,2.89,46.1,30.1,11.1,,,,21,Wrought,Very Poor,Northern,4638.68,4638.0,0.0,0.0,0.075,0.84,0.2,0.018,0.124,1.02,0.22,0.428,0.0,97.075,0.761872835,3.177786258,1.742701844,-0.665242286,1.264666132,3.371942266,1.83801201,2.503507595,-13.99524665
53,Cecil clay loam,Clay Loam,1932,2.0,"Nickel-copper steel; 2.47 Ni, 1.08 Cu",pipe,37,D,2.2,intact,Atlanta,GA,G,17790.0,4.8,Very Strongly Acid,5.4,,,,,,,,61.2,48.3,33.7,18.2,1.6,7.0,21,Wrought,Good,Southern,730.5,730.0,671.33,0.919,0.14,0.19,0.21,0.0,0.0,0.0,2.47,1.08,0.0,95.91,6.062204653,6.367586226,6.467669664,-8.983818556,-8.983818556,-8.983818556,8.932535385,8.105278297,-8.983818556
53,Cecil clay loam,Clay Loam,1932,5.4,"Nickel-copper steel; 2.47 Ni, 1.08 Cu",pipe,37,D,2.2,intact,Atlanta,GA,G,17790.0,4.8,Very Strongly Acid,5.4,,,,,,,,61.2,48.3,33.7,18.2,1.6,7.0,21,Wrought,Good,Southern,1972.35,1972.0,671.33,0.3404,0.14,0.19,0.21,0.0,0.0,0.0,2.47,1.08,0.0,95.91,6.062204653,6.367586226,6.467669664,-8.983818556,-8.983818556,-8.983818556,8.932535385,8.105278297,-8.983818556
53,Cecil clay loam,Clay Loam,1932,7.4,"Nickel-copper steel; 2.47 Ni, 1.08 Cu",pipe,37,D,2.6,intact,Atlanta,GA,G,17790.0,4.8,Very Strongly Acid,5.4,,,,,,,,61.2,48.3,33.7,18.2,1.6,7.0,21,Wrought,Good,Southern,2702.85,2702.0,793.39,0.2935,0.14,0.19,0.21,0.0,0.0,0.0,2.47,1.08,0.0,95.91,6.062204653,6.367586226,6.467669664,-8.983818556,-8.983818556,-8.983818556,8.932535385,8.105278297,-8.983818556
53,Cecil clay loam,Clay Loam,1932,9.3,"Nickel-copper steel; 2.47 Ni, 1.08 Cu",pipe,37,D,2.5,intact,Atlanta,GA,G,17790.0,4.8,Very Strongly Acid,5.4,,,,,,,,61.2,48.3,33.7,18.2,1.6,7.0,21,Wrought,Good,Southern,3396.83,3396.0,762.88,0.2246,0.14,0.19,0.21,0.0,0.0,0.0,2.47,1.08,0.0,95.91,6.062204653,6.367586226,6.467669664,-8.983818556,-8.983818556,-8.983818556,8.932535385,8.105278297,-8.983818556
53,Cecil clay loam,Clay Loam,1932,14.3,"Nickel-copper steel; 2.47 Ni, 1.08 Cu",pipe,37,D,3.4,intact,Atlanta,GA,G,17790.0,4.8,Very Strongly Acid,5.4,,,,,,,,61.2,48.3,33.7,18.2,1.6,7.0,21,Wrought,Good,Southern,5223.07,5223.0,1037.52,0.1986,0.14,0.19,0.21,0.0,0.0,0.0,2.47,1.08,0.0,95.91,6.062204653,6.367586226,6.467669664,-8.983818556,-8.983818556,-8.983818556,8.932535385,8.105278297,-8.983818556
53,Cecil clay loam,Clay Loam,1937,2.1,5.02% chromium steel,plate,45,D,0.9,intact,Atlanta,GA,G,17790.0,4.8,Very Strongly Acid,5.4,,,,,,,,61.2,48.3,33.7,18.2,1.6,7.0,21,Wrought,Good,Southern,767.02,767.0,274.64,0.3581,0.077,0.43,0.37,0.005,0.015,5.02,0.09,0.008,0.0,93.985,1.452653494,3.17263264,3.022350459,-1.281702767,-0.183098498,5.630032516,1.60865763,-0.811703649,-12.60982182
53,Cecil clay loam,Clay Loam,1937,4.0,5.02% chromium steel,plate,45,D,1.3,intact,Atlanta,GA,G,17790.0,4.8,Very Strongly Acid,5.4,,,,,,,,61.2,48.3,33.7,18.2,1.6,7.0,21,Wrought,Good,Southern,1461.0,1461.0,396.7,0.2715,0.077,0.43,0.37,0.005,0.015,5.02,0.09,0.008,0.0,93.985,1.452653494,3.17263264,3.022350459,-1.281702767,-0.183098498,5.630032516,1.60865763,-0.811703649,-12.60982182
53,Cecil clay loam,Clay Loam,1937,9.0,5.02% chromium steel,plate,45,D,2.0,intact,Atlanta,GA,G,17790.0,4.8,Very Strongly Acid,5.4,,,,,,,,61.2,48.3,33.7,18.2,1.6,7.0,21,Wrought,Good,Southern,3287.25,3287.0,610.3,0.1857,0.077,0.43,0.37,0.005,0.015,5.02,0.09,0.008,0.0,93.985,1.452653494,3.17263264,3.022350459,-1.281702767,-0.183098498,5.630032516,1.60865763,-0.811703649,-12.60982182
