Repository: sk7-dev/corrosion_prediction

File: Dataset/final_database1.csv (part 30 of 57)
site_no,soil_type,texture,year,duration,material_name,type,material_id,material_code,weight_loss_oz,specimen_status,city,state,internal_drainage,resistivity,pH,pH_type,total_acidity,Na+K,Ca,Mg,CO3,HCO3,Cl,SO4,mean_temp,annual_precipitation,moisture,air_pore_space,specific_gravity,volume_shrinkage,table,iron_type,areation,region,approximate_days,exact_days,weight_loss_g,corrosion_rate,C (%),Si (%),Mn (%),S (%),P (%),Cr (%),Ni (%),Cu (%),Mo  (%),Fe (%),C_clr,Si_clr,Mn_clr,S_clr,P_clr,Cr_clr,Ni_clr,Cu_clr,Mo_clr
53,Cecil clay loam,Clay Loam,1937,11.1,5.02% chromium steel,plate,45,D,2.1,intact,Atlanta,GA,G,17790.0,4.8,Very Strongly Acid,5.4,,,,,,,,61.2,48.3,33.7,18.2,1.6,7.0,21,Wrought,Good,Southern,4054.28,4054.0,640.82,0.1581,0.077,0.43,0.37,0.005,0.015,5.02,0.09,0.008,0.0,93.985,1.452653494,3.17263264,3.022350459,-1.281702767,-0.183098498,5.630032516,1.60865763,-0.811703649,-12.60982182
53,Cecil clay loam,Clay Loam,1937,12.7,5.02% chromium steel,plate,45,D,2.8,intact,Atlanta,GA,G,17790.0,4.8,Very Strongly Acid,5.4,,,,,,,,61.2,48.3,33.7,18.2,1.6,7.0,21,Wrought,Good,Southern,4638.68,4638.0,854.42,0.1842,0.077,0.43,0.37,0.005,0.015,5.02,0.09,0.008,0.0,93.985,1.452653494,3.17263264,3.022350459,-1.281702767,-0.183098498,5.630032516,1.60865763,-0.811703649,-12.60982182
55,Hagerstown loam,Silty Clay Loam,1932,2.0,"Nickel-copper steel; 2.47 Ni, 1.08 Cu",pipe,37,D,1.7,intact,Loch Raven,MD,G,5210.0,5.8,Medium Acid,10.9,,,,,,,,55.4,42.6,32.0,15.5,1.49,8.6,21,Wrought,Good,Northern,730.5,730.0,518.76,0.7101,0.14,0.19,0.21,0.0,0.0,0.0,2.47,1.08,0.0,95.91,6.062204653,6.367586226,6.467669664,-8.983818556,-8.983818556,-8.983818556,8.932535385,8.105278297,-8.983818556
55,Hagerstown loam,Silty Clay Loam,1932,5.4,"Nickel-copper steel; 2.47 Ni, 1.08 Cu",pipe,37,D,1.4,intact,Loch Raven,MD,G,5210.0,5.8,Medium Acid,10.9,,,,,,,,55.4,42.6,32.0,15.5,1.49,8.6,21,Wrought,Good,Northern,1972.35,1972.0,427.21,0.2166,0.14,0.19,0.21,0.0,0.0,0.0,2.47,1.08,0.0,95.91,6.062204653,6.367586226,6.467669664,-8.983818556,-8.983818556,-8.983818556,8.932535385,8.105278297,-8.983818556
55,Hagerstown loam,Silty Clay Loam,1932,7.4,"Nickel-copper steel; 2.47 Ni, 1.08 Cu",pipe,37,D,2.2,intact,Loch Raven,MD,G,5210.0,5.8,Medium Acid,10.9,,,,,,,,55.4,42.6,32.0,15.5,1.49,8.6,21,Wrought,Good,Northern,2702.85,2702.0,671.33,0.2484,0.14,0.19,0.21,0.0,0.0,0.0,2.47,1.08,0.0,95.91,6.062204653,6.367586226,6.467669664,-8.983818556,-8.983818556,-8.983818556,8.932535385,8.105278297,-8.983818556
55,Hagerstown loam,Silty Clay Loam,1932,9.3,"Nickel-copper steel; 2.47 Ni, 1.08 Cu",pipe,37,D,2.0,intact,Loch Raven,MD,G,5210.0,5.8,Medium Acid,10.9,,,,,,,,55.4,42.6,32.0,15.5,1.49,8.6,21,Wrought,Good,Northern,3396.83,3396.0,610.3,0.1797,0.14,0.19,0.21,0.0,0.0,0.0,2.47,1.08,0.0,95.91,6.062204653,6.367586226,6.467669664,-8.983818556,-8.983818556,-8.983818556,8.932535385,8.105278297,-8.983818556
55,Hagerstown loam,Silty Clay Loam,1932,14.3,"Nickel-copper steel; 2.47 Ni, 1.08 Cu",pipe,37,D,2.4,intact,Loch Raven,MD,G,5210.0,5.8,Medium Acid,10.9,,,,,,,,55.4,42.6,32.0,15.5,1.49,8.6,21,Wrought,Good,Northern,5223.07,5223.0,732.36,0.1402,0.14,0.19,0.21,0.0,0.0,0.0,2.47,1.08,0.0,95.91,6.062204653,6.367586226,6.467669664,-8.983818556,-8.983818556,-8.983818556,8.932535385,8.105278297,-8.983818556
55,Hagerstown loam,Silty Clay Loam,1937,2.1,5.02% chromium steel,plate,45,D,0.7,intact,Loch Raven,MD,G,5210.0,5.8,Medium Acid,10.9,,,,,,,,55.4,42.6,32.0,15.5,1.49,8.6,21,Wrought,Good,Northern,767.02,767.0,213.61,0.2785,0.077,0.43,0.37,0.005,0.015,5.02,0.09,0.008,0.0,93.985,1.452653494,3.17263264,3.022350459,-1.281702767,-0.183098498,5.630032516,1.60865763,-0.811703649,-12.60982182
55,Hagerstown loam,Silty Clay Loam,1937,4.0,5.02% chromium steel,plate,45,D,1.1,intact,Loch Raven,MD,G,5210.0,5.8,Medium Acid,10.9,,,,,,,,55.4,42.6,32.0,15.5,1.49,8.6,21,Wrought,Good,Northern,1461.0,1461.0,335.67,0.2298,0.077,0.43,0.37,0.005,0.015,5.02,0.09,0.008,0.0,93.985,1.452653494,3.17263264,3.022350459,-1.281702767,-0.183098498,5.630032516,1.60865763,-0.811703649,-12.60982182
55,Hagerstown loam,Silty Clay Loam,1937,9.0,5.02% chromium steel,plate,45,D,1.7,intact,Loch Raven,MD,G,5210.0,5.8,Medium Acid,10.9,,,,,,,,55.4,42.6,32.0,15.5,1.49,8.6,21,Wrought,Good,Northern,3287.25,3287.0,518.76,0.1578,0.077,0.43,0.37,0.005,0.015,5.02,0.09,0.008,0.0,93.985,1.452653494,3.17263264,3.022350459,-1.281702767,-0.183098498,5.630032516,1.60865763,-0.811703649,-12.60982182
55,Hagerstown loam,Silty Clay Loam,1937,11.1,5.02% chromium steel,plate,45,D,1.7,intact,Loch Raven,MD,G,5210.0,5.8,Medium Acid,10.9,,,,,,,,55.4,42.6,32.0,15.5,1.49,8.6,21,Wrought,Good,Northern,4054.28,4054.0,518.76,0.128,0.077,0.43,0.37,0.005,0.015,5.02,0.09,0.008,0.0,93.985,1.452653494,3.17263264,3.022350459,-1.281702767,-0.183098498,5.630032516,1.60865763,-0.811703649,-12.60982182
55,Hagerstown loam,Silty Clay Loam,1937,12.7,5.02% chromium steel,plate,45,D,1.6,intact,Loch Raven,MD,G,5210.0,5.8,Medium Acid,10.9,,,,,,,,55.4,42.6,32.0,15.5,1.49,8.6,21,Wrought,Good,Northern,4638.68,4638.0,488.24,0.1053,0.077,0.43,0.37,0.005,0.015,5.02,0.09,0.008,0.0,93.985,1.452653494,3.17263264,3.022350459,-1.281702767,-0.183098498,5.630032516,1.60865763,-0.811703649,-12.60982182
62,Susquehanna clay,Clay,1932,2.0,"Nickel-copper steel; 2.47 Ni, 1.08 Cu",pipe,37,D,2.7,intact,Meridian,MS,F,6920.0,4.5,Very Strongly Acid,12,,,,,,,,64.0,53.0,34.6,14.9,1.79,4.7,21,Wrought,Good,Southern,730.5,730.0,823.91,1.1279,0.14,0.19,0.21,0.0,0.0,0.0,2.47,1.08,0.0,95.91,6.062204653,6.367586226,6.467669664,-8.983818556,-8.983818556,-8.983818556,8.932535385,8.105278297,-8.983818556
62,Susquehanna clay,Clay,1932,5.4,"Nickel-copper steel; 2.47 Ni, 1.08 Cu",pipe,37,D,2.3,intact,Meridian,MS,F,6920.0,4.5,Very Strongly Acid,12,,,,,,,,64.0,53.0,34.6,14.9,1.79,4.7,21,Wrought,Good,Southern,1972.35,1972.0,701.85,0.3558,0.14,0.19,0.21,0.0,0.0,0.0,2.47,1.08,0.0,95.91,6.062204653,6.367586226,6.467669664,-8.983818556,-8.983818556,-8.983818556,8.932535385,8.105278297,-8.983818556
62,Susquehanna clay,Clay,1932,7.4,"Nickel-copper steel; 2.47 Ni, 1.08 Cu",pipe,37,D,3.7,intact,Meridian,MS,F,6920.0,4.5,Very Strongly Acid,12,,,,,,,,64.0,53.0,34.6,14.9,1.79,4.7,21,Wrought,Good,Southern,2702.85,2702.0,1129.06,0.4177,0.14,0.19,0.21,0.0,0.0,0.0,2.47,1.08,0.0,95.91,6.062204653,6.367586226,6.467669664,-8.983818556,-8.983818556,-8.983818556,8.932535385,8.105278297,-8.983818556
62,Susquehanna clay,Clay,1932,9.3,"Nickel-copper steel; 2.47 Ni, 1.08 Cu",pipe,37,D,5.4,intact,Meridian,MS,F,6920.0,4.5,Very Strongly Acid,12,,,,,,,,64.0,53.0,34.6,14.9,1.79,4.7,21,Wrought,Good,Southern,3396.83,3396.0,1647.82,0.4851,0.14,0.19,0.21,0.0,0.0,0.0,2.47,1.08,0.0,95.91,6.062204653,6.367586226,6.467669664,-8.983818556,-8.983818556,-8.983818556,8.932535385,8.105278297,-8.983818556
62,Susquehanna clay,Clay,1932,14.3,"Nickel-copper steel; 2.47 Ni, 1.08 Cu",pipe,37,D,3.6,intact,Meridian,MS,F,6920.0,4.5,Very Strongly Acid,12,,,,,,,,64.0,53.0,34.6,14.9,1.79,4.7,21,Wrought,Good,Southern,5223.07,5223.0,1098.55,0.2103,0.14,0.19,0.21,0.0,0.0,0.0,2.47,1.08,0.0,95.91,6.062204653,6.367586226,6.467669664,-8.983818556,-8.983818556,-8.983818556,8.932535385,8.105278297,-8.983818556
62,Susquehanna clay,Clay,1937,2.1,5.02% chromium steel,plate,45,D,0.7,intact,Meridian,MS,F,6920.0,4.5,Very Strongly Acid,12,,,,,,,,64.0,53.0,34.6,14.9,1.79,4.7,21,Wrought,Good,Southern,767.02,767.0,213.61,0.2785,0.077,0.43,0.37,0.005,0.015,5.02,0.09,0.008,0.0,93.985,1.452653494,3.17263264,3.022350459,-1.281702767,-0.183098498,5.630032516,1.60865763,-0.811703649,-12.60982182
62,Susquehanna clay,Clay,1937,4.0,5.02% chromium steel,plate,45,D,1.2,intact,Meridian,MS,F,6920.0,4.5,Very Strongly Acid,12,,,,,,,,64.0,53.0,34.6,14.9,1.79,4.7,21,Wrought,Good,Southern,1461.0,1461.0,366.18,0.2506,0.077,0.43,0.37,0.005,0.015,5.02,0.09,0.008,0.0,93.985,1.452653494,3.17263264,3.022350459,-1.281702767,-0.183098498,5.630032516,1.60865763,-0.811703649,-12.60982182
62,Susquehanna clay,Clay,1937,9.0,5.02% chromium steel,plate,45,D,1.8,intact,Meridian,MS,F,6920.0,4.5,Very Strongly Acid,12,,,,,,,,64.0,53.0,34.6,14.9,1.79,4.7,21,Wrought,Good,Southern,3287.25,3287.0,549.27,0.1671,0.077,0.43,0.37,0.005,0.015,5.02,0.09,0.008,0.0,93.985,1.452653494,3.17263264,3.022350459,-1.281702767,-0.183098498,5.630032516,1.60865763,-0.811703649,-12.60982182
62,Susquehanna clay,Clay,1937,11.1,5.02% chromium steel,plate,45,D,2.2,intact,Meridian,MS,F,6920.0,4.5,Very Strongly Acid,12,,,,,,,,64.0,53.0,34.6,14.9,1.79,4.7,21,Wrought,Good,Southern,4054.28,4054.0,671.33,0.1656,0.077,0.43,0.37,0.005,0.015,5.02,0.09,0.008,0.0,93.985,1.452653494,3.17263264,3.022350459,-1.281702767,-0.183098498,5.630032516,1.60865763,-0.811703649,-12.60982182
62,Susquehanna clay,Clay,1937,12.7,5.02% chromium steel,plate,45,D,2.5,intact,Meridian,MS,F,6920.0,4.5,Very Strongly Acid,12,,,,,,,,64.0,53.0,34.6,14.9,1.79,4.7,21,Wrought,Good,Southern,4638.68,4638.0,762.88,0.1645,0.077,0.43,0.37,0.005,0.015,5.02,0.09,0.008,0.0,93.985,1.452653494,3.17263264,3.022350459,-1.281702767,-0.183098498,5.630032516,1.60865763,-0.811703649,-12.60982182
65,Chino silt loam,Silt Loam,1932,2.0,"Nickel-copper steel; 2.47 Ni, 1.08 Cu",pipe,37,D,5.0,intact,Wilmington,CA,G,148.0,8.0,Moderately Alkaline,A,7.65,12.4,2.2,0.0,1.3,6.05,16.9,62.4,15.2,26.4,15.8,1.41,5.7,21,Wrought,Good,Southern,730.5,730.0,1525.76,2.0887,0.14,0.19,0.21,0.0,0.0,0.0,2.47,1.08,0.0,95.91,6.062204653,6.367586226,6.467669664,-8.983818556,-8.983818556,-8.983818556,8.932535385,8.105278297,-8.983818556
65,Chino silt loam,Silt Loam,1932,5.4,"Nickel-copper steel; 2.47 Ni, 1.08 Cu",pipe,37,D,4.2,intact,Wilmington,CA,G,148.0,8.0,Moderately Alkaline,A,7.65,12.4,2.2,0.0,1.3,6.05,16.9,62.4,15.2,26.4,15.8,1.41,5.7,21,Wrought,Good,Southern,1972.35,1972.0,1281.64,0.6498,0.14,0.19,0.21,0.0,0.0,0.0,2.47,1.08,0.0,95.91,6.062204653,6.367586226,6.467669664,-8.983818556,-8.983818556,-8.983818556,8.932535385,8.105278297,-8.983818556
65,Chino silt loam,Silt Loam,1932,7.4,"Nickel-copper steel; 2.47 Ni, 1.08 Cu",pipe,37,D,6.1,intact,Wilmington,CA,G,148.0,8.0,Moderately Alkaline,A,7.65,12.4,2.2,0.0,1.3,6.05,16.9,62.4,15.2,26.4,15.8,1.41,5.7,21,Wrought,Good,Southern,2702.85,2702.0,1861.43,0.6887,0.14,0.19,0.21,0.0,0.0,0.0,2.47,1.08,0.0,95.91,6.062204653,6.367586226,6.467669664,-8.983818556,-8.983818556,-8.983818556,8.932535385,8.105278297,-8.983818556
65,Chino silt loam,Silt Loam,1932,9.3,"Nickel-copper steel; 2.47 Ni, 1.08 Cu",pipe,37,D,6.0,intact,Wilmington,CA,G,148.0,8.0,Moderately Alkaline,A,7.65,12.4,2.2,0.0,1.3,6.05,16.9,62.4,15.2,26.4,15.8,1.41,5.7,21,Wrought,Good,Southern,3396.83,3396.0,1830.91,0.539,0.14,0.19,0.21,0.0,0.0,0.0,2.47,1.08,0.0,95.91,6.062204653,6.367586226,6.467669664,-8.983818556,-8.983818556,-8.983818556,8.932535385,8.105278297,-8.983818556
65,Chino silt loam,Silt Loam,1932,14.3,"Nickel-copper steel; 2.47 Ni, 1.08 Cu",pipe,37,D,6.9,intact,Wilmington,CA,G,148.0,8.0,Moderately Alkaline,A,7.65,12.4,2.2,0.0,1.3,6.05,16.9,62.4,15.2,26.4,15.8,1.41,5.7,21,Wrought,Good,Southern,5223.07,5223.0,2105.55,0.4031,0.14,0.19,0.21,0.0,0.0,0.0,2.47,1.08,0.0,95.91,6.062204653,6.367586226,6.467669664,-8.983818556,-8.983818556,-8.983818556,8.932535385,8.105278297,-8.983818556
65,Chino silt loam,Silt Loam,1937,2.1,5.02% chromium steel,plate,45,D,2.3,intact,Wilmington,CA,G,148.0,8.0,Moderately Alkaline,A,7.65,12.4,2.2,0.0,1.3,6.05,16.9,62.4,15.2,26.4,15.8,1.41,5.7,21,Wrought,Good,Southern,767.02,767.0,701.85,0.915,0.077,0.43,0.37,0.005,0.015,5.02,0.09,0.008,0.0,93.985,1.452653494,3.17263264,3.022350459,-1.281702767,-0.183098498,5.630032516,1.60865763,-0.811703649,-12.60982182
65,Chino silt loam,Silt Loam,1937,4.0,5.02% chromium steel,plate,45,D,2.2,intact,Wilmington,CA,G,148.0,8.0,Moderately Alkaline,A,7.65,12.4,2.2,0.0,1.3,6.05,16.9,62.4,15.2,26.4,15.8,1.41,5.7,21,Wrought,Good,Southern,1461.0,1461.0,671.33,0.4595,0.077,0.43,0.37,0.005,0.015,5.02,0.09,0.008,0.0,93.985,1.452653494,3.17263264,3.022350459,-1.281702767,-0.183098498,5.630032516,1.60865763,-0.811703649,-12.60982182
65,Chino silt loam,Silt Loam,1937,9.0,5.02% chromium steel,plate,45,D,3.6,intact,Wilmington,CA,G,148.0,8.0,Moderately Alkaline,A,7.65,12.4,2.2,0.0,1.3,6.05,16.9,62.4,15.2,26.4,15.8,1.41,5.7,21,Wrought,Good,Southern,3287.25,3287.0,1098.55,0.3342,0.077,0.43,0.37,0.005,0.015,5.02,0.09,0.008,0.0,93.985,1.452653494,3.17263264,3.022350459,-1.281702767,-0.183098498,5.630032516,1.60865763,-0.811703649,-12.60982182
65,Chino silt loam,Silt Loam,1937,11.1,5.02% chromium steel,plate,45,D,2.8,intact,Wilmington,CA,G,148.0,8.0,Moderately Alkaline,A,7.65,12.4,2.2,0.0,1.3,6.05,16.9,62.4,15.2,26.4,15.8,1.41,5.7,21,Wrought,Good,Southern,4054.28,4054.0,854.42,0.2107,0.077,0.43,0.37,0.005,0.015,5.02,0.09,0.008,0.0,93.985,1.452653494,3.17263264,3.022350459,-1.281702767,-0.183098498,5.630032516,1.60865763,-0.811703649,-12.60982182
65,Chino silt loam,Silt Loam,1937,12.7,5.02% chromium steel,plate,45,D,3.5,intact,Wilmington,CA,G,148.0,8.0,Moderately Alkaline,A,7.65,12.4,2.2,0.0,1.3,6.05,16.9,62.4,15.2,26.4,15.8,1.41,5.7,21,Wrought,Good,Southern,4638.68,4638.0,1068.03,0.2302,0.077,0.43,0.37,0.005,0.015,5.02,0.09,0.008,0.0,93.985,1.452653494,3.17263264,3.022350459,-1.281702767,-0.183098498,5.630032516,1.60865763,-0.811703649,-12.60982182
64,Docas clay,Silty Clay Loam,1932,2.0,"Nickel-copper steel; 2.47 Ni, 1.08 Cu",pipe,37,D,6.5,intact,Cholanie,CA,F,62.0,7.5,Mildly Alkaline,A,28.1,2.29,0.76,0.0,0.89,28.8,0.26,58.0,16.0,41.1,4.7,1.88,27.7,21,Wrought,Fair,Southern,730.5,730.0,1983.49,2.7152,0.14,0.19,0.21,0.0,0.0,0.0,2.47,1.08,0.0,95.91,6.062204653,6.367586226,6.467669664,-8.983818556,-8.983818556,-8.983818556,8.932535385,8.105278297,-8.983818556
64,Docas clay,Silty Clay Loam,1932,5.4,"Nickel-copper steel; 2.47 Ni, 1.08 Cu",pipe,37,D,23.6,intact,Cholanie,CA,F,62.0,7.5,Mildly Alkaline,A,28.1,2.29,0.76,0.0,0.89,28.8,0.26,58.0,16.0,41.1,4.7,1.88,27.7,21,Wrought,Fair,Southern,1972.35,1972.0,7201.58,3.6513,0.14,0.19,0.21,0.0,0.0,0.0,2.47,1.08,0.0,95.91,6.062204653,6.367586226,6.467669664,-8.983818556,-8.983818556,-8.983818556,8.932535385,8.105278297,-8.983818556
64,Docas clay,Silty Clay Loam,1932,7.4,"Nickel-copper steel; 2.47 Ni, 1.08 Cu",pipe,37,D,37.6,intact,Cholanie,CA,F,62.0,7.5,Mildly Alkaline,A,28.1,2.29,0.76,0.0,0.89,28.8,0.26,58.0,16.0,41.1,4.7,1.88,27.7,21,Wrought,Fair,Southern,2702.85,2702.0,11473.7,4.245,0.14,0.19,0.21,0.0,0.0,0.0,2.47,1.08,0.0,95.91,6.062204653,6.367586226,6.467669664,-8.983818556,-8.983818556,-8.983818556,8.932535385,8.105278297,-8.983818556
64,Docas clay,Silty Clay Loam,1932,9.3,"Nickel-copper steel; 2.47 Ni, 1.08 Cu",pipe,37,D,24.8,intact,Cholanie,CA,F,62.0,7.5,Mildly Alkaline,A,28.1,2.29,0.76,0.0,0.89,28.8,0.26,58.0,16.0,41.1,4.7,1.88,27.7,21,Wrought,Fair,Southern,3396.83,3396.0,7567.76,2.2279,0.14,0.19,0.21,0.0,0.0,0.0,2.47,1.08,0.0,95.91,6.062204653,6.367586226,6.467669664,-8.983818556,-8.983818556,-8.983818556,8.932535385,8.105278297,-8.983818556
64,Docas clay,Silty Clay Loam,1932,14.3,"Nickel-copper steel; 2.47 Ni, 1.08 Cu",pipe,37,D,25.5,intact,Cholanie,CA,F,62.0,7.5,Mildly Alkaline,A,28.1,2.29,0.76,0.0,0.89,28.8,0.26,58.0,16.0,41.1,4.7,1.88,27.7,21,Wrought,Fair,Southern,5223.07,5223.0,7781.37,1.4898,0.14,0.19,0.21,0.0,0.0,0.0,2.47,1.08,0.0,95.91,6.062204653,6.367586226,6.467669664,-8.983818556,-8.983818556,-8.983818556,8.932535385,8.105278297,-8.983818556
64,Docas clay,Silty Clay Loam,1937,2.1,5.02% chromium steel,plate,45,D,4.5,intact,Cholanie,CA,F,62.0,7.5,Mildly Alkaline,A,28.1,2.29,0.76,0.0,0.89,28.8,0.26,58.0,16.0,41.1,4.7,1.88,27.7,21,Wrought,Fair,Southern,767.02,767.0,1373.18,1.7903,0.077,0.43,0.37,0.005,0.015,5.02,0.09,0.008,0.0,93.985,1.452653494,3.17263264,3.022350459,-1.281702767,-0.183098498,5.630032516,1.60865763,-0.811703649,-12.60982182
64,Docas clay,Silty Clay Loam,1937,4.0,5.02% chromium steel,plate,45,D,4.4,intact,Cholanie,CA,F,62.0,7.5,Mildly Alkaline,A,28.1,2.29,0.76,0.0,0.89,28.8,0.26,58.0,16.0,41.1,4.7,1.88,27.7,21,Wrought,Fair,Southern,1461.0,1461.0,1342.67,0.919,0.077,0.43,0.37,0.005,0.015,5.02,0.09,0.008,0.0,93.985,1.452653494,3.17263264,3.022350459,-1.281702767,-0.183098498,5.630032516,1.60865763,-0.811703649,-12.60982182
64,Docas clay,Silty Clay Loam,1937,9.0,5.02% chromium steel,plate,45,D,4.4,intact,Cholanie,CA,F,62.0,7.5,Mildly Alkaline,A,28.1,2.29,0.76,0.0,0.89,28.8,0.26,58.0,16.0,41.1,4.7,1.88,27.7,21,Wrought,Fair,Southern,3287.25,3287.0,1342.67,0.4084,0.077,0.43,0.37,0.005,0.015,5.02,0.09,0.008,0.0,93.985,1.452653494,3.17263264,3.022350459,-1.281702767,-0.183098498,5.630032516,1.60865763,-0.811703649,-12.60982182
64,Docas clay,Silty Clay Loam,1937,11.1,5.02% chromium steel,plate,45,D,10.0,intact,Cholanie,CA,F,62.0,7.5,Mildly Alkaline,A,28.1,2.29,0.76,0.0,0.89,28.8,0.26,58.0,16.0,41.1,4.7,1.88,27.7,21,Wrought,Fair,Southern,4054.28,4054.0,3051.52,0.7527,0.077,0.43,0.37,0.005,0.015,5.02,0.09,0.008,0.0,93.985,1.452653494,3.17263264,3.022350459,-1.281702767,-0.183098498,5.630032516,1.60865763,-0.811703649,-12.60982182
64,Docas clay,Silty Clay Loam,1937,12.7,5.02% chromium steel,plate,45,D,7.2,intact,Cholanie,CA,F,62.0,7.5,Mildly Alkaline,A,28.1,2.29,0.76,0.0,0.89,28.8,0.26,58.0,16.0,41.1,4.7,1.88,27.7,21,Wrought,Fair,Southern,4638.68,4638.0,2197.09,0.4736,0.077,0.43,0.37,0.005,0.015,5.02,0.09,0.008,0.0,93.985,1.452653494,3.17263264,3.022350459,-1.281702767,-0.183098498,5.630032516,1.60865763,-0.811703649,-12.60982182
66,Mohave fine gravelly loam,Sandy Loam,1932,2.0,"Nickel-copper steel; 2.47 Ni, 1.08 Cu",pipe,37,D,5.1,intact,Phoenix,AZ,F,232.0,8.0,Moderately Alkaline,A,6.55,0.51,0.18,0.0,0.73,2.77,2.97,69.7,7.8,16.5,20.1,1.79,2.7,21,Wrought,Fair,Southern,730.5,730.0,1556.27,2.1304,0.14,0.19,0.21,0.0,0.0,0.0,2.47,1.08,0.0,95.91,6.062204653,6.367586226,6.467669664,-8.983818556,-8.983818556,-8.983818556,8.932535385,8.105278297,-8.983818556
66,Mohave fine gravelly loam,Sandy Loam,1932,5.4,"Nickel-copper steel; 2.47 Ni, 1.08 Cu",pipe,37,D,8.4,intact,Phoenix,AZ,F,232.0,8.0,Moderately Alkaline,A,6.55,0.51,0.18,0.0,0.73,2.77,2.97,69.7,7.8,16.5,20.1,1.79,2.7,21,Wrought,Fair,Southern,1972.35,1972.0,2563.27,1.2996,0.14,0.19,0.21,0.0,0.0,0.0,2.47,1.08,0.0,95.91,6.062204653,6.367586226,6.467669664,-8.983818556,-8.983818556,-8.983818556,8.932535385,8.105278297,-8.983818556
66,Mohave fine gravelly loam,Sandy Loam,1932,7.4,"Nickel-copper steel; 2.47 Ni, 1.08 Cu",pipe,37,D,9.2,intact,Phoenix,AZ,F,232.0,8.0,Moderately Alkaline,A,6.55,0.51,0.18,0.0,0.73,2.77,2.97,69.7,7.8,16.5,20.1,1.79,2.7,21,Wrought,Fair,Southern,2702.85,2702.0,2807.4,1.0387,0.14,0.19,0.21,0.0,0.0,0.0,2.47,1.08,0.0,95.91,6.062204653,6.367586226,6.467669664,-8.983818556,-8.983818556,-8.983818556,8.932535385,8.105278297,-8.983818556
66,Mohave fine gravelly loam,Sandy Loam,1932,9.3,"Nickel-copper steel; 2.47 Ni, 1.08 Cu",pipe,37,D,7.5,intact,Phoenix,AZ,F,232.0,8.0,Moderately Alkaline,A,6.55,0.51,0.18,0.0,0.73,2.77,2.97,69.7,7.8,16.5,20.1,1.79,2.7,21,Wrought,Fair,Southern,3396.83,3396.0,2288.64,0.6738,0.14,0.19,0.21,0.0,0.0,0.0,2.47,1.08,0.0,95.91,6.062204653,6.367586226,6.467669664,-8.983818556,-8.983818556,-8.983818556,8.932535385,8.105278297,-8.983818556
66,Mohave fine gravelly loam,Sandy Loam,1932,14.3,"Nickel-copper steel; 2.47 Ni, 1.08 Cu",pipe,37,D,14.6,intact,Phoenix,AZ,F,232.0,8.0,Moderately Alkaline,A,6.55,0.51,0.18,0.0,0.73,2.77,2.97,69.7,7.8,16.5,20.1,1.79,2.7,21,Wrought,Fair,Southern,5223.07,5223.0,4455.21,0.853,0.14,0.19,0.21,0.0,0.0,0.0,2.47,1.08,0.0,95.91,6.062204653,6.367586226,6.467669664,-8.983818556,-8.983818556,-8.983818556,8.932535385,8.105278297,-8.983818556
66,Mohave fine gravelly loam,Sandy Loam,1937,2.1,5.02% chromium steel,plate,45,D,5.8,intact,Phoenix,AZ,F,232.0,8.0,Moderately Alkaline,A,6.55,0.51,0.18,0.0,0.73,2.77,2.97,69.7,7.8,16.5,20.1,1.79,2.7,21,Wrought,Fair,Southern,767.02,767.0,1769.88,2.3075,0.077,0.43,0.37,0.005,0.015,5.02,0.09,0.008,0.0,93.985,1.452653494,3.17263264,3.022350459,-1.281702767,-0.183098498,5.630032516,1.60865763,-0.811703649,-12.60982182
66,Mohave fine gravelly loam,Sandy Loam,1937,4.0,5.02% chromium steel,plate,45,D,12.1,intact,Phoenix,AZ,F,232.0,8.0,Moderately Alkaline,A,6.55,0.51,0.18,0.0,0.73,2.77,2.97,69.7,7.8,16.5,20.1,1.79,2.7,21,Wrought,Fair,Southern,1461.0,1461.0,3692.34,2.5273,0.077,0.43,0.37,0.005,0.015,5.02,0.09,0.008,0.0,93.985,1.452653494,3.17263264,3.022350459,-1.281702767,-0.183098498,5.630032516,1.60865763,-0.811703649,-12.60982182
66,Mohave fine gravelly loam,Sandy Loam,1937,9.0,5.02% chromium steel,plate,45,D,3.5,intact,Phoenix,AZ,F,232.0,8.0,Moderately Alkaline,A,6.55,0.51,0.18,0.0,0.73,2.77,2.97,69.7,7.8,16.5,20.1,1.79,2.7,21,Wrought,Fair,Southern,3287.25,3287.0,1068.03,0.3249,0.077,0.43,0.37,0.005,0.015,5.02,0.09,0.008,0.0,93.985,1.452653494,3.17263264,3.022350459,-1.281702767,-0.183098498,5.630032516,1.60865763,-0.811703649,-12.60982182
66,Mohave fine gravelly loam,Sandy Loam,1937,11.1,5.02% chromium steel,plate,45,D,13.5,intact,Phoenix,AZ,F,232.0,8.0,Moderately Alkaline,A,6.55,0.51,0.18,0.0,0.73,2.77,2.97,69.7,7.8,16.5,20.1,1.79,2.7,21,Wrought,Fair,Southern,4054.28,4054.0,4119.55,1.0161,0.077,0.43,0.37,0.005,0.015,5.02,0.09,0.008,0.0,93.985,1.452653494,3.17263264,3.022350459,-1.281702767,-0.183098498,5.630032516,1.60865763,-0.811703649,-12.60982182
66,Mohave fine gravelly loam,Sandy Loam,1937,12.7,5.02% chromium steel,plate,45,D,14.7,intact,Phoenix,AZ,F,232.0,8.0,Moderately Alkaline,A,6.55,0.51,0.18,0.0,0.73,2.77,2.97,69.7,7.8,16.5,20.1,1.79,2.7,21,Wrought,Fair,Southern,4638.68,4638.0,4485.73,0.967,0.077,0.43,0.37,0.005,0.015,5.02,0.09,0.008,0.0,93.985,1.452653494,3.17263264,3.022350459,-1.281702767,-0.183098498,5.630032516,1.60865763,-0.811703649,-12.60982182
70,Merced silt loam,Clay Loam,1937,2.1,5.02% chromium steel,plate,45,D,4.9,intact,Buttonwillo,CA,F,278.0,9.4,Very Strongly Alkaline,A,8.38,0.38,0.22,0.02,1.87,1.12,5.57,65.0,6.0,24.7,6.1,1.69,0.2,21,Wrought,Fair,Southern,767.02,767.0,1495.24,1.9494,0.077,0.43,0.37,0.005,0.015,5.02,0.09,0.008,0.0,93.985,1.452653494,3.17263264,3.022350459,-1.281702767,-0.183098498,5.630032516,1.60865763,-0.811703649,-12.60982182
70,Merced silt loam,Clay Loam,1937,4.0,5.02% chromium steel,plate,45,D,10.0,intact,Buttonwillo,CA,F,278.0,9.4,Very Strongly Alkaline,A,8.38,0.38,0.22,0.02,1.87,1.12,5.57,65.0,6.0,24.7,6.1,1.69,0.2,21,Wrought,Fair,Southern,1461.0,1461.0,3051.52,2.0887,0.077,0.43,0.37,0.005,0.015,5.02,0.09,0.008,0.0,93.985,1.452653494,3.17263264,3.022350459,-1.281702767,-0.183098498,5.630032516,1.60865763,-0.811703649,-12.60982182
70,Merced silt loam,Clay Loam,1937,9.0,5.02% chromium steel,plate,45,D,19.1,intact,Buttonwillo,CA,F,278.0,9.4,Very Strongly Alkaline,A,8.38,0.38,0.22,0.02,1.87,1.12,5.57,65.0,6.0,24.7,6.1,1.69,0.2,21,Wrought,Fair,Southern,3287.25,3287.0,5828.4,1.773,0.077,0.43,0.37,0.005,0.015,5.02,0.09,0.008,0.0,93.985,1.452653494,3.17263264,3.022350459,-1.281702767,-0.183098498,5.630032516,1.60865763,-0.811703649,-12.60982182
70,Merced silt loam,Clay Loam,1937,11.1,5.02% chromium steel,plate,45,D,29.5,intact,Buttonwillo,CA,F,278.0,9.4,Very Strongly Alkaline,A,8.38,0.38,0.22,0.02,1.87,1.12,5.57,65.0,6.0,24.7,6.1,1.69,0.2,21,Wrought,Fair,Southern,4054.28,4054.0,9001.98,2.2204,0.077,0.43,0.37,0.005,0.015,5.02,0.09,0.008,0.0,93.985,1.452653494,3.17263264,3.022350459,-1.281702767,-0.183098498,5.630032516,1.60865763,-0.811703649,-12.60982182
70,Merced silt loam,Clay Loam,1937,12.7,5.02% chromium steel,plate,45,D,22.8,intact,Buttonwillo,CA,F,278.0,9.4,Very Strongly Alkaline,A,8.38,0.38,0.22,0.02,1.87,1.12,5.57,65.0,6.0,24.7,6.1,1.69,0.2,21,Wrought,Fair,Southern,4638.68,4638.0,6957.46,1.4999,0.077,0.43,0.37,0.005,0.015,5.02,0.09,0.008,0.0,93.985,1.452653494,3.17263264,3.022350459,-1.281702767,-0.183098498,5.630032516,1.60865763,-0.811703649,-12.60982182
58,Muck,Muck,1932,2.0,"Nickel-copper steel; 2.47 Ni, 1.08 Cu",pipe,37,D,3.5,intact,New Orleans,LA,VP,712.0,4.8,Very Strongly Acid,15,2.03,2.23,1.29,0.0,0.0,0.47,2.54,69.3,57.4,57.8,22.4,1.43,36.9,21,Wrought,Poor,Southern,730.5,730.0,1068.03,1.4621,0.14,0.19,0.21,0.0,0.0,0.0,2.47,1.08,0.0,95.91,6.062204653,6.367586226,6.467669664,-8.983818556,-8.983818556,-8.983818556,8.932535385,8.105278297,-8.983818556
58,Muck,Muck,1932,5.4,"Nickel-copper steel; 2.47 Ni, 1.08 Cu",pipe,37,D,7.7,intact,New Orleans,LA,VP,712.0,4.8,Very Strongly Acid,15,2.03,2.23,1.29,0.0,0.0,0.47,2.54,69.3,57.4,57.8,22.4,1.43,36.9,21,Wrought,Poor,Southern,1972.35,1972.0,2349.67,1.1913,0.14,0.19,0.21,0.0,0.0,0.0,2.47,1.08,0.0,95.91,6.062204653,6.367586226,6.467669664,-8.983818556,-8.983818556,-8.983818556,8.932535385,8.105278297,-8.983818556
58,Muck,Muck,1932,7.4,"Nickel-copper steel; 2.47 Ni, 1.08 Cu",pipe,37,D,9.7,intact,New Orleans,LA,VP,712.0,4.8,Very Strongly Acid,15,2.03,2.23,1.29,0.0,0.0,0.47,2.54,69.3,57.4,57.8,22.4,1.43,36.9,21,Wrought,Poor,Southern,2702.85,2702.0,2959.97,1.0951,0.14,0.19,0.21,0.0,0.0,0.0,2.47,1.08,0.0,95.91,6.062204653,6.367586226,6.467669664,-8.983818556,-8.983818556,-8.983818556,8.932535385,8.105278297,-8.983818556
58,Muck,Muck,1932,9.3,"Nickel-copper steel; 2.47 Ni, 1.08 Cu",pipe,37,D,6.6,intact,New Orleans,LA,VP,712.0,4.8,Very Strongly Acid,15,2.03,2.23,1.29,0.0,0.0,0.47,2.54,69.3,57.4,57.8,22.4,1.43,36.9,21,Wrought,Poor,Southern,3396.83,3396.0,2014.0,0.5929,0.14,0.19,0.21,0.0,0.0,0.0,2.47,1.08,0.0,95.91,6.062204653,6.367586226,6.467669664,-8.983818556,-8.983818556,-8.983818556,8.932535385,8.105278297,-8.983818556
58,Muck,Muck,1932,14.3,"Nickel-copper steel; 2.47 Ni, 1.08 Cu",pipe,37,D,13.1,intact,New Orleans,LA,VP,712.0,4.8,Very Strongly Acid,15,2.03,2.23,1.29,0.0,0.0,0.47,2.54,69.3,57.4,57.8,22.4,1.43,36.9,21,Wrought,Poor,Southern,5223.07,5223.0,3997.49,0.7654,0.14,0.19,0.21,0.0,0.0,0.0,2.47,1.08,0.0,95.91,6.062204653,6.367586226,6.467669664,-8.983818556,-8.983818556,-8.983818556,8.932535385,8.105278297,-8.983818556
58,Muck,Muck,1937,2.1,5.02% chromium steel,plate,45,D,4.1,intact,New Orleans,LA,VP,712.0,4.8,Very Strongly Acid,15,2.03,2.23,1.29,0.0,0.0,0.47,2.54,69.3,57.4,57.8,22.4,1.43,36.9,21,Wrought,Poor,Southern,767.02,767.0,1251.12,1.6311,0.077,0.43,0.37,0.005,0.015,5.02,0.09,0.008,0.0,93.985,1.452653494,3.17263264,3.022350459,-1.281702767,-0.183098498,5.630032516,1.60865763,-0.811703649,-12.60982182
58,Muck,Muck,1937,4.0,5.02% chromium steel,plate,45,D,5.9,intact,New Orleans,LA,VP,712.0,4.8,Very Strongly Acid,15,2.03,2.23,1.29,0.0,0.0,0.47,2.54,69.3,57.4,57.8,22.4,1.43,36.9,21,Wrought,Poor,Southern,1461.0,1461.0,1800.4,1.2323,0.077,0.43,0.37,0.005,0.015,5.02,0.09,0.008,0.0,93.985,1.452653494,3.17263264,3.022350459,-1.281702767,-0.183098498,5.630032516,1.60865763,-0.811703649,-12.60982182
58,Muck,Muck,1937,9.0,5.02% chromium steel,plate,45,D,7.5,intact,New Orleans,LA,VP,712.0,4.8,Very Strongly Acid,15,2.03,2.23,1.29,0.0,0.0,0.47,2.54,69.3,57.4,57.8,22.4,1.43,36.9,21,Wrought,Poor,Southern,3287.25,3287.0,2288.64,0.6962,0.077,0.43,0.37,0.005,0.015,5.02,0.09,0.008,0.0,93.985,1.452653494,3.17263264,3.022350459,-1.281702767,-0.183098498,5.630032516,1.60865763,-0.811703649,-12.60982182
58,Muck,Muck,1937,11.1,5.02% chromium steel,plate,45,D,7.2,intact,New Orleans,LA,VP,712.0,4.8,Very Strongly Acid,15,2.03,2.23,1.29,0.0,0.0,0.47,2.54,69.3,57.4,57.8,22.4,1.43,36.9,21,Wrought,Poor,Southern,4054.28,4054.0,2197.09,0.5419,0.077,0.43,0.37,0.005,0.015,5.02,0.09,0.008,0.0,93.985,1.452653494,3.17263264,3.022350459,-1.281702767,-0.183098498,5.630032516,1.60865763,-0.811703649,-12.60982182
58,Muck,Muck,1937,12.7,5.02% chromium steel,plate,45,D,7.8,intact,New Orleans,LA,VP,712.0,4.8,Very Strongly Acid,15,2.03,2.23,1.29,0.0,0.0,0.47,2.54,69.3,57.4,57.8,22.4,1.43,36.9,21,Wrought,Poor,Southern,4638.68,4638.0,2380.18,0.5131,0.077,0.43,0.37,0.005,0.015,5.02,0.09,0.008,0.0,93.985,1.452653494,3.17263264,3.022350459,-1.281702767,-0.183098498,5.630032516,1.60865763,-0.811703649,-12.60982182
60,Rifle peat,Peat,1932,2.0,"Nickel-copper steel; 2.47 Ni, 1.08 Cu",pipe,37,D,4.9,intact,Plymouth,OH,P,218.0,2.6,Extremely Acid,297.4,2.91,10.95,2.86,0.0,0.0,0.0,56.7,49.0,37.0,43.4,33.2,1.28,9.1,21,Wrought,Poor,Northern,730.5,730.0,1495.24,2.0469,0.14,0.19,0.21,0.0,0.0,0.0,2.47,1.08,0.0,95.91,6.062204653,6.367586226,6.467669664,-8.983818556,-8.983818556,-8.983818556,8.932535385,8.105278297,-8.983818556
60,Rifle peat,Peat,1932,5.4,"Nickel-copper steel; 2.47 Ni, 1.08 Cu",pipe,37,D,7.8,intact,Plymouth,OH,P,218.0,2.6,Extremely Acid,297.4,2.91,10.95,2.86,0.0,0.0,0.0,56.7,49.0,37.0,43.4,33.2,1.28,9.1,21,Wrought,Poor,Northern,1972.35,1972.0,2380.18,1.2068,0.14,0.19,0.21,0.0,0.0,0.0,2.47,1.08,0.0,95.91,6.062204653,6.367586226,6.467669664,-8.983818556,-8.983818556,-8.983818556,8.932535385,8.105278297,-8.983818556
60,Rifle peat,Peat,1932,7.4,"Nickel-copper steel; 2.47 Ni, 1.08 Cu",pipe,37,D,3.8,intact,Plymouth,OH,P,218.0,2.6,Extremely Acid,297.4,2.91,10.95,2.86,0.0,0.0,0.0,56.7,49.0,37.0,43.4,33.2,1.28,9.1,21,Wrought,Poor,Northern,2702.85,2702.0,1159.58,0.429,0.14,0.19,0.21,0.0,0.0,0.0,2.47,1.08,0.0,95.91,6.062204653,6.367586226,6.467669664,-8.983818556,-8.983818556,-8.983818556,8.932535385,8.105278297,-8.983818556
60,Rifle peat,Peat,1932,9.3,"Nickel-copper steel; 2.47 Ni, 1.08 Cu",pipe,37,D,10.3,intact,Plymouth,OH,P,218.0,2.6,Extremely Acid,297.4,2.91,10.95,2.86,0.0,0.0,0.0,56.7,49.0,37.0,43.4,33.2,1.28,9.1,21,Wrought,Poor,Northern,3396.83,3396.0,3143.06,0.9253,0.14,0.19,0.21,0.0,0.0,0.0,2.47,1.08,0.0,95.91,6.062204653,6.367586226,6.467669664,-8.983818556,-8.983818556,-8.983818556,8.932535385,8.105278297,-8.983818556
60,Rifle peat,Peat,1932,14.3,"Nickel-copper steel; 2.47 Ni, 1.08 Cu",pipe,37,D,17.4,intact,Plymouth,OH,P,218.0,2.6,Extremely Acid,297.4,2.91,10.95,2.86,0.0,0.0,0.0,56.7,49.0,37.0,43.4,33.2,1.28,9.1,21,Wrought,Poor,Northern,5223.07,5223.0,5309.64,1.0166,0.14,0.19,0.21,0.0,0.0,0.0,2.47,1.08,0.0,95.91,6.062204653,6.367586226,6.467669664,-8.983818556,-8.983818556,-8.983818556,8.932535385,8.105278297,-8.983818556
60,Rifle peat,Peat,1937,2.1,5.02% chromium steel,plate,45,D,4.5,intact,Plymouth,OH,P,218.0,2.6,Extremely Acid,297.4,2.91,10.95,2.86,0.0,0.0,0.0,56.7,49.0,37.0,43.4,33.2,1.28,9.1,21,Wrought,Poor,Northern,767.02,767.0,1373.18,1.7903,0.077,0.43,0.37,0.005,0.015,5.02,0.09,0.008,0.0,93.985,1.452653494,3.17263264,3.022350459,-1.281702767,-0.183098498,5.630032516,1.60865763,-0.811703649,-12.60982182
60,Rifle peat,Peat,1937,4.0,5.02% chromium steel,plate,45,D,6.6,intact,Plymouth,OH,P,218.0,2.6,Extremely Acid,297.4,2.91,10.95,2.86,0.0,0.0,0.0,56.7,49.0,37.0,43.4,33.2,1.28,9.1,21,Wrought,Poor,Northern,1461.0,1461.0,2014.0,1.3785,0.077,0.43,0.37,0.005,0.015,5.02,0.09,0.008,0.0,93.985,1.452653494,3.17263264,3.022350459,-1.281702767,-0.183098498,5.630032516,1.60865763,-0.811703649,-12.60982182
60,Rifle peat,Peat,1937,9.0,5.02% chromium steel,plate,45,D,14.8,intact,Plymouth,OH,P,218.0,2.6,Extremely Acid,297.4,2.91,10.95,2.86,0.0,0.0,0.0,56.7,49.0,37.0,43.4,33.2,1.28,9.1,21,Wrought,Poor,Northern,3287.25,3287.0,4516.25,1.3739,0.077,0.43,0.37,0.005,0.015,5.02,0.09,0.008,0.0,93.985,1.452653494,3.17263264,3.022350459,-1.281702767,-0.183098498,5.630032516,1.60865763,-0.811703649,-12.60982182
60,Rifle peat,Peat,1937,11.1,5.02% chromium steel,plate,45,D,14.6,intact,Plymouth,OH,P,218.0,2.6,Extremely Acid,297.4,2.91,10.95,2.86,0.0,0.0,0.0,56.7,49.0,37.0,43.4,33.2,1.28,9.1,21,Wrought,Poor,Northern,4054.28,4054.0,4455.21,1.0989,0.077,0.43,0.37,0.005,0.015,5.02,0.09,0.008,0.0,93.985,1.452653494,3.17263264,3.022350459,-1.281702767,-0.183098498,5.630032516,1.60865763,-0.811703649,-12.60982182
60,Rifle peat,Peat,1937,12.7,5.02% chromium steel,plate,45,D,17.2,intact,Plymouth,OH,P,218.0,2.6,Extremely Acid,297.4,2.91,10.95,2.86,0.0,0.0,0.0,56.7,49.0,37.0,43.4,33.2,1.28,9.1,21,Wrought,Poor,Northern,4638.68,4638.0,5248.61,1.1315,0.077,0.43,0.37,0.005,0.015,5.02,0.09,0.008,0.0,93.985,1.452653494,3.17263264,3.022350459,-1.281702767,-0.183098498,5.630032516,1.60865763,-0.811703649,-12.60982182
61,Sharkey clay,Clay,1932,2.0,"Nickel-copper steel; 2.47 Ni, 1.08 Cu",pipe,37,D,1.2,intact,New Orleans,LA,P,943.0,6.8,Neutral,4.9,0.73,0.68,0.33,0.0,0.71,0.1,0.91,69.3,57.4,30.8,2.3,1.78,16.4,21,Wrought,Poor,Southern,730.5,730.0,366.18,0.5013,0.14,0.19,0.21,0.0,0.0,0.0,2.47,1.08,0.0,95.91,6.062204653,6.367586226,6.467669664,-8.983818556,-8.983818556,-8.983818556,8.932535385,8.105278297,-8.983818556
61,Sharkey clay,Clay,1932,5.4,"Nickel-copper steel; 2.47 Ni, 1.08 Cu",pipe,37,D,2.6,intact,New Orleans,LA,P,943.0,6.8,Neutral,4.9,0.73,0.68,0.33,0.0,0.71,0.1,0.91,69.3,57.4,30.8,2.3,1.78,16.4,21,Wrought,Poor,Southern,1972.35,1972.0,793.39,0.4023,0.14,0.19,0.21,0.0,0.0,0.0,2.47,1.08,0.0,95.91,6.062204653,6.367586226,6.467669664,-8.983818556,-8.983818556,-8.983818556,8.932535385,8.105278297,-8.983818556
61,Sharkey clay,Clay,1932,7.4,"Nickel-copper steel; 2.47 Ni, 1.08 Cu",pipe,37,D,3.8,intact,New Orleans,LA,P,943.0,6.8,Neutral,4.9,0.73,0.68,0.33,0.0,0.71,0.1,0.91,69.3,57.4,30.8,2.3,1.78,16.4,21,Wrought,Poor,Southern,2702.85,2702.0,1159.58,0.429,0.14,0.19,0.21,0.0,0.0,0.0,2.47,1.08,0.0,95.91,6.062204653,6.367586226,6.467669664,-8.983818556,-8.983818556,-8.983818556,8.932535385,8.105278297,-8.983818556
61,Sharkey clay,Clay,1932,9.3,"Nickel-copper steel; 2.47 Ni, 1.08 Cu",pipe,37,D,3.4,intact,New Orleans,LA,P,943.0,6.8,Neutral,4.9,0.73,0.68,0.33,0.0,0.71,0.1,0.91,69.3,57.4,30.8,2.3,1.78,16.4,21,Wrought,Poor,Southern,3396.83,3396.0,1037.52,0.3054,0.14,0.19,0.21,0.0,0.0,0.0,2.47,1.08,0.0,95.91,6.062204653,6.367586226,6.467669664,-8.983818556,-8.983818556,-8.983818556,8.932535385,8.105278297,-8.983818556
61,Sharkey clay,Clay,1932,14.3,"Nickel-copper steel; 2.47 Ni, 1.08 Cu",pipe,37,D,6.2,intact,New Orleans,LA,P,943.0,6.8,Neutral,4.9,0.73,0.68,0.33,0.0,0.71,0.1,0.91,69.3,57.4,30.8,2.3,1.78,16.4,21,Wrought,Poor,Southern,5223.07,5223.0,1891.94,0.3622,0.14,0.19,0.21,0.0,0.0,0.0,2.47,1.08,0.0,95.91,6.062204653,6.367586226,6.467669664,-8.983818556,-8.983818556,-8.983818556,8.932535385,8.105278297,-8.983818556
61,Sharkey clay,Clay,1937,2.1,5.02% chromium steel,plate,45,D,0.6,intact,New Orleans,LA,P,943.0,6.8,Neutral,4.9,0.73,0.68,0.33,0.0,0.71,0.1,0.91,69.3,57.4,30.8,2.3,1.78,16.4,21,Wrought,Poor,Southern,767.02,767.0,183.09,0.2387,0.077,0.43,0.37,0.005,0.015,5.02,0.09,0.008,0.0,93.985,1.452653494,3.17263264,3.022350459,-1.281702767,-0.183098498,5.630032516,1.60865763,-0.811703649,-12.60982182
61,Sharkey clay,Clay,1937,4.0,5.02% chromium steel,plate,45,D,1.6,intact,New Orleans,LA,P,943.0,6.8,Neutral,4.9,0.73,0.68,0.33,0.0,0.71,0.1,0.91,69.3,57.4,30.8,2.3,1.78,16.4,21,Wrought,Poor,Southern,1461.0,1461.0,488.24,0.3342,0.077,0.43,0.37,0.005,0.015,5.02,0.09,0.008,0.0,93.985,1.452653494,3.17263264,3.022350459,-1.281702767,-0.183098498,5.630032516,1.60865763,-0.811703649,-12.60982182
61,Sharkey clay,Clay,1937,9.0,5.02% chromium steel,plate,45,D,1.1,intact,New Orleans,LA,P,943.0,6.8,Neutral,4.9,0.73,0.68,0.33,0.0,0.71,0.1,0.91,69.3,57.4,30.8,2.3,1.78,16.4,21,Wrought,Poor,Southern,3287.25,3287.0,335.67,0.1021,0.077,0.43,0.37,0.005,0.015,5.02,0.09,0.008,0.0,93.985,1.452653494,3.17263264,3.022350459,-1.281702767,-0.183098498,5.630032516,1.60865763,-0.811703649,-12.60982182
61,Sharkey clay,Clay,1937,11.1,5.02% chromium steel,plate,45,D,2.2,intact,New Orleans,LA,P,943.0,6.8,Neutral,4.9,0.73,0.68,0.33,0.0,0.71,0.1,0.91,69.3,57.4,30.8,2.3,1.78,16.4,21,Wrought,Poor,Southern,4054.28,4054.0,671.33,0.1656,0.077,0.43,0.37,0.005,0.015,5.02,0.09,0.008,0.0,93.985,1.452653494,3.17263264,3.022350459,-1.281702767,-0.183098498,5.630032516,1.60865763,-0.811703649,-12.60982182
61,Sharkey clay,Clay,1937,12.7,5.02% chromium steel,plate,45,D,1.9,intact,New Orleans,LA,P,943.0,6.8,Neutral,4.9,0.73,0.68,0.33,0.0,0.71,0.1,0.91,69.3,57.4,30.8,2.3,1.78,16.4,21,Wrought,Poor,Southern,4638.68,4638.0,579.79,0.125,0.077,0.43,0.37,0.005,0.015,5.02,0.09,0.008,0.0,93.985,1.452653494,3.17263264,3.022350459,-1.281702767,-0.183098498,5.630032516,1.60865763,-0.811703649,-12.60982182
51,Acadia clay,Clay,1932,2.0,"Nickel-copper steel; 2.47 Ni, 1.08 Cu",pipe,37,D,4.7,intact,Spindletop,TX,P,190.0,6.2,Slightly Acid,13.2,10.27,15.55,5.03,0.0,0.56,5.75,22.0,69.0,49.0,47.4,4.4,2.07,37.9,21,Wrought,Very Poor,Southern,730.5,730.0,1434.21,1.9633,0.14,0.19,0.21,0.0,0.0,0.0,2.47,1.08,0.0,95.91,6.062204653,6.367586226,6.467669664,-8.983818556,-8.983818556,-8.983818556,8.932535385,8.105278297,-8.983818556
51,Acadia clay,Clay,1932,5.4,"Nickel-copper steel; 2.47 Ni, 1.08 Cu",pipe,37,D,8.3,intact,Spindletop,TX,P,190.0,6.2,Slightly Acid,13.2,10.27,15.55,5.03,0.0,0.56,5.75,22.0,69.0,49.0,47.4,4.4,2.07,37.9,21,Wrought,Very Poor,Southern,1972.35,1972.0,2532.76,1.2841,0.14,0.19,0.21,0.0,0.0,0.0,2.47,1.08,0.0,95.91,6.062204653,6.367586226,6.467669664,-8.983818556,-8.983818556,-8.983818556,8.932535385,8.105278297,-8.983818556
51,Acadia clay,Clay,1932,7.4,"Nickel-copper steel; 2.47 Ni, 1.08 Cu",pipe,37,D,9.6,intact,Spindletop,TX,P,190.0,6.2,Slightly Acid,13.2,10.27,15.55,5.03,0.0,0.56,5.75,22.0,69.0,49.0,47.4,4.4,2.07,37.9,21,Wrought,Very Poor,Southern,2702.85,2702.0,2929.46,1.0838,0.14,0.19,0.21,0.0,0.0,0.0,2.47,1.08,0.0,95.91,6.062204653,6.367586226,6.467669664,-8.983818556,-8.983818556,-8.983818556,8.932535385,8.105278297,-8.983818556
51,Acadia clay,Clay,1932,14.3,"Nickel-copper steel; 2.47 Ni, 1.08 Cu",pipe,37,D,15.9,intact,Spindletop,TX,P,190.0,6.2,Slightly Acid,13.2,10.27,15.55,5.03,0.0,0.56,5.75,22.0,69.0,49.0,47.4,4.4,2.07,37.9,21,Wrought,Very Poor,Southern,5223.07,5223.0,4851.91,0.9289,0.14,0.19,0.21,0.0,0.0,0.0,2.47,1.08,0.0,95.91,6.062204653,6.367586226,6.467669664,-8.983818556,-8.983818556,-8.983818556,8.932535385,8.105278297,-8.983818556
51,Acadia clay,Clay,1937,2.1,5.02% chromium steel,plate,45,D,6.6,intact,Spindletop,TX,P,190.0,6.2,Slightly Acid,13.2,10.27,15.55,5.03,0.0,0.56,5.75,22.0,69.0,49.0,47.4,4.4,2.07,37.9,21,Wrought,Very Poor,Southern,767.02,767.0,2014.0,2.6257,0.077,0.43,0.37,0.005,0.015,5.02,0.09,0.008,0.0,93.985,1.452653494,3.17263264,3.022350459,-1.281702767,-0.183098498,5.630032516,1.60865763,-0.811703649,-12.60982182
51,Acadia clay,Clay,1937,9.0,5.02% chromium steel,plate,45,D,17.6,intact,Spindletop,TX,P,190.0,6.2,Slightly Acid,13.2,10.27,15.55,5.03,0.0,0.56,5.75,22.0,69.0,49.0,47.4,4.4,2.07,37.9,21,Wrought,Very Poor,Southern,3287.25,3287.0,5370.67,1.6338,0.077,0.43,0.37,0.005,0.015,5.02,0.09,0.008,0.0,93.985,1.452653494,3.17263264,3.022350459,-1.281702767,-0.183098498,5.630032516,1.60865763,-0.811703649,-12.60982182
56,Lake Charles clay,Clay,1932,2.0,"Nickel-copper steel; 2.47 Ni, 1.08 Cu",pipe,37,D,3.3,intact,El Vista,TX,VP,406.0,7.1,Neutral,5.1,3.12,0.69,0.47,0.0,0.8,1.59,3.04,69.0,49.0,28.7,5.0,2.03,30.1,21,Wrought,Very Poor,Southern,730.5,730.0,1007.0,1.3785,0.14,0.19,0.21,0.0,0.0,0.0,2.47,1.08,0.0,95.91,6.062204653,6.367586226,6.467669664,-8.983818556,-8.983818556,-8.983818556,8.932535385,8.105278297,-8.983818556
56,Lake Charles clay,Clay,1932,5.4,"Nickel-copper steel; 2.47 Ni, 1.08 Cu",pipe,37,D,5.1,intact,El Vista,TX,VP,406.0,7.1,Neutral,5.1,3.12,0.69,0.47,0.0,0.8,1.59,3.04,69.0,49.0,28.7,5.0,2.03,30.1,21,Wrought,Very Poor,Southern,1972.35,1972.0,1556.27,0.789,0.14,0.19,0.21,0.0,0.0,0.0,2.47,1.08,0.0,95.91,6.062204653,6.367586226,6.467669664,-8.983818556,-8.983818556,-8.983818556,8.932535385,8.105278297,-8.983818556
56,Lake Charles clay,Clay,1932,7.4,"Nickel-copper steel; 2.47 Ni, 1.08 Cu",pipe,37,D,9.7,intact,El Vista,TX,VP,406.0,7.1,Neutral,5.1,3.12,0.69,0.47,0.0,0.8,1.59,3.04,69.0,49.0,28.7,5.0,2.03,30.1,21,Wrought,Very Poor,Southern,2702.85,2702.0,2959.97,1.0951,0.14,0.19,0.21,0.0,0.0,0.0,2.47,1.08,0.0,95.91,6.062204653,6.367586226,6.467669664,-8.983818556,-8.983818556,-8.983818556,8.932535385,8.105278297,-8.983818556
56,Lake Charles clay,Clay,1932,9.3,"Nickel-copper steel; 2.47 Ni, 1.08 Cu",pipe,37,D,16.7,intact,El Vista,TX,VP,406.0,7.1,Neutral,5.1,3.12,0.69,0.47,0.0,0.8,1.59,3.04,69.0,49.0,28.7,5.0,2.03,30.1,21,Wrought,Very Poor,Southern,3396.83,3396.0,5096.03,1.5002,0.14,0.19,0.21,0.0,0.0,0.0,2.47,1.08,0.0,95.91,6.062204653,6.367586226,6.467669664,-8.983818556,-8.983818556,-8.983818556,8.932535385,8.105278297,-8.983818556
56,Lake Charles clay,Clay,1932,14.3,"Nickel-copper steel; 2.47 Ni, 1.08 Cu",pipe,37,D,14.5,intact,El Vista,TX,VP,406.0,7.1,Neutral,5.1,3.12,0.69,0.47,0.0,0.8,1.59,3.04,69.0,49.0,28.7,5.0,2.03,30.1,21,Wrought,Very Poor,Southern,5223.07,5223.0,4424.7,0.8471,0.14,0.19,0.21,0.0,0.0,0.0,2.47,1.08,0.0,95.91,6.062204653,6.367586226,6.467669664,-8.983818556,-8.983818556,-8.983818556,8.932535385,8.105278297,-8.983818556
