Repository: sk7-dev/corrosion_prediction

File: Dataset/final_database1.csv (part 31 of 57)
site_no,soil_type,texture,year,duration,material_name,type,material_id,material_code,weight_loss_oz,specimen_status,city,state,internal_drainage,resistivity,pH,pH_type,total_acidity,Na+K,Ca,Mg,CO3,HCO3,Cl,SO4,mean_temp,annual_precipitation,moisture,air_pore_space,specific_gravity,volume_shrinkage,table,iron_type,areation,region,approximate_days,exact_days,weight_loss_g,corrosion_rate,C (%),Si (%),Mn (%),S (%),P (%),Cr (%),Ni (%),Cu (%),Mo  (%),Fe (%),C_clr,Si_clr,Mn_clr,S_clr,P_clr,Cr_clr,Ni_clr,Cu_clr,Mo_clr
56,Lake Charles clay,Clay,1937,2.1,5.02% chromium steel,plate,45,D,9.4,intact,El Vista,TX,VP,406.0,7.1,Neutral,5.1,3.12,0.69,0.47,0.0,0.8,1.59,3.04,69.0,49.0,28.7,5.0,2.03,30.1,21,Wrought,Very Poor,Southern,767.02,767.0,2868.43,3.7397,0.077,0.43,0.37,0.005,0.015,5.02,0.09,0.008,0.0,93.985,1.452653494,3.17263264,3.022350459,-1.281702767,-0.183098498,5.630032516,1.60865763,-0.811703649,-12.60982182
56,Lake Charles clay,Clay,1937,4.0,5.02% chromium steel,plate,45,D,17.9,intact,El Vista,TX,VP,406.0,7.1,Neutral,5.1,3.12,0.69,0.47,0.0,0.8,1.59,3.04,69.0,49.0,28.7,5.0,2.03,30.1,21,Wrought,Very Poor,Southern,1461.0,1461.0,5462.22,3.7387,0.077,0.43,0.37,0.005,0.015,5.02,0.09,0.008,0.0,93.985,1.452653494,3.17263264,3.022350459,-1.281702767,-0.183098498,5.630032516,1.60865763,-0.811703649,-12.60982182
56,Lake Charles clay,Clay,1937,9.0,5.02% chromium steel,plate,45,D,28.8,intact,El Vista,TX,VP,406.0,7.1,Neutral,5.1,3.12,0.69,0.47,0.0,0.8,1.59,3.04,69.0,49.0,28.7,5.0,2.03,30.1,21,Wrought,Very Poor,Southern,3287.25,3287.0,8788.37,2.6735,0.077,0.43,0.37,0.005,0.015,5.02,0.09,0.008,0.0,93.985,1.452653494,3.17263264,3.022350459,-1.281702767,-0.183098498,5.630032516,1.60865763,-0.811703649,-12.60982182
56,Lake Charles clay,Clay,1937,11.1,5.02% chromium steel,plate,45,D,43.1,intact,El Vista,TX,VP,406.0,7.1,Neutral,5.1,3.12,0.69,0.47,0.0,0.8,1.59,3.04,69.0,49.0,28.7,5.0,2.03,30.1,21,Wrought,Very Poor,Southern,4054.28,4054.0,13152.04,3.244,0.077,0.43,0.37,0.005,0.015,5.02,0.09,0.008,0.0,93.985,1.452653494,3.17263264,3.022350459,-1.281702767,-0.183098498,5.630032516,1.60865763,-0.811703649,-12.60982182
56,Lake Charles clay,Clay,1937,12.7,5.02% chromium steel,plate,45,D,0.0,destroyed,El Vista,TX,VP,406.0,7.1,Neutral,5.1,3.12,0.69,0.47,0.0,0.8,1.59,3.04,69.0,49.0,28.7,5.0,2.03,30.1,21,Wrought,Very Poor,Southern,4638.68,4638.0,0.0,0.0,0.077,0.43,0.37,0.005,0.015,5.02,0.09,0.008,0.0,93.985,1.452653494,3.17263264,3.022350459,-1.281702767,-0.183098498,5.630032516,1.60865763,-0.811703649,-12.60982182
59,Carlisle muck,Muck,1932,5.4,"Nickel-copper steel; 2.47 Ni, 1.08 Cu",pipe,37,D,1.7,intact,Kalamazoo,MI,VP,1660.0,5.6,Medium Acid,12.6,1.03,3.08,2.7,0.0,0.0,3.47,1.04,49.0,31.0,43.6,,,,21,Wrought,Very Poor,Northern,1972.35,1972.0,518.76,0.263,0.14,0.19,0.21,0.0,0.0,0.0,2.47,1.08,0.0,95.91,6.062204653,6.367586226,6.467669664,-8.983818556,-8.983818556,-8.983818556,8.932535385,8.105278297,-8.983818556
59,Carlisle muck,Muck,1932,7.4,"Nickel-copper steel; 2.47 Ni, 1.08 Cu",pipe,37,D,2.9,intact,Kalamazoo,MI,VP,1660.0,5.6,Medium Acid,12.6,1.03,3.08,2.7,0.0,0.0,3.47,1.04,49.0,31.0,43.6,,,,21,Wrought,Very Poor,Northern,2702.85,2702.0,884.94,0.3274,0.14,0.19,0.21,0.0,0.0,0.0,2.47,1.08,0.0,95.91,6.062204653,6.367586226,6.467669664,-8.983818556,-8.983818556,-8.983818556,8.932535385,8.105278297,-8.983818556
59,Carlisle muck,Muck,1932,9.3,"Nickel-copper steel; 2.47 Ni, 1.08 Cu",pipe,37,D,2.6,intact,Kalamazoo,MI,VP,1660.0,5.6,Medium Acid,12.6,1.03,3.08,2.7,0.0,0.0,3.47,1.04,49.0,31.0,43.6,,,,21,Wrought,Very Poor,Northern,3396.83,3396.0,793.39,0.2336,0.14,0.19,0.21,0.0,0.0,0.0,2.47,1.08,0.0,95.91,6.062204653,6.367586226,6.467669664,-8.983818556,-8.983818556,-8.983818556,8.932535385,8.105278297,-8.983818556
59,Carlisle muck,Muck,1932,14.3,"Nickel-copper steel; 2.47 Ni, 1.08 Cu",pipe,37,D,3.7,intact,Kalamazoo,MI,VP,1660.0,5.6,Medium Acid,12.6,1.03,3.08,2.7,0.0,0.0,3.47,1.04,49.0,31.0,43.6,,,,21,Wrought,Very Poor,Northern,5223.07,5223.0,1129.06,0.2162,0.14,0.19,0.21,0.0,0.0,0.0,2.47,1.08,0.0,95.91,6.062204653,6.367586226,6.467669664,-8.983818556,-8.983818556,-8.983818556,8.932535385,8.105278297,-8.983818556
59,Carlisle muck,Muck,1937,2.1,5.02% chromium steel,plate,45,D,0.4,intact,Kalamazoo,MI,VP,1660.0,5.6,Medium Acid,12.6,1.03,3.08,2.7,0.0,0.0,3.47,1.04,49.0,31.0,43.6,,,,21,Wrought,Very Poor,Northern,767.02,767.0,122.06,0.1591,0.077,0.43,0.37,0.005,0.015,5.02,0.09,0.008,0.0,93.985,1.452653494,3.17263264,3.022350459,-1.281702767,-0.183098498,5.630032516,1.60865763,-0.811703649,-12.60982182
59,Carlisle muck,Muck,1937,4.0,5.02% chromium steel,plate,45,D,0.9,intact,Kalamazoo,MI,VP,1660.0,5.6,Medium Acid,12.6,1.03,3.08,2.7,0.0,0.0,3.47,1.04,49.0,31.0,43.6,,,,21,Wrought,Very Poor,Northern,1461.0,1461.0,274.64,0.188,0.077,0.43,0.37,0.005,0.015,5.02,0.09,0.008,0.0,93.985,1.452653494,3.17263264,3.022350459,-1.281702767,-0.183098498,5.630032516,1.60865763,-0.811703649,-12.60982182
59,Carlisle muck,Muck,1937,9.0,5.02% chromium steel,plate,45,D,3.0,intact,Kalamazoo,MI,VP,1660.0,5.6,Medium Acid,12.6,1.03,3.08,2.7,0.0,0.0,3.47,1.04,49.0,31.0,43.6,,,,21,Wrought,Very Poor,Northern,3287.25,3287.0,915.46,0.2785,0.077,0.43,0.37,0.005,0.015,5.02,0.09,0.008,0.0,93.985,1.452653494,3.17263264,3.022350459,-1.281702767,-0.183098498,5.630032516,1.60865763,-0.811703649,-12.60982182
59,Carlisle muck,Muck,1937,11.1,5.02% chromium steel,plate,45,D,4.8,intact,Kalamazoo,MI,VP,1660.0,5.6,Medium Acid,12.6,1.03,3.08,2.7,0.0,0.0,3.47,1.04,49.0,31.0,43.6,,,,21,Wrought,Very Poor,Northern,4054.28,4054.0,1464.73,0.3613,0.077,0.43,0.37,0.005,0.015,5.02,0.09,0.008,0.0,93.985,1.452653494,3.17263264,3.022350459,-1.281702767,-0.183098498,5.630032516,1.60865763,-0.811703649,-12.60982182
59,Carlisle muck,Muck,1937,12.7,5.02% chromium steel,plate,45,D,3.1,intact,Kalamazoo,MI,VP,1660.0,5.6,Medium Acid,12.6,1.03,3.08,2.7,0.0,0.0,3.47,1.04,49.0,31.0,43.6,,,,21,Wrought,Very Poor,Northern,4638.68,4638.0,945.97,0.2039,0.077,0.43,0.37,0.005,0.015,5.02,0.09,0.008,0.0,93.985,1.452653494,3.17263264,3.022350459,-1.281702767,-0.183098498,5.630032516,1.60865763,-0.811703649,-12.60982182
63,Tidal marsh,Marsh,1932,2.0,"Nickel-copper steel; 2.47 Ni, 1.08 Cu",pipe,37,D,1.6,intact,Charleston,SC,VP,84.0,6.9,Neutral,14.6,33.6,6.85,4.0,0.0,0.0,12.7,36.6,66.0,45.2,46.7,19.5,1.47,18.8,21,Wrought,Very Poor,Southern,730.5,730.0,488.24,0.6684,0.14,0.19,0.21,0.0,0.0,0.0,2.47,1.08,0.0,95.91,6.062204653,6.367586226,6.467669664,-8.983818556,-8.983818556,-8.983818556,8.932535385,8.105278297,-8.983818556
63,Tidal marsh,Marsh,1932,5.4,"Nickel-copper steel; 2.47 Ni, 1.08 Cu",pipe,37,D,2.3,intact,Charleston,SC,VP,84.0,6.9,Neutral,14.6,33.6,6.85,4.0,0.0,0.0,12.7,36.6,66.0,45.2,46.7,19.5,1.47,18.8,21,Wrought,Very Poor,Southern,1972.35,1972.0,701.85,0.3558,0.14,0.19,0.21,0.0,0.0,0.0,2.47,1.08,0.0,95.91,6.062204653,6.367586226,6.467669664,-8.983818556,-8.983818556,-8.983818556,8.932535385,8.105278297,-8.983818556
63,Tidal marsh,Marsh,1932,7.4,"Nickel-copper steel; 2.47 Ni, 1.08 Cu",pipe,37,D,4.1,intact,Charleston,SC,VP,84.0,6.9,Neutral,14.6,33.6,6.85,4.0,0.0,0.0,12.7,36.6,66.0,45.2,46.7,19.5,1.47,18.8,21,Wrought,Very Poor,Southern,2702.85,2702.0,1251.12,0.4629,0.14,0.19,0.21,0.0,0.0,0.0,2.47,1.08,0.0,95.91,6.062204653,6.367586226,6.467669664,-8.983818556,-8.983818556,-8.983818556,8.932535385,8.105278297,-8.983818556
63,Tidal marsh,Marsh,1932,9.3,"Nickel-copper steel; 2.47 Ni, 1.08 Cu",pipe,37,D,7.6,intact,Charleston,SC,VP,84.0,6.9,Neutral,14.6,33.6,6.85,4.0,0.0,0.0,12.7,36.6,66.0,45.2,46.7,19.5,1.47,18.8,21,Wrought,Very Poor,Southern,3396.83,3396.0,2319.15,0.6827,0.14,0.19,0.21,0.0,0.0,0.0,2.47,1.08,0.0,95.91,6.062204653,6.367586226,6.467669664,-8.983818556,-8.983818556,-8.983818556,8.932535385,8.105278297,-8.983818556
63,Tidal marsh,Marsh,1932,14.3,"Nickel-copper steel; 2.47 Ni, 1.08 Cu",pipe,37,D,10.4,intact,Charleston,SC,VP,84.0,6.9,Neutral,14.6,33.6,6.85,4.0,0.0,0.0,12.7,36.6,66.0,45.2,46.7,19.5,1.47,18.8,21,Wrought,Very Poor,Southern,5223.07,5223.0,3173.58,0.6076,0.14,0.19,0.21,0.0,0.0,0.0,2.47,1.08,0.0,95.91,6.062204653,6.367586226,6.467669664,-8.983818556,-8.983818556,-8.983818556,8.932535385,8.105278297,-8.983818556
63,Tidal marsh,Marsh,1937,2.1,5.02% chromium steel,plate,45,D,1.8,intact,Charleston,SC,VP,84.0,6.9,Neutral,14.6,33.6,6.85,4.0,0.0,0.0,12.7,36.6,66.0,45.2,46.7,19.5,1.47,18.8,21,Wrought,Very Poor,Southern,767.02,767.0,549.27,0.7161,0.077,0.43,0.37,0.005,0.015,5.02,0.09,0.008,0.0,93.985,1.452653494,3.17263264,3.022350459,-1.281702767,-0.183098498,5.630032516,1.60865763,-0.811703649,-12.60982182
63,Tidal marsh,Marsh,1937,4.0,5.02% chromium steel,plate,45,D,3.8,intact,Charleston,SC,VP,84.0,6.9,Neutral,14.6,33.6,6.85,4.0,0.0,0.0,12.7,36.6,66.0,45.2,46.7,19.5,1.47,18.8,21,Wrought,Very Poor,Southern,1461.0,1461.0,1159.58,0.7937,0.077,0.43,0.37,0.005,0.015,5.02,0.09,0.008,0.0,93.985,1.452653494,3.17263264,3.022350459,-1.281702767,-0.183098498,5.630032516,1.60865763,-0.811703649,-12.60982182
63,Tidal marsh,Marsh,1937,9.0,5.02% chromium steel,plate,45,D,5.6,intact,Charleston,SC,VP,84.0,6.9,Neutral,14.6,33.6,6.85,4.0,0.0,0.0,12.7,36.6,66.0,45.2,46.7,19.5,1.47,18.8,21,Wrought,Very Poor,Southern,3287.25,3287.0,1708.85,0.5198,0.077,0.43,0.37,0.005,0.015,5.02,0.09,0.008,0.0,93.985,1.452653494,3.17263264,3.022350459,-1.281702767,-0.183098498,5.630032516,1.60865763,-0.811703649,-12.60982182
63,Tidal marsh,Marsh,1937,11.1,5.02% chromium steel,plate,45,D,6.0,intact,Charleston,SC,VP,84.0,6.9,Neutral,14.6,33.6,6.85,4.0,0.0,0.0,12.7,36.6,66.0,45.2,46.7,19.5,1.47,18.8,21,Wrought,Very Poor,Southern,4054.28,4054.0,1830.91,0.4516,0.077,0.43,0.37,0.005,0.015,5.02,0.09,0.008,0.0,93.985,1.452653494,3.17263264,3.022350459,-1.281702767,-0.183098498,5.630032516,1.60865763,-0.811703649,-12.60982182
63,Tidal marsh,Marsh,1937,12.7,5.02% chromium steel,plate,45,D,9.2,intact,Charleston,SC,VP,84.0,6.9,Neutral,14.6,33.6,6.85,4.0,0.0,0.0,12.7,36.6,66.0,45.2,46.7,19.5,1.47,18.8,21,Wrought,Very Poor,Southern,4638.68,4638.0,2807.4,0.6052,0.077,0.43,0.37,0.005,0.015,5.02,0.09,0.008,0.0,93.985,1.452653494,3.17263264,3.022350459,-1.281702767,-0.183098498,5.630032516,1.60865763,-0.811703649,-12.60982182
67,Cinders,Cinders,1932,2.0,"Nickel-copper steel; 2.47 Ni, 1.08 Cu",pipe,37,D,16.4,intact,Milwaukee,WI,VP,455.0,7.6,Mildly Alkaline,A,0.77,3.03,0.53,0.0,0.55,0.08,2.89,46.1,30.1,11.1,,,,21,Wrought,Very Poor,Northern,730.5,730.0,5004.49,6.8508,0.14,0.19,0.21,0.0,0.0,0.0,2.47,1.08,0.0,95.91,6.062204653,6.367586226,6.467669664,-8.983818556,-8.983818556,-8.983818556,8.932535385,8.105278297,-8.983818556
67,Cinders,Cinders,1932,5.4,"Nickel-copper steel; 2.47 Ni, 1.08 Cu",pipe,37,D,23.5,intact,Milwaukee,WI,VP,455.0,7.6,Mildly Alkaline,A,0.77,3.03,0.53,0.0,0.55,0.08,2.89,46.1,30.1,11.1,,,,21,Wrought,Very Poor,Northern,1972.35,1972.0,7171.06,3.6358,0.14,0.19,0.21,0.0,0.0,0.0,2.47,1.08,0.0,95.91,6.062204653,6.367586226,6.467669664,-8.983818556,-8.983818556,-8.983818556,8.932535385,8.105278297,-8.983818556
67,Cinders,Cinders,1932,7.4,"Nickel-copper steel; 2.47 Ni, 1.08 Cu",pipe,37,D,27.5,intact,Milwaukee,WI,VP,455.0,7.6,Mildly Alkaline,A,0.77,3.03,0.53,0.0,0.55,0.08,2.89,46.1,30.1,11.1,,,,21,Wrought,Very Poor,Northern,2702.85,2702.0,8391.67,3.1047,0.14,0.19,0.21,0.0,0.0,0.0,2.47,1.08,0.0,95.91,6.062204653,6.367586226,6.467669664,-8.983818556,-8.983818556,-8.983818556,8.932535385,8.105278297,-8.983818556
67,Cinders,Cinders,1932,9.3,"Nickel-copper steel; 2.47 Ni, 1.08 Cu",pipe,37,D,0.0,destroyed,Milwaukee,WI,VP,455.0,7.6,Mildly Alkaline,A,0.77,3.03,0.53,0.0,0.55,0.08,2.89,46.1,30.1,11.1,,,,21,Wrought,Very Poor,Northern,3396.83,3396.0,0.0,0.0,0.14,0.19,0.21,0.0,0.0,0.0,2.47,1.08,0.0,95.91,6.062204653,6.367586226,6.467669664,-8.983818556,-8.983818556,-8.983818556,8.932535385,8.105278297,-8.983818556
67,Cinders,Cinders,1932,14.3,"Nickel-copper steel; 2.47 Ni, 1.08 Cu",pipe,37,D,0.0,destroyed,Milwaukee,WI,VP,455.0,7.6,Mildly Alkaline,A,0.77,3.03,0.53,0.0,0.55,0.08,2.89,46.1,30.1,11.1,,,,21,Wrought,Very Poor,Northern,5223.07,5223.0,0.0,0.0,0.14,0.19,0.21,0.0,0.0,0.0,2.47,1.08,0.0,95.91,6.062204653,6.367586226,6.467669664,-8.983818556,-8.983818556,-8.983818556,8.932535385,8.105278297,-8.983818556
67,Cinders,Cinders,1937,2.1,5.02% chromium steel,plate,45,D,17.1,intact,Milwaukee,WI,VP,455.0,7.6,Mildly Alkaline,A,0.77,3.03,0.53,0.0,0.55,0.08,2.89,46.1,30.1,11.1,,,,21,Wrought,Very Poor,Northern,767.02,767.0,5218.09,6.8031,0.077,0.43,0.37,0.005,0.015,5.02,0.09,0.008,0.0,93.985,1.452653494,3.17263264,3.022350459,-1.281702767,-0.183098498,5.630032516,1.60865763,-0.811703649,-12.60982182
67,Cinders,Cinders,1937,4.0,5.02% chromium steel,plate,45,D,18.1,intact,Milwaukee,WI,VP,455.0,7.6,Mildly Alkaline,A,0.77,3.03,0.53,0.0,0.55,0.08,2.89,46.1,30.1,11.1,,,,21,Wrought,Very Poor,Northern,1461.0,1461.0,5523.25,3.7805,0.077,0.43,0.37,0.005,0.015,5.02,0.09,0.008,0.0,93.985,1.452653494,3.17263264,3.022350459,-1.281702767,-0.183098498,5.630032516,1.60865763,-0.811703649,-12.60982182
67,Cinders,Cinders,1937,9.0,5.02% chromium steel,plate,45,D,12.2,intact,Milwaukee,WI,VP,455.0,7.6,Mildly Alkaline,A,0.77,3.03,0.53,0.0,0.55,0.08,2.89,46.1,30.1,11.1,,,,21,Wrought,Very Poor,Northern,3287.25,3287.0,3722.85,1.1325,0.077,0.43,0.37,0.005,0.015,5.02,0.09,0.008,0.0,93.985,1.452653494,3.17263264,3.022350459,-1.281702767,-0.183098498,5.630032516,1.60865763,-0.811703649,-12.60982182
67,Cinders,Cinders,1937,11.1,5.02% chromium steel,plate,45,D,7.9,intact,Milwaukee,WI,VP,455.0,7.6,Mildly Alkaline,A,0.77,3.03,0.53,0.0,0.55,0.08,2.89,46.1,30.1,11.1,,,,21,Wrought,Very Poor,Northern,4054.28,4054.0,2410.7,0.5946,0.077,0.43,0.37,0.005,0.015,5.02,0.09,0.008,0.0,93.985,1.452653494,3.17263264,3.022350459,-1.281702767,-0.183098498,5.630032516,1.60865763,-0.811703649,-12.60982182
67,Cinders,Cinders,1937,12.7,5.02% chromium steel,plate,45,D,10.3,intact,Milwaukee,WI,VP,455.0,7.6,Mildly Alkaline,A,0.77,3.03,0.53,0.0,0.55,0.08,2.89,46.1,30.1,11.1,,,,21,Wrought,Very Poor,Northern,4638.68,4638.0,3143.06,0.6776,0.077,0.43,0.37,0.005,0.015,5.02,0.09,0.008,0.0,93.985,1.452653494,3.17263264,3.022350459,-1.281702767,-0.183098498,5.630032516,1.60865763,-0.811703649,-12.60982182
53,Cecil clay loam,Clay Loam,1937,2.1,4.67% chromium steel with 0.51 Mo,plate,46,E,0.9,intact,Atlanta,GA,G,17790.0,4.8,Very Strongly Acid,5.4,,,,,,,,61.2,48.3,33.7,18.2,1.6,7.0,21,Wrought,Good,Southern,767.02,767.0,274.64,0.3581,0.074,0.41,0.32,0.006,0.013,4.67,0.09,0.004,0.51,93.903,-0.253124444,1.458966947,1.211130825,-2.76542073,-1.992236314,3.891724003,-0.057380013,-3.170880758,1.677220484
53,Cecil clay loam,Clay Loam,1937,4.0,4.67% chromium steel with 0.51 Mo,plate,46,E,1.6,intact,Atlanta,GA,G,17790.0,4.8,Very Strongly Acid,5.4,,,,,,,,61.2,48.3,33.7,18.2,1.6,7.0,21,Wrought,Good,Southern,1461.0,1461.0,488.24,0.3342,0.074,0.41,0.32,0.006,0.013,4.67,0.09,0.004,0.51,93.903,-0.253124444,1.458966947,1.211130825,-2.76542073,-1.992236314,3.891724003,-0.057380013,-3.170880758,1.677220484
53,Cecil clay loam,Clay Loam,1937,9.0,4.67% chromium steel with 0.51 Mo,plate,46,E,2.0,intact,Atlanta,GA,G,17790.0,4.8,Very Strongly Acid,5.4,,,,,,,,61.2,48.3,33.7,18.2,1.6,7.0,21,Wrought,Good,Southern,3287.25,3287.0,610.3,0.1857,0.074,0.41,0.32,0.006,0.013,4.67,0.09,0.004,0.51,93.903,-0.253124444,1.458966947,1.211130825,-2.76542073,-1.992236314,3.891724003,-0.057380013,-3.170880758,1.677220484
53,Cecil clay loam,Clay Loam,1937,11.1,4.67% chromium steel with 0.51 Mo,plate,46,E,2.3,intact,Atlanta,GA,G,17790.0,4.8,Very Strongly Acid,5.4,,,,,,,,61.2,48.3,33.7,18.2,1.6,7.0,21,Wrought,Good,Southern,4054.28,4054.0,701.85,0.1731,0.074,0.41,0.32,0.006,0.013,4.67,0.09,0.004,0.51,93.903,-0.253124444,1.458966947,1.211130825,-2.76542073,-1.992236314,3.891724003,-0.057380013,-3.170880758,1.677220484
53,Cecil clay loam,Clay Loam,1937,12.7,4.67% chromium steel with 0.51 Mo,plate,46,E,2.9,intact,Atlanta,GA,G,17790.0,4.8,Very Strongly Acid,5.4,,,,,,,,61.2,48.3,33.7,18.2,1.6,7.0,21,Wrought,Good,Southern,4638.68,4638.0,884.94,0.1908,0.074,0.41,0.32,0.006,0.013,4.67,0.09,0.004,0.51,93.903,-0.253124444,1.458966947,1.211130825,-2.76542073,-1.992236314,3.891724003,-0.057380013,-3.170880758,1.677220484
55,Hagerstown loam,Silty Clay Loam,1937,2.1,4.67% chromium steel with 0.51 Mo,plate,46,E,0.6,intact,Loch Raven,MD,G,5210.0,5.8,Medium Acid,10.9,,,,,,,,55.4,42.6,32.0,15.5,1.49,8.6,21,Wrought,Good,Northern,767.02,767.0,183.09,0.2387,0.074,0.41,0.32,0.006,0.013,4.67,0.09,0.004,0.51,93.903,-0.253124444,1.458966947,1.211130825,-2.76542073,-1.992236314,3.891724003,-0.057380013,-3.170880758,1.677220484
55,Hagerstown loam,Silty Clay Loam,1937,4.0,4.67% chromium steel with 0.51 Mo,plate,46,E,1.2,intact,Loch Raven,MD,G,5210.0,5.8,Medium Acid,10.9,,,,,,,,55.4,42.6,32.0,15.5,1.49,8.6,21,Wrought,Good,Northern,1461.0,1461.0,366.18,0.2506,0.074,0.41,0.32,0.006,0.013,4.67,0.09,0.004,0.51,93.903,-0.253124444,1.458966947,1.211130825,-2.76542073,-1.992236314,3.891724003,-0.057380013,-3.170880758,1.677220484
55,Hagerstown loam,Silty Clay Loam,1937,9.0,4.67% chromium steel with 0.51 Mo,plate,46,E,1.7,intact,Loch Raven,MD,G,5210.0,5.8,Medium Acid,10.9,,,,,,,,55.4,42.6,32.0,15.5,1.49,8.6,21,Wrought,Good,Northern,3287.25,3287.0,518.76,0.1578,0.074,0.41,0.32,0.006,0.013,4.67,0.09,0.004,0.51,93.903,-0.253124444,1.458966947,1.211130825,-2.76542073,-1.992236314,3.891724003,-0.057380013,-3.170880758,1.677220484
55,Hagerstown loam,Silty Clay Loam,1937,11.1,4.67% chromium steel with 0.51 Mo,plate,46,E,1.6,intact,Loch Raven,MD,G,5210.0,5.8,Medium Acid,10.9,,,,,,,,55.4,42.6,32.0,15.5,1.49,8.6,21,Wrought,Good,Northern,4054.28,4054.0,488.24,0.1204,0.074,0.41,0.32,0.006,0.013,4.67,0.09,0.004,0.51,93.903,-0.253124444,1.458966947,1.211130825,-2.76542073,-1.992236314,3.891724003,-0.057380013,-3.170880758,1.677220484
55,Hagerstown loam,Silty Clay Loam,1937,12.7,4.67% chromium steel with 0.51 Mo,plate,46,E,1.7,intact,Loch Raven,MD,G,5210.0,5.8,Medium Acid,10.9,,,,,,,,55.4,42.6,32.0,15.5,1.49,8.6,21,Wrought,Good,Northern,4638.68,4638.0,518.76,0.1118,0.074,0.41,0.32,0.006,0.013,4.67,0.09,0.004,0.51,93.903,-0.253124444,1.458966947,1.211130825,-2.76542073,-1.992236314,3.891724003,-0.057380013,-3.170880758,1.677220484
62,Susquehanna clay,Clay,1937,2.1,4.67% chromium steel with 0.51 Mo,plate,46,E,0.7,intact,Meridian,MS,F,6920.0,4.5,Very Strongly Acid,12,,,,,,,,64.0,53.0,34.6,14.9,1.79,4.7,21,Wrought,Good,Southern,767.02,767.0,213.61,0.2785,0.074,0.41,0.32,0.006,0.013,4.67,0.09,0.004,0.51,93.903,-0.253124444,1.458966947,1.211130825,-2.76542073,-1.992236314,3.891724003,-0.057380013,-3.170880758,1.677220484
62,Susquehanna clay,Clay,1937,4.0,4.67% chromium steel with 0.51 Mo,plate,46,E,1.1,intact,Meridian,MS,F,6920.0,4.5,Very Strongly Acid,12,,,,,,,,64.0,53.0,34.6,14.9,1.79,4.7,21,Wrought,Good,Southern,1461.0,1461.0,335.67,0.2298,0.074,0.41,0.32,0.006,0.013,4.67,0.09,0.004,0.51,93.903,-0.253124444,1.458966947,1.211130825,-2.76542073,-1.992236314,3.891724003,-0.057380013,-3.170880758,1.677220484
62,Susquehanna clay,Clay,1937,9.0,4.67% chromium steel with 0.51 Mo,plate,46,E,2.0,intact,Meridian,MS,F,6920.0,4.5,Very Strongly Acid,12,,,,,,,,64.0,53.0,34.6,14.9,1.79,4.7,21,Wrought,Good,Southern,3287.25,3287.0,610.3,0.1857,0.074,0.41,0.32,0.006,0.013,4.67,0.09,0.004,0.51,93.903,-0.253124444,1.458966947,1.211130825,-2.76542073,-1.992236314,3.891724003,-0.057380013,-3.170880758,1.677220484
62,Susquehanna clay,Clay,1937,11.1,4.67% chromium steel with 0.51 Mo,plate,46,E,2.3,intact,Meridian,MS,F,6920.0,4.5,Very Strongly Acid,12,,,,,,,,64.0,53.0,34.6,14.9,1.79,4.7,21,Wrought,Good,Southern,4054.28,4054.0,701.85,0.1731,0.074,0.41,0.32,0.006,0.013,4.67,0.09,0.004,0.51,93.903,-0.253124444,1.458966947,1.211130825,-2.76542073,-1.992236314,3.891724003,-0.057380013,-3.170880758,1.677220484
62,Susquehanna clay,Clay,1937,12.7,4.67% chromium steel with 0.51 Mo,plate,46,E,2.4,intact,Meridian,MS,F,6920.0,4.5,Very Strongly Acid,12,,,,,,,,64.0,53.0,34.6,14.9,1.79,4.7,21,Wrought,Good,Southern,4638.68,4638.0,732.36,0.1579,0.074,0.41,0.32,0.006,0.013,4.67,0.09,0.004,0.51,93.903,-0.253124444,1.458966947,1.211130825,-2.76542073,-1.992236314,3.891724003,-0.057380013,-3.170880758,1.677220484
65,Chino silt loam,Silt Loam,1937,2.1,4.67% chromium steel with 0.51 Mo,plate,46,E,2.5,intact,Wilmington,CA,G,148.0,8.0,Moderately Alkaline,A,7.65,12.4,2.2,0.0,1.3,6.05,16.9,62.4,15.2,26.4,15.8,1.41,5.7,21,Wrought,Good,Southern,767.02,767.0,762.88,0.9946,0.074,0.41,0.32,0.006,0.013,4.67,0.09,0.004,0.51,93.903,-0.253124444,1.458966947,1.211130825,-2.76542073,-1.992236314,3.891724003,-0.057380013,-3.170880758,1.677220484
65,Chino silt loam,Silt Loam,1937,4.0,4.67% chromium steel with 0.51 Mo,plate,46,E,2.1,intact,Wilmington,CA,G,148.0,8.0,Moderately Alkaline,A,7.65,12.4,2.2,0.0,1.3,6.05,16.9,62.4,15.2,26.4,15.8,1.41,5.7,21,Wrought,Good,Southern,1461.0,1461.0,640.82,0.4386,0.074,0.41,0.32,0.006,0.013,4.67,0.09,0.004,0.51,93.903,-0.253124444,1.458966947,1.211130825,-2.76542073,-1.992236314,3.891724003,-0.057380013,-3.170880758,1.677220484
65,Chino silt loam,Silt Loam,1937,9.0,4.67% chromium steel with 0.51 Mo,plate,46,E,3.3,intact,Wilmington,CA,G,148.0,8.0,Moderately Alkaline,A,7.65,12.4,2.2,0.0,1.3,6.05,16.9,62.4,15.2,26.4,15.8,1.41,5.7,21,Wrought,Good,Southern,3287.25,3287.0,1007.0,0.3063,0.074,0.41,0.32,0.006,0.013,4.67,0.09,0.004,0.51,93.903,-0.253124444,1.458966947,1.211130825,-2.76542073,-1.992236314,3.891724003,-0.057380013,-3.170880758,1.677220484
65,Chino silt loam,Silt Loam,1937,11.1,4.67% chromium steel with 0.51 Mo,plate,46,E,2.1,intact,Wilmington,CA,G,148.0,8.0,Moderately Alkaline,A,7.65,12.4,2.2,0.0,1.3,6.05,16.9,62.4,15.2,26.4,15.8,1.41,5.7,21,Wrought,Good,Southern,4054.28,4054.0,640.82,0.1581,0.074,0.41,0.32,0.006,0.013,4.67,0.09,0.004,0.51,93.903,-0.253124444,1.458966947,1.211130825,-2.76542073,-1.992236314,3.891724003,-0.057380013,-3.170880758,1.677220484
65,Chino silt loam,Silt Loam,1937,12.7,4.67% chromium steel with 0.51 Mo,plate,46,E,3.8,intact,Wilmington,CA,G,148.0,8.0,Moderately Alkaline,A,7.65,12.4,2.2,0.0,1.3,6.05,16.9,62.4,15.2,26.4,15.8,1.41,5.7,21,Wrought,Good,Southern,4638.68,4638.0,1159.58,0.25,0.074,0.41,0.32,0.006,0.013,4.67,0.09,0.004,0.51,93.903,-0.253124444,1.458966947,1.211130825,-2.76542073,-1.992236314,3.891724003,-0.057380013,-3.170880758,1.677220484
64,Docas clay,Silty Clay Loam,1937,2.1,4.67% chromium steel with 0.51 Mo,plate,46,E,4.2,intact,Cholanie,CA,F,62.0,7.5,Mildly Alkaline,A,28.1,2.29,0.76,0.0,0.89,28.8,0.26,58.0,16.0,41.1,4.7,1.88,27.7,21,Wrought,Fair,Southern,767.02,767.0,1281.64,1.6709,0.074,0.41,0.32,0.006,0.013,4.67,0.09,0.004,0.51,93.903,-0.253124444,1.458966947,1.211130825,-2.76542073,-1.992236314,3.891724003,-0.057380013,-3.170880758,1.677220484
64,Docas clay,Silty Clay Loam,1937,4.0,4.67% chromium steel with 0.51 Mo,plate,46,E,5.2,intact,Cholanie,CA,F,62.0,7.5,Mildly Alkaline,A,28.1,2.29,0.76,0.0,0.89,28.8,0.26,58.0,16.0,41.1,4.7,1.88,27.7,21,Wrought,Fair,Southern,1461.0,1461.0,1586.79,1.0861,0.074,0.41,0.32,0.006,0.013,4.67,0.09,0.004,0.51,93.903,-0.253124444,1.458966947,1.211130825,-2.76542073,-1.992236314,3.891724003,-0.057380013,-3.170880758,1.677220484
64,Docas clay,Silty Clay Loam,1937,9.0,4.67% chromium steel with 0.51 Mo,plate,46,E,4.2,intact,Cholanie,CA,F,62.0,7.5,Mildly Alkaline,A,28.1,2.29,0.76,0.0,0.89,28.8,0.26,58.0,16.0,41.1,4.7,1.88,27.7,21,Wrought,Fair,Southern,3287.25,3287.0,1281.64,0.3899,0.074,0.41,0.32,0.006,0.013,4.67,0.09,0.004,0.51,93.903,-0.253124444,1.458966947,1.211130825,-2.76542073,-1.992236314,3.891724003,-0.057380013,-3.170880758,1.677220484
64,Docas clay,Silty Clay Loam,1937,11.1,4.67% chromium steel with 0.51 Mo,plate,46,E,10.2,intact,Cholanie,CA,F,62.0,7.5,Mildly Alkaline,A,28.1,2.29,0.76,0.0,0.89,28.8,0.26,58.0,16.0,41.1,4.7,1.88,27.7,21,Wrought,Fair,Southern,4054.28,4054.0,3112.55,0.7677,0.074,0.41,0.32,0.006,0.013,4.67,0.09,0.004,0.51,93.903,-0.253124444,1.458966947,1.211130825,-2.76542073,-1.992236314,3.891724003,-0.057380013,-3.170880758,1.677220484
64,Docas clay,Silty Clay Loam,1937,12.7,4.67% chromium steel with 0.51 Mo,plate,46,E,6.4,intact,Cholanie,CA,F,62.0,7.5,Mildly Alkaline,A,28.1,2.29,0.76,0.0,0.89,28.8,0.26,58.0,16.0,41.1,4.7,1.88,27.7,21,Wrought,Fair,Southern,4638.68,4638.0,1952.97,0.421,0.074,0.41,0.32,0.006,0.013,4.67,0.09,0.004,0.51,93.903,-0.253124444,1.458966947,1.211130825,-2.76542073,-1.992236314,3.891724003,-0.057380013,-3.170880758,1.677220484
66,Mohave fine gravelly loam,Sandy Loam,1937,2.1,4.67% chromium steel with 0.51 Mo,plate,46,E,7.9,intact,Phoenix,AZ,F,232.0,8.0,Moderately Alkaline,A,6.55,0.51,0.18,0.0,0.73,2.77,2.97,69.7,7.8,16.5,20.1,1.79,2.7,21,Wrought,Fair,Southern,767.02,767.0,2410.7,3.1429,0.074,0.41,0.32,0.006,0.013,4.67,0.09,0.004,0.51,93.903,-0.253124444,1.458966947,1.211130825,-2.76542073,-1.992236314,3.891724003,-0.057380013,-3.170880758,1.677220484
66,Mohave fine gravelly loam,Sandy Loam,1937,4.0,4.67% chromium steel with 0.51 Mo,plate,46,E,12.0,intact,Phoenix,AZ,F,232.0,8.0,Moderately Alkaline,A,6.55,0.51,0.18,0.0,0.73,2.77,2.97,69.7,7.8,16.5,20.1,1.79,2.7,21,Wrought,Fair,Southern,1461.0,1461.0,3661.82,2.5064,0.074,0.41,0.32,0.006,0.013,4.67,0.09,0.004,0.51,93.903,-0.253124444,1.458966947,1.211130825,-2.76542073,-1.992236314,3.891724003,-0.057380013,-3.170880758,1.677220484
66,Mohave fine gravelly loam,Sandy Loam,1937,9.0,4.67% chromium steel with 0.51 Mo,plate,46,E,5.2,intact,Phoenix,AZ,F,232.0,8.0,Moderately Alkaline,A,6.55,0.51,0.18,0.0,0.73,2.77,2.97,69.7,7.8,16.5,20.1,1.79,2.7,21,Wrought,Fair,Southern,3287.25,3287.0,1586.79,0.4827,0.074,0.41,0.32,0.006,0.013,4.67,0.09,0.004,0.51,93.903,-0.253124444,1.458966947,1.211130825,-2.76542073,-1.992236314,3.891724003,-0.057380013,-3.170880758,1.677220484
66,Mohave fine gravelly loam,Sandy Loam,1937,11.1,4.67% chromium steel with 0.51 Mo,plate,46,E,13.9,intact,Phoenix,AZ,F,232.0,8.0,Moderately Alkaline,A,6.55,0.51,0.18,0.0,0.73,2.77,2.97,69.7,7.8,16.5,20.1,1.79,2.7,21,Wrought,Fair,Southern,4054.28,4054.0,4241.61,1.0462,0.074,0.41,0.32,0.006,0.013,4.67,0.09,0.004,0.51,93.903,-0.253124444,1.458966947,1.211130825,-2.76542073,-1.992236314,3.891724003,-0.057380013,-3.170880758,1.677220484
66,Mohave fine gravelly loam,Sandy Loam,1937,12.7,4.67% chromium steel with 0.51 Mo,plate,46,E,14.6,intact,Phoenix,AZ,F,232.0,8.0,Moderately Alkaline,A,6.55,0.51,0.18,0.0,0.73,2.77,2.97,69.7,7.8,16.5,20.1,1.79,2.7,21,Wrought,Fair,Southern,4638.68,4638.0,4455.21,0.9604,0.074,0.41,0.32,0.006,0.013,4.67,0.09,0.004,0.51,93.903,-0.253124444,1.458966947,1.211130825,-2.76542073,-1.992236314,3.891724003,-0.057380013,-3.170880758,1.677220484
70,Merced silt loam,Clay Loam,1937,2.1,4.67% chromium steel with 0.51 Mo,plate,46,E,5.2,intact,Buttonwillo,CA,F,278.0,9.4,Very Strongly Alkaline,A,8.38,0.38,0.22,0.02,1.87,1.12,5.57,65.0,6.0,24.7,6.1,1.69,0.2,21,Wrought,Fair,Southern,767.02,767.0,1586.79,2.0688,0.074,0.41,0.32,0.006,0.013,4.67,0.09,0.004,0.51,93.903,-0.253124444,1.458966947,1.211130825,-2.76542073,-1.992236314,3.891724003,-0.057380013,-3.170880758,1.677220484
70,Merced silt loam,Clay Loam,1937,4.0,4.67% chromium steel with 0.51 Mo,plate,46,E,9.9,intact,Buttonwillo,CA,F,278.0,9.4,Very Strongly Alkaline,A,8.38,0.38,0.22,0.02,1.87,1.12,5.57,65.0,6.0,24.7,6.1,1.69,0.2,21,Wrought,Fair,Southern,1461.0,1461.0,3021.0,2.0678,0.074,0.41,0.32,0.006,0.013,4.67,0.09,0.004,0.51,93.903,-0.253124444,1.458966947,1.211130825,-2.76542073,-1.992236314,3.891724003,-0.057380013,-3.170880758,1.677220484
70,Merced silt loam,Clay Loam,1937,9.0,4.67% chromium steel with 0.51 Mo,plate,46,E,19.5,intact,Buttonwillo,CA,F,278.0,9.4,Very Strongly Alkaline,A,8.38,0.38,0.22,0.02,1.87,1.12,5.57,65.0,6.0,24.7,6.1,1.69,0.2,21,Wrought,Fair,Southern,3287.25,3287.0,5950.46,1.8102,0.074,0.41,0.32,0.006,0.013,4.67,0.09,0.004,0.51,93.903,-0.253124444,1.458966947,1.211130825,-2.76542073,-1.992236314,3.891724003,-0.057380013,-3.170880758,1.677220484
70,Merced silt loam,Clay Loam,1937,11.1,4.67% chromium steel with 0.51 Mo,plate,46,E,26.0,intact,Buttonwillo,CA,F,278.0,9.4,Very Strongly Alkaline,A,8.38,0.38,0.22,0.02,1.87,1.12,5.57,65.0,6.0,24.7,6.1,1.69,0.2,21,Wrought,Fair,Southern,4054.28,4054.0,7933.94,1.9569,0.074,0.41,0.32,0.006,0.013,4.67,0.09,0.004,0.51,93.903,-0.253124444,1.458966947,1.211130825,-2.76542073,-1.992236314,3.891724003,-0.057380013,-3.170880758,1.677220484
70,Merced silt loam,Clay Loam,1937,12.7,4.67% chromium steel with 0.51 Mo,plate,46,E,18.1,intact,Buttonwillo,CA,F,278.0,9.4,Very Strongly Alkaline,A,8.38,0.38,0.22,0.02,1.87,1.12,5.57,65.0,6.0,24.7,6.1,1.69,0.2,21,Wrought,Fair,Southern,4638.68,4638.0,5523.25,1.1907,0.074,0.41,0.32,0.006,0.013,4.67,0.09,0.004,0.51,93.903,-0.253124444,1.458966947,1.211130825,-2.76542073,-1.992236314,3.891724003,-0.057380013,-3.170880758,1.677220484
58,Muck,Muck,1937,2.1,4.67% chromium steel with 0.51 Mo,plate,46,E,3.9,intact,New Orleans,LA,VP,712.0,4.8,Very Strongly Acid,15,2.03,2.23,1.29,0.0,0.0,0.47,2.54,69.3,57.4,57.8,22.4,1.43,36.9,21,Wrought,Poor,Southern,767.02,767.0,1190.09,1.5516,0.074,0.41,0.32,0.006,0.013,4.67,0.09,0.004,0.51,93.903,-0.253124444,1.458966947,1.211130825,-2.76542073,-1.992236314,3.891724003,-0.057380013,-3.170880758,1.677220484
58,Muck,Muck,1937,4.0,4.67% chromium steel with 0.51 Mo,plate,46,E,7.2,intact,New Orleans,LA,VP,712.0,4.8,Very Strongly Acid,15,2.03,2.23,1.29,0.0,0.0,0.47,2.54,69.3,57.4,57.8,22.4,1.43,36.9,21,Wrought,Poor,Southern,1461.0,1461.0,2197.09,1.5038,0.074,0.41,0.32,0.006,0.013,4.67,0.09,0.004,0.51,93.903,-0.253124444,1.458966947,1.211130825,-2.76542073,-1.992236314,3.891724003,-0.057380013,-3.170880758,1.677220484
58,Muck,Muck,1937,9.0,4.67% chromium steel with 0.51 Mo,plate,46,E,6.4,intact,New Orleans,LA,VP,712.0,4.8,Very Strongly Acid,15,2.03,2.23,1.29,0.0,0.0,0.47,2.54,69.3,57.4,57.8,22.4,1.43,36.9,21,Wrought,Poor,Southern,3287.25,3287.0,1952.97,0.5941,0.074,0.41,0.32,0.006,0.013,4.67,0.09,0.004,0.51,93.903,-0.253124444,1.458966947,1.211130825,-2.76542073,-1.992236314,3.891724003,-0.057380013,-3.170880758,1.677220484
58,Muck,Muck,1937,11.1,4.67% chromium steel with 0.51 Mo,plate,46,E,8.1,intact,New Orleans,LA,VP,712.0,4.8,Very Strongly Acid,15,2.03,2.23,1.29,0.0,0.0,0.47,2.54,69.3,57.4,57.8,22.4,1.43,36.9,21,Wrought,Poor,Southern,4054.28,4054.0,2471.73,0.6097,0.074,0.41,0.32,0.006,0.013,4.67,0.09,0.004,0.51,93.903,-0.253124444,1.458966947,1.211130825,-2.76542073,-1.992236314,3.891724003,-0.057380013,-3.170880758,1.677220484
58,Muck,Muck,1937,12.7,4.67% chromium steel with 0.51 Mo,plate,46,E,9.5,intact,New Orleans,LA,VP,712.0,4.8,Very Strongly Acid,15,2.03,2.23,1.29,0.0,0.0,0.47,2.54,69.3,57.4,57.8,22.4,1.43,36.9,21,Wrought,Poor,Southern,4638.68,4638.0,2898.94,0.6249,0.074,0.41,0.32,0.006,0.013,4.67,0.09,0.004,0.51,93.903,-0.253124444,1.458966947,1.211130825,-2.76542073,-1.992236314,3.891724003,-0.057380013,-3.170880758,1.677220484
60,Rifle peat,Peat,1937,2.1,4.67% chromium steel with 0.51 Mo,plate,46,E,4.1,intact,Plymouth,OH,P,218.0,2.6,Extremely Acid,297.4,2.91,10.95,2.86,0.0,0.0,0.0,56.7,49.0,37.0,43.4,33.2,1.28,9.1,21,Wrought,Poor,Northern,767.02,767.0,1251.12,1.6311,0.074,0.41,0.32,0.006,0.013,4.67,0.09,0.004,0.51,93.903,-0.253124444,1.458966947,1.211130825,-2.76542073,-1.992236314,3.891724003,-0.057380013,-3.170880758,1.677220484
60,Rifle peat,Peat,1937,4.0,4.67% chromium steel with 0.51 Mo,plate,46,E,6.2,intact,Plymouth,OH,P,218.0,2.6,Extremely Acid,297.4,2.91,10.95,2.86,0.0,0.0,0.0,56.7,49.0,37.0,43.4,33.2,1.28,9.1,21,Wrought,Poor,Northern,1461.0,1461.0,1891.94,1.295,0.074,0.41,0.32,0.006,0.013,4.67,0.09,0.004,0.51,93.903,-0.253124444,1.458966947,1.211130825,-2.76542073,-1.992236314,3.891724003,-0.057380013,-3.170880758,1.677220484
60,Rifle peat,Peat,1937,9.0,4.67% chromium steel with 0.51 Mo,plate,46,E,13.2,intact,Plymouth,OH,P,218.0,2.6,Extremely Acid,297.4,2.91,10.95,2.86,0.0,0.0,0.0,56.7,49.0,37.0,43.4,33.2,1.28,9.1,21,Wrought,Poor,Northern,3287.25,3287.0,4028.0,1.2253,0.074,0.41,0.32,0.006,0.013,4.67,0.09,0.004,0.51,93.903,-0.253124444,1.458966947,1.211130825,-2.76542073,-1.992236314,3.891724003,-0.057380013,-3.170880758,1.677220484
60,Rifle peat,Peat,1937,11.1,4.67% chromium steel with 0.51 Mo,plate,46,E,14.9,intact,Plymouth,OH,P,218.0,2.6,Extremely Acid,297.4,2.91,10.95,2.86,0.0,0.0,0.0,56.7,49.0,37.0,43.4,33.2,1.28,9.1,21,Wrought,Poor,Northern,4054.28,4054.0,4546.76,1.1215,0.074,0.41,0.32,0.006,0.013,4.67,0.09,0.004,0.51,93.903,-0.253124444,1.458966947,1.211130825,-2.76542073,-1.992236314,3.891724003,-0.057380013,-3.170880758,1.677220484
60,Rifle peat,Peat,1937,12.7,4.67% chromium steel with 0.51 Mo,plate,46,E,15.0,intact,Plymouth,OH,P,218.0,2.6,Extremely Acid,297.4,2.91,10.95,2.86,0.0,0.0,0.0,56.7,49.0,37.0,43.4,33.2,1.28,9.1,21,Wrought,Poor,Northern,4638.68,4638.0,4577.28,0.9868,0.074,0.41,0.32,0.006,0.013,4.67,0.09,0.004,0.51,93.903,-0.253124444,1.458966947,1.211130825,-2.76542073,-1.992236314,3.891724003,-0.057380013,-3.170880758,1.677220484
61,Sharkey clay,Clay,1937,2.1,4.67% chromium steel with 0.51 Mo,plate,46,E,0.9,intact,New Orleans,LA,P,943.0,6.8,Neutral,4.9,0.73,0.68,0.33,0.0,0.71,0.1,0.91,69.3,57.4,30.8,2.3,1.78,16.4,21,Wrought,Poor,Southern,767.02,767.0,274.64,0.3581,0.074,0.41,0.32,0.006,0.013,4.67,0.09,0.004,0.51,93.903,-0.253124444,1.458966947,1.211130825,-2.76542073,-1.992236314,3.891724003,-0.057380013,-3.170880758,1.677220484
61,Sharkey clay,Clay,1937,4.0,4.67% chromium steel with 0.51 Mo,plate,46,E,1.8,intact,New Orleans,LA,P,943.0,6.8,Neutral,4.9,0.73,0.68,0.33,0.0,0.71,0.1,0.91,69.3,57.4,30.8,2.3,1.78,16.4,21,Wrought,Poor,Southern,1461.0,1461.0,549.27,0.376,0.074,0.41,0.32,0.006,0.013,4.67,0.09,0.004,0.51,93.903,-0.253124444,1.458966947,1.211130825,-2.76542073,-1.992236314,3.891724003,-0.057380013,-3.170880758,1.677220484
61,Sharkey clay,Clay,1937,9.0,4.67% chromium steel with 0.51 Mo,plate,46,E,1.4,intact,New Orleans,LA,P,943.0,6.8,Neutral,4.9,0.73,0.68,0.33,0.0,0.71,0.1,0.91,69.3,57.4,30.8,2.3,1.78,16.4,21,Wrought,Poor,Southern,3287.25,3287.0,427.21,0.13,0.074,0.41,0.32,0.006,0.013,4.67,0.09,0.004,0.51,93.903,-0.253124444,1.458966947,1.211130825,-2.76542073,-1.992236314,3.891724003,-0.057380013,-3.170880758,1.677220484
61,Sharkey clay,Clay,1937,11.1,4.67% chromium steel with 0.51 Mo,plate,46,E,2.4,intact,New Orleans,LA,P,943.0,6.8,Neutral,4.9,0.73,0.68,0.33,0.0,0.71,0.1,0.91,69.3,57.4,30.8,2.3,1.78,16.4,21,Wrought,Poor,Southern,4054.28,4054.0,732.36,0.1806,0.074,0.41,0.32,0.006,0.013,4.67,0.09,0.004,0.51,93.903,-0.253124444,1.458966947,1.211130825,-2.76542073,-1.992236314,3.891724003,-0.057380013,-3.170880758,1.677220484
61,Sharkey clay,Clay,1937,12.7,4.67% chromium steel with 0.51 Mo,plate,46,E,2.6,intact,New Orleans,LA,P,943.0,6.8,Neutral,4.9,0.73,0.68,0.33,0.0,0.71,0.1,0.91,69.3,57.4,30.8,2.3,1.78,16.4,21,Wrought,Poor,Southern,4638.68,4638.0,793.39,0.171,0.074,0.41,0.32,0.006,0.013,4.67,0.09,0.004,0.51,93.903,-0.253124444,1.458966947,1.211130825,-2.76542073,-1.992236314,3.891724003,-0.057380013,-3.170880758,1.677220484
51,Acadia clay,Clay,1937,2.1,4.67% chromium steel with 0.51 Mo,plate,46,E,7.1,intact,Spindletop,TX,P,190.0,6.2,Slightly Acid,13.2,10.27,15.55,5.03,0.0,0.56,5.75,22.0,69.0,49.0,47.4,4.4,2.07,37.9,21,Wrought,Very Poor,Southern,767.02,767.0,2166.58,2.8247,0.074,0.41,0.32,0.006,0.013,4.67,0.09,0.004,0.51,93.903,-0.253124444,1.458966947,1.211130825,-2.76542073,-1.992236314,3.891724003,-0.057380013,-3.170880758,1.677220484
51,Acadia clay,Clay,1937,9.0,4.67% chromium steel with 0.51 Mo,plate,46,E,16.2,intact,Spindletop,TX,P,190.0,6.2,Slightly Acid,13.2,10.27,15.55,5.03,0.0,0.56,5.75,22.0,69.0,49.0,47.4,4.4,2.07,37.9,21,Wrought,Very Poor,Southern,3287.25,3287.0,4943.46,1.5038,0.074,0.41,0.32,0.006,0.013,4.67,0.09,0.004,0.51,93.903,-0.253124444,1.458966947,1.211130825,-2.76542073,-1.992236314,3.891724003,-0.057380013,-3.170880758,1.677220484
56,Lake Charles clay,Clay,1937,2.1,4.67% chromium steel with 0.51 Mo,plate,46,E,9.6,intact,El Vista,TX,VP,406.0,7.1,Neutral,5.1,3.12,0.69,0.47,0.0,0.8,1.59,3.04,69.0,49.0,28.7,5.0,2.03,30.1,21,Wrought,Very Poor,Southern,767.02,767.0,2929.46,3.8193,0.074,0.41,0.32,0.006,0.013,4.67,0.09,0.004,0.51,93.903,-0.253124444,1.458966947,1.211130825,-2.76542073,-1.992236314,3.891724003,-0.057380013,-3.170880758,1.677220484
56,Lake Charles clay,Clay,1937,4.0,4.67% chromium steel with 0.51 Mo,plate,46,E,16.3,intact,El Vista,TX,VP,406.0,7.1,Neutral,5.1,3.12,0.69,0.47,0.0,0.8,1.59,3.04,69.0,49.0,28.7,5.0,2.03,30.1,21,Wrought,Very Poor,Southern,1461.0,1461.0,4973.97,3.4045,0.074,0.41,0.32,0.006,0.013,4.67,0.09,0.004,0.51,93.903,-0.253124444,1.458966947,1.211130825,-2.76542073,-1.992236314,3.891724003,-0.057380013,-3.170880758,1.677220484
56,Lake Charles clay,Clay,1937,9.0,4.67% chromium steel with 0.51 Mo,plate,46,E,28.2,intact,El Vista,TX,VP,406.0,7.1,Neutral,5.1,3.12,0.69,0.47,0.0,0.8,1.59,3.04,69.0,49.0,28.7,5.0,2.03,30.1,21,Wrought,Very Poor,Southern,3287.25,3287.0,8605.28,2.6178,0.074,0.41,0.32,0.006,0.013,4.67,0.09,0.004,0.51,93.903,-0.253124444,1.458966947,1.211130825,-2.76542073,-1.992236314,3.891724003,-0.057380013,-3.170880758,1.677220484
56,Lake Charles clay,Clay,1937,11.1,4.67% chromium steel with 0.51 Mo,plate,46,E,36.8,intact,El Vista,TX,VP,406.0,7.1,Neutral,5.1,3.12,0.69,0.47,0.0,0.8,1.59,3.04,69.0,49.0,28.7,5.0,2.03,30.1,21,Wrought,Very Poor,Southern,4054.28,4054.0,11229.58,2.7698,0.074,0.41,0.32,0.006,0.013,4.67,0.09,0.004,0.51,93.903,-0.253124444,1.458966947,1.211130825,-2.76542073,-1.992236314,3.891724003,-0.057380013,-3.170880758,1.677220484
56,Lake Charles clay,Clay,1937,12.7,4.67% chromium steel with 0.51 Mo,plate,46,E,0.0,destroyed,El Vista,TX,VP,406.0,7.1,Neutral,5.1,3.12,0.69,0.47,0.0,0.8,1.59,3.04,69.0,49.0,28.7,5.0,2.03,30.1,21,Wrought,Very Poor,Southern,4638.68,4638.0,0.0,0.0,0.074,0.41,0.32,0.006,0.013,4.67,0.09,0.004,0.51,93.903,-0.253124444,1.458966947,1.211130825,-2.76542073,-1.992236314,3.891724003,-0.057380013,-3.170880758,1.677220484
59,Carlisle muck,Muck,1937,2.1,4.67% chromium steel with 0.51 Mo,plate,46,E,0.4,intact,Kalamazoo,MI,VP,1660.0,5.6,Medium Acid,12.6,1.03,3.08,2.7,0.0,0.0,3.47,1.04,49.0,31.0,43.6,,,,21,Wrought,Very Poor,Northern,767.02,767.0,122.06,0.1591,0.074,0.41,0.32,0.006,0.013,4.67,0.09,0.004,0.51,93.903,-0.253124444,1.458966947,1.211130825,-2.76542073,-1.992236314,3.891724003,-0.057380013,-3.170880758,1.677220484
59,Carlisle muck,Muck,1937,4.0,4.67% chromium steel with 0.51 Mo,plate,46,E,0.8,intact,Kalamazoo,MI,VP,1660.0,5.6,Medium Acid,12.6,1.03,3.08,2.7,0.0,0.0,3.47,1.04,49.0,31.0,43.6,,,,21,Wrought,Very Poor,Northern,1461.0,1461.0,244.12,0.1671,0.074,0.41,0.32,0.006,0.013,4.67,0.09,0.004,0.51,93.903,-0.253124444,1.458966947,1.211130825,-2.76542073,-1.992236314,3.891724003,-0.057380013,-3.170880758,1.677220484
59,Carlisle muck,Muck,1937,9.0,4.67% chromium steel with 0.51 Mo,plate,46,E,2.5,intact,Kalamazoo,MI,VP,1660.0,5.6,Medium Acid,12.6,1.03,3.08,2.7,0.0,0.0,3.47,1.04,49.0,31.0,43.6,,,,21,Wrought,Very Poor,Northern,3287.25,3287.0,762.88,0.2321,0.074,0.41,0.32,0.006,0.013,4.67,0.09,0.004,0.51,93.903,-0.253124444,1.458966947,1.211130825,-2.76542073,-1.992236314,3.891724003,-0.057380013,-3.170880758,1.677220484
59,Carlisle muck,Muck,1937,11.1,4.67% chromium steel with 0.51 Mo,plate,46,E,4.9,intact,Kalamazoo,MI,VP,1660.0,5.6,Medium Acid,12.6,1.03,3.08,2.7,0.0,0.0,3.47,1.04,49.0,31.0,43.6,,,,21,Wrought,Very Poor,Northern,4054.28,4054.0,1495.24,0.3688,0.074,0.41,0.32,0.006,0.013,4.67,0.09,0.004,0.51,93.903,-0.253124444,1.458966947,1.211130825,-2.76542073,-1.992236314,3.891724003,-0.057380013,-3.170880758,1.677220484
59,Carlisle muck,Muck,1937,12.7,4.67% chromium steel with 0.51 Mo,plate,46,E,3.4,intact,Kalamazoo,MI,VP,1660.0,5.6,Medium Acid,12.6,1.03,3.08,2.7,0.0,0.0,3.47,1.04,49.0,31.0,43.6,,,,21,Wrought,Very Poor,Northern,4638.68,4638.0,1037.52,0.2237,0.074,0.41,0.32,0.006,0.013,4.67,0.09,0.004,0.51,93.903,-0.253124444,1.458966947,1.211130825,-2.76542073,-1.992236314,3.891724003,-0.057380013,-3.170880758,1.677220484
63,Tidal marsh,Marsh,1937,2.1,4.67% chromium steel with 0.51 Mo,plate,46,E,1.7,intact,Charleston,SC,VP,84.0,6.9,Neutral,14.6,33.6,6.85,4.0,0.0,0.0,12.7,36.6,66.0,45.2,46.7,19.5,1.47,18.8,21,Wrought,Very Poor,Southern,767.02,767.0,518.76,0.6763,0.074,0.41,0.32,0.006,0.013,4.67,0.09,0.004,0.51,93.903,-0.253124444,1.458966947,1.211130825,-2.76542073,-1.992236314,3.891724003,-0.057380013,-3.170880758,1.677220484
