Repository: sk7-dev/corrosion_prediction

File: Dataset/final_database1.csv (part 32 of 57)
site_no,soil_type,texture,year,duration,material_name,type,material_id,material_code,weight_loss_oz,specimen_status,city,state,internal_drainage,resistivity,pH,pH_type,total_acidity,Na+K,Ca,Mg,CO3,HCO3,Cl,SO4,mean_temp,annual_precipitation,moisture,air_pore_space,specific_gravity,volume_shrinkage,table,iron_type,areation,region,approximate_days,exact_days,weight_loss_g,corrosion_rate,C (%),Si (%),Mn (%),S (%),P (%),Cr (%),Ni (%),Cu (%),Mo  (%),Fe (%),C_clr,Si_clr,Mn_clr,S_clr,P_clr,Cr_clr,Ni_clr,Cu_clr,Mo_clr
63,Tidal marsh,Marsh,1937,4.0,4.67% chromium steel with 0.51 Mo,plate,46,E,5.2,intact,Charleston,SC,VP,84.0,6.9,Neutral,14.6,33.6,6.85,4.0,0.0,0.0,12.7,36.6,66.0,45.2,46.7,19.5,1.47,18.8,21,Wrought,Very Poor,Southern,1461.0,1461.0,1586.79,1.0861,0.074,0.41,0.32,0.006,0.013,4.67,0.09,0.004,0.51,93.903,-0.253124444,1.458966947,1.211130825,-2.76542073,-1.992236314,3.891724003,-0.057380013,-3.170880758,1.677220484
63,Tidal marsh,Marsh,1937,9.0,4.67% chromium steel with 0.51 Mo,plate,46,E,5.3,intact,Charleston,SC,VP,84.0,6.9,Neutral,14.6,33.6,6.85,4.0,0.0,0.0,12.7,36.6,66.0,45.2,46.7,19.5,1.47,18.8,21,Wrought,Very Poor,Southern,3287.25,3287.0,1617.3,0.492,0.074,0.41,0.32,0.006,0.013,4.67,0.09,0.004,0.51,93.903,-0.253124444,1.458966947,1.211130825,-2.76542073,-1.992236314,3.891724003,-0.057380013,-3.170880758,1.677220484
63,Tidal marsh,Marsh,1937,11.1,4.67% chromium steel with 0.51 Mo,plate,46,E,5.4,intact,Charleston,SC,VP,84.0,6.9,Neutral,14.6,33.6,6.85,4.0,0.0,0.0,12.7,36.6,66.0,45.2,46.7,19.5,1.47,18.8,21,Wrought,Very Poor,Southern,4054.28,4054.0,1647.82,0.4064,0.074,0.41,0.32,0.006,0.013,4.67,0.09,0.004,0.51,93.903,-0.253124444,1.458966947,1.211130825,-2.76542073,-1.992236314,3.891724003,-0.057380013,-3.170880758,1.677220484
63,Tidal marsh,Marsh,1937,12.7,4.67% chromium steel with 0.51 Mo,plate,46,E,9.0,intact,Charleston,SC,VP,84.0,6.9,Neutral,14.6,33.6,6.85,4.0,0.0,0.0,12.7,36.6,66.0,45.2,46.7,19.5,1.47,18.8,21,Wrought,Very Poor,Southern,4638.68,4638.0,2746.37,0.5921,0.074,0.41,0.32,0.006,0.013,4.67,0.09,0.004,0.51,93.903,-0.253124444,1.458966947,1.211130825,-2.76542073,-1.992236314,3.891724003,-0.057380013,-3.170880758,1.677220484
67,Cinders,Cinders,1937,2.1,4.67% chromium steel with 0.51 Mo,plate,46,E,12.2,intact,Milwaukee,WI,VP,455.0,7.6,Mildly Alkaline,A,0.77,3.03,0.53,0.0,0.55,0.08,2.89,46.1,30.1,11.1,,,,21,Wrought,Very Poor,Northern,767.02,767.0,3722.85,4.8537,0.074,0.41,0.32,0.006,0.013,4.67,0.09,0.004,0.51,93.903,-0.253124444,1.458966947,1.211130825,-2.76542073,-1.992236314,3.891724003,-0.057380013,-3.170880758,1.677220484
67,Cinders,Cinders,1937,4.0,4.67% chromium steel with 0.51 Mo,plate,46,E,11.7,intact,Milwaukee,WI,VP,455.0,7.6,Mildly Alkaline,A,0.77,3.03,0.53,0.0,0.55,0.08,2.89,46.1,30.1,11.1,,,,21,Wrought,Very Poor,Northern,1461.0,1461.0,3570.27,2.4437,0.074,0.41,0.32,0.006,0.013,4.67,0.09,0.004,0.51,93.903,-0.253124444,1.458966947,1.211130825,-2.76542073,-1.992236314,3.891724003,-0.057380013,-3.170880758,1.677220484
67,Cinders,Cinders,1937,9.0,4.67% chromium steel with 0.51 Mo,plate,46,E,11.2,intact,Milwaukee,WI,VP,455.0,7.6,Mildly Alkaline,A,0.77,3.03,0.53,0.0,0.55,0.08,2.89,46.1,30.1,11.1,,,,21,Wrought,Very Poor,Northern,3287.25,3287.0,3417.7,1.0397,0.074,0.41,0.32,0.006,0.013,4.67,0.09,0.004,0.51,93.903,-0.253124444,1.458966947,1.211130825,-2.76542073,-1.992236314,3.891724003,-0.057380013,-3.170880758,1.677220484
67,Cinders,Cinders,1937,11.1,4.67% chromium steel with 0.51 Mo,plate,46,E,5.7,intact,Milwaukee,WI,VP,455.0,7.6,Mildly Alkaline,A,0.77,3.03,0.53,0.0,0.55,0.08,2.89,46.1,30.1,11.1,,,,21,Wrought,Very Poor,Northern,4054.28,4054.0,1739.36,0.429,0.074,0.41,0.32,0.006,0.013,4.67,0.09,0.004,0.51,93.903,-0.253124444,1.458966947,1.211130825,-2.76542073,-1.992236314,3.891724003,-0.057380013,-3.170880758,1.677220484
67,Cinders,Cinders,1937,12.7,4.67% chromium steel with 0.51 Mo,plate,46,E,8.3,intact,Milwaukee,WI,VP,455.0,7.6,Mildly Alkaline,A,0.77,3.03,0.53,0.0,0.55,0.08,2.89,46.1,30.1,11.1,,,,21,Wrought,Very Poor,Northern,4638.68,4638.0,2532.76,0.546,0.074,0.41,0.32,0.006,0.013,4.67,0.09,0.004,0.51,93.903,-0.253124444,1.458966947,1.211130825,-2.76542073,-1.992236314,3.891724003,-0.057380013,-3.170880758,1.677220484
53,Cecil clay loam,Clay Loam,1932,2.0,"Open-hearth iron; 0.52 Cu, 0.15 Mo",pipe,32,H,2.8,intact,Atlanta,GA,G,17790.0,4.8,Very Strongly Acid,5.4,,,,,,,,61.2,48.3,33.7,18.2,1.6,7.0,21,Wrought,Good,Southern,730.5,730.0,854.42,1.1696,0.04,0.05,0.32,0.027,0.016,0.0,0.0,0.52,0.15,98.877,2.810182921,3.033326416,4.889624217,2.417140468,1.89389261,-12.2756186,-12.2756186,5.375132019,4.131938555
53,Cecil clay loam,Clay Loam,1932,5.4,"Open-hearth iron; 0.52 Cu, 0.15 Mo",pipe,32,H,2.8,intact,Atlanta,GA,G,17790.0,4.8,Very Strongly Acid,5.4,,,,,,,,61.2,48.3,33.7,18.2,1.6,7.0,21,Wrought,Good,Southern,1972.35,1972.0,854.42,0.4332,0.04,0.05,0.32,0.027,0.016,0.0,0.0,0.52,0.15,98.877,2.810182921,3.033326416,4.889624217,2.417140468,1.89389261,-12.2756186,-12.2756186,5.375132019,4.131938555
53,Cecil clay loam,Clay Loam,1932,7.4,"Open-hearth iron; 0.52 Cu, 0.15 Mo",pipe,32,H,3.9,intact,Atlanta,GA,G,17790.0,4.8,Very Strongly Acid,5.4,,,,,,,,61.2,48.3,33.7,18.2,1.6,7.0,21,Wrought,Good,Southern,2702.85,2702.0,1190.09,0.4403,0.04,0.05,0.32,0.027,0.016,0.0,0.0,0.52,0.15,98.877,2.810182921,3.033326416,4.889624217,2.417140468,1.89389261,-12.2756186,-12.2756186,5.375132019,4.131938555
53,Cecil clay loam,Clay Loam,1932,9.3,"Open-hearth iron; 0.52 Cu, 0.15 Mo",pipe,32,H,4.0,intact,Atlanta,GA,G,17790.0,4.8,Very Strongly Acid,5.4,,,,,,,,61.2,48.3,33.7,18.2,1.6,7.0,21,Wrought,Good,Southern,3396.83,3396.0,1220.61,0.3593,0.04,0.05,0.32,0.027,0.016,0.0,0.0,0.52,0.15,98.877,2.810182921,3.033326416,4.889624217,2.417140468,1.89389261,-12.2756186,-12.2756186,5.375132019,4.131938555
53,Cecil clay loam,Clay Loam,1932,14.3,"Open-hearth iron; 0.52 Cu, 0.15 Mo",pipe,32,H,4.2,intact,Atlanta,GA,G,17790.0,4.8,Very Strongly Acid,5.4,,,,,,,,61.2,48.3,33.7,18.2,1.6,7.0,21,Wrought,Good,Southern,5223.07,5223.0,1281.64,0.2454,0.04,0.05,0.32,0.027,0.016,0.0,0.0,0.52,0.15,98.877,2.810182921,3.033326416,4.889624217,2.417140468,1.89389261,-12.2756186,-12.2756186,5.375132019,4.131938555
53,Cecil clay loam,Clay Loam,1941,5.0,"Open-hearth iron; 0.47 Cu, 0.08 Mo",pipe,33,H,3.7,intact,Atlanta,GA,G,17790.0,4.8,Very Strongly Acid,5.4,,,,,,,,61.2,48.3,33.7,18.2,1.6,7.0,21,Wrought,Good,Southern,1826.25,1826.0,1129.06,0.6182,0.036,0.005,0.16,0.025,0.008,0.0,0.0,0.47,0.08,99.216,3.295889472,1.321809796,4.78754418,2.931246454,1.791812837,-12.04390141,-12.04390141,5.865103027,4.094397048
53,Cecil clay loam,Clay Loam,1941,7.2,"Open-hearth iron; 0.47 Cu, 0.08 Mo",pipe,33,H,3.2,intact,Atlanta,GA,G,17790.0,4.8,Very Strongly Acid,5.4,,,,,,,,61.2,48.3,33.7,18.2,1.6,7.0,21,Wrought,Good,Southern,2629.8,2629.0,976.49,0.3713,0.036,0.005,0.16,0.025,0.008,0.0,0.0,0.47,0.08,99.216,3.295889472,1.321809796,4.78754418,2.931246454,1.791812837,-12.04390141,-12.04390141,5.865103027,4.094397048
53,Cecil clay loam,Clay Loam,1941,8.7,"Open-hearth iron; 0.47 Cu, 0.08 Mo",pipe,33,H,3.6,intact,Atlanta,GA,G,17790.0,4.8,Very Strongly Acid,5.4,,,,,,,,61.2,48.3,33.7,18.2,1.6,7.0,21,Wrought,Good,Southern,3177.67,3177.0,1098.55,0.3457,0.036,0.005,0.16,0.025,0.008,0.0,0.0,0.47,0.08,99.216,3.295889472,1.321809796,4.78754418,2.931246454,1.791812837,-12.04390141,-12.04390141,5.865103027,4.094397048
53,Cecil clay loam,Clay Loam,1941,11.0,"Open-hearth iron; 0.47 Cu, 0.08 Mo",pipe,33,H,3.8,intact,Atlanta,GA,G,17790.0,4.8,Very Strongly Acid,5.4,,,,,,,,61.2,48.3,33.7,18.2,1.6,7.0,21,Wrought,Good,Southern,4017.75,4017.0,1159.58,0.2886,0.036,0.005,0.16,0.025,0.008,0.0,0.0,0.47,0.08,99.216,3.295889472,1.321809796,4.78754418,2.931246454,1.791812837,-12.04390141,-12.04390141,5.865103027,4.094397048
53,Cecil clay loam,Clay Loam,1937,2.1,5.76% chromium steel with 0.43 Mo,plate,47,H,0.8,intact,Atlanta,GA,G,17790.0,4.8,Very Strongly Acid,5.4,,,,,,,,61.2,48.3,33.7,18.2,1.6,7.0,21,Wrought,Good,Southern,767.02,767.0,244.12,0.3183,0.06,0.39,0.4,0.014,0.021,5.76,0.17,0.007,0.43,92.748,-0.743403489,1.128397665,1.153715468,-2.198686751,-1.793223369,3.820943506,0.298049603,-2.891828751,1.226036117
53,Cecil clay loam,Clay Loam,1937,4.0,5.76% chromium steel with 0.43 Mo,plate,47,H,1.4,intact,Atlanta,GA,G,17790.0,4.8,Very Strongly Acid,5.4,,,,,,,,61.2,48.3,33.7,18.2,1.6,7.0,21,Wrought,Good,Southern,1461.0,1461.0,427.21,0.2924,0.06,0.39,0.4,0.014,0.021,5.76,0.17,0.007,0.43,92.748,-0.743403489,1.128397665,1.153715468,-2.198686751,-1.793223369,3.820943506,0.298049603,-2.891828751,1.226036117
53,Cecil clay loam,Clay Loam,1937,9.0,5.76% chromium steel with 0.43 Mo,plate,47,H,1.9,intact,Atlanta,GA,G,17790.0,4.8,Very Strongly Acid,5.4,,,,,,,,61.2,48.3,33.7,18.2,1.6,7.0,21,Wrought,Good,Southern,3287.25,3287.0,579.79,0.1764,0.06,0.39,0.4,0.014,0.021,5.76,0.17,0.007,0.43,92.748,-0.743403489,1.128397665,1.153715468,-2.198686751,-1.793223369,3.820943506,0.298049603,-2.891828751,1.226036117
53,Cecil clay loam,Clay Loam,1937,11.1,5.76% chromium steel with 0.43 Mo,plate,47,H,2.0,intact,Atlanta,GA,G,17790.0,4.8,Very Strongly Acid,5.4,,,,,,,,61.2,48.3,33.7,18.2,1.6,7.0,21,Wrought,Good,Southern,4054.28,4054.0,610.3,0.1505,0.06,0.39,0.4,0.014,0.021,5.76,0.17,0.007,0.43,92.748,-0.743403489,1.128397665,1.153715468,-2.198686751,-1.793223369,3.820943506,0.298049603,-2.891828751,1.226036117
53,Cecil clay loam,Clay Loam,1937,12.7,5.76% chromium steel with 0.43 Mo,plate,47,H,2.7,intact,Atlanta,GA,G,17790.0,4.8,Very Strongly Acid,5.4,,,,,,,,61.2,48.3,33.7,18.2,1.6,7.0,21,Wrought,Good,Southern,4638.68,4638.0,823.91,0.1776,0.06,0.39,0.4,0.014,0.021,5.76,0.17,0.007,0.43,92.748,-0.743403489,1.128397665,1.153715468,-2.198686751,-1.793223369,3.820943506,0.298049603,-2.891828751,1.226036117
55,Hagerstown loam,Silty Clay Loam,1932,2.0,"Open-hearth iron; 0.52 Cu, 0.15 Mo",pipe,32,H,2.0,intact,Loch Raven,MD,G,5210.0,5.8,Medium Acid,10.9,,,,,,,,55.4,42.6,32.0,15.5,1.49,8.6,21,Wrought,Good,Northern,730.5,730.0,610.3,0.8355,0.04,0.05,0.32,0.027,0.016,0.0,0.0,0.52,0.15,98.877,2.810182921,3.033326416,4.889624217,2.417140468,1.89389261,-12.2756186,-12.2756186,5.375132019,4.131938555
55,Hagerstown loam,Silty Clay Loam,1932,5.4,"Open-hearth iron; 0.52 Cu, 0.15 Mo",pipe,32,H,1.8,intact,Loch Raven,MD,G,5210.0,5.8,Medium Acid,10.9,,,,,,,,55.4,42.6,32.0,15.5,1.49,8.6,21,Wrought,Good,Northern,1972.35,1972.0,549.27,0.2785,0.04,0.05,0.32,0.027,0.016,0.0,0.0,0.52,0.15,98.877,2.810182921,3.033326416,4.889624217,2.417140468,1.89389261,-12.2756186,-12.2756186,5.375132019,4.131938555
55,Hagerstown loam,Silty Clay Loam,1932,7.4,"Open-hearth iron; 0.52 Cu, 0.15 Mo",pipe,32,H,3.4,intact,Loch Raven,MD,G,5210.0,5.8,Medium Acid,10.9,,,,,,,,55.4,42.6,32.0,15.5,1.49,8.6,21,Wrought,Good,Northern,2702.85,2702.0,1037.52,0.3839,0.04,0.05,0.32,0.027,0.016,0.0,0.0,0.52,0.15,98.877,2.810182921,3.033326416,4.889624217,2.417140468,1.89389261,-12.2756186,-12.2756186,5.375132019,4.131938555
55,Hagerstown loam,Silty Clay Loam,1932,9.3,"Open-hearth iron; 0.52 Cu, 0.15 Mo",pipe,32,H,3.2,intact,Loch Raven,MD,G,5210.0,5.8,Medium Acid,10.9,,,,,,,,55.4,42.6,32.0,15.5,1.49,8.6,21,Wrought,Good,Northern,3396.83,3396.0,976.49,0.2875,0.04,0.05,0.32,0.027,0.016,0.0,0.0,0.52,0.15,98.877,2.810182921,3.033326416,4.889624217,2.417140468,1.89389261,-12.2756186,-12.2756186,5.375132019,4.131938555
55,Hagerstown loam,Silty Clay Loam,1932,14.3,"Open-hearth iron; 0.52 Cu, 0.15 Mo",pipe,32,H,3.2,intact,Loch Raven,MD,G,5210.0,5.8,Medium Acid,10.9,,,,,,,,55.4,42.6,32.0,15.5,1.49,8.6,21,Wrought,Good,Northern,5223.07,5223.0,976.49,0.187,0.04,0.05,0.32,0.027,0.016,0.0,0.0,0.52,0.15,98.877,2.810182921,3.033326416,4.889624217,2.417140468,1.89389261,-12.2756186,-12.2756186,5.375132019,4.131938555
55,Hagerstown loam,Silty Clay Loam,1941,5.0,"Open-hearth iron; 0.47 Cu, 0.08 Mo",pipe,33,H,2.0,intact,Loch Raven,MD,G,5210.0,5.8,Medium Acid,10.9,,,,,,,,55.4,42.6,32.0,15.5,1.49,8.6,21,Wrought,Good,Northern,1826.25,1826.0,610.3,0.3342,0.036,0.005,0.16,0.025,0.008,0.0,0.0,0.47,0.08,99.216,3.295889472,1.321809796,4.78754418,2.931246454,1.791812837,-12.04390141,-12.04390141,5.865103027,4.094397048
55,Hagerstown loam,Silty Clay Loam,1941,7.2,"Open-hearth iron; 0.47 Cu, 0.08 Mo",pipe,33,H,2.3,intact,Loch Raven,MD,G,5210.0,5.8,Medium Acid,10.9,,,,,,,,55.4,42.6,32.0,15.5,1.49,8.6,21,Wrought,Good,Northern,2629.8,2629.0,701.85,0.2669,0.036,0.005,0.16,0.025,0.008,0.0,0.0,0.47,0.08,99.216,3.295889472,1.321809796,4.78754418,2.931246454,1.791812837,-12.04390141,-12.04390141,5.865103027,4.094397048
55,Hagerstown loam,Silty Clay Loam,1941,8.7,"Open-hearth iron; 0.47 Cu, 0.08 Mo",pipe,33,H,2.8,intact,Loch Raven,MD,G,5210.0,5.8,Medium Acid,10.9,,,,,,,,55.4,42.6,32.0,15.5,1.49,8.6,21,Wrought,Good,Northern,3177.67,3177.0,854.42,0.2689,0.036,0.005,0.16,0.025,0.008,0.0,0.0,0.47,0.08,99.216,3.295889472,1.321809796,4.78754418,2.931246454,1.791812837,-12.04390141,-12.04390141,5.865103027,4.094397048
55,Hagerstown loam,Silty Clay Loam,1941,11.0,"Open-hearth iron; 0.47 Cu, 0.08 Mo",pipe,33,H,3.1,intact,Loch Raven,MD,G,5210.0,5.8,Medium Acid,10.9,,,,,,,,55.4,42.6,32.0,15.5,1.49,8.6,21,Wrought,Good,Northern,4017.75,4017.0,945.97,0.2354,0.036,0.005,0.16,0.025,0.008,0.0,0.0,0.47,0.08,99.216,3.295889472,1.321809796,4.78754418,2.931246454,1.791812837,-12.04390141,-12.04390141,5.865103027,4.094397048
55,Hagerstown loam,Silty Clay Loam,1937,2.1,5.76% chromium steel with 0.43 Mo,plate,47,H,0.7,intact,Loch Raven,MD,G,5210.0,5.8,Medium Acid,10.9,,,,,,,,55.4,42.6,32.0,15.5,1.49,8.6,21,Wrought,Good,Northern,767.02,767.0,213.61,0.2785,0.06,0.39,0.4,0.014,0.021,5.76,0.17,0.007,0.43,92.748,-0.743403489,1.128397665,1.153715468,-2.198686751,-1.793223369,3.820943506,0.298049603,-2.891828751,1.226036117
55,Hagerstown loam,Silty Clay Loam,1937,4.0,5.76% chromium steel with 0.43 Mo,plate,47,H,1.1,intact,Loch Raven,MD,G,5210.0,5.8,Medium Acid,10.9,,,,,,,,55.4,42.6,32.0,15.5,1.49,8.6,21,Wrought,Good,Northern,1461.0,1461.0,335.67,0.2298,0.06,0.39,0.4,0.014,0.021,5.76,0.17,0.007,0.43,92.748,-0.743403489,1.128397665,1.153715468,-2.198686751,-1.793223369,3.820943506,0.298049603,-2.891828751,1.226036117
55,Hagerstown loam,Silty Clay Loam,1937,9.0,5.76% chromium steel with 0.43 Mo,plate,47,H,2.0,intact,Loch Raven,MD,G,5210.0,5.8,Medium Acid,10.9,,,,,,,,55.4,42.6,32.0,15.5,1.49,8.6,21,Wrought,Good,Northern,3287.25,3287.0,610.3,0.1857,0.06,0.39,0.4,0.014,0.021,5.76,0.17,0.007,0.43,92.748,-0.743403489,1.128397665,1.153715468,-2.198686751,-1.793223369,3.820943506,0.298049603,-2.891828751,1.226036117
55,Hagerstown loam,Silty Clay Loam,1937,11.1,5.76% chromium steel with 0.43 Mo,plate,47,H,1.8,intact,Loch Raven,MD,G,5210.0,5.8,Medium Acid,10.9,,,,,,,,55.4,42.6,32.0,15.5,1.49,8.6,21,Wrought,Good,Northern,4054.28,4054.0,549.27,0.1355,0.06,0.39,0.4,0.014,0.021,5.76,0.17,0.007,0.43,92.748,-0.743403489,1.128397665,1.153715468,-2.198686751,-1.793223369,3.820943506,0.298049603,-2.891828751,1.226036117
55,Hagerstown loam,Silty Clay Loam,1937,12.7,5.76% chromium steel with 0.43 Mo,plate,47,H,1.8,intact,Loch Raven,MD,G,5210.0,5.8,Medium Acid,10.9,,,,,,,,55.4,42.6,32.0,15.5,1.49,8.6,21,Wrought,Good,Northern,4638.68,4638.0,549.27,0.1184,0.06,0.39,0.4,0.014,0.021,5.76,0.17,0.007,0.43,92.748,-0.743403489,1.128397665,1.153715468,-2.198686751,-1.793223369,3.820943506,0.298049603,-2.891828751,1.226036117
62,Susquehanna clay,Clay,1932,2.0,"Open-hearth iron; 0.52 Cu, 0.15 Mo",pipe,32,H,3.7,intact,Meridian,MS,F,6920.0,4.5,Very Strongly Acid,12,,,,,,,,64.0,53.0,34.6,14.9,1.79,4.7,21,Wrought,Good,Southern,730.5,730.0,1129.06,1.5456,0.04,0.05,0.32,0.027,0.016,0.0,0.0,0.52,0.15,98.877,2.810182921,3.033326416,4.889624217,2.417140468,1.89389261,-12.2756186,-12.2756186,5.375132019,4.131938555
62,Susquehanna clay,Clay,1932,5.4,"Open-hearth iron; 0.52 Cu, 0.15 Mo",pipe,32,H,4.1,intact,Meridian,MS,F,6920.0,4.5,Very Strongly Acid,12,,,,,,,,64.0,53.0,34.6,14.9,1.79,4.7,21,Wrought,Good,Southern,1972.35,1972.0,1251.12,0.6343,0.04,0.05,0.32,0.027,0.016,0.0,0.0,0.52,0.15,98.877,2.810182921,3.033326416,4.889624217,2.417140468,1.89389261,-12.2756186,-12.2756186,5.375132019,4.131938555
62,Susquehanna clay,Clay,1932,7.4,"Open-hearth iron; 0.52 Cu, 0.15 Mo",pipe,32,H,5.0,intact,Meridian,MS,F,6920.0,4.5,Very Strongly Acid,12,,,,,,,,64.0,53.0,34.6,14.9,1.79,4.7,21,Wrought,Good,Southern,2702.85,2702.0,1525.76,0.5645,0.04,0.05,0.32,0.027,0.016,0.0,0.0,0.52,0.15,98.877,2.810182921,3.033326416,4.889624217,2.417140468,1.89389261,-12.2756186,-12.2756186,5.375132019,4.131938555
62,Susquehanna clay,Clay,1932,9.3,"Open-hearth iron; 0.52 Cu, 0.15 Mo",pipe,32,H,7.0,intact,Meridian,MS,F,6920.0,4.5,Very Strongly Acid,12,,,,,,,,64.0,53.0,34.6,14.9,1.79,4.7,21,Wrought,Good,Southern,3396.83,3396.0,2136.06,0.6288,0.04,0.05,0.32,0.027,0.016,0.0,0.0,0.52,0.15,98.877,2.810182921,3.033326416,4.889624217,2.417140468,1.89389261,-12.2756186,-12.2756186,5.375132019,4.131938555
62,Susquehanna clay,Clay,1932,14.3,"Open-hearth iron; 0.52 Cu, 0.15 Mo",pipe,32,H,5.9,intact,Meridian,MS,F,6920.0,4.5,Very Strongly Acid,12,,,,,,,,64.0,53.0,34.6,14.9,1.79,4.7,21,Wrought,Good,Southern,5223.07,5223.0,1800.4,0.3447,0.04,0.05,0.32,0.027,0.016,0.0,0.0,0.52,0.15,98.877,2.810182921,3.033326416,4.889624217,2.417140468,1.89389261,-12.2756186,-12.2756186,5.375132019,4.131938555
62,Susquehanna clay,Clay,1941,5.0,"Open-hearth iron; 0.47 Cu, 0.08 Mo",pipe,33,H,3.4,intact,Meridian,MS,F,6920.0,4.5,Very Strongly Acid,12,,,,,,,,64.0,53.0,34.6,14.9,1.79,4.7,21,Wrought,Good,Southern,1826.25,1826.0,1037.52,0.5681,0.036,0.005,0.16,0.025,0.008,0.0,0.0,0.47,0.08,99.216,3.295889472,1.321809796,4.78754418,2.931246454,1.791812837,-12.04390141,-12.04390141,5.865103027,4.094397048
62,Susquehanna clay,Clay,1941,7.2,"Open-hearth iron; 0.47 Cu, 0.08 Mo",pipe,33,H,3.4,intact,Meridian,MS,F,6920.0,4.5,Very Strongly Acid,12,,,,,,,,64.0,53.0,34.6,14.9,1.79,4.7,21,Wrought,Good,Southern,2629.8,2629.0,1037.52,0.3945,0.036,0.005,0.16,0.025,0.008,0.0,0.0,0.47,0.08,99.216,3.295889472,1.321809796,4.78754418,2.931246454,1.791812837,-12.04390141,-12.04390141,5.865103027,4.094397048
62,Susquehanna clay,Clay,1941,8.7,"Open-hearth iron; 0.47 Cu, 0.08 Mo",pipe,33,H,4.6,intact,Meridian,MS,F,6920.0,4.5,Very Strongly Acid,12,,,,,,,,64.0,53.0,34.6,14.9,1.79,4.7,21,Wrought,Good,Southern,3177.67,3177.0,1403.7,0.4417,0.036,0.005,0.16,0.025,0.008,0.0,0.0,0.47,0.08,99.216,3.295889472,1.321809796,4.78754418,2.931246454,1.791812837,-12.04390141,-12.04390141,5.865103027,4.094397048
62,Susquehanna clay,Clay,1941,11.0,"Open-hearth iron; 0.47 Cu, 0.08 Mo",pipe,33,H,5.4,intact,Meridian,MS,F,6920.0,4.5,Very Strongly Acid,12,,,,,,,,64.0,53.0,34.6,14.9,1.79,4.7,21,Wrought,Good,Southern,4017.75,4017.0,1647.82,0.4101,0.036,0.005,0.16,0.025,0.008,0.0,0.0,0.47,0.08,99.216,3.295889472,1.321809796,4.78754418,2.931246454,1.791812837,-12.04390141,-12.04390141,5.865103027,4.094397048
62,Susquehanna clay,Clay,1937,2.1,5.76% chromium steel with 0.43 Mo,plate,47,H,0.7,intact,Meridian,MS,F,6920.0,4.5,Very Strongly Acid,12,,,,,,,,64.0,53.0,34.6,14.9,1.79,4.7,21,Wrought,Good,Southern,767.02,767.0,213.61,0.2785,0.06,0.39,0.4,0.014,0.021,5.76,0.17,0.007,0.43,92.748,-0.743403489,1.128397665,1.153715468,-2.198686751,-1.793223369,3.820943506,0.298049603,-2.891828751,1.226036117
62,Susquehanna clay,Clay,1937,4.0,5.76% chromium steel with 0.43 Mo,plate,47,H,1.3,intact,Meridian,MS,F,6920.0,4.5,Very Strongly Acid,12,,,,,,,,64.0,53.0,34.6,14.9,1.79,4.7,21,Wrought,Good,Southern,1461.0,1461.0,396.7,0.2715,0.06,0.39,0.4,0.014,0.021,5.76,0.17,0.007,0.43,92.748,-0.743403489,1.128397665,1.153715468,-2.198686751,-1.793223369,3.820943506,0.298049603,-2.891828751,1.226036117
62,Susquehanna clay,Clay,1937,9.0,5.76% chromium steel with 0.43 Mo,plate,47,H,1.9,intact,Meridian,MS,F,6920.0,4.5,Very Strongly Acid,12,,,,,,,,64.0,53.0,34.6,14.9,1.79,4.7,21,Wrought,Good,Southern,3287.25,3287.0,579.79,0.1764,0.06,0.39,0.4,0.014,0.021,5.76,0.17,0.007,0.43,92.748,-0.743403489,1.128397665,1.153715468,-2.198686751,-1.793223369,3.820943506,0.298049603,-2.891828751,1.226036117
62,Susquehanna clay,Clay,1937,11.1,5.76% chromium steel with 0.43 Mo,plate,47,H,2.4,intact,Meridian,MS,F,6920.0,4.5,Very Strongly Acid,12,,,,,,,,64.0,53.0,34.6,14.9,1.79,4.7,21,Wrought,Good,Southern,4054.28,4054.0,732.36,0.1806,0.06,0.39,0.4,0.014,0.021,5.76,0.17,0.007,0.43,92.748,-0.743403489,1.128397665,1.153715468,-2.198686751,-1.793223369,3.820943506,0.298049603,-2.891828751,1.226036117
62,Susquehanna clay,Clay,1937,12.7,5.76% chromium steel with 0.43 Mo,plate,47,H,2.1,intact,Meridian,MS,F,6920.0,4.5,Very Strongly Acid,12,,,,,,,,64.0,53.0,34.6,14.9,1.79,4.7,21,Wrought,Good,Southern,4638.68,4638.0,640.82,0.1381,0.06,0.39,0.4,0.014,0.021,5.76,0.17,0.007,0.43,92.748,-0.743403489,1.128397665,1.153715468,-2.198686751,-1.793223369,3.820943506,0.298049603,-2.891828751,1.226036117
65,Chino silt loam,Silt Loam,1932,2.0,"Open-hearth iron; 0.52 Cu, 0.15 Mo",pipe,32,H,7.5,intact,Wilmington,CA,G,148.0,8.0,Moderately Alkaline,A,7.65,12.4,2.2,0.0,1.3,6.05,16.9,62.4,15.2,26.4,15.8,1.41,5.7,21,Wrought,Good,Southern,730.5,730.0,2288.64,3.133,0.04,0.05,0.32,0.027,0.016,0.0,0.0,0.52,0.15,98.877,2.810182921,3.033326416,4.889624217,2.417140468,1.89389261,-12.2756186,-12.2756186,5.375132019,4.131938555
65,Chino silt loam,Silt Loam,1932,5.4,"Open-hearth iron; 0.52 Cu, 0.15 Mo",pipe,32,H,11.2,intact,Wilmington,CA,G,148.0,8.0,Moderately Alkaline,A,7.65,12.4,2.2,0.0,1.3,6.05,16.9,62.4,15.2,26.4,15.8,1.41,5.7,21,Wrought,Good,Southern,1972.35,1972.0,3417.7,1.7328,0.04,0.05,0.32,0.027,0.016,0.0,0.0,0.52,0.15,98.877,2.810182921,3.033326416,4.889624217,2.417140468,1.89389261,-12.2756186,-12.2756186,5.375132019,4.131938555
65,Chino silt loam,Silt Loam,1932,7.4,"Open-hearth iron; 0.52 Cu, 0.15 Mo",pipe,32,H,14.7,intact,Wilmington,CA,G,148.0,8.0,Moderately Alkaline,A,7.65,12.4,2.2,0.0,1.3,6.05,16.9,62.4,15.2,26.4,15.8,1.41,5.7,21,Wrought,Good,Southern,2702.85,2702.0,4485.73,1.6596,0.04,0.05,0.32,0.027,0.016,0.0,0.0,0.52,0.15,98.877,2.810182921,3.033326416,4.889624217,2.417140468,1.89389261,-12.2756186,-12.2756186,5.375132019,4.131938555
65,Chino silt loam,Silt Loam,1932,9.3,"Open-hearth iron; 0.52 Cu, 0.15 Mo",pipe,32,H,15.0,intact,Wilmington,CA,G,148.0,8.0,Moderately Alkaline,A,7.65,12.4,2.2,0.0,1.3,6.05,16.9,62.4,15.2,26.4,15.8,1.41,5.7,21,Wrought,Good,Southern,3396.83,3396.0,4577.28,1.3475,0.04,0.05,0.32,0.027,0.016,0.0,0.0,0.52,0.15,98.877,2.810182921,3.033326416,4.889624217,2.417140468,1.89389261,-12.2756186,-12.2756186,5.375132019,4.131938555
65,Chino silt loam,Silt Loam,1932,14.3,"Open-hearth iron; 0.52 Cu, 0.15 Mo",pipe,32,H,14.9,intact,Wilmington,CA,G,148.0,8.0,Moderately Alkaline,A,7.65,12.4,2.2,0.0,1.3,6.05,16.9,62.4,15.2,26.4,15.8,1.41,5.7,21,Wrought,Good,Southern,5223.07,5223.0,4546.76,0.8705,0.04,0.05,0.32,0.027,0.016,0.0,0.0,0.52,0.15,98.877,2.810182921,3.033326416,4.889624217,2.417140468,1.89389261,-12.2756186,-12.2756186,5.375132019,4.131938555
65,Chino silt loam,Silt Loam,1941,5.0,"Open-hearth iron; 0.47 Cu, 0.08 Mo",pipe,33,H,5.7,intact,Wilmington,CA,G,148.0,8.0,Moderately Alkaline,A,7.65,12.4,2.2,0.0,1.3,6.05,16.9,62.4,15.2,26.4,15.8,1.41,5.7,21,Wrought,Good,Southern,1826.25,1826.0,1739.36,0.9524,0.036,0.005,0.16,0.025,0.008,0.0,0.0,0.47,0.08,99.216,3.295889472,1.321809796,4.78754418,2.931246454,1.791812837,-12.04390141,-12.04390141,5.865103027,4.094397048
65,Chino silt loam,Silt Loam,1941,7.2,"Open-hearth iron; 0.47 Cu, 0.08 Mo",pipe,33,H,3.8,intact,Wilmington,CA,G,148.0,8.0,Moderately Alkaline,A,7.65,12.4,2.2,0.0,1.3,6.05,16.9,62.4,15.2,26.4,15.8,1.41,5.7,21,Wrought,Good,Southern,2629.8,2629.0,1159.58,0.4409,0.036,0.005,0.16,0.025,0.008,0.0,0.0,0.47,0.08,99.216,3.295889472,1.321809796,4.78754418,2.931246454,1.791812837,-12.04390141,-12.04390141,5.865103027,4.094397048
65,Chino silt loam,Silt Loam,1941,8.7,"Open-hearth iron; 0.47 Cu, 0.08 Mo",pipe,33,H,4.2,intact,Wilmington,CA,G,148.0,8.0,Moderately Alkaline,A,7.65,12.4,2.2,0.0,1.3,6.05,16.9,62.4,15.2,26.4,15.8,1.41,5.7,21,Wrought,Good,Southern,3177.67,3177.0,1281.64,0.4033,0.036,0.005,0.16,0.025,0.008,0.0,0.0,0.47,0.08,99.216,3.295889472,1.321809796,4.78754418,2.931246454,1.791812837,-12.04390141,-12.04390141,5.865103027,4.094397048
65,Chino silt loam,Silt Loam,1941,11.0,"Open-hearth iron; 0.47 Cu, 0.08 Mo",pipe,33,H,8.4,intact,Wilmington,CA,G,148.0,8.0,Moderately Alkaline,A,7.65,12.4,2.2,0.0,1.3,6.05,16.9,62.4,15.2,26.4,15.8,1.41,5.7,21,Wrought,Good,Southern,4017.75,4017.0,2563.27,0.638,0.036,0.005,0.16,0.025,0.008,0.0,0.0,0.47,0.08,99.216,3.295889472,1.321809796,4.78754418,2.931246454,1.791812837,-12.04390141,-12.04390141,5.865103027,4.094397048
65,Chino silt loam,Silt Loam,1937,2.1,5.76% chromium steel with 0.43 Mo,plate,47,H,2.5,intact,Wilmington,CA,G,148.0,8.0,Moderately Alkaline,A,7.65,12.4,2.2,0.0,1.3,6.05,16.9,62.4,15.2,26.4,15.8,1.41,5.7,21,Wrought,Good,Southern,767.02,767.0,762.88,0.9946,0.06,0.39,0.4,0.014,0.021,5.76,0.17,0.007,0.43,92.748,-0.743403489,1.128397665,1.153715468,-2.198686751,-1.793223369,3.820943506,0.298049603,-2.891828751,1.226036117
65,Chino silt loam,Silt Loam,1937,4.0,5.76% chromium steel with 0.43 Mo,plate,47,H,2.2,intact,Wilmington,CA,G,148.0,8.0,Moderately Alkaline,A,7.65,12.4,2.2,0.0,1.3,6.05,16.9,62.4,15.2,26.4,15.8,1.41,5.7,21,Wrought,Good,Southern,1461.0,1461.0,671.33,0.4595,0.06,0.39,0.4,0.014,0.021,5.76,0.17,0.007,0.43,92.748,-0.743403489,1.128397665,1.153715468,-2.198686751,-1.793223369,3.820943506,0.298049603,-2.891828751,1.226036117
65,Chino silt loam,Silt Loam,1937,9.0,5.76% chromium steel with 0.43 Mo,plate,47,H,3.7,intact,Wilmington,CA,G,148.0,8.0,Moderately Alkaline,A,7.65,12.4,2.2,0.0,1.3,6.05,16.9,62.4,15.2,26.4,15.8,1.41,5.7,21,Wrought,Good,Southern,3287.25,3287.0,1129.06,0.3435,0.06,0.39,0.4,0.014,0.021,5.76,0.17,0.007,0.43,92.748,-0.743403489,1.128397665,1.153715468,-2.198686751,-1.793223369,3.820943506,0.298049603,-2.891828751,1.226036117
65,Chino silt loam,Silt Loam,1937,11.1,5.76% chromium steel with 0.43 Mo,plate,47,H,2.1,intact,Wilmington,CA,G,148.0,8.0,Moderately Alkaline,A,7.65,12.4,2.2,0.0,1.3,6.05,16.9,62.4,15.2,26.4,15.8,1.41,5.7,21,Wrought,Good,Southern,4054.28,4054.0,640.82,0.1581,0.06,0.39,0.4,0.014,0.021,5.76,0.17,0.007,0.43,92.748,-0.743403489,1.128397665,1.153715468,-2.198686751,-1.793223369,3.820943506,0.298049603,-2.891828751,1.226036117
65,Chino silt loam,Silt Loam,1937,12.7,5.76% chromium steel with 0.43 Mo,plate,47,H,3.6,intact,Wilmington,CA,G,148.0,8.0,Moderately Alkaline,A,7.65,12.4,2.2,0.0,1.3,6.05,16.9,62.4,15.2,26.4,15.8,1.41,5.7,21,Wrought,Good,Southern,4638.68,4638.0,1098.55,0.2368,0.06,0.39,0.4,0.014,0.021,5.76,0.17,0.007,0.43,92.748,-0.743403489,1.128397665,1.153715468,-2.198686751,-1.793223369,3.820943506,0.298049603,-2.891828751,1.226036117
64,Docas clay,Silty Clay Loam,1932,2.0,"Open-hearth iron; 0.52 Cu, 0.15 Mo",pipe,32,H,16.1,intact,Cholanie,CA,F,62.0,7.5,Mildly Alkaline,A,28.1,2.29,0.76,0.0,0.89,28.8,0.26,58.0,16.0,41.1,4.7,1.88,27.7,21,Wrought,Fair,Southern,730.5,730.0,4912.94,6.7254,0.04,0.05,0.32,0.027,0.016,0.0,0.0,0.52,0.15,98.877,2.810182921,3.033326416,4.889624217,2.417140468,1.89389261,-12.2756186,-12.2756186,5.375132019,4.131938555
64,Docas clay,Silty Clay Loam,1932,5.4,"Open-hearth iron; 0.52 Cu, 0.15 Mo",pipe,32,H,23.4,intact,Cholanie,CA,F,62.0,7.5,Mildly Alkaline,A,28.1,2.29,0.76,0.0,0.89,28.8,0.26,58.0,16.0,41.1,4.7,1.88,27.7,21,Wrought,Fair,Southern,1972.35,1972.0,7140.55,3.6203,0.04,0.05,0.32,0.027,0.016,0.0,0.0,0.52,0.15,98.877,2.810182921,3.033326416,4.889624217,2.417140468,1.89389261,-12.2756186,-12.2756186,5.375132019,4.131938555
64,Docas clay,Silty Clay Loam,1932,7.4,"Open-hearth iron; 0.52 Cu, 0.15 Mo",pipe,32,H,34.6,intact,Cholanie,CA,F,62.0,7.5,Mildly Alkaline,A,28.1,2.29,0.76,0.0,0.89,28.8,0.26,58.0,16.0,41.1,4.7,1.88,27.7,21,Wrought,Fair,Southern,2702.85,2702.0,10558.25,3.9063,0.04,0.05,0.32,0.027,0.016,0.0,0.0,0.52,0.15,98.877,2.810182921,3.033326416,4.889624217,2.417140468,1.89389261,-12.2756186,-12.2756186,5.375132019,4.131938555
64,Docas clay,Silty Clay Loam,1932,9.3,"Open-hearth iron; 0.52 Cu, 0.15 Mo",pipe,32,H,0.0,destroyed,Cholanie,CA,F,62.0,7.5,Mildly Alkaline,A,28.1,2.29,0.76,0.0,0.89,28.8,0.26,58.0,16.0,41.1,4.7,1.88,27.7,21,Wrought,Fair,Southern,3396.83,3396.0,0.0,0.0,0.04,0.05,0.32,0.027,0.016,0.0,0.0,0.52,0.15,98.877,2.810182921,3.033326416,4.889624217,2.417140468,1.89389261,-12.2756186,-12.2756186,5.375132019,4.131938555
64,Docas clay,Silty Clay Loam,1932,14.3,"Open-hearth iron; 0.52 Cu, 0.15 Mo",pipe,32,H,31.5,intact,Cholanie,CA,F,62.0,7.5,Mildly Alkaline,A,28.1,2.29,0.76,0.0,0.89,28.8,0.26,58.0,16.0,41.1,4.7,1.88,27.7,21,Wrought,Fair,Southern,5223.07,5223.0,9612.28,1.8404,0.04,0.05,0.32,0.027,0.016,0.0,0.0,0.52,0.15,98.877,2.810182921,3.033326416,4.889624217,2.417140468,1.89389261,-12.2756186,-12.2756186,5.375132019,4.131938555
64,Docas clay,Silty Clay Loam,1941,5.0,"Open-hearth iron; 0.47 Cu, 0.08 Mo",pipe,33,H,20.4,intact,Cholanie,CA,F,62.0,7.5,Mildly Alkaline,A,28.1,2.29,0.76,0.0,0.89,28.8,0.26,58.0,16.0,41.1,4.7,1.88,27.7,21,Wrought,Fair,Southern,1826.25,1826.0,6225.09,3.4087,0.036,0.005,0.16,0.025,0.008,0.0,0.0,0.47,0.08,99.216,3.295889472,1.321809796,4.78754418,2.931246454,1.791812837,-12.04390141,-12.04390141,5.865103027,4.094397048
64,Docas clay,Silty Clay Loam,1941,7.2,"Open-hearth iron; 0.47 Cu, 0.08 Mo",pipe,33,H,17.2,intact,Cholanie,CA,F,62.0,7.5,Mildly Alkaline,A,28.1,2.29,0.76,0.0,0.89,28.8,0.26,58.0,16.0,41.1,4.7,1.88,27.7,21,Wrought,Fair,Southern,2629.8,2629.0,5248.61,1.9958,0.036,0.005,0.16,0.025,0.008,0.0,0.0,0.47,0.08,99.216,3.295889472,1.321809796,4.78754418,2.931246454,1.791812837,-12.04390141,-12.04390141,5.865103027,4.094397048
64,Docas clay,Silty Clay Loam,1941,8.7,"Open-hearth iron; 0.47 Cu, 0.08 Mo",pipe,33,H,22.8,intact,Cholanie,CA,F,62.0,7.5,Mildly Alkaline,A,28.1,2.29,0.76,0.0,0.89,28.8,0.26,58.0,16.0,41.1,4.7,1.88,27.7,21,Wrought,Fair,Southern,3177.67,3177.0,6957.46,2.1895,0.036,0.005,0.16,0.025,0.008,0.0,0.0,0.47,0.08,99.216,3.295889472,1.321809796,4.78754418,2.931246454,1.791812837,-12.04390141,-12.04390141,5.865103027,4.094397048
64,Docas clay,Silty Clay Loam,1941,11.0,"Open-hearth iron; 0.47 Cu, 0.08 Mo",pipe,33,H,28.5,intact,Cholanie,CA,F,62.0,7.5,Mildly Alkaline,A,28.1,2.29,0.76,0.0,0.89,28.8,0.26,58.0,16.0,41.1,4.7,1.88,27.7,21,Wrought,Fair,Southern,4017.75,4017.0,8696.82,2.1646,0.036,0.005,0.16,0.025,0.008,0.0,0.0,0.47,0.08,99.216,3.295889472,1.321809796,4.78754418,2.931246454,1.791812837,-12.04390141,-12.04390141,5.865103027,4.094397048
64,Docas clay,Silty Clay Loam,1937,2.1,5.76% chromium steel with 0.43 Mo,plate,47,H,5.9,intact,Cholanie,CA,F,62.0,7.5,Mildly Alkaline,A,28.1,2.29,0.76,0.0,0.89,28.8,0.26,58.0,16.0,41.1,4.7,1.88,27.7,21,Wrought,Fair,Southern,767.02,767.0,1800.4,2.3473,0.06,0.39,0.4,0.014,0.021,5.76,0.17,0.007,0.43,92.748,-0.743403489,1.128397665,1.153715468,-2.198686751,-1.793223369,3.820943506,0.298049603,-2.891828751,1.226036117
64,Docas clay,Silty Clay Loam,1937,4.0,5.76% chromium steel with 0.43 Mo,plate,47,H,5.0,intact,Cholanie,CA,F,62.0,7.5,Mildly Alkaline,A,28.1,2.29,0.76,0.0,0.89,28.8,0.26,58.0,16.0,41.1,4.7,1.88,27.7,21,Wrought,Fair,Southern,1461.0,1461.0,1525.76,1.0443,0.06,0.39,0.4,0.014,0.021,5.76,0.17,0.007,0.43,92.748,-0.743403489,1.128397665,1.153715468,-2.198686751,-1.793223369,3.820943506,0.298049603,-2.891828751,1.226036117
64,Docas clay,Silty Clay Loam,1937,9.0,5.76% chromium steel with 0.43 Mo,plate,47,H,4.0,intact,Cholanie,CA,F,62.0,7.5,Mildly Alkaline,A,28.1,2.29,0.76,0.0,0.89,28.8,0.26,58.0,16.0,41.1,4.7,1.88,27.7,21,Wrought,Fair,Southern,3287.25,3287.0,1220.61,0.3713,0.06,0.39,0.4,0.014,0.021,5.76,0.17,0.007,0.43,92.748,-0.743403489,1.128397665,1.153715468,-2.198686751,-1.793223369,3.820943506,0.298049603,-2.891828751,1.226036117
64,Docas clay,Silty Clay Loam,1937,11.1,5.76% chromium steel with 0.43 Mo,plate,47,H,9.0,intact,Cholanie,CA,F,62.0,7.5,Mildly Alkaline,A,28.1,2.29,0.76,0.0,0.89,28.8,0.26,58.0,16.0,41.1,4.7,1.88,27.7,21,Wrought,Fair,Southern,4054.28,4054.0,2746.37,0.6774,0.06,0.39,0.4,0.014,0.021,5.76,0.17,0.007,0.43,92.748,-0.743403489,1.128397665,1.153715468,-2.198686751,-1.793223369,3.820943506,0.298049603,-2.891828751,1.226036117
64,Docas clay,Silty Clay Loam,1937,12.7,5.76% chromium steel with 0.43 Mo,plate,47,H,8.5,intact,Cholanie,CA,F,62.0,7.5,Mildly Alkaline,A,28.1,2.29,0.76,0.0,0.89,28.8,0.26,58.0,16.0,41.1,4.7,1.88,27.7,21,Wrought,Fair,Southern,4638.68,4638.0,2593.79,0.5592,0.06,0.39,0.4,0.014,0.021,5.76,0.17,0.007,0.43,92.748,-0.743403489,1.128397665,1.153715468,-2.198686751,-1.793223369,3.820943506,0.298049603,-2.891828751,1.226036117
66,Mohave fine gravelly loam,Sandy Loam,1932,2.0,"Open-hearth iron; 0.52 Cu, 0.15 Mo",pipe,32,H,8.8,intact,Phoenix,AZ,F,232.0,8.0,Moderately Alkaline,A,6.55,0.51,0.18,0.0,0.73,2.77,2.97,69.7,7.8,16.5,20.1,1.79,2.7,21,Wrought,Fair,Southern,730.5,730.0,2685.33,3.676,0.04,0.05,0.32,0.027,0.016,0.0,0.0,0.52,0.15,98.877,2.810182921,3.033326416,4.889624217,2.417140468,1.89389261,-12.2756186,-12.2756186,5.375132019,4.131938555
66,Mohave fine gravelly loam,Sandy Loam,1932,5.4,"Open-hearth iron; 0.52 Cu, 0.15 Mo",pipe,32,H,14.4,intact,Phoenix,AZ,F,232.0,8.0,Moderately Alkaline,A,6.55,0.51,0.18,0.0,0.73,2.77,2.97,69.7,7.8,16.5,20.1,1.79,2.7,21,Wrought,Fair,Southern,1972.35,1972.0,4394.18,2.2279,0.04,0.05,0.32,0.027,0.016,0.0,0.0,0.52,0.15,98.877,2.810182921,3.033326416,4.889624217,2.417140468,1.89389261,-12.2756186,-12.2756186,5.375132019,4.131938555
66,Mohave fine gravelly loam,Sandy Loam,1932,7.4,"Open-hearth iron; 0.52 Cu, 0.15 Mo",pipe,32,H,14.3,intact,Phoenix,AZ,F,232.0,8.0,Moderately Alkaline,A,6.55,0.51,0.18,0.0,0.73,2.77,2.97,69.7,7.8,16.5,20.1,1.79,2.7,21,Wrought,Fair,Southern,2702.85,2702.0,4363.67,1.6145,0.04,0.05,0.32,0.027,0.016,0.0,0.0,0.52,0.15,98.877,2.810182921,3.033326416,4.889624217,2.417140468,1.89389261,-12.2756186,-12.2756186,5.375132019,4.131938555
66,Mohave fine gravelly loam,Sandy Loam,1932,9.3,"Open-hearth iron; 0.52 Cu, 0.15 Mo",pipe,32,H,14.6,intact,Phoenix,AZ,F,232.0,8.0,Moderately Alkaline,A,6.55,0.51,0.18,0.0,0.73,2.77,2.97,69.7,7.8,16.5,20.1,1.79,2.7,21,Wrought,Fair,Southern,3396.83,3396.0,4455.21,1.3116,0.04,0.05,0.32,0.027,0.016,0.0,0.0,0.52,0.15,98.877,2.810182921,3.033326416,4.889624217,2.417140468,1.89389261,-12.2756186,-12.2756186,5.375132019,4.131938555
66,Mohave fine gravelly loam,Sandy Loam,1932,14.3,"Open-hearth iron; 0.52 Cu, 0.15 Mo",pipe,32,H,0.0,destroyed,Phoenix,AZ,F,232.0,8.0,Moderately Alkaline,A,6.55,0.51,0.18,0.0,0.73,2.77,2.97,69.7,7.8,16.5,20.1,1.79,2.7,21,Wrought,Fair,Southern,5223.07,5223.0,0.0,0.0,0.04,0.05,0.32,0.027,0.016,0.0,0.0,0.52,0.15,98.877,2.810182921,3.033326416,4.889624217,2.417140468,1.89389261,-12.2756186,-12.2756186,5.375132019,4.131938555
66,Mohave fine gravelly loam,Sandy Loam,1941,5.0,"Open-hearth iron; 0.47 Cu, 0.08 Mo",pipe,33,H,17.5,intact,Phoenix,AZ,F,232.0,8.0,Moderately Alkaline,A,6.55,0.51,0.18,0.0,0.73,2.77,2.97,69.7,7.8,16.5,20.1,1.79,2.7,21,Wrought,Fair,Southern,1826.25,1826.0,5340.15,2.9241,0.036,0.005,0.16,0.025,0.008,0.0,0.0,0.47,0.08,99.216,3.295889472,1.321809796,4.78754418,2.931246454,1.791812837,-12.04390141,-12.04390141,5.865103027,4.094397048
66,Mohave fine gravelly loam,Sandy Loam,1941,7.2,"Open-hearth iron; 0.47 Cu, 0.08 Mo",pipe,33,H,21.3,intact,Phoenix,AZ,F,232.0,8.0,Moderately Alkaline,A,6.55,0.51,0.18,0.0,0.73,2.77,2.97,69.7,7.8,16.5,20.1,1.79,2.7,21,Wrought,Fair,Southern,2629.8,2629.0,6499.73,2.4716,0.036,0.005,0.16,0.025,0.008,0.0,0.0,0.47,0.08,99.216,3.295889472,1.321809796,4.78754418,2.931246454,1.791812837,-12.04390141,-12.04390141,5.865103027,4.094397048
66,Mohave fine gravelly loam,Sandy Loam,1941,8.7,"Open-hearth iron; 0.47 Cu, 0.08 Mo",pipe,33,H,13.0,intact,Phoenix,AZ,F,232.0,8.0,Moderately Alkaline,A,6.55,0.51,0.18,0.0,0.73,2.77,2.97,69.7,7.8,16.5,20.1,1.79,2.7,21,Wrought,Fair,Southern,3177.67,3177.0,3966.97,1.2484,0.036,0.005,0.16,0.025,0.008,0.0,0.0,0.47,0.08,99.216,3.295889472,1.321809796,4.78754418,2.931246454,1.791812837,-12.04390141,-12.04390141,5.865103027,4.094397048
66,Mohave fine gravelly loam,Sandy Loam,1941,11.0,"Open-hearth iron; 0.47 Cu, 0.08 Mo",pipe,33,H,22.4,intact,Phoenix,AZ,F,232.0,8.0,Moderately Alkaline,A,6.55,0.51,0.18,0.0,0.73,2.77,2.97,69.7,7.8,16.5,20.1,1.79,2.7,21,Wrought,Fair,Southern,4017.75,4017.0,6835.4,1.7013,0.036,0.005,0.16,0.025,0.008,0.0,0.0,0.47,0.08,99.216,3.295889472,1.321809796,4.78754418,2.931246454,1.791812837,-12.04390141,-12.04390141,5.865103027,4.094397048
66,Mohave fine gravelly loam,Sandy Loam,1937,2.1,5.76% chromium steel with 0.43 Mo,plate,47,H,8.4,intact,Phoenix,AZ,F,232.0,8.0,Moderately Alkaline,A,6.55,0.51,0.18,0.0,0.73,2.77,2.97,69.7,7.8,16.5,20.1,1.79,2.7,21,Wrought,Fair,Southern,767.02,767.0,2563.27,3.3419,0.06,0.39,0.4,0.014,0.021,5.76,0.17,0.007,0.43,92.748,-0.743403489,1.128397665,1.153715468,-2.198686751,-1.793223369,3.820943506,0.298049603,-2.891828751,1.226036117
66,Mohave fine gravelly loam,Sandy Loam,1937,4.0,5.76% chromium steel with 0.43 Mo,plate,47,H,14.5,intact,Phoenix,AZ,F,232.0,8.0,Moderately Alkaline,A,6.55,0.51,0.18,0.0,0.73,2.77,2.97,69.7,7.8,16.5,20.1,1.79,2.7,21,Wrought,Fair,Southern,1461.0,1461.0,4424.7,3.0285,0.06,0.39,0.4,0.014,0.021,5.76,0.17,0.007,0.43,92.748,-0.743403489,1.128397665,1.153715468,-2.198686751,-1.793223369,3.820943506,0.298049603,-2.891828751,1.226036117
66,Mohave fine gravelly loam,Sandy Loam,1937,9.0,5.76% chromium steel with 0.43 Mo,plate,47,H,5.0,intact,Phoenix,AZ,F,232.0,8.0,Moderately Alkaline,A,6.55,0.51,0.18,0.0,0.73,2.77,2.97,69.7,7.8,16.5,20.1,1.79,2.7,21,Wrought,Fair,Southern,3287.25,3287.0,1525.76,0.4641,0.06,0.39,0.4,0.014,0.021,5.76,0.17,0.007,0.43,92.748,-0.743403489,1.128397665,1.153715468,-2.198686751,-1.793223369,3.820943506,0.298049603,-2.891828751,1.226036117
66,Mohave fine gravelly loam,Sandy Loam,1937,11.1,5.76% chromium steel with 0.43 Mo,plate,47,H,12.2,intact,Phoenix,AZ,F,232.0,8.0,Moderately Alkaline,A,6.55,0.51,0.18,0.0,0.73,2.77,2.97,69.7,7.8,16.5,20.1,1.79,2.7,21,Wrought,Fair,Southern,4054.28,4054.0,3722.85,0.9183,0.06,0.39,0.4,0.014,0.021,5.76,0.17,0.007,0.43,92.748,-0.743403489,1.128397665,1.153715468,-2.198686751,-1.793223369,3.820943506,0.298049603,-2.891828751,1.226036117
66,Mohave fine gravelly loam,Sandy Loam,1937,12.7,5.76% chromium steel with 0.43 Mo,plate,47,H,15.2,intact,Phoenix,AZ,F,232.0,8.0,Moderately Alkaline,A,6.55,0.51,0.18,0.0,0.73,2.77,2.97,69.7,7.8,16.5,20.1,1.79,2.7,21,Wrought,Fair,Southern,4638.68,4638.0,4638.31,0.9999,0.06,0.39,0.4,0.014,0.021,5.76,0.17,0.007,0.43,92.748,-0.743403489,1.128397665,1.153715468,-2.198686751,-1.793223369,3.820943506,0.298049603,-2.891828751,1.226036117
70,Merced silt loam,Clay Loam,1941,5.0,"Open-hearth iron; 0.47 Cu, 0.08 Mo",pipe,33,H,6.0,intact,Buttonwillo,CA,F,278.0,9.4,Very Strongly Alkaline,A,8.38,0.38,0.22,0.02,1.87,1.12,5.57,65.0,6.0,24.7,6.1,1.69,0.2,21,Wrought,Fair,Southern,1826.25,1826.0,1830.91,1.0026,0.036,0.005,0.16,0.025,0.008,0.0,0.0,0.47,0.08,99.216,3.295889472,1.321809796,4.78754418,2.931246454,1.791812837,-12.04390141,-12.04390141,5.865103027,4.094397048
70,Merced silt loam,Clay Loam,1941,7.2,"Open-hearth iron; 0.47 Cu, 0.08 Mo",pipe,33,H,13.7,intact,Buttonwillo,CA,F,278.0,9.4,Very Strongly Alkaline,A,8.38,0.38,0.22,0.02,1.87,1.12,5.57,65.0,6.0,24.7,6.1,1.69,0.2,21,Wrought,Fair,Southern,2629.8,2629.0,4180.58,1.5897,0.036,0.005,0.16,0.025,0.008,0.0,0.0,0.47,0.08,99.216,3.295889472,1.321809796,4.78754418,2.931246454,1.791812837,-12.04390141,-12.04390141,5.865103027,4.094397048
70,Merced silt loam,Clay Loam,1941,8.7,"Open-hearth iron; 0.47 Cu, 0.08 Mo",pipe,33,H,14.3,intact,Buttonwillo,CA,F,278.0,9.4,Very Strongly Alkaline,A,8.38,0.38,0.22,0.02,1.87,1.12,5.57,65.0,6.0,24.7,6.1,1.69,0.2,21,Wrought,Fair,Southern,3177.67,3177.0,4363.67,1.3732,0.036,0.005,0.16,0.025,0.008,0.0,0.0,0.47,0.08,99.216,3.295889472,1.321809796,4.78754418,2.931246454,1.791812837,-12.04390141,-12.04390141,5.865103027,4.094397048
70,Merced silt loam,Clay Loam,1941,11.0,"Open-hearth iron; 0.47 Cu, 0.08 Mo",pipe,33,H,21.9,intact,Buttonwillo,CA,F,278.0,9.4,Very Strongly Alkaline,A,8.38,0.38,0.22,0.02,1.87,1.12,5.57,65.0,6.0,24.7,6.1,1.69,0.2,21,Wrought,Fair,Southern,4017.75,4017.0,6682.82,1.6633,0.036,0.005,0.16,0.025,0.008,0.0,0.0,0.47,0.08,99.216,3.295889472,1.321809796,4.78754418,2.931246454,1.791812837,-12.04390141,-12.04390141,5.865103027,4.094397048
