Repository: sk7-dev/corrosion_prediction

File: Dataset/final_database1.csv (part 33 of 57)
site_no,soil_type,texture,year,duration,material_name,type,material_id,material_code,weight_loss_oz,specimen_status,city,state,internal_drainage,resistivity,pH,pH_type,total_acidity,Na+K,Ca,Mg,CO3,HCO3,Cl,SO4,mean_temp,annual_precipitation,moisture,air_pore_space,specific_gravity,volume_shrinkage,table,iron_type,areation,region,approximate_days,exact_days,weight_loss_g,corrosion_rate,C (%),Si (%),Mn (%),S (%),P (%),Cr (%),Ni (%),Cu (%),Mo  (%),Fe (%),C_clr,Si_clr,Mn_clr,S_clr,P_clr,Cr_clr,Ni_clr,Cu_clr,Mo_clr
70,Merced silt loam,Clay Loam,1937,2.1,5.76% chromium steel with 0.43 Mo,plate,47,H,5.0,intact,Buttonwillo,CA,F,278.0,9.4,Very Strongly Alkaline,A,8.38,0.38,0.22,0.02,1.87,1.12,5.57,65.0,6.0,24.7,6.1,1.69,0.2,21,Wrought,Fair,Southern,767.02,767.0,1525.76,1.9892,0.06,0.39,0.4,0.014,0.021,5.76,0.17,0.007,0.43,92.748,-0.743403489,1.128397665,1.153715468,-2.198686751,-1.793223369,3.820943506,0.298049603,-2.891828751,1.226036117
70,Merced silt loam,Clay Loam,1937,4.0,5.76% chromium steel with 0.43 Mo,plate,47,H,10.2,intact,Buttonwillo,CA,F,278.0,9.4,Very Strongly Alkaline,A,8.38,0.38,0.22,0.02,1.87,1.12,5.57,65.0,6.0,24.7,6.1,1.69,0.2,21,Wrought,Fair,Southern,1461.0,1461.0,3112.55,2.1304,0.06,0.39,0.4,0.014,0.021,5.76,0.17,0.007,0.43,92.748,-0.743403489,1.128397665,1.153715468,-2.198686751,-1.793223369,3.820943506,0.298049603,-2.891828751,1.226036117
70,Merced silt loam,Clay Loam,1937,9.0,5.76% chromium steel with 0.43 Mo,plate,47,H,17.6,intact,Buttonwillo,CA,F,278.0,9.4,Very Strongly Alkaline,A,8.38,0.38,0.22,0.02,1.87,1.12,5.57,65.0,6.0,24.7,6.1,1.69,0.2,21,Wrought,Fair,Southern,3287.25,3287.0,5370.67,1.6338,0.06,0.39,0.4,0.014,0.021,5.76,0.17,0.007,0.43,92.748,-0.743403489,1.128397665,1.153715468,-2.198686751,-1.793223369,3.820943506,0.298049603,-2.891828751,1.226036117
70,Merced silt loam,Clay Loam,1937,11.1,5.76% chromium steel with 0.43 Mo,plate,47,H,29.1,intact,Buttonwillo,CA,F,278.0,9.4,Very Strongly Alkaline,A,8.38,0.38,0.22,0.02,1.87,1.12,5.57,65.0,6.0,24.7,6.1,1.69,0.2,21,Wrought,Fair,Southern,4054.28,4054.0,8879.91,2.1903,0.06,0.39,0.4,0.014,0.021,5.76,0.17,0.007,0.43,92.748,-0.743403489,1.128397665,1.153715468,-2.198686751,-1.793223369,3.820943506,0.298049603,-2.891828751,1.226036117
70,Merced silt loam,Clay Loam,1937,12.7,5.76% chromium steel with 0.43 Mo,plate,47,H,31.0,intact,Buttonwillo,CA,F,278.0,9.4,Very Strongly Alkaline,A,8.38,0.38,0.22,0.02,1.87,1.12,5.57,65.0,6.0,24.7,6.1,1.69,0.2,21,Wrought,Fair,Southern,4638.68,4638.0,9459.7,2.0393,0.06,0.39,0.4,0.014,0.021,5.76,0.17,0.007,0.43,92.748,-0.743403489,1.128397665,1.153715468,-2.198686751,-1.793223369,3.820943506,0.298049603,-2.891828751,1.226036117
58,Muck,Muck,1932,2.0,"Open-hearth iron; 0.52 Cu, 0.15 Mo",pipe,32,H,2.9,intact,New Orleans,LA,VP,712.0,4.8,Very Strongly Acid,15,2.03,2.23,1.29,0.0,0.0,0.47,2.54,69.3,57.4,57.8,22.4,1.43,36.9,21,Wrought,Poor,Southern,730.5,730.0,884.94,1.2114,0.04,0.05,0.32,0.027,0.016,0.0,0.0,0.52,0.15,98.877,2.810182921,3.033326416,4.889624217,2.417140468,1.89389261,-12.2756186,-12.2756186,5.375132019,4.131938555
58,Muck,Muck,1932,5.4,"Open-hearth iron; 0.52 Cu, 0.15 Mo",pipe,32,H,10.4,intact,New Orleans,LA,VP,712.0,4.8,Very Strongly Acid,15,2.03,2.23,1.29,0.0,0.0,0.47,2.54,69.3,57.4,57.8,22.4,1.43,36.9,21,Wrought,Poor,Southern,1972.35,1972.0,3173.58,1.609,0.04,0.05,0.32,0.027,0.016,0.0,0.0,0.52,0.15,98.877,2.810182921,3.033326416,4.889624217,2.417140468,1.89389261,-12.2756186,-12.2756186,5.375132019,4.131938555
58,Muck,Muck,1932,7.4,"Open-hearth iron; 0.52 Cu, 0.15 Mo",pipe,32,H,12.2,intact,New Orleans,LA,VP,712.0,4.8,Very Strongly Acid,15,2.03,2.23,1.29,0.0,0.0,0.47,2.54,69.3,57.4,57.8,22.4,1.43,36.9,21,Wrought,Poor,Southern,2702.85,2702.0,3722.85,1.3774,0.04,0.05,0.32,0.027,0.016,0.0,0.0,0.52,0.15,98.877,2.810182921,3.033326416,4.889624217,2.417140468,1.89389261,-12.2756186,-12.2756186,5.375132019,4.131938555
58,Muck,Muck,1932,9.3,"Open-hearth iron; 0.52 Cu, 0.15 Mo",pipe,32,H,14.5,intact,New Orleans,LA,VP,712.0,4.8,Very Strongly Acid,15,2.03,2.23,1.29,0.0,0.0,0.47,2.54,69.3,57.4,57.8,22.4,1.43,36.9,21,Wrought,Poor,Southern,3396.83,3396.0,4424.7,1.3026,0.04,0.05,0.32,0.027,0.016,0.0,0.0,0.52,0.15,98.877,2.810182921,3.033326416,4.889624217,2.417140468,1.89389261,-12.2756186,-12.2756186,5.375132019,4.131938555
58,Muck,Muck,1932,14.3,"Open-hearth iron; 0.52 Cu, 0.15 Mo",pipe,32,H,17.3,intact,New Orleans,LA,VP,712.0,4.8,Very Strongly Acid,15,2.03,2.23,1.29,0.0,0.0,0.47,2.54,69.3,57.4,57.8,22.4,1.43,36.9,21,Wrought,Poor,Southern,5223.07,5223.0,5279.12,1.0107,0.04,0.05,0.32,0.027,0.016,0.0,0.0,0.52,0.15,98.877,2.810182921,3.033326416,4.889624217,2.417140468,1.89389261,-12.2756186,-12.2756186,5.375132019,4.131938555
58,Muck,Muck,1941,5.0,"Open-hearth iron; 0.47 Cu, 0.08 Mo",pipe,33,H,5.0,intact,New Orleans,LA,VP,712.0,4.8,Very Strongly Acid,15,2.03,2.23,1.29,0.0,0.0,0.47,2.54,69.3,57.4,57.8,22.4,1.43,36.9,21,Wrought,Poor,Southern,1826.25,1826.0,1525.76,0.8355,0.036,0.005,0.16,0.025,0.008,0.0,0.0,0.47,0.08,99.216,3.295889472,1.321809796,4.78754418,2.931246454,1.791812837,-12.04390141,-12.04390141,5.865103027,4.094397048
58,Muck,Muck,1941,7.2,"Open-hearth iron; 0.47 Cu, 0.08 Mo",pipe,33,H,6.2,intact,New Orleans,LA,VP,712.0,4.8,Very Strongly Acid,15,2.03,2.23,1.29,0.0,0.0,0.47,2.54,69.3,57.4,57.8,22.4,1.43,36.9,21,Wrought,Poor,Southern,2629.8,2629.0,1891.94,0.7194,0.036,0.005,0.16,0.025,0.008,0.0,0.0,0.47,0.08,99.216,3.295889472,1.321809796,4.78754418,2.931246454,1.791812837,-12.04390141,-12.04390141,5.865103027,4.094397048
58,Muck,Muck,1941,8.7,"Open-hearth iron; 0.47 Cu, 0.08 Mo",pipe,33,H,6.1,intact,New Orleans,LA,VP,712.0,4.8,Very Strongly Acid,15,2.03,2.23,1.29,0.0,0.0,0.47,2.54,69.3,57.4,57.8,22.4,1.43,36.9,21,Wrought,Poor,Southern,3177.67,3177.0,1861.43,0.5858,0.036,0.005,0.16,0.025,0.008,0.0,0.0,0.47,0.08,99.216,3.295889472,1.321809796,4.78754418,2.931246454,1.791812837,-12.04390141,-12.04390141,5.865103027,4.094397048
58,Muck,Muck,1941,11.0,"Open-hearth iron; 0.47 Cu, 0.08 Mo",pipe,33,H,10.4,intact,New Orleans,LA,VP,712.0,4.8,Very Strongly Acid,15,2.03,2.23,1.29,0.0,0.0,0.47,2.54,69.3,57.4,57.8,22.4,1.43,36.9,21,Wrought,Poor,Southern,4017.75,4017.0,3173.58,0.7899,0.036,0.005,0.16,0.025,0.008,0.0,0.0,0.47,0.08,99.216,3.295889472,1.321809796,4.78754418,2.931246454,1.791812837,-12.04390141,-12.04390141,5.865103027,4.094397048
58,Muck,Muck,1937,2.1,5.76% chromium steel with 0.43 Mo,plate,47,H,3.5,intact,New Orleans,LA,VP,712.0,4.8,Very Strongly Acid,15,2.03,2.23,1.29,0.0,0.0,0.47,2.54,69.3,57.4,57.8,22.4,1.43,36.9,21,Wrought,Poor,Southern,767.02,767.0,1068.03,1.3924,0.06,0.39,0.4,0.014,0.021,5.76,0.17,0.007,0.43,92.748,-0.743403489,1.128397665,1.153715468,-2.198686751,-1.793223369,3.820943506,0.298049603,-2.891828751,1.226036117
58,Muck,Muck,1937,4.0,5.76% chromium steel with 0.43 Mo,plate,47,H,6.8,intact,New Orleans,LA,VP,712.0,4.8,Very Strongly Acid,15,2.03,2.23,1.29,0.0,0.0,0.47,2.54,69.3,57.4,57.8,22.4,1.43,36.9,21,Wrought,Poor,Southern,1461.0,1461.0,2075.03,1.4203,0.06,0.39,0.4,0.014,0.021,5.76,0.17,0.007,0.43,92.748,-0.743403489,1.128397665,1.153715468,-2.198686751,-1.793223369,3.820943506,0.298049603,-2.891828751,1.226036117
58,Muck,Muck,1937,9.0,5.76% chromium steel with 0.43 Mo,plate,47,H,6.1,intact,New Orleans,LA,VP,712.0,4.8,Very Strongly Acid,15,2.03,2.23,1.29,0.0,0.0,0.47,2.54,69.3,57.4,57.8,22.4,1.43,36.9,21,Wrought,Poor,Southern,3287.25,3287.0,1861.43,0.5663,0.06,0.39,0.4,0.014,0.021,5.76,0.17,0.007,0.43,92.748,-0.743403489,1.128397665,1.153715468,-2.198686751,-1.793223369,3.820943506,0.298049603,-2.891828751,1.226036117
58,Muck,Muck,1937,12.7,5.76% chromium steel with 0.43 Mo,plate,47,H,7.1,intact,New Orleans,LA,VP,712.0,4.8,Very Strongly Acid,15,2.03,2.23,1.29,0.0,0.0,0.47,2.54,69.3,57.4,57.8,22.4,1.43,36.9,21,Wrought,Poor,Southern,4638.68,4638.0,2166.58,0.4671,0.06,0.39,0.4,0.014,0.021,5.76,0.17,0.007,0.43,92.748,-0.743403489,1.128397665,1.153715468,-2.198686751,-1.793223369,3.820943506,0.298049603,-2.891828751,1.226036117
60,Rifle peat,Peat,1932,2.0,"Open-hearth iron; 0.52 Cu, 0.15 Mo",pipe,32,H,4.9,intact,Plymouth,OH,P,218.0,2.6,Extremely Acid,297.4,2.91,10.95,2.86,0.0,0.0,0.0,56.7,49.0,37.0,43.4,33.2,1.28,9.1,21,Wrought,Poor,Northern,730.5,730.0,1495.24,2.0469,0.04,0.05,0.32,0.027,0.016,0.0,0.0,0.52,0.15,98.877,2.810182921,3.033326416,4.889624217,2.417140468,1.89389261,-12.2756186,-12.2756186,5.375132019,4.131938555
60,Rifle peat,Peat,1932,5.4,"Open-hearth iron; 0.52 Cu, 0.15 Mo",pipe,32,H,5.8,intact,Plymouth,OH,P,218.0,2.6,Extremely Acid,297.4,2.91,10.95,2.86,0.0,0.0,0.0,56.7,49.0,37.0,43.4,33.2,1.28,9.1,21,Wrought,Poor,Northern,1972.35,1972.0,1769.88,0.8973,0.04,0.05,0.32,0.027,0.016,0.0,0.0,0.52,0.15,98.877,2.810182921,3.033326416,4.889624217,2.417140468,1.89389261,-12.2756186,-12.2756186,5.375132019,4.131938555
60,Rifle peat,Peat,1932,7.4,"Open-hearth iron; 0.52 Cu, 0.15 Mo",pipe,32,H,4.5,intact,Plymouth,OH,P,218.0,2.6,Extremely Acid,297.4,2.91,10.95,2.86,0.0,0.0,0.0,56.7,49.0,37.0,43.4,33.2,1.28,9.1,21,Wrought,Poor,Northern,2702.85,2702.0,1373.18,0.508,0.04,0.05,0.32,0.027,0.016,0.0,0.0,0.52,0.15,98.877,2.810182921,3.033326416,4.889624217,2.417140468,1.89389261,-12.2756186,-12.2756186,5.375132019,4.131938555
60,Rifle peat,Peat,1932,9.3,"Open-hearth iron; 0.52 Cu, 0.15 Mo",pipe,32,H,13.7,intact,Plymouth,OH,P,218.0,2.6,Extremely Acid,297.4,2.91,10.95,2.86,0.0,0.0,0.0,56.7,49.0,37.0,43.4,33.2,1.28,9.1,21,Wrought,Poor,Northern,3396.83,3396.0,4180.58,1.2307,0.04,0.05,0.32,0.027,0.016,0.0,0.0,0.52,0.15,98.877,2.810182921,3.033326416,4.889624217,2.417140468,1.89389261,-12.2756186,-12.2756186,5.375132019,4.131938555
60,Rifle peat,Peat,1932,14.3,"Open-hearth iron; 0.52 Cu, 0.15 Mo",pipe,32,H,25.5,intact,Plymouth,OH,P,218.0,2.6,Extremely Acid,297.4,2.91,10.95,2.86,0.0,0.0,0.0,56.7,49.0,37.0,43.4,33.2,1.28,9.1,21,Wrought,Poor,Northern,5223.07,5223.0,7781.37,1.4898,0.04,0.05,0.32,0.027,0.016,0.0,0.0,0.52,0.15,98.877,2.810182921,3.033326416,4.889624217,2.417140468,1.89389261,-12.2756186,-12.2756186,5.375132019,4.131938555
60,Rifle peat,Peat,1941,5.0,"Open-hearth iron; 0.47 Cu, 0.08 Mo",pipe,33,H,5.3,intact,Plymouth,OH,P,218.0,2.6,Extremely Acid,297.4,2.91,10.95,2.86,0.0,0.0,0.0,56.7,49.0,37.0,43.4,33.2,1.28,9.1,21,Wrought,Poor,Northern,1826.25,1826.0,1617.3,0.8856,0.036,0.005,0.16,0.025,0.008,0.0,0.0,0.47,0.08,99.216,3.295889472,1.321809796,4.78754418,2.931246454,1.791812837,-12.04390141,-12.04390141,5.865103027,4.094397048
60,Rifle peat,Peat,1941,7.2,"Open-hearth iron; 0.47 Cu, 0.08 Mo",pipe,33,H,11.9,intact,Plymouth,OH,P,218.0,2.6,Extremely Acid,297.4,2.91,10.95,2.86,0.0,0.0,0.0,56.7,49.0,37.0,43.4,33.2,1.28,9.1,21,Wrought,Poor,Northern,2629.8,2629.0,3631.31,1.3808,0.036,0.005,0.16,0.025,0.008,0.0,0.0,0.47,0.08,99.216,3.295889472,1.321809796,4.78754418,2.931246454,1.791812837,-12.04390141,-12.04390141,5.865103027,4.094397048
60,Rifle peat,Peat,1941,8.7,"Open-hearth iron; 0.47 Cu, 0.08 Mo",pipe,33,H,12.2,intact,Plymouth,OH,P,218.0,2.6,Extremely Acid,297.4,2.91,10.95,2.86,0.0,0.0,0.0,56.7,49.0,37.0,43.4,33.2,1.28,9.1,21,Wrought,Poor,Northern,3177.67,3177.0,3722.85,1.1716,0.036,0.005,0.16,0.025,0.008,0.0,0.0,0.47,0.08,99.216,3.295889472,1.321809796,4.78754418,2.931246454,1.791812837,-12.04390141,-12.04390141,5.865103027,4.094397048
60,Rifle peat,Peat,1941,11.0,"Open-hearth iron; 0.47 Cu, 0.08 Mo",pipe,33,H,18.9,intact,Plymouth,OH,P,218.0,2.6,Extremely Acid,297.4,2.91,10.95,2.86,0.0,0.0,0.0,56.7,49.0,37.0,43.4,33.2,1.28,9.1,21,Wrought,Poor,Northern,4017.75,4017.0,5767.37,1.4355,0.036,0.005,0.16,0.025,0.008,0.0,0.0,0.47,0.08,99.216,3.295889472,1.321809796,4.78754418,2.931246454,1.791812837,-12.04390141,-12.04390141,5.865103027,4.094397048
60,Rifle peat,Peat,1937,2.1,5.76% chromium steel with 0.43 Mo,plate,47,H,4.6,intact,Plymouth,OH,P,218.0,2.6,Extremely Acid,297.4,2.91,10.95,2.86,0.0,0.0,0.0,56.7,49.0,37.0,43.4,33.2,1.28,9.1,21,Wrought,Poor,Northern,767.02,767.0,1403.7,1.8301,0.06,0.39,0.4,0.014,0.021,5.76,0.17,0.007,0.43,92.748,-0.743403489,1.128397665,1.153715468,-2.198686751,-1.793223369,3.820943506,0.298049603,-2.891828751,1.226036117
60,Rifle peat,Peat,1937,4.0,5.76% chromium steel with 0.43 Mo,plate,47,H,6.2,intact,Plymouth,OH,P,218.0,2.6,Extremely Acid,297.4,2.91,10.95,2.86,0.0,0.0,0.0,56.7,49.0,37.0,43.4,33.2,1.28,9.1,21,Wrought,Poor,Northern,1461.0,1461.0,1891.94,1.295,0.06,0.39,0.4,0.014,0.021,5.76,0.17,0.007,0.43,92.748,-0.743403489,1.128397665,1.153715468,-2.198686751,-1.793223369,3.820943506,0.298049603,-2.891828751,1.226036117
60,Rifle peat,Peat,1937,9.0,5.76% chromium steel with 0.43 Mo,plate,47,H,14.2,intact,Plymouth,OH,P,218.0,2.6,Extremely Acid,297.4,2.91,10.95,2.86,0.0,0.0,0.0,56.7,49.0,37.0,43.4,33.2,1.28,9.1,21,Wrought,Poor,Northern,3287.25,3287.0,4333.15,1.3182,0.06,0.39,0.4,0.014,0.021,5.76,0.17,0.007,0.43,92.748,-0.743403489,1.128397665,1.153715468,-2.198686751,-1.793223369,3.820943506,0.298049603,-2.891828751,1.226036117
60,Rifle peat,Peat,1937,11.1,5.76% chromium steel with 0.43 Mo,plate,47,H,19.0,intact,Plymouth,OH,P,218.0,2.6,Extremely Acid,297.4,2.91,10.95,2.86,0.0,0.0,0.0,56.7,49.0,37.0,43.4,33.2,1.28,9.1,21,Wrought,Poor,Northern,4054.28,4054.0,5797.88,1.4301,0.06,0.39,0.4,0.014,0.021,5.76,0.17,0.007,0.43,92.748,-0.743403489,1.128397665,1.153715468,-2.198686751,-1.793223369,3.820943506,0.298049603,-2.891828751,1.226036117
60,Rifle peat,Peat,1937,12.7,5.76% chromium steel with 0.43 Mo,plate,47,H,14.4,intact,Plymouth,OH,P,218.0,2.6,Extremely Acid,297.4,2.91,10.95,2.86,0.0,0.0,0.0,56.7,49.0,37.0,43.4,33.2,1.28,9.1,21,Wrought,Poor,Northern,4638.68,4638.0,4394.18,0.9473,0.06,0.39,0.4,0.014,0.021,5.76,0.17,0.007,0.43,92.748,-0.743403489,1.128397665,1.153715468,-2.198686751,-1.793223369,3.820943506,0.298049603,-2.891828751,1.226036117
61,Sharkey clay,Clay,1932,2.0,"Open-hearth iron; 0.52 Cu, 0.15 Mo",pipe,32,H,0.6,intact,New Orleans,LA,P,943.0,6.8,Neutral,4.9,0.73,0.68,0.33,0.0,0.71,0.1,0.91,69.3,57.4,30.8,2.3,1.78,16.4,21,Wrought,Poor,Southern,730.5,730.0,183.09,0.2506,0.04,0.05,0.32,0.027,0.016,0.0,0.0,0.52,0.15,98.877,2.810182921,3.033326416,4.889624217,2.417140468,1.89389261,-12.2756186,-12.2756186,5.375132019,4.131938555
61,Sharkey clay,Clay,1932,5.4,"Open-hearth iron; 0.52 Cu, 0.15 Mo",pipe,32,H,4.1,intact,New Orleans,LA,P,943.0,6.8,Neutral,4.9,0.73,0.68,0.33,0.0,0.71,0.1,0.91,69.3,57.4,30.8,2.3,1.78,16.4,21,Wrought,Poor,Southern,1972.35,1972.0,1251.12,0.6343,0.04,0.05,0.32,0.027,0.016,0.0,0.0,0.52,0.15,98.877,2.810182921,3.033326416,4.889624217,2.417140468,1.89389261,-12.2756186,-12.2756186,5.375132019,4.131938555
61,Sharkey clay,Clay,1932,7.4,"Open-hearth iron; 0.52 Cu, 0.15 Mo",pipe,32,H,4.9,intact,New Orleans,LA,P,943.0,6.8,Neutral,4.9,0.73,0.68,0.33,0.0,0.71,0.1,0.91,69.3,57.4,30.8,2.3,1.78,16.4,21,Wrought,Poor,Southern,2702.85,2702.0,1495.24,0.5532,0.04,0.05,0.32,0.027,0.016,0.0,0.0,0.52,0.15,98.877,2.810182921,3.033326416,4.889624217,2.417140468,1.89389261,-12.2756186,-12.2756186,5.375132019,4.131938555
61,Sharkey clay,Clay,1932,9.3,"Open-hearth iron; 0.52 Cu, 0.15 Mo",pipe,32,H,5.6,intact,New Orleans,LA,P,943.0,6.8,Neutral,4.9,0.73,0.68,0.33,0.0,0.71,0.1,0.91,69.3,57.4,30.8,2.3,1.78,16.4,21,Wrought,Poor,Southern,3396.83,3396.0,1708.85,0.5031,0.04,0.05,0.32,0.027,0.016,0.0,0.0,0.52,0.15,98.877,2.810182921,3.033326416,4.889624217,2.417140468,1.89389261,-12.2756186,-12.2756186,5.375132019,4.131938555
61,Sharkey clay,Clay,1932,14.3,"Open-hearth iron; 0.52 Cu, 0.15 Mo",pipe,32,H,9.8,intact,New Orleans,LA,P,943.0,6.8,Neutral,4.9,0.73,0.68,0.33,0.0,0.71,0.1,0.91,69.3,57.4,30.8,2.3,1.78,16.4,21,Wrought,Poor,Southern,5223.07,5223.0,2990.49,0.5726,0.04,0.05,0.32,0.027,0.016,0.0,0.0,0.52,0.15,98.877,2.810182921,3.033326416,4.889624217,2.417140468,1.89389261,-12.2756186,-12.2756186,5.375132019,4.131938555
61,Sharkey clay,Clay,1941,5.0,"Open-hearth iron; 0.47 Cu, 0.08 Mo",pipe,33,H,3.0,intact,New Orleans,LA,P,943.0,6.8,Neutral,4.9,0.73,0.68,0.33,0.0,0.71,0.1,0.91,69.3,57.4,30.8,2.3,1.78,16.4,21,Wrought,Poor,Southern,1826.25,1826.0,915.46,0.5013,0.036,0.005,0.16,0.025,0.008,0.0,0.0,0.47,0.08,99.216,3.295889472,1.321809796,4.78754418,2.931246454,1.791812837,-12.04390141,-12.04390141,5.865103027,4.094397048
61,Sharkey clay,Clay,1941,7.2,"Open-hearth iron; 0.47 Cu, 0.08 Mo",pipe,33,H,2.8,intact,New Orleans,LA,P,943.0,6.8,Neutral,4.9,0.73,0.68,0.33,0.0,0.71,0.1,0.91,69.3,57.4,30.8,2.3,1.78,16.4,21,Wrought,Poor,Southern,2629.8,2629.0,854.42,0.3249,0.036,0.005,0.16,0.025,0.008,0.0,0.0,0.47,0.08,99.216,3.295889472,1.321809796,4.78754418,2.931246454,1.791812837,-12.04390141,-12.04390141,5.865103027,4.094397048
61,Sharkey clay,Clay,1941,8.7,"Open-hearth iron; 0.47 Cu, 0.08 Mo",pipe,33,H,2.7,intact,New Orleans,LA,P,943.0,6.8,Neutral,4.9,0.73,0.68,0.33,0.0,0.71,0.1,0.91,69.3,57.4,30.8,2.3,1.78,16.4,21,Wrought,Poor,Southern,3177.67,3177.0,823.91,0.2593,0.036,0.005,0.16,0.025,0.008,0.0,0.0,0.47,0.08,99.216,3.295889472,1.321809796,4.78754418,2.931246454,1.791812837,-12.04390141,-12.04390141,5.865103027,4.094397048
61,Sharkey clay,Clay,1941,11.0,"Open-hearth iron; 0.47 Cu, 0.08 Mo",pipe,33,H,7.2,intact,New Orleans,LA,P,943.0,6.8,Neutral,4.9,0.73,0.68,0.33,0.0,0.71,0.1,0.91,69.3,57.4,30.8,2.3,1.78,16.4,21,Wrought,Poor,Southern,4017.75,4017.0,2197.09,0.5468,0.036,0.005,0.16,0.025,0.008,0.0,0.0,0.47,0.08,99.216,3.295889472,1.321809796,4.78754418,2.931246454,1.791812837,-12.04390141,-12.04390141,5.865103027,4.094397048
61,Sharkey clay,Clay,1937,2.1,5.76% chromium steel with 0.43 Mo,plate,47,H,0.8,intact,New Orleans,LA,P,943.0,6.8,Neutral,4.9,0.73,0.68,0.33,0.0,0.71,0.1,0.91,69.3,57.4,30.8,2.3,1.78,16.4,21,Wrought,Poor,Southern,767.02,767.0,244.12,0.3183,0.06,0.39,0.4,0.014,0.021,5.76,0.17,0.007,0.43,92.748,-0.743403489,1.128397665,1.153715468,-2.198686751,-1.793223369,3.820943506,0.298049603,-2.891828751,1.226036117
61,Sharkey clay,Clay,1937,4.0,5.76% chromium steel with 0.43 Mo,plate,47,H,1.6,intact,New Orleans,LA,P,943.0,6.8,Neutral,4.9,0.73,0.68,0.33,0.0,0.71,0.1,0.91,69.3,57.4,30.8,2.3,1.78,16.4,21,Wrought,Poor,Southern,1461.0,1461.0,488.24,0.3342,0.06,0.39,0.4,0.014,0.021,5.76,0.17,0.007,0.43,92.748,-0.743403489,1.128397665,1.153715468,-2.198686751,-1.793223369,3.820943506,0.298049603,-2.891828751,1.226036117
61,Sharkey clay,Clay,1937,9.0,5.76% chromium steel with 0.43 Mo,plate,47,H,1.0,intact,New Orleans,LA,P,943.0,6.8,Neutral,4.9,0.73,0.68,0.33,0.0,0.71,0.1,0.91,69.3,57.4,30.8,2.3,1.78,16.4,21,Wrought,Poor,Southern,3287.25,3287.0,305.15,0.0928,0.06,0.39,0.4,0.014,0.021,5.76,0.17,0.007,0.43,92.748,-0.743403489,1.128397665,1.153715468,-2.198686751,-1.793223369,3.820943506,0.298049603,-2.891828751,1.226036117
61,Sharkey clay,Clay,1937,11.1,5.76% chromium steel with 0.43 Mo,plate,47,H,1.9,intact,New Orleans,LA,P,943.0,6.8,Neutral,4.9,0.73,0.68,0.33,0.0,0.71,0.1,0.91,69.3,57.4,30.8,2.3,1.78,16.4,21,Wrought,Poor,Southern,4054.28,4054.0,579.79,0.143,0.06,0.39,0.4,0.014,0.021,5.76,0.17,0.007,0.43,92.748,-0.743403489,1.128397665,1.153715468,-2.198686751,-1.793223369,3.820943506,0.298049603,-2.891828751,1.226036117
61,Sharkey clay,Clay,1937,12.7,5.76% chromium steel with 0.43 Mo,plate,47,H,1.8,intact,New Orleans,LA,P,943.0,6.8,Neutral,4.9,0.73,0.68,0.33,0.0,0.71,0.1,0.91,69.3,57.4,30.8,2.3,1.78,16.4,21,Wrought,Poor,Southern,4638.68,4638.0,549.27,0.1184,0.06,0.39,0.4,0.014,0.021,5.76,0.17,0.007,0.43,92.748,-0.743403489,1.128397665,1.153715468,-2.198686751,-1.793223369,3.820943506,0.298049603,-2.891828751,1.226036117
51,Acadia clay,Clay,1932,2.0,"Open-hearth iron; 0.52 Cu, 0.15 Mo",pipe,32,H,6.2,intact,Spindletop,TX,P,190.0,6.2,Slightly Acid,13.2,10.27,15.55,5.03,0.0,0.56,5.75,22.0,69.0,49.0,47.4,4.4,2.07,37.9,21,Wrought,Very Poor,Southern,730.5,730.0,1891.94,2.5899,0.04,0.05,0.32,0.027,0.016,0.0,0.0,0.52,0.15,98.877,2.810182921,3.033326416,4.889624217,2.417140468,1.89389261,-12.2756186,-12.2756186,5.375132019,4.131938555
51,Acadia clay,Clay,1932,5.4,"Open-hearth iron; 0.52 Cu, 0.15 Mo",pipe,32,H,11.6,intact,Spindletop,TX,P,190.0,6.2,Slightly Acid,13.2,10.27,15.55,5.03,0.0,0.56,5.75,22.0,69.0,49.0,47.4,4.4,2.07,37.9,21,Wrought,Very Poor,Southern,1972.35,1972.0,3539.76,1.7947,0.04,0.05,0.32,0.027,0.016,0.0,0.0,0.52,0.15,98.877,2.810182921,3.033326416,4.889624217,2.417140468,1.89389261,-12.2756186,-12.2756186,5.375132019,4.131938555
51,Acadia clay,Clay,1932,7.4,"Open-hearth iron; 0.52 Cu, 0.15 Mo",pipe,32,H,11.6,intact,Spindletop,TX,P,190.0,6.2,Slightly Acid,13.2,10.27,15.55,5.03,0.0,0.56,5.75,22.0,69.0,49.0,47.4,4.4,2.07,37.9,21,Wrought,Very Poor,Southern,2702.85,2702.0,3539.76,1.3096,0.04,0.05,0.32,0.027,0.016,0.0,0.0,0.52,0.15,98.877,2.810182921,3.033326416,4.889624217,2.417140468,1.89389261,-12.2756186,-12.2756186,5.375132019,4.131938555
51,Acadia clay,Clay,1932,14.3,"Open-hearth iron; 0.52 Cu, 0.15 Mo",pipe,32,H,21.9,intact,Spindletop,TX,P,190.0,6.2,Slightly Acid,13.2,10.27,15.55,5.03,0.0,0.56,5.75,22.0,69.0,49.0,47.4,4.4,2.07,37.9,21,Wrought,Very Poor,Southern,5223.07,5223.0,6682.82,1.2795,0.04,0.05,0.32,0.027,0.016,0.0,0.0,0.52,0.15,98.877,2.810182921,3.033326416,4.889624217,2.417140468,1.89389261,-12.2756186,-12.2756186,5.375132019,4.131938555
51,Acadia clay,Clay,1937,2.1,5.76% chromium steel with 0.43 Mo,plate,47,H,8.3,intact,Spindletop,TX,P,190.0,6.2,Slightly Acid,13.2,10.27,15.55,5.03,0.0,0.56,5.75,22.0,69.0,49.0,47.4,4.4,2.07,37.9,21,Wrought,Very Poor,Southern,767.02,767.0,2532.76,3.3021,0.06,0.39,0.4,0.014,0.021,5.76,0.17,0.007,0.43,92.748,-0.743403489,1.128397665,1.153715468,-2.198686751,-1.793223369,3.820943506,0.298049603,-2.891828751,1.226036117
51,Acadia clay,Clay,1937,9.0,5.76% chromium steel with 0.43 Mo,plate,47,H,16.7,intact,Spindletop,TX,P,190.0,6.2,Slightly Acid,13.2,10.27,15.55,5.03,0.0,0.56,5.75,22.0,69.0,49.0,47.4,4.4,2.07,37.9,21,Wrought,Very Poor,Southern,3287.25,3287.0,5096.03,1.5502,0.06,0.39,0.4,0.014,0.021,5.76,0.17,0.007,0.43,92.748,-0.743403489,1.128397665,1.153715468,-2.198686751,-1.793223369,3.820943506,0.298049603,-2.891828751,1.226036117
56,Lake Charles clay,Clay,1932,2.0,"Open-hearth iron; 0.52 Cu, 0.15 Mo",pipe,32,H,2.3,intact,El Vista,TX,VP,406.0,7.1,Neutral,5.1,3.12,0.69,0.47,0.0,0.8,1.59,3.04,69.0,49.0,28.7,5.0,2.03,30.1,21,Wrought,Very Poor,Southern,730.5,730.0,701.85,0.9608,0.04,0.05,0.32,0.027,0.016,0.0,0.0,0.52,0.15,98.877,2.810182921,3.033326416,4.889624217,2.417140468,1.89389261,-12.2756186,-12.2756186,5.375132019,4.131938555
56,Lake Charles clay,Clay,1932,5.4,"Open-hearth iron; 0.52 Cu, 0.15 Mo",pipe,32,H,8.8,intact,El Vista,TX,VP,406.0,7.1,Neutral,5.1,3.12,0.69,0.47,0.0,0.8,1.59,3.04,69.0,49.0,28.7,5.0,2.03,30.1,21,Wrought,Very Poor,Southern,1972.35,1972.0,2685.33,1.3615,0.04,0.05,0.32,0.027,0.016,0.0,0.0,0.52,0.15,98.877,2.810182921,3.033326416,4.889624217,2.417140468,1.89389261,-12.2756186,-12.2756186,5.375132019,4.131938555
56,Lake Charles clay,Clay,1932,7.4,"Open-hearth iron; 0.52 Cu, 0.15 Mo",pipe,32,H,13.0,intact,El Vista,TX,VP,406.0,7.1,Neutral,5.1,3.12,0.69,0.47,0.0,0.8,1.59,3.04,69.0,49.0,28.7,5.0,2.03,30.1,21,Wrought,Very Poor,Southern,2702.85,2702.0,3966.97,1.4677,0.04,0.05,0.32,0.027,0.016,0.0,0.0,0.52,0.15,98.877,2.810182921,3.033326416,4.889624217,2.417140468,1.89389261,-12.2756186,-12.2756186,5.375132019,4.131938555
56,Lake Charles clay,Clay,1932,9.3,"Open-hearth iron; 0.52 Cu, 0.15 Mo",pipe,32,H,18.9,intact,El Vista,TX,VP,406.0,7.1,Neutral,5.1,3.12,0.69,0.47,0.0,0.8,1.59,3.04,69.0,49.0,28.7,5.0,2.03,30.1,21,Wrought,Very Poor,Southern,3396.83,3396.0,5767.37,1.6979,0.04,0.05,0.32,0.027,0.016,0.0,0.0,0.52,0.15,98.877,2.810182921,3.033326416,4.889624217,2.417140468,1.89389261,-12.2756186,-12.2756186,5.375132019,4.131938555
56,Lake Charles clay,Clay,1932,14.3,"Open-hearth iron; 0.52 Cu, 0.15 Mo",pipe,32,H,23.0,intact,El Vista,TX,VP,406.0,7.1,Neutral,5.1,3.12,0.69,0.47,0.0,0.8,1.59,3.04,69.0,49.0,28.7,5.0,2.03,30.1,21,Wrought,Very Poor,Southern,5223.07,5223.0,7018.49,1.3437,0.04,0.05,0.32,0.027,0.016,0.0,0.0,0.52,0.15,98.877,2.810182921,3.033326416,4.889624217,2.417140468,1.89389261,-12.2756186,-12.2756186,5.375132019,4.131938555
56,Lake Charles clay,Clay,1941,5.0,"Open-hearth iron; 0.47 Cu, 0.08 Mo",pipe,33,H,6.3,intact,El Vista,TX,VP,406.0,7.1,Neutral,5.1,3.12,0.69,0.47,0.0,0.8,1.59,3.04,69.0,49.0,28.7,5.0,2.03,30.1,21,Wrought,Very Poor,Southern,1826.25,1826.0,1922.46,1.0527,0.036,0.005,0.16,0.025,0.008,0.0,0.0,0.47,0.08,99.216,3.295889472,1.321809796,4.78754418,2.931246454,1.791812837,-12.04390141,-12.04390141,5.865103027,4.094397048
56,Lake Charles clay,Clay,1941,7.2,"Open-hearth iron; 0.47 Cu, 0.08 Mo",pipe,33,H,9.8,intact,El Vista,TX,VP,406.0,7.1,Neutral,5.1,3.12,0.69,0.47,0.0,0.8,1.59,3.04,69.0,49.0,28.7,5.0,2.03,30.1,21,Wrought,Very Poor,Southern,2629.8,2629.0,2990.49,1.1372,0.036,0.005,0.16,0.025,0.008,0.0,0.0,0.47,0.08,99.216,3.295889472,1.321809796,4.78754418,2.931246454,1.791812837,-12.04390141,-12.04390141,5.865103027,4.094397048
56,Lake Charles clay,Clay,1941,8.7,"Open-hearth iron; 0.47 Cu, 0.08 Mo",pipe,33,H,8.3,intact,El Vista,TX,VP,406.0,7.1,Neutral,5.1,3.12,0.69,0.47,0.0,0.8,1.59,3.04,69.0,49.0,28.7,5.0,2.03,30.1,21,Wrought,Very Poor,Southern,3177.67,3177.0,2532.76,0.797,0.036,0.005,0.16,0.025,0.008,0.0,0.0,0.47,0.08,99.216,3.295889472,1.321809796,4.78754418,2.931246454,1.791812837,-12.04390141,-12.04390141,5.865103027,4.094397048
56,Lake Charles clay,Clay,1941,11.0,"Open-hearth iron; 0.47 Cu, 0.08 Mo",pipe,33,H,0.0,destroyed,El Vista,TX,VP,406.0,7.1,Neutral,5.1,3.12,0.69,0.47,0.0,0.8,1.59,3.04,69.0,49.0,28.7,5.0,2.03,30.1,21,Wrought,Very Poor,Southern,4017.75,4017.0,0.0,0.0,0.036,0.005,0.16,0.025,0.008,0.0,0.0,0.47,0.08,99.216,3.295889472,1.321809796,4.78754418,2.931246454,1.791812837,-12.04390141,-12.04390141,5.865103027,4.094397048
56,Lake Charles clay,Clay,1937,2.1,5.76% chromium steel with 0.43 Mo,plate,47,H,11.4,intact,El Vista,TX,VP,406.0,7.1,Neutral,5.1,3.12,0.69,0.47,0.0,0.8,1.59,3.04,69.0,49.0,28.7,5.0,2.03,30.1,21,Wrought,Very Poor,Southern,767.02,767.0,3478.73,4.5354,0.06,0.39,0.4,0.014,0.021,5.76,0.17,0.007,0.43,92.748,-0.743403489,1.128397665,1.153715468,-2.198686751,-1.793223369,3.820943506,0.298049603,-2.891828751,1.226036117
56,Lake Charles clay,Clay,1937,4.0,5.76% chromium steel with 0.43 Mo,plate,47,H,14.3,intact,El Vista,TX,VP,406.0,7.1,Neutral,5.1,3.12,0.69,0.47,0.0,0.8,1.59,3.04,69.0,49.0,28.7,5.0,2.03,30.1,21,Wrought,Very Poor,Southern,1461.0,1461.0,4363.67,2.9868,0.06,0.39,0.4,0.014,0.021,5.76,0.17,0.007,0.43,92.748,-0.743403489,1.128397665,1.153715468,-2.198686751,-1.793223369,3.820943506,0.298049603,-2.891828751,1.226036117
56,Lake Charles clay,Clay,1937,11.1,5.76% chromium steel with 0.43 Mo,plate,47,H,44.8,intact,El Vista,TX,VP,406.0,7.1,Neutral,5.1,3.12,0.69,0.47,0.0,0.8,1.59,3.04,69.0,49.0,28.7,5.0,2.03,30.1,21,Wrought,Very Poor,Southern,4054.28,4054.0,13670.8,3.3719,0.06,0.39,0.4,0.014,0.021,5.76,0.17,0.007,0.43,92.748,-0.743403489,1.128397665,1.153715468,-2.198686751,-1.793223369,3.820943506,0.298049603,-2.891828751,1.226036117
56,Lake Charles clay,Clay,1937,12.7,5.76% chromium steel with 0.43 Mo,plate,47,H,0.0,destroyed,El Vista,TX,VP,406.0,7.1,Neutral,5.1,3.12,0.69,0.47,0.0,0.8,1.59,3.04,69.0,49.0,28.7,5.0,2.03,30.1,21,Wrought,Very Poor,Southern,4638.68,4638.0,0.0,0.0,0.06,0.39,0.4,0.014,0.021,5.76,0.17,0.007,0.43,92.748,-0.743403489,1.128397665,1.153715468,-2.198686751,-1.793223369,3.820943506,0.298049603,-2.891828751,1.226036117
59,Carlisle muck,Muck,1932,5.4,"Open-hearth iron; 0.52 Cu, 0.15 Mo",pipe,32,H,1.7,intact,Kalamazoo,MI,VP,1660.0,5.6,Medium Acid,12.6,1.03,3.08,2.7,0.0,0.0,3.47,1.04,49.0,31.0,43.6,,,,21,Wrought,Very Poor,Northern,1972.35,1972.0,518.76,0.263,0.04,0.05,0.32,0.027,0.016,0.0,0.0,0.52,0.15,98.877,2.810182921,3.033326416,4.889624217,2.417140468,1.89389261,-12.2756186,-12.2756186,5.375132019,4.131938555
59,Carlisle muck,Muck,1932,7.4,"Open-hearth iron; 0.52 Cu, 0.15 Mo",pipe,32,H,2.6,intact,Kalamazoo,MI,VP,1660.0,5.6,Medium Acid,12.6,1.03,3.08,2.7,0.0,0.0,3.47,1.04,49.0,31.0,43.6,,,,21,Wrought,Very Poor,Northern,2702.85,2702.0,793.39,0.2935,0.04,0.05,0.32,0.027,0.016,0.0,0.0,0.52,0.15,98.877,2.810182921,3.033326416,4.889624217,2.417140468,1.89389261,-12.2756186,-12.2756186,5.375132019,4.131938555
59,Carlisle muck,Muck,1932,9.3,"Open-hearth iron; 0.52 Cu, 0.15 Mo",pipe,32,H,2.4,intact,Kalamazoo,MI,VP,1660.0,5.6,Medium Acid,12.6,1.03,3.08,2.7,0.0,0.0,3.47,1.04,49.0,31.0,43.6,,,,21,Wrought,Very Poor,Northern,3396.83,3396.0,732.36,0.2156,0.04,0.05,0.32,0.027,0.016,0.0,0.0,0.52,0.15,98.877,2.810182921,3.033326416,4.889624217,2.417140468,1.89389261,-12.2756186,-12.2756186,5.375132019,4.131938555
59,Carlisle muck,Muck,1932,14.3,"Open-hearth iron; 0.52 Cu, 0.15 Mo",pipe,32,H,4.3,intact,Kalamazoo,MI,VP,1660.0,5.6,Medium Acid,12.6,1.03,3.08,2.7,0.0,0.0,3.47,1.04,49.0,31.0,43.6,,,,21,Wrought,Very Poor,Northern,5223.07,5223.0,1312.15,0.2512,0.04,0.05,0.32,0.027,0.016,0.0,0.0,0.52,0.15,98.877,2.810182921,3.033326416,4.889624217,2.417140468,1.89389261,-12.2756186,-12.2756186,5.375132019,4.131938555
59,Carlisle muck,Muck,1941,5.0,"Open-hearth iron; 0.47 Cu, 0.08 Mo",pipe,33,H,5.5,intact,Kalamazoo,MI,VP,1660.0,5.6,Medium Acid,12.6,1.03,3.08,2.7,0.0,0.0,3.47,1.04,49.0,31.0,43.6,,,,21,Wrought,Very Poor,Northern,1826.25,1826.0,1678.33,0.919,0.036,0.005,0.16,0.025,0.008,0.0,0.0,0.47,0.08,99.216,3.295889472,1.321809796,4.78754418,2.931246454,1.791812837,-12.04390141,-12.04390141,5.865103027,4.094397048
59,Carlisle muck,Muck,1941,7.2,"Open-hearth iron; 0.47 Cu, 0.08 Mo",pipe,33,H,4.2,intact,Kalamazoo,MI,VP,1660.0,5.6,Medium Acid,12.6,1.03,3.08,2.7,0.0,0.0,3.47,1.04,49.0,31.0,43.6,,,,21,Wrought,Very Poor,Northern,2629.8,2629.0,1281.64,0.4874,0.036,0.005,0.16,0.025,0.008,0.0,0.0,0.47,0.08,99.216,3.295889472,1.321809796,4.78754418,2.931246454,1.791812837,-12.04390141,-12.04390141,5.865103027,4.094397048
59,Carlisle muck,Muck,1941,8.7,"Open-hearth iron; 0.47 Cu, 0.08 Mo",pipe,33,H,6.2,intact,Kalamazoo,MI,VP,1660.0,5.6,Medium Acid,12.6,1.03,3.08,2.7,0.0,0.0,3.47,1.04,49.0,31.0,43.6,,,,21,Wrought,Very Poor,Northern,3177.67,3177.0,1891.94,0.5954,0.036,0.005,0.16,0.025,0.008,0.0,0.0,0.47,0.08,99.216,3.295889472,1.321809796,4.78754418,2.931246454,1.791812837,-12.04390141,-12.04390141,5.865103027,4.094397048
59,Carlisle muck,Muck,1941,11.0,"Open-hearth iron; 0.47 Cu, 0.08 Mo",pipe,33,H,7.7,intact,Kalamazoo,MI,VP,1660.0,5.6,Medium Acid,12.6,1.03,3.08,2.7,0.0,0.0,3.47,1.04,49.0,31.0,43.6,,,,21,Wrought,Very Poor,Northern,4017.75,4017.0,2349.67,0.5848,0.036,0.005,0.16,0.025,0.008,0.0,0.0,0.47,0.08,99.216,3.295889472,1.321809796,4.78754418,2.931246454,1.791812837,-12.04390141,-12.04390141,5.865103027,4.094397048
59,Carlisle muck,Muck,1937,2.1,5.76% chromium steel with 0.43 Mo,plate,47,H,0.2,intact,Kalamazoo,MI,VP,1660.0,5.6,Medium Acid,12.6,1.03,3.08,2.7,0.0,0.0,3.47,1.04,49.0,31.0,43.6,,,,21,Wrought,Very Poor,Northern,767.02,767.0,61.03,0.0796,0.06,0.39,0.4,0.014,0.021,5.76,0.17,0.007,0.43,92.748,-0.743403489,1.128397665,1.153715468,-2.198686751,-1.793223369,3.820943506,0.298049603,-2.891828751,1.226036117
59,Carlisle muck,Muck,1937,4.0,5.76% chromium steel with 0.43 Mo,plate,47,H,0.7,intact,Kalamazoo,MI,VP,1660.0,5.6,Medium Acid,12.6,1.03,3.08,2.7,0.0,0.0,3.47,1.04,49.0,31.0,43.6,,,,21,Wrought,Very Poor,Northern,1461.0,1461.0,213.61,0.1462,0.06,0.39,0.4,0.014,0.021,5.76,0.17,0.007,0.43,92.748,-0.743403489,1.128397665,1.153715468,-2.198686751,-1.793223369,3.820943506,0.298049603,-2.891828751,1.226036117
59,Carlisle muck,Muck,1937,9.0,5.76% chromium steel with 0.43 Mo,plate,47,H,2.2,intact,Kalamazoo,MI,VP,1660.0,5.6,Medium Acid,12.6,1.03,3.08,2.7,0.0,0.0,3.47,1.04,49.0,31.0,43.6,,,,21,Wrought,Very Poor,Northern,3287.25,3287.0,671.33,0.2042,0.06,0.39,0.4,0.014,0.021,5.76,0.17,0.007,0.43,92.748,-0.743403489,1.128397665,1.153715468,-2.198686751,-1.793223369,3.820943506,0.298049603,-2.891828751,1.226036117
59,Carlisle muck,Muck,1937,11.1,5.76% chromium steel with 0.43 Mo,plate,47,H,4.4,intact,Kalamazoo,MI,VP,1660.0,5.6,Medium Acid,12.6,1.03,3.08,2.7,0.0,0.0,3.47,1.04,49.0,31.0,43.6,,,,21,Wrought,Very Poor,Northern,4054.28,4054.0,1342.67,0.3312,0.06,0.39,0.4,0.014,0.021,5.76,0.17,0.007,0.43,92.748,-0.743403489,1.128397665,1.153715468,-2.198686751,-1.793223369,3.820943506,0.298049603,-2.891828751,1.226036117
59,Carlisle muck,Muck,1937,12.7,5.76% chromium steel with 0.43 Mo,plate,47,H,2.4,intact,Kalamazoo,MI,VP,1660.0,5.6,Medium Acid,12.6,1.03,3.08,2.7,0.0,0.0,3.47,1.04,49.0,31.0,43.6,,,,21,Wrought,Very Poor,Northern,4638.68,4638.0,732.36,0.1579,0.06,0.39,0.4,0.014,0.021,5.76,0.17,0.007,0.43,92.748,-0.743403489,1.128397665,1.153715468,-2.198686751,-1.793223369,3.820943506,0.298049603,-2.891828751,1.226036117
63,Tidal marsh,Marsh,1932,2.0,"Open-hearth iron; 0.52 Cu, 0.15 Mo",pipe,32,H,2.5,intact,Charleston,SC,VP,84.0,6.9,Neutral,14.6,33.6,6.85,4.0,0.0,0.0,12.7,36.6,66.0,45.2,46.7,19.5,1.47,18.8,21,Wrought,Very Poor,Southern,730.5,730.0,762.88,1.0443,0.04,0.05,0.32,0.027,0.016,0.0,0.0,0.52,0.15,98.877,2.810182921,3.033326416,4.889624217,2.417140468,1.89389261,-12.2756186,-12.2756186,5.375132019,4.131938555
63,Tidal marsh,Marsh,1932,5.4,"Open-hearth iron; 0.52 Cu, 0.15 Mo",pipe,32,H,3.0,intact,Charleston,SC,VP,84.0,6.9,Neutral,14.6,33.6,6.85,4.0,0.0,0.0,12.7,36.6,66.0,45.2,46.7,19.5,1.47,18.8,21,Wrought,Very Poor,Southern,1972.35,1972.0,915.46,0.4641,0.04,0.05,0.32,0.027,0.016,0.0,0.0,0.52,0.15,98.877,2.810182921,3.033326416,4.889624217,2.417140468,1.89389261,-12.2756186,-12.2756186,5.375132019,4.131938555
63,Tidal marsh,Marsh,1932,7.4,"Open-hearth iron; 0.52 Cu, 0.15 Mo",pipe,32,H,4.8,intact,Charleston,SC,VP,84.0,6.9,Neutral,14.6,33.6,6.85,4.0,0.0,0.0,12.7,36.6,66.0,45.2,46.7,19.5,1.47,18.8,21,Wrought,Very Poor,Southern,2702.85,2702.0,1464.73,0.5419,0.04,0.05,0.32,0.027,0.016,0.0,0.0,0.52,0.15,98.877,2.810182921,3.033326416,4.889624217,2.417140468,1.89389261,-12.2756186,-12.2756186,5.375132019,4.131938555
63,Tidal marsh,Marsh,1932,9.3,"Open-hearth iron; 0.52 Cu, 0.15 Mo",pipe,32,H,6.3,intact,Charleston,SC,VP,84.0,6.9,Neutral,14.6,33.6,6.85,4.0,0.0,0.0,12.7,36.6,66.0,45.2,46.7,19.5,1.47,18.8,21,Wrought,Very Poor,Southern,3396.83,3396.0,1922.46,0.566,0.04,0.05,0.32,0.027,0.016,0.0,0.0,0.52,0.15,98.877,2.810182921,3.033326416,4.889624217,2.417140468,1.89389261,-12.2756186,-12.2756186,5.375132019,4.131938555
63,Tidal marsh,Marsh,1932,14.3,"Open-hearth iron; 0.52 Cu, 0.15 Mo",pipe,32,H,8.0,intact,Charleston,SC,VP,84.0,6.9,Neutral,14.6,33.6,6.85,4.0,0.0,0.0,12.7,36.6,66.0,45.2,46.7,19.5,1.47,18.8,21,Wrought,Very Poor,Southern,5223.07,5223.0,2441.21,0.4674,0.04,0.05,0.32,0.027,0.016,0.0,0.0,0.52,0.15,98.877,2.810182921,3.033326416,4.889624217,2.417140468,1.89389261,-12.2756186,-12.2756186,5.375132019,4.131938555
63,Tidal marsh,Marsh,1941,5.0,"Open-hearth iron; 0.47 Cu, 0.08 Mo",pipe,33,H,3.5,intact,Charleston,SC,VP,84.0,6.9,Neutral,14.6,33.6,6.85,4.0,0.0,0.0,12.7,36.6,66.0,45.2,46.7,19.5,1.47,18.8,21,Wrought,Very Poor,Southern,1826.25,1826.0,1068.03,0.5848,0.036,0.005,0.16,0.025,0.008,0.0,0.0,0.47,0.08,99.216,3.295889472,1.321809796,4.78754418,2.931246454,1.791812837,-12.04390141,-12.04390141,5.865103027,4.094397048
63,Tidal marsh,Marsh,1941,7.2,"Open-hearth iron; 0.47 Cu, 0.08 Mo",pipe,33,H,3.2,intact,Charleston,SC,VP,84.0,6.9,Neutral,14.6,33.6,6.85,4.0,0.0,0.0,12.7,36.6,66.0,45.2,46.7,19.5,1.47,18.8,21,Wrought,Very Poor,Southern,2629.8,2629.0,976.49,0.3713,0.036,0.005,0.16,0.025,0.008,0.0,0.0,0.47,0.08,99.216,3.295889472,1.321809796,4.78754418,2.931246454,1.791812837,-12.04390141,-12.04390141,5.865103027,4.094397048
63,Tidal marsh,Marsh,1941,8.7,"Open-hearth iron; 0.47 Cu, 0.08 Mo",pipe,33,H,2.3,intact,Charleston,SC,VP,84.0,6.9,Neutral,14.6,33.6,6.85,4.0,0.0,0.0,12.7,36.6,66.0,45.2,46.7,19.5,1.47,18.8,21,Wrought,Very Poor,Southern,3177.67,3177.0,701.85,0.2209,0.036,0.005,0.16,0.025,0.008,0.0,0.0,0.47,0.08,99.216,3.295889472,1.321809796,4.78754418,2.931246454,1.791812837,-12.04390141,-12.04390141,5.865103027,4.094397048
63,Tidal marsh,Marsh,1941,11.0,"Open-hearth iron; 0.47 Cu, 0.08 Mo",pipe,33,H,5.7,intact,Charleston,SC,VP,84.0,6.9,Neutral,14.6,33.6,6.85,4.0,0.0,0.0,12.7,36.6,66.0,45.2,46.7,19.5,1.47,18.8,21,Wrought,Very Poor,Southern,4017.75,4017.0,1739.36,0.4329,0.036,0.005,0.16,0.025,0.008,0.0,0.0,0.47,0.08,99.216,3.295889472,1.321809796,4.78754418,2.931246454,1.791812837,-12.04390141,-12.04390141,5.865103027,4.094397048
63,Tidal marsh,Marsh,1937,2.1,5.76% chromium steel with 0.43 Mo,plate,47,H,1.7,intact,Charleston,SC,VP,84.0,6.9,Neutral,14.6,33.6,6.85,4.0,0.0,0.0,12.7,36.6,66.0,45.2,46.7,19.5,1.47,18.8,21,Wrought,Very Poor,Southern,767.02,767.0,518.76,0.6763,0.06,0.39,0.4,0.014,0.021,5.76,0.17,0.007,0.43,92.748,-0.743403489,1.128397665,1.153715468,-2.198686751,-1.793223369,3.820943506,0.298049603,-2.891828751,1.226036117
63,Tidal marsh,Marsh,1937,4.0,5.76% chromium steel with 0.43 Mo,plate,47,H,5.4,intact,Charleston,SC,VP,84.0,6.9,Neutral,14.6,33.6,6.85,4.0,0.0,0.0,12.7,36.6,66.0,45.2,46.7,19.5,1.47,18.8,21,Wrought,Very Poor,Southern,1461.0,1461.0,1647.82,1.1279,0.06,0.39,0.4,0.014,0.021,5.76,0.17,0.007,0.43,92.748,-0.743403489,1.128397665,1.153715468,-2.198686751,-1.793223369,3.820943506,0.298049603,-2.891828751,1.226036117
63,Tidal marsh,Marsh,1937,9.0,5.76% chromium steel with 0.43 Mo,plate,47,H,6.4,intact,Charleston,SC,VP,84.0,6.9,Neutral,14.6,33.6,6.85,4.0,0.0,0.0,12.7,36.6,66.0,45.2,46.7,19.5,1.47,18.8,21,Wrought,Very Poor,Southern,3287.25,3287.0,1952.97,0.5941,0.06,0.39,0.4,0.014,0.021,5.76,0.17,0.007,0.43,92.748,-0.743403489,1.128397665,1.153715468,-2.198686751,-1.793223369,3.820943506,0.298049603,-2.891828751,1.226036117
63,Tidal marsh,Marsh,1937,11.1,5.76% chromium steel with 0.43 Mo,plate,47,H,6.4,intact,Charleston,SC,VP,84.0,6.9,Neutral,14.6,33.6,6.85,4.0,0.0,0.0,12.7,36.6,66.0,45.2,46.7,19.5,1.47,18.8,21,Wrought,Very Poor,Southern,4054.28,4054.0,1952.97,0.4817,0.06,0.39,0.4,0.014,0.021,5.76,0.17,0.007,0.43,92.748,-0.743403489,1.128397665,1.153715468,-2.198686751,-1.793223369,3.820943506,0.298049603,-2.891828751,1.226036117
63,Tidal marsh,Marsh,1937,12.7,5.76% chromium steel with 0.43 Mo,plate,47,H,8.0,intact,Charleston,SC,VP,84.0,6.9,Neutral,14.6,33.6,6.85,4.0,0.0,0.0,12.7,36.6,66.0,45.2,46.7,19.5,1.47,18.8,21,Wrought,Very Poor,Southern,4638.68,4638.0,2441.21,0.5263,0.06,0.39,0.4,0.014,0.021,5.76,0.17,0.007,0.43,92.748,-0.743403489,1.128397665,1.153715468,-2.198686751,-1.793223369,3.820943506,0.298049603,-2.891828751,1.226036117
67,Cinders,Cinders,1932,2.0,"Open-hearth iron; 0.52 Cu, 0.15 Mo",pipe,32,H,7.8,intact,Milwaukee,WI,VP,455.0,7.6,Mildly Alkaline,A,0.77,3.03,0.53,0.0,0.55,0.08,2.89,46.1,30.1,11.1,,,,21,Wrought,Very Poor,Northern,730.5,730.0,2380.18,3.2583,0.04,0.05,0.32,0.027,0.016,0.0,0.0,0.52,0.15,98.877,2.810182921,3.033326416,4.889624217,2.417140468,1.89389261,-12.2756186,-12.2756186,5.375132019,4.131938555
67,Cinders,Cinders,1932,5.4,"Open-hearth iron; 0.52 Cu, 0.15 Mo",pipe,32,H,25.0,intact,Milwaukee,WI,VP,455.0,7.6,Mildly Alkaline,A,0.77,3.03,0.53,0.0,0.55,0.08,2.89,46.1,30.1,11.1,,,,21,Wrought,Very Poor,Northern,1972.35,1972.0,7628.79,3.8679,0.04,0.05,0.32,0.027,0.016,0.0,0.0,0.52,0.15,98.877,2.810182921,3.033326416,4.889624217,2.417140468,1.89389261,-12.2756186,-12.2756186,5.375132019,4.131938555
67,Cinders,Cinders,1932,7.4,"Open-hearth iron; 0.52 Cu, 0.15 Mo",pipe,32,H,13.8,intact,Milwaukee,WI,VP,455.0,7.6,Mildly Alkaline,A,0.77,3.03,0.53,0.0,0.55,0.08,2.89,46.1,30.1,11.1,,,,21,Wrought,Very Poor,Northern,2702.85,2702.0,4211.09,1.558,0.04,0.05,0.32,0.027,0.016,0.0,0.0,0.52,0.15,98.877,2.810182921,3.033326416,4.889624217,2.417140468,1.89389261,-12.2756186,-12.2756186,5.375132019,4.131938555
67,Cinders,Cinders,1932,9.3,"Open-hearth iron; 0.52 Cu, 0.15 Mo",pipe,32,H,0.0,destroyed,Milwaukee,WI,VP,455.0,7.6,Mildly Alkaline,A,0.77,3.03,0.53,0.0,0.55,0.08,2.89,46.1,30.1,11.1,,,,21,Wrought,Very Poor,Northern,3396.83,3396.0,0.0,0.0,0.04,0.05,0.32,0.027,0.016,0.0,0.0,0.52,0.15,98.877,2.810182921,3.033326416,4.889624217,2.417140468,1.89389261,-12.2756186,-12.2756186,5.375132019,4.131938555
67,Cinders,Cinders,1932,14.3,"Open-hearth iron; 0.52 Cu, 0.15 Mo",pipe,32,H,0.0,destroyed,Milwaukee,WI,VP,455.0,7.6,Mildly Alkaline,A,0.77,3.03,0.53,0.0,0.55,0.08,2.89,46.1,30.1,11.1,,,,21,Wrought,Very Poor,Northern,5223.07,5223.0,0.0,0.0,0.04,0.05,0.32,0.027,0.016,0.0,0.0,0.52,0.15,98.877,2.810182921,3.033326416,4.889624217,2.417140468,1.89389261,-12.2756186,-12.2756186,5.375132019,4.131938555
