Repository: sk7-dev/corrosion_prediction

File: Dataset/final_database1.csv (part 34 of 57)
site_no,soil_type,texture,year,duration,material_name,type,material_id,material_code,weight_loss_oz,specimen_status,city,state,internal_drainage,resistivity,pH,pH_type,total_acidity,Na+K,Ca,Mg,CO3,HCO3,Cl,SO4,mean_temp,annual_precipitation,moisture,air_pore_space,specific_gravity,volume_shrinkage,table,iron_type,areation,region,approximate_days,exact_days,weight_loss_g,corrosion_rate,C (%),Si (%),Mn (%),S (%),P (%),Cr (%),Ni (%),Cu (%),Mo  (%),Fe (%),C_clr,Si_clr,Mn_clr,S_clr,P_clr,Cr_clr,Ni_clr,Cu_clr,Mo_clr
67,Cinders,Cinders,1941,5.0,"Open-hearth iron; 0.51 Cu, 0.07 Mo",pipe,33,H,0.0,destroyed,Milwaukee,WI,VP,455.0,7.6,Mildly Alkaline,A,0.77,3.03,0.53,0.0,0.55,0.08,2.89,46.1,30.1,11.1,,,,21,Wrought,Very Poor,Northern,1826.25,1826.0,0.0,0.0,0.036,0.005,0.16,0.025,0.008,0.0,0.0,0.47,0.08,99.216,3.295889472,1.321809796,4.78754418,2.931246454,1.791812837,-12.04390141,-12.04390141,5.865103027,4.094397048
67,Cinders,Cinders,1941,7.2,"Open-hearth iron; 0.51 Cu, 0.07 Mo",pipe,33,H,0.0,destroyed,Milwaukee,WI,VP,455.0,7.6,Mildly Alkaline,A,0.77,3.03,0.53,0.0,0.55,0.08,2.89,46.1,30.1,11.1,,,,21,Wrought,Very Poor,Northern,2629.8,2629.0,0.0,0.0,0.036,0.005,0.16,0.025,0.008,0.0,0.0,0.47,0.08,99.216,3.295889472,1.321809796,4.78754418,2.931246454,1.791812837,-12.04390141,-12.04390141,5.865103027,4.094397048
67,Cinders,Cinders,1941,8.7,"Open-hearth iron; 0.51 Cu, 0.07 Mo",pipe,33,H,0.0,destroyed,Milwaukee,WI,VP,455.0,7.6,Mildly Alkaline,A,0.77,3.03,0.53,0.0,0.55,0.08,2.89,46.1,30.1,11.1,,,,21,Wrought,Very Poor,Northern,3177.67,3177.0,0.0,0.0,0.036,0.005,0.16,0.025,0.008,0.0,0.0,0.47,0.08,99.216,3.295889472,1.321809796,4.78754418,2.931246454,1.791812837,-12.04390141,-12.04390141,5.865103027,4.094397048
67,Cinders,Cinders,1941,11.0,"Open-hearth iron; 0.51 Cu, 0.07 Mo",pipe,33,H,0.0,destroyed,Milwaukee,WI,VP,455.0,7.6,Mildly Alkaline,A,0.77,3.03,0.53,0.0,0.55,0.08,2.89,46.1,30.1,11.1,,,,21,Wrought,Very Poor,Northern,4017.75,4017.0,0.0,0.0,0.036,0.005,0.16,0.025,0.008,0.0,0.0,0.47,0.08,99.216,3.295889472,1.321809796,4.78754418,2.931246454,1.791812837,-12.04390141,-12.04390141,5.865103027,4.094397048
67,Cinders,Cinders,1937,2.1,5.76% chromium steel with 0.43 Mo,plate,47,H,12.6,intact,Milwaukee,WI,VP,455.0,7.6,Mildly Alkaline,A,0.77,3.03,0.53,0.0,0.55,0.08,2.89,46.1,30.1,11.1,,,,21,Wrought,Very Poor,Northern,767.02,767.0,3844.91,5.0128,0.06,0.39,0.4,0.014,0.021,5.76,0.17,0.007,0.43,92.748,-0.743403489,1.128397665,1.153715468,-2.198686751,-1.793223369,3.820943506,0.298049603,-2.891828751,1.226036117
67,Cinders,Cinders,1937,4.0,5.76% chromium steel with 0.43 Mo,plate,47,H,12.9,intact,Milwaukee,WI,VP,455.0,7.6,Mildly Alkaline,A,0.77,3.03,0.53,0.0,0.55,0.08,2.89,46.1,30.1,11.1,,,,21,Wrought,Very Poor,Northern,1461.0,1461.0,3936.46,2.6944,0.06,0.39,0.4,0.014,0.021,5.76,0.17,0.007,0.43,92.748,-0.743403489,1.128397665,1.153715468,-2.198686751,-1.793223369,3.820943506,0.298049603,-2.891828751,1.226036117
67,Cinders,Cinders,1937,9.0,5.76% chromium steel with 0.43 Mo,plate,47,H,8.9,intact,Milwaukee,WI,VP,455.0,7.6,Mildly Alkaline,A,0.77,3.03,0.53,0.0,0.55,0.08,2.89,46.1,30.1,11.1,,,,21,Wrought,Very Poor,Northern,3287.25,3287.0,2715.85,0.8262,0.06,0.39,0.4,0.014,0.021,5.76,0.17,0.007,0.43,92.748,-0.743403489,1.128397665,1.153715468,-2.198686751,-1.793223369,3.820943506,0.298049603,-2.891828751,1.226036117
67,Cinders,Cinders,1937,11.1,5.76% chromium steel with 0.43 Mo,plate,47,H,7.8,intact,Milwaukee,WI,VP,455.0,7.6,Mildly Alkaline,A,0.77,3.03,0.53,0.0,0.55,0.08,2.89,46.1,30.1,11.1,,,,21,Wrought,Very Poor,Northern,4054.28,4054.0,2380.18,0.5871,0.06,0.39,0.4,0.014,0.021,5.76,0.17,0.007,0.43,92.748,-0.743403489,1.128397665,1.153715468,-2.198686751,-1.793223369,3.820943506,0.298049603,-2.891828751,1.226036117
67,Cinders,Cinders,1937,12.7,5.76% chromium steel with 0.43 Mo,plate,47,H,10.2,intact,Milwaukee,WI,VP,455.0,7.6,Mildly Alkaline,A,0.77,3.03,0.53,0.0,0.55,0.08,2.89,46.1,30.1,11.1,,,,21,Wrought,Very Poor,Northern,4638.68,4638.0,3112.55,0.671,0.06,0.39,0.4,0.014,0.021,5.76,0.17,0.007,0.43,92.748,-0.743403489,1.128397665,1.153715468,-2.198686751,-1.793223369,3.820943506,0.298049603,-2.891828751,1.226036117
53,Cecil clay loam,Clay Loam,1937,2.1,"Copper-nickel steel; 0.95 Cu, 0.52 Ni (covered in black mill scale)",plate,34,J',0.8,intact,Atlanta,GA,G,17790.0,4.8,Very Strongly Acid,5.4,,,,,,,,61.2,48.3,33.7,18.2,1.6,7.0,21,Wrought,Good,Southern,767.02,767.0,244.12,0.3183,0.06,0.047,0.49,0.025,0.095,0.0,0.52,0.95,0.0,97.813,2.587550075,2.343353215,4.687610584,1.712081848,3.04708227,-12.23718958,4.747034002,5.349667156,-12.23718958
53,Cecil clay loam,Clay Loam,1937,4.0,"Copper-nickel steel; 0.95 Cu, 0.52 Ni (covered in black mill scale)",plate,34,J',1.3,intact,Atlanta,GA,G,17790.0,4.8,Very Strongly Acid,5.4,,,,,,,,61.2,48.3,33.7,18.2,1.6,7.0,21,Wrought,Good,Southern,1461.0,1461.0,396.7,0.2715,0.06,0.047,0.49,0.025,0.095,0.0,0.52,0.95,0.0,97.813,2.587550075,2.343353215,4.687610584,1.712081848,3.04708227,-12.23718958,4.747034002,5.349667156,-12.23718958
53,Cecil clay loam,Clay Loam,1937,9.0,"Copper-nickel steel; 0.95 Cu, 0.52 Ni (covered in black mill scale)",plate,34,J',2.4,intact,Atlanta,GA,G,17790.0,4.8,Very Strongly Acid,5.4,,,,,,,,61.2,48.3,33.7,18.2,1.6,7.0,21,Wrought,Good,Southern,3287.25,3287.0,732.36,0.2228,0.06,0.047,0.49,0.025,0.095,0.0,0.52,0.95,0.0,97.813,2.587550075,2.343353215,4.687610584,1.712081848,3.04708227,-12.23718958,4.747034002,5.349667156,-12.23718958
53,Cecil clay loam,Clay Loam,1937,11.1,"Copper-nickel steel; 0.95 Cu, 0.52 Ni (covered in black mill scale)",plate,34,J',2.8,intact,Atlanta,GA,G,17790.0,4.8,Very Strongly Acid,5.4,,,,,,,,61.2,48.3,33.7,18.2,1.6,7.0,21,Wrought,Good,Southern,4054.28,4054.0,854.42,0.2107,0.06,0.047,0.49,0.025,0.095,0.0,0.52,0.95,0.0,97.813,2.587550075,2.343353215,4.687610584,1.712081848,3.04708227,-12.23718958,4.747034002,5.349667156,-12.23718958
53,Cecil clay loam,Clay Loam,1937,12.7,"Copper-nickel steel; 0.95 Cu, 0.52 Ni (covered in black mill scale)",plate,34,J',3.0,intact,Atlanta,GA,G,17790.0,4.8,Very Strongly Acid,5.4,,,,,,,,61.2,48.3,33.7,18.2,1.6,7.0,21,Wrought,Good,Southern,4638.68,4638.0,915.46,0.1974,0.06,0.047,0.49,0.025,0.095,0.0,0.52,0.95,0.0,97.813,2.587550075,2.343353215,4.687610584,1.712081848,3.04708227,-12.23718958,4.747034002,5.349667156,-12.23718958
55,Hagerstown loam,Silty Clay Loam,1937,2.1,"Copper-nickel steel; 0.95 Cu, 0.52 Ni (covered in black mill scale)",plate,34,J',1.2,intact,Loch Raven,MD,G,5210.0,5.8,Medium Acid,10.9,,,,,,,,55.4,42.6,32.0,15.5,1.49,8.6,21,Wrought,Good,Northern,767.02,767.0,366.18,0.4774,0.06,0.047,0.49,0.025,0.095,0.0,0.52,0.95,0.0,97.813,2.587550075,2.343353215,4.687610584,1.712081848,3.04708227,-12.23718958,4.747034002,5.349667156,-12.23718958
55,Hagerstown loam,Silty Clay Loam,1937,4.0,"Copper-nickel steel; 0.95 Cu, 0.52 Ni (covered in black mill scale)",plate,34,J',1.8,intact,Loch Raven,MD,G,5210.0,5.8,Medium Acid,10.9,,,,,,,,55.4,42.6,32.0,15.5,1.49,8.6,21,Wrought,Good,Northern,1461.0,1461.0,549.27,0.376,0.06,0.047,0.49,0.025,0.095,0.0,0.52,0.95,0.0,97.813,2.587550075,2.343353215,4.687610584,1.712081848,3.04708227,-12.23718958,4.747034002,5.349667156,-12.23718958
55,Hagerstown loam,Silty Clay Loam,1937,9.0,"Copper-nickel steel; 0.95 Cu, 0.52 Ni (covered in black mill scale)",plate,34,J',3.5,intact,Loch Raven,MD,G,5210.0,5.8,Medium Acid,10.9,,,,,,,,55.4,42.6,32.0,15.5,1.49,8.6,21,Wrought,Good,Northern,3287.25,3287.0,1068.03,0.3249,0.06,0.047,0.49,0.025,0.095,0.0,0.52,0.95,0.0,97.813,2.587550075,2.343353215,4.687610584,1.712081848,3.04708227,-12.23718958,4.747034002,5.349667156,-12.23718958
55,Hagerstown loam,Silty Clay Loam,1937,11.1,"Copper-nickel steel; 0.95 Cu, 0.52 Ni (covered in black mill scale)",plate,34,J',2.6,intact,Loch Raven,MD,G,5210.0,5.8,Medium Acid,10.9,,,,,,,,55.4,42.6,32.0,15.5,1.49,8.6,21,Wrought,Good,Northern,4054.28,4054.0,793.39,0.1957,0.06,0.047,0.49,0.025,0.095,0.0,0.52,0.95,0.0,97.813,2.587550075,2.343353215,4.687610584,1.712081848,3.04708227,-12.23718958,4.747034002,5.349667156,-12.23718958
55,Hagerstown loam,Silty Clay Loam,1937,12.7,"Copper-nickel steel; 0.95 Cu, 0.52 Ni (covered in black mill scale)",plate,34,J',2.6,intact,Loch Raven,MD,G,5210.0,5.8,Medium Acid,10.9,,,,,,,,55.4,42.6,32.0,15.5,1.49,8.6,21,Wrought,Good,Northern,4638.68,4638.0,793.39,0.171,0.06,0.047,0.49,0.025,0.095,0.0,0.52,0.95,0.0,97.813,2.587550075,2.343353215,4.687610584,1.712081848,3.04708227,-12.23718958,4.747034002,5.349667156,-12.23718958
62,Susquehanna clay,Clay,1937,2.1,"Copper-nickel steel; 0.95 Cu, 0.52 Ni (covered in black mill scale)",plate,34,J',2.4,intact,Meridian,MS,F,6920.0,4.5,Very Strongly Acid,12,,,,,,,,64.0,53.0,34.6,14.9,1.79,4.7,21,Wrought,Good,Southern,767.02,767.0,732.36,0.9548,0.06,0.047,0.49,0.025,0.095,0.0,0.52,0.95,0.0,97.813,2.587550075,2.343353215,4.687610584,1.712081848,3.04708227,-12.23718958,4.747034002,5.349667156,-12.23718958
62,Susquehanna clay,Clay,1937,4.0,"Copper-nickel steel; 0.95 Cu, 0.52 Ni (covered in black mill scale)",plate,34,J',3.3,intact,Meridian,MS,F,6920.0,4.5,Very Strongly Acid,12,,,,,,,,64.0,53.0,34.6,14.9,1.79,4.7,21,Wrought,Good,Southern,1461.0,1461.0,1007.0,0.6893,0.06,0.047,0.49,0.025,0.095,0.0,0.52,0.95,0.0,97.813,2.587550075,2.343353215,4.687610584,1.712081848,3.04708227,-12.23718958,4.747034002,5.349667156,-12.23718958
62,Susquehanna clay,Clay,1937,9.0,"Copper-nickel steel; 0.95 Cu, 0.52 Ni (covered in black mill scale)",plate,34,J',4.0,intact,Meridian,MS,F,6920.0,4.5,Very Strongly Acid,12,,,,,,,,64.0,53.0,34.6,14.9,1.79,4.7,21,Wrought,Good,Southern,3287.25,3287.0,1220.61,0.3713,0.06,0.047,0.49,0.025,0.095,0.0,0.52,0.95,0.0,97.813,2.587550075,2.343353215,4.687610584,1.712081848,3.04708227,-12.23718958,4.747034002,5.349667156,-12.23718958
62,Susquehanna clay,Clay,1937,11.1,"Copper-nickel steel; 0.95 Cu, 0.52 Ni (covered in black mill scale)",plate,34,J',5.4,intact,Meridian,MS,F,6920.0,4.5,Very Strongly Acid,12,,,,,,,,64.0,53.0,34.6,14.9,1.79,4.7,21,Wrought,Good,Southern,4054.28,4054.0,1647.82,0.4064,0.06,0.047,0.49,0.025,0.095,0.0,0.52,0.95,0.0,97.813,2.587550075,2.343353215,4.687610584,1.712081848,3.04708227,-12.23718958,4.747034002,5.349667156,-12.23718958
62,Susquehanna clay,Clay,1937,12.7,"Copper-nickel steel; 0.95 Cu, 0.52 Ni (covered in black mill scale)",plate,34,J',5.5,intact,Meridian,MS,F,6920.0,4.5,Very Strongly Acid,12,,,,,,,,64.0,53.0,34.6,14.9,1.79,4.7,21,Wrought,Good,Southern,4638.68,4638.0,1678.33,0.3618,0.06,0.047,0.49,0.025,0.095,0.0,0.52,0.95,0.0,97.813,2.587550075,2.343353215,4.687610584,1.712081848,3.04708227,-12.23718958,4.747034002,5.349667156,-12.23718958
65,Chino silt loam,Silt Loam,1937,2.1,"Copper-nickel steel; 0.95 Cu, 0.52 Ni (covered in black mill scale)",plate,34,J',3.4,intact,Wilmington,CA,G,148.0,8.0,Moderately Alkaline,A,7.65,12.4,2.2,0.0,1.3,6.05,16.9,62.4,15.2,26.4,15.8,1.41,5.7,21,Wrought,Good,Southern,767.02,767.0,1037.52,1.3527,0.06,0.047,0.49,0.025,0.095,0.0,0.52,0.95,0.0,97.813,2.587550075,2.343353215,4.687610584,1.712081848,3.04708227,-12.23718958,4.747034002,5.349667156,-12.23718958
65,Chino silt loam,Silt Loam,1937,4.0,"Copper-nickel steel; 0.95 Cu, 0.52 Ni (covered in black mill scale)",plate,34,J',5.0,intact,Wilmington,CA,G,148.0,8.0,Moderately Alkaline,A,7.65,12.4,2.2,0.0,1.3,6.05,16.9,62.4,15.2,26.4,15.8,1.41,5.7,21,Wrought,Good,Southern,1461.0,1461.0,1525.76,1.0443,0.06,0.047,0.49,0.025,0.095,0.0,0.52,0.95,0.0,97.813,2.587550075,2.343353215,4.687610584,1.712081848,3.04708227,-12.23718958,4.747034002,5.349667156,-12.23718958
65,Chino silt loam,Silt Loam,1937,9.0,"Copper-nickel steel; 0.95 Cu, 0.52 Ni (covered in black mill scale)",plate,34,J',6.2,intact,Wilmington,CA,G,148.0,8.0,Moderately Alkaline,A,7.65,12.4,2.2,0.0,1.3,6.05,16.9,62.4,15.2,26.4,15.8,1.41,5.7,21,Wrought,Good,Southern,3287.25,3287.0,1891.94,0.5755,0.06,0.047,0.49,0.025,0.095,0.0,0.52,0.95,0.0,97.813,2.587550075,2.343353215,4.687610584,1.712081848,3.04708227,-12.23718958,4.747034002,5.349667156,-12.23718958
65,Chino silt loam,Silt Loam,1937,11.1,"Copper-nickel steel; 0.95 Cu, 0.52 Ni (covered in black mill scale)",plate,34,J',4.7,intact,Wilmington,CA,G,148.0,8.0,Moderately Alkaline,A,7.65,12.4,2.2,0.0,1.3,6.05,16.9,62.4,15.2,26.4,15.8,1.41,5.7,21,Wrought,Good,Southern,4054.28,4054.0,1434.21,0.3538,0.06,0.047,0.49,0.025,0.095,0.0,0.52,0.95,0.0,97.813,2.587550075,2.343353215,4.687610584,1.712081848,3.04708227,-12.23718958,4.747034002,5.349667156,-12.23718958
65,Chino silt loam,Silt Loam,1937,12.7,"Copper-nickel steel; 0.95 Cu, 0.52 Ni (covered in black mill scale)",plate,34,J',8.8,intact,Wilmington,CA,G,148.0,8.0,Moderately Alkaline,A,7.65,12.4,2.2,0.0,1.3,6.05,16.9,62.4,15.2,26.4,15.8,1.41,5.7,21,Wrought,Good,Southern,4638.68,4638.0,2685.33,0.5789,0.06,0.047,0.49,0.025,0.095,0.0,0.52,0.95,0.0,97.813,2.587550075,2.343353215,4.687610584,1.712081848,3.04708227,-12.23718958,4.747034002,5.349667156,-12.23718958
64,Docas clay,Silty Clay Loam,1937,2.1,"Copper-nickel steel; 0.95 Cu, 0.52 Ni (covered in black mill scale)",plate,34,J',9.0,intact,Cholanie,CA,F,62.0,7.5,Mildly Alkaline,A,28.1,2.29,0.76,0.0,0.89,28.8,0.26,58.0,16.0,41.1,4.7,1.88,27.7,21,Wrought,Fair,Southern,767.02,767.0,2746.37,3.5806,0.06,0.047,0.49,0.025,0.095,0.0,0.52,0.95,0.0,97.813,2.587550075,2.343353215,4.687610584,1.712081848,3.04708227,-12.23718958,4.747034002,5.349667156,-12.23718958
64,Docas clay,Silty Clay Loam,1937,4.0,"Copper-nickel steel; 0.95 Cu, 0.52 Ni (covered in black mill scale)",plate,34,J',6.0,intact,Cholanie,CA,F,62.0,7.5,Mildly Alkaline,A,28.1,2.29,0.76,0.0,0.89,28.8,0.26,58.0,16.0,41.1,4.7,1.88,27.7,21,Wrought,Fair,Southern,1461.0,1461.0,1830.91,1.2532,0.06,0.047,0.49,0.025,0.095,0.0,0.52,0.95,0.0,97.813,2.587550075,2.343353215,4.687610584,1.712081848,3.04708227,-12.23718958,4.747034002,5.349667156,-12.23718958
64,Docas clay,Silty Clay Loam,1937,9.0,"Copper-nickel steel; 0.95 Cu, 0.52 Ni (covered in black mill scale)",plate,34,J',4.7,intact,Cholanie,CA,F,62.0,7.5,Mildly Alkaline,A,28.1,2.29,0.76,0.0,0.89,28.8,0.26,58.0,16.0,41.1,4.7,1.88,27.7,21,Wrought,Fair,Southern,3287.25,3287.0,1434.21,0.4363,0.06,0.047,0.49,0.025,0.095,0.0,0.52,0.95,0.0,97.813,2.587550075,2.343353215,4.687610584,1.712081848,3.04708227,-12.23718958,4.747034002,5.349667156,-12.23718958
64,Docas clay,Silty Clay Loam,1937,11.1,"Copper-nickel steel; 0.95 Cu, 0.52 Ni (covered in black mill scale)",plate,34,J',17.7,intact,Cholanie,CA,F,62.0,7.5,Mildly Alkaline,A,28.1,2.29,0.76,0.0,0.89,28.8,0.26,58.0,16.0,41.1,4.7,1.88,27.7,21,Wrought,Fair,Southern,4054.28,4054.0,5401.19,1.3322,0.06,0.047,0.49,0.025,0.095,0.0,0.52,0.95,0.0,97.813,2.587550075,2.343353215,4.687610584,1.712081848,3.04708227,-12.23718958,4.747034002,5.349667156,-12.23718958
64,Docas clay,Silty Clay Loam,1937,12.7,"Copper-nickel steel; 0.95 Cu, 0.52 Ni (covered in black mill scale)",plate,34,J',23.2,intact,Cholanie,CA,F,62.0,7.5,Mildly Alkaline,A,28.1,2.29,0.76,0.0,0.89,28.8,0.26,58.0,16.0,41.1,4.7,1.88,27.7,21,Wrought,Fair,Southern,4638.68,4638.0,7079.52,1.5262,0.06,0.047,0.49,0.025,0.095,0.0,0.52,0.95,0.0,97.813,2.587550075,2.343353215,4.687610584,1.712081848,3.04708227,-12.23718958,4.747034002,5.349667156,-12.23718958
66,Mohave fine gravelly loam,Sandy Loam,1937,2.1,"Copper-nickel steel; 0.95 Cu, 0.52 Ni (covered in black mill scale)",plate,34,J',7.3,intact,Phoenix,AZ,F,232.0,8.0,Moderately Alkaline,A,6.55,0.51,0.18,0.0,0.73,2.77,2.97,69.7,7.8,16.5,20.1,1.79,2.7,21,Wrought,Fair,Southern,767.02,767.0,2227.61,2.9042,0.06,0.047,0.49,0.025,0.095,0.0,0.52,0.95,0.0,97.813,2.587550075,2.343353215,4.687610584,1.712081848,3.04708227,-12.23718958,4.747034002,5.349667156,-12.23718958
66,Mohave fine gravelly loam,Sandy Loam,1937,4.0,"Copper-nickel steel; 0.95 Cu, 0.52 Ni (covered in black mill scale)",plate,34,J',10.4,intact,Phoenix,AZ,F,232.0,8.0,Moderately Alkaline,A,6.55,0.51,0.18,0.0,0.73,2.77,2.97,69.7,7.8,16.5,20.1,1.79,2.7,21,Wrought,Fair,Southern,1461.0,1461.0,3173.58,2.1722,0.06,0.047,0.49,0.025,0.095,0.0,0.52,0.95,0.0,97.813,2.587550075,2.343353215,4.687610584,1.712081848,3.04708227,-12.23718958,4.747034002,5.349667156,-12.23718958
66,Mohave fine gravelly loam,Sandy Loam,1937,9.0,"Copper-nickel steel; 0.95 Cu, 0.52 Ni (covered in black mill scale)",plate,34,J',8.2,intact,Phoenix,AZ,F,232.0,8.0,Moderately Alkaline,A,6.55,0.51,0.18,0.0,0.73,2.77,2.97,69.7,7.8,16.5,20.1,1.79,2.7,21,Wrought,Fair,Southern,3287.25,3287.0,2502.24,0.7612,0.06,0.047,0.49,0.025,0.095,0.0,0.52,0.95,0.0,97.813,2.587550075,2.343353215,4.687610584,1.712081848,3.04708227,-12.23718958,4.747034002,5.349667156,-12.23718958
66,Mohave fine gravelly loam,Sandy Loam,1937,11.1,"Copper-nickel steel; 0.95 Cu, 0.52 Ni (covered in black mill scale)",plate,34,J',17.8,intact,Phoenix,AZ,F,232.0,8.0,Moderately Alkaline,A,6.55,0.51,0.18,0.0,0.73,2.77,2.97,69.7,7.8,16.5,20.1,1.79,2.7,21,Wrought,Fair,Southern,4054.28,4054.0,5431.7,1.3397,0.06,0.047,0.49,0.025,0.095,0.0,0.52,0.95,0.0,97.813,2.587550075,2.343353215,4.687610584,1.712081848,3.04708227,-12.23718958,4.747034002,5.349667156,-12.23718958
66,Mohave fine gravelly loam,Sandy Loam,1937,12.7,"Copper-nickel steel; 0.95 Cu, 0.52 Ni (covered in black mill scale)",plate,34,J',25.5,intact,Phoenix,AZ,F,232.0,8.0,Moderately Alkaline,A,6.55,0.51,0.18,0.0,0.73,2.77,2.97,69.7,7.8,16.5,20.1,1.79,2.7,21,Wrought,Fair,Southern,4638.68,4638.0,7781.37,1.6775,0.06,0.047,0.49,0.025,0.095,0.0,0.52,0.95,0.0,97.813,2.587550075,2.343353215,4.687610584,1.712081848,3.04708227,-12.23718958,4.747034002,5.349667156,-12.23718958
70,Merced silt loam,Clay Loam,1937,2.1,"Copper-nickel steel; 0.95 Cu, 0.52 Ni (covered in black mill scale)",plate,34,J',4.2,intact,Buttonwillo,CA,F,278.0,9.4,Very Strongly Alkaline,A,8.38,0.38,0.22,0.02,1.87,1.12,5.57,65.0,6.0,24.7,6.1,1.69,0.2,21,Wrought,Fair,Southern,767.02,767.0,1281.64,1.6709,0.06,0.047,0.49,0.025,0.095,0.0,0.52,0.95,0.0,97.813,2.587550075,2.343353215,4.687610584,1.712081848,3.04708227,-12.23718958,4.747034002,5.349667156,-12.23718958
70,Merced silt loam,Clay Loam,1937,4.0,"Copper-nickel steel; 0.95 Cu, 0.52 Ni (covered in black mill scale)",plate,34,J',7.6,intact,Buttonwillo,CA,F,278.0,9.4,Very Strongly Alkaline,A,8.38,0.38,0.22,0.02,1.87,1.12,5.57,65.0,6.0,24.7,6.1,1.69,0.2,21,Wrought,Fair,Southern,1461.0,1461.0,2319.15,1.5874,0.06,0.047,0.49,0.025,0.095,0.0,0.52,0.95,0.0,97.813,2.587550075,2.343353215,4.687610584,1.712081848,3.04708227,-12.23718958,4.747034002,5.349667156,-12.23718958
70,Merced silt loam,Clay Loam,1937,9.0,"Copper-nickel steel; 0.95 Cu, 0.52 Ni (covered in black mill scale)",plate,34,J',17.3,intact,Buttonwillo,CA,F,278.0,9.4,Very Strongly Alkaline,A,8.38,0.38,0.22,0.02,1.87,1.12,5.57,65.0,6.0,24.7,6.1,1.69,0.2,21,Wrought,Fair,Southern,3287.25,3287.0,5279.12,1.6059,0.06,0.047,0.49,0.025,0.095,0.0,0.52,0.95,0.0,97.813,2.587550075,2.343353215,4.687610584,1.712081848,3.04708227,-12.23718958,4.747034002,5.349667156,-12.23718958
70,Merced silt loam,Clay Loam,1937,11.1,"Copper-nickel steel; 0.95 Cu, 0.52 Ni (covered in black mill scale)",plate,34,J',22.7,intact,Buttonwillo,CA,F,278.0,9.4,Very Strongly Alkaline,A,8.38,0.38,0.22,0.02,1.87,1.12,5.57,65.0,6.0,24.7,6.1,1.69,0.2,21,Wrought,Fair,Southern,4054.28,4054.0,6926.94,1.7085,0.06,0.047,0.49,0.025,0.095,0.0,0.52,0.95,0.0,97.813,2.587550075,2.343353215,4.687610584,1.712081848,3.04708227,-12.23718958,4.747034002,5.349667156,-12.23718958
70,Merced silt loam,Clay Loam,1937,12.7,"Copper-nickel steel; 0.95 Cu, 0.52 Ni (covered in black mill scale)",plate,34,J',20.0,intact,Buttonwillo,CA,F,278.0,9.4,Very Strongly Alkaline,A,8.38,0.38,0.22,0.02,1.87,1.12,5.57,65.0,6.0,24.7,6.1,1.69,0.2,21,Wrought,Fair,Southern,4638.68,4638.0,6103.03,1.3157,0.06,0.047,0.49,0.025,0.095,0.0,0.52,0.95,0.0,97.813,2.587550075,2.343353215,4.687610584,1.712081848,3.04708227,-12.23718958,4.747034002,5.349667156,-12.23718958
58,Muck,Muck,1937,2.1,"Copper-nickel steel; 0.95 Cu, 0.52 Ni (covered in black mill scale)",plate,34,J',5.2,intact,New Orleans,LA,VP,712.0,4.8,Very Strongly Acid,15,2.03,2.23,1.29,0.0,0.0,0.47,2.54,69.3,57.4,57.8,22.4,1.43,36.9,21,Wrought,Poor,Southern,767.02,767.0,1586.79,2.0688,0.06,0.047,0.49,0.025,0.095,0.0,0.52,0.95,0.0,97.813,2.587550075,2.343353215,4.687610584,1.712081848,3.04708227,-12.23718958,4.747034002,5.349667156,-12.23718958
58,Muck,Muck,1937,4.0,"Copper-nickel steel; 0.95 Cu, 0.52 Ni (covered in black mill scale)",plate,34,J',10.6,intact,New Orleans,LA,VP,712.0,4.8,Very Strongly Acid,15,2.03,2.23,1.29,0.0,0.0,0.47,2.54,69.3,57.4,57.8,22.4,1.43,36.9,21,Wrought,Poor,Southern,1461.0,1461.0,3234.61,2.214,0.06,0.047,0.49,0.025,0.095,0.0,0.52,0.95,0.0,97.813,2.587550075,2.343353215,4.687610584,1.712081848,3.04708227,-12.23718958,4.747034002,5.349667156,-12.23718958
58,Muck,Muck,1937,9.0,"Copper-nickel steel; 0.95 Cu, 0.52 Ni (covered in black mill scale)",plate,34,J',16.0,intact,New Orleans,LA,VP,712.0,4.8,Very Strongly Acid,15,2.03,2.23,1.29,0.0,0.0,0.47,2.54,69.3,57.4,57.8,22.4,1.43,36.9,21,Wrought,Poor,Southern,3287.25,3287.0,4882.43,1.4853,0.06,0.047,0.49,0.025,0.095,0.0,0.52,0.95,0.0,97.813,2.587550075,2.343353215,4.687610584,1.712081848,3.04708227,-12.23718958,4.747034002,5.349667156,-12.23718958
58,Muck,Muck,1937,11.1,"Copper-nickel steel; 0.95 Cu, 0.52 Ni (covered in black mill scale)",plate,34,J',17.6,intact,New Orleans,LA,VP,712.0,4.8,Very Strongly Acid,15,2.03,2.23,1.29,0.0,0.0,0.47,2.54,69.3,57.4,57.8,22.4,1.43,36.9,21,Wrought,Poor,Southern,4054.28,4054.0,5370.67,1.3247,0.06,0.047,0.49,0.025,0.095,0.0,0.52,0.95,0.0,97.813,2.587550075,2.343353215,4.687610584,1.712081848,3.04708227,-12.23718958,4.747034002,5.349667156,-12.23718958
58,Muck,Muck,1937,12.7,"Copper-nickel steel; 0.95 Cu, 0.52 Ni (covered in black mill scale)",plate,34,J',18.7,intact,New Orleans,LA,VP,712.0,4.8,Very Strongly Acid,15,2.03,2.23,1.29,0.0,0.0,0.47,2.54,69.3,57.4,57.8,22.4,1.43,36.9,21,Wrought,Poor,Southern,4638.68,4638.0,5706.34,1.2302,0.06,0.047,0.49,0.025,0.095,0.0,0.52,0.95,0.0,97.813,2.587550075,2.343353215,4.687610584,1.712081848,3.04708227,-12.23718958,4.747034002,5.349667156,-12.23718958
60,Rifle peat,Peat,1937,2.1,"Copper-nickel steel; 0.95 Cu, 0.52 Ni (covered in black mill scale)",plate,34,J',5.3,intact,Plymouth,OH,P,218.0,2.6,Extremely Acid,297.4,2.91,10.95,2.86,0.0,0.0,0.0,56.7,49.0,37.0,43.4,33.2,1.28,9.1,21,Wrought,Poor,Northern,767.02,767.0,1617.3,2.1085,0.06,0.047,0.49,0.025,0.095,0.0,0.52,0.95,0.0,97.813,2.587550075,2.343353215,4.687610584,1.712081848,3.04708227,-12.23718958,4.747034002,5.349667156,-12.23718958
60,Rifle peat,Peat,1937,4.0,"Copper-nickel steel; 0.95 Cu, 0.52 Ni (covered in black mill scale)",plate,34,J',8.6,intact,Plymouth,OH,P,218.0,2.6,Extremely Acid,297.4,2.91,10.95,2.86,0.0,0.0,0.0,56.7,49.0,37.0,43.4,33.2,1.28,9.1,21,Wrought,Poor,Northern,1461.0,1461.0,2624.3,1.7962,0.06,0.047,0.49,0.025,0.095,0.0,0.52,0.95,0.0,97.813,2.587550075,2.343353215,4.687610584,1.712081848,3.04708227,-12.23718958,4.747034002,5.349667156,-12.23718958
60,Rifle peat,Peat,1937,9.0,"Copper-nickel steel; 0.95 Cu, 0.52 Ni (covered in black mill scale)",plate,34,J',18.8,intact,Plymouth,OH,P,218.0,2.6,Extremely Acid,297.4,2.91,10.95,2.86,0.0,0.0,0.0,56.7,49.0,37.0,43.4,33.2,1.28,9.1,21,Wrought,Poor,Northern,3287.25,3287.0,5736.85,1.7452,0.06,0.047,0.49,0.025,0.095,0.0,0.52,0.95,0.0,97.813,2.587550075,2.343353215,4.687610584,1.712081848,3.04708227,-12.23718958,4.747034002,5.349667156,-12.23718958
60,Rifle peat,Peat,1937,11.1,"Copper-nickel steel; 0.95 Cu, 0.52 Ni (covered in black mill scale)",plate,34,J',20.1,intact,Plymouth,OH,P,218.0,2.6,Extremely Acid,297.4,2.91,10.95,2.86,0.0,0.0,0.0,56.7,49.0,37.0,43.4,33.2,1.28,9.1,21,Wrought,Poor,Northern,4054.28,4054.0,6133.55,1.5129,0.06,0.047,0.49,0.025,0.095,0.0,0.52,0.95,0.0,97.813,2.587550075,2.343353215,4.687610584,1.712081848,3.04708227,-12.23718958,4.747034002,5.349667156,-12.23718958
60,Rifle peat,Peat,1937,12.7,"Copper-nickel steel; 0.95 Cu, 0.52 Ni (covered in black mill scale)",plate,34,J',14.3,intact,Plymouth,OH,P,218.0,2.6,Extremely Acid,297.4,2.91,10.95,2.86,0.0,0.0,0.0,56.7,49.0,37.0,43.4,33.2,1.28,9.1,21,Wrought,Poor,Northern,4638.68,4638.0,4363.67,0.9407,0.06,0.047,0.49,0.025,0.095,0.0,0.52,0.95,0.0,97.813,2.587550075,2.343353215,4.687610584,1.712081848,3.04708227,-12.23718958,4.747034002,5.349667156,-12.23718958
61,Sharkey clay,Clay,1937,2.1,"Copper-nickel steel; 0.95 Cu, 0.52 Ni (covered in black mill scale)",plate,34,J',2.3,intact,New Orleans,LA,P,943.0,6.8,Neutral,4.9,0.73,0.68,0.33,0.0,0.71,0.1,0.91,69.3,57.4,30.8,2.3,1.78,16.4,21,Wrought,Poor,Southern,767.02,767.0,701.85,0.915,0.06,0.047,0.49,0.025,0.095,0.0,0.52,0.95,0.0,97.813,2.587550075,2.343353215,4.687610584,1.712081848,3.04708227,-12.23718958,4.747034002,5.349667156,-12.23718958
61,Sharkey clay,Clay,1937,4.0,"Copper-nickel steel; 0.95 Cu, 0.52 Ni (covered in black mill scale)",plate,34,J',4.8,intact,New Orleans,LA,P,943.0,6.8,Neutral,4.9,0.73,0.68,0.33,0.0,0.71,0.1,0.91,69.3,57.4,30.8,2.3,1.78,16.4,21,Wrought,Poor,Southern,1461.0,1461.0,1464.73,1.0026,0.06,0.047,0.49,0.025,0.095,0.0,0.52,0.95,0.0,97.813,2.587550075,2.343353215,4.687610584,1.712081848,3.04708227,-12.23718958,4.747034002,5.349667156,-12.23718958
61,Sharkey clay,Clay,1937,9.0,"Copper-nickel steel; 0.95 Cu, 0.52 Ni (covered in black mill scale)",plate,34,J',3.9,intact,New Orleans,LA,P,943.0,6.8,Neutral,4.9,0.73,0.68,0.33,0.0,0.71,0.1,0.91,69.3,57.4,30.8,2.3,1.78,16.4,21,Wrought,Poor,Southern,3287.25,3287.0,1190.09,0.362,0.06,0.047,0.49,0.025,0.095,0.0,0.52,0.95,0.0,97.813,2.587550075,2.343353215,4.687610584,1.712081848,3.04708227,-12.23718958,4.747034002,5.349667156,-12.23718958
61,Sharkey clay,Clay,1937,11.1,"Copper-nickel steel; 0.95 Cu, 0.52 Ni (covered in black mill scale)",plate,34,J',6.7,intact,New Orleans,LA,P,943.0,6.8,Neutral,4.9,0.73,0.68,0.33,0.0,0.71,0.1,0.91,69.3,57.4,30.8,2.3,1.78,16.4,21,Wrought,Poor,Southern,4054.28,4054.0,2044.52,0.5043,0.06,0.047,0.49,0.025,0.095,0.0,0.52,0.95,0.0,97.813,2.587550075,2.343353215,4.687610584,1.712081848,3.04708227,-12.23718958,4.747034002,5.349667156,-12.23718958
61,Sharkey clay,Clay,1937,12.7,"Copper-nickel steel; 0.95 Cu, 0.52 Ni (covered in black mill scale)",plate,34,J',7.9,intact,New Orleans,LA,P,943.0,6.8,Neutral,4.9,0.73,0.68,0.33,0.0,0.71,0.1,0.91,69.3,57.4,30.8,2.3,1.78,16.4,21,Wrought,Poor,Southern,4638.68,4638.0,2410.7,0.5197,0.06,0.047,0.49,0.025,0.095,0.0,0.52,0.95,0.0,97.813,2.587550075,2.343353215,4.687610584,1.712081848,3.04708227,-12.23718958,4.747034002,5.349667156,-12.23718958
51,Acadia clay,Clay,1937,2.1,"Copper-nickel steel; 0.95 Cu, 0.52 Ni (covered in black mill scale)",plate,34,J',7.0,intact,Spindletop,TX,P,190.0,6.2,Slightly Acid,13.2,10.27,15.55,5.03,0.0,0.56,5.75,22.0,69.0,49.0,47.4,4.4,2.07,37.9,21,Wrought,Very Poor,Southern,767.02,767.0,2136.06,2.7849,0.06,0.047,0.49,0.025,0.095,0.0,0.52,0.95,0.0,97.813,2.587550075,2.343353215,4.687610584,1.712081848,3.04708227,-12.23718958,4.747034002,5.349667156,-12.23718958
51,Acadia clay,Clay,1937,9.0,"Copper-nickel steel; 0.95 Cu, 0.52 Ni (covered in black mill scale)",plate,34,J',18.1,intact,Spindletop,TX,P,190.0,6.2,Slightly Acid,13.2,10.27,15.55,5.03,0.0,0.56,5.75,22.0,69.0,49.0,47.4,4.4,2.07,37.9,21,Wrought,Very Poor,Southern,3287.25,3287.0,5523.25,1.6802,0.06,0.047,0.49,0.025,0.095,0.0,0.52,0.95,0.0,97.813,2.587550075,2.343353215,4.687610584,1.712081848,3.04708227,-12.23718958,4.747034002,5.349667156,-12.23718958
56,Lake Charles clay,Clay,1937,2.1,"Copper-nickel steel; 0.95 Cu, 0.52 Ni (covered in black mill scale)",plate,34,J',14.0,intact,El Vista,TX,VP,406.0,7.1,Neutral,5.1,3.12,0.69,0.47,0.0,0.8,1.59,3.04,69.0,49.0,28.7,5.0,2.03,30.1,21,Wrought,Very Poor,Southern,767.02,767.0,4272.12,5.5698,0.06,0.047,0.49,0.025,0.095,0.0,0.52,0.95,0.0,97.813,2.587550075,2.343353215,4.687610584,1.712081848,3.04708227,-12.23718958,4.747034002,5.349667156,-12.23718958
56,Lake Charles clay,Clay,1937,4.0,"Copper-nickel steel; 0.95 Cu, 0.52 Ni (covered in black mill scale)",plate,34,J',19.2,intact,El Vista,TX,VP,406.0,7.1,Neutral,5.1,3.12,0.69,0.47,0.0,0.8,1.59,3.04,69.0,49.0,28.7,5.0,2.03,30.1,21,Wrought,Very Poor,Southern,1461.0,1461.0,5858.91,4.0102,0.06,0.047,0.49,0.025,0.095,0.0,0.52,0.95,0.0,97.813,2.587550075,2.343353215,4.687610584,1.712081848,3.04708227,-12.23718958,4.747034002,5.349667156,-12.23718958
56,Lake Charles clay,Clay,1937,9.0,"Copper-nickel steel; 0.95 Cu, 0.52 Ni (covered in black mill scale)",plate,34,J',34.6,intact,El Vista,TX,VP,406.0,7.1,Neutral,5.1,3.12,0.69,0.47,0.0,0.8,1.59,3.04,69.0,49.0,28.7,5.0,2.03,30.1,21,Wrought,Very Poor,Southern,3287.25,3287.0,10558.25,3.2119,0.06,0.047,0.49,0.025,0.095,0.0,0.52,0.95,0.0,97.813,2.587550075,2.343353215,4.687610584,1.712081848,3.04708227,-12.23718958,4.747034002,5.349667156,-12.23718958
56,Lake Charles clay,Clay,1937,11.1,"Copper-nickel steel; 0.95 Cu, 0.52 Ni (covered in black mill scale)",plate,34,J',49.5,intact,El Vista,TX,VP,406.0,7.1,Neutral,5.1,3.12,0.69,0.47,0.0,0.8,1.59,3.04,69.0,49.0,28.7,5.0,2.03,30.1,21,Wrought,Very Poor,Southern,4054.28,4054.0,15105.01,3.7257,0.06,0.047,0.49,0.025,0.095,0.0,0.52,0.95,0.0,97.813,2.587550075,2.343353215,4.687610584,1.712081848,3.04708227,-12.23718958,4.747034002,5.349667156,-12.23718958
56,Lake Charles clay,Clay,1937,12.7,"Copper-nickel steel; 0.95 Cu, 0.52 Ni (covered in black mill scale)",plate,34,J',53.9,intact,El Vista,TX,VP,406.0,7.1,Neutral,5.1,3.12,0.69,0.47,0.0,0.8,1.59,3.04,69.0,49.0,28.7,5.0,2.03,30.1,21,Wrought,Very Poor,Southern,4638.68,4638.0,16447.68,3.5458,0.06,0.047,0.49,0.025,0.095,0.0,0.52,0.95,0.0,97.813,2.587550075,2.343353215,4.687610584,1.712081848,3.04708227,-12.23718958,4.747034002,5.349667156,-12.23718958
59,Carlisle muck,Muck,1937,2.1,"Copper-nickel steel; 0.95 Cu, 0.52 Ni (covered in black mill scale)",plate,34,J',1.6,intact,Kalamazoo,MI,VP,1660.0,5.6,Medium Acid,12.6,1.03,3.08,2.7,0.0,0.0,3.47,1.04,49.0,31.0,43.6,,,,21,Wrought,Very Poor,Northern,767.02,767.0,488.24,0.6365,0.06,0.047,0.49,0.025,0.095,0.0,0.52,0.95,0.0,97.813,2.587550075,2.343353215,4.687610584,1.712081848,3.04708227,-12.23718958,4.747034002,5.349667156,-12.23718958
59,Carlisle muck,Muck,1937,4.0,"Copper-nickel steel; 0.95 Cu, 0.52 Ni (covered in black mill scale)",plate,34,J',2.6,intact,Kalamazoo,MI,VP,1660.0,5.6,Medium Acid,12.6,1.03,3.08,2.7,0.0,0.0,3.47,1.04,49.0,31.0,43.6,,,,21,Wrought,Very Poor,Northern,1461.0,1461.0,793.39,0.543,0.06,0.047,0.49,0.025,0.095,0.0,0.52,0.95,0.0,97.813,2.587550075,2.343353215,4.687610584,1.712081848,3.04708227,-12.23718958,4.747034002,5.349667156,-12.23718958
59,Carlisle muck,Muck,1937,9.0,"Copper-nickel steel; 0.95 Cu, 0.52 Ni (covered in black mill scale)",plate,34,J',5.5,intact,Kalamazoo,MI,VP,1660.0,5.6,Medium Acid,12.6,1.03,3.08,2.7,0.0,0.0,3.47,1.04,49.0,31.0,43.6,,,,21,Wrought,Very Poor,Northern,3287.25,3287.0,1678.33,0.5106,0.06,0.047,0.49,0.025,0.095,0.0,0.52,0.95,0.0,97.813,2.587550075,2.343353215,4.687610584,1.712081848,3.04708227,-12.23718958,4.747034002,5.349667156,-12.23718958
59,Carlisle muck,Muck,1937,11.1,"Copper-nickel steel; 0.95 Cu, 0.52 Ni (covered in black mill scale)",plate,34,J',8.2,intact,Kalamazoo,MI,VP,1660.0,5.6,Medium Acid,12.6,1.03,3.08,2.7,0.0,0.0,3.47,1.04,49.0,31.0,43.6,,,,21,Wrought,Very Poor,Northern,4054.28,4054.0,2502.24,0.6172,0.06,0.047,0.49,0.025,0.095,0.0,0.52,0.95,0.0,97.813,2.587550075,2.343353215,4.687610584,1.712081848,3.04708227,-12.23718958,4.747034002,5.349667156,-12.23718958
59,Carlisle muck,Muck,1937,12.7,"Copper-nickel steel; 0.95 Cu, 0.52 Ni (covered in black mill scale)",plate,34,J',8.5,intact,Kalamazoo,MI,VP,1660.0,5.6,Medium Acid,12.6,1.03,3.08,2.7,0.0,0.0,3.47,1.04,49.0,31.0,43.6,,,,21,Wrought,Very Poor,Northern,4638.68,4638.0,2593.79,0.5592,0.06,0.047,0.49,0.025,0.095,0.0,0.52,0.95,0.0,97.813,2.587550075,2.343353215,4.687610584,1.712081848,3.04708227,-12.23718958,4.747034002,5.349667156,-12.23718958
63,Tidal marsh,Marsh,1937,2.1,"Copper-nickel steel; 0.95 Cu, 0.52 Ni (covered in black mill scale)",plate,34,J',2.5,intact,Charleston,SC,VP,84.0,6.9,Neutral,14.6,33.6,6.85,4.0,0.0,0.0,12.7,36.6,66.0,45.2,46.7,19.5,1.47,18.8,21,Wrought,Very Poor,Southern,767.02,767.0,762.88,0.9946,0.06,0.047,0.49,0.025,0.095,0.0,0.52,0.95,0.0,97.813,2.587550075,2.343353215,4.687610584,1.712081848,3.04708227,-12.23718958,4.747034002,5.349667156,-12.23718958
63,Tidal marsh,Marsh,1937,4.0,"Copper-nickel steel; 0.95 Cu, 0.52 Ni (covered in black mill scale)",plate,34,J',3.5,intact,Charleston,SC,VP,84.0,6.9,Neutral,14.6,33.6,6.85,4.0,0.0,0.0,12.7,36.6,66.0,45.2,46.7,19.5,1.47,18.8,21,Wrought,Very Poor,Southern,1461.0,1461.0,1068.03,0.731,0.06,0.047,0.49,0.025,0.095,0.0,0.52,0.95,0.0,97.813,2.587550075,2.343353215,4.687610584,1.712081848,3.04708227,-12.23718958,4.747034002,5.349667156,-12.23718958
63,Tidal marsh,Marsh,1937,9.0,"Copper-nickel steel; 0.95 Cu, 0.52 Ni (covered in black mill scale)",plate,34,J',7.0,intact,Charleston,SC,VP,84.0,6.9,Neutral,14.6,33.6,6.85,4.0,0.0,0.0,12.7,36.6,66.0,45.2,46.7,19.5,1.47,18.8,21,Wrought,Very Poor,Southern,3287.25,3287.0,2136.06,0.6498,0.06,0.047,0.49,0.025,0.095,0.0,0.52,0.95,0.0,97.813,2.587550075,2.343353215,4.687610584,1.712081848,3.04708227,-12.23718958,4.747034002,5.349667156,-12.23718958
63,Tidal marsh,Marsh,1937,11.1,"Copper-nickel steel; 0.95 Cu, 0.52 Ni (covered in black mill scale)",plate,34,J',7.8,intact,Charleston,SC,VP,84.0,6.9,Neutral,14.6,33.6,6.85,4.0,0.0,0.0,12.7,36.6,66.0,45.2,46.7,19.5,1.47,18.8,21,Wrought,Very Poor,Southern,4054.28,4054.0,2380.18,0.5871,0.06,0.047,0.49,0.025,0.095,0.0,0.52,0.95,0.0,97.813,2.587550075,2.343353215,4.687610584,1.712081848,3.04708227,-12.23718958,4.747034002,5.349667156,-12.23718958
63,Tidal marsh,Marsh,1937,12.7,"Copper-nickel steel; 0.95 Cu, 0.52 Ni (covered in black mill scale)",plate,34,J',9.3,intact,Charleston,SC,VP,84.0,6.9,Neutral,14.6,33.6,6.85,4.0,0.0,0.0,12.7,36.6,66.0,45.2,46.7,19.5,1.47,18.8,21,Wrought,Very Poor,Southern,4638.68,4638.0,2837.91,0.6118,0.06,0.047,0.49,0.025,0.095,0.0,0.52,0.95,0.0,97.813,2.587550075,2.343353215,4.687610584,1.712081848,3.04708227,-12.23718958,4.747034002,5.349667156,-12.23718958
67,Cinders,Cinders,1937,2.1,"Copper-nickel steel; 0.95 Cu, 0.52 Ni (covered in black mill scale)",plate,34,J',20.3,intact,Milwaukee,WI,VP,455.0,7.6,Mildly Alkaline,A,0.77,3.03,0.53,0.0,0.55,0.08,2.89,46.1,30.1,11.1,,,,21,Wrought,Very Poor,Northern,767.02,767.0,6194.58,8.0762,0.06,0.047,0.49,0.025,0.095,0.0,0.52,0.95,0.0,97.813,2.587550075,2.343353215,4.687610584,1.712081848,3.04708227,-12.23718958,4.747034002,5.349667156,-12.23718958
67,Cinders,Cinders,1937,4.0,"Copper-nickel steel; 0.95 Cu, 0.52 Ni (covered in black mill scale)",plate,34,J',35.1,intact,Milwaukee,WI,VP,455.0,7.6,Mildly Alkaline,A,0.77,3.03,0.53,0.0,0.55,0.08,2.89,46.1,30.1,11.1,,,,21,Wrought,Very Poor,Northern,1461.0,1461.0,10710.82,7.3312,0.06,0.047,0.49,0.025,0.095,0.0,0.52,0.95,0.0,97.813,2.587550075,2.343353215,4.687610584,1.712081848,3.04708227,-12.23718958,4.747034002,5.349667156,-12.23718958
67,Cinders,Cinders,1937,9.0,"Copper-nickel steel; 0.95 Cu, 0.52 Ni (covered in black mill scale)",plate,34,J',30.4,intact,Milwaukee,WI,VP,455.0,7.6,Mildly Alkaline,A,0.77,3.03,0.53,0.0,0.55,0.08,2.89,46.1,30.1,11.1,,,,21,Wrought,Very Poor,Northern,3287.25,3287.0,9276.61,2.822,0.06,0.047,0.49,0.025,0.095,0.0,0.52,0.95,0.0,97.813,2.587550075,2.343353215,4.687610584,1.712081848,3.04708227,-12.23718958,4.747034002,5.349667156,-12.23718958
67,Cinders,Cinders,1937,11.1,"Copper-nickel steel; 0.95 Cu, 0.52 Ni (covered in black mill scale)",plate,34,J',28.2,intact,Milwaukee,WI,VP,455.0,7.6,Mildly Alkaline,A,0.77,3.03,0.53,0.0,0.55,0.08,2.89,46.1,30.1,11.1,,,,21,Wrought,Very Poor,Northern,4054.28,4054.0,8605.28,2.1225,0.06,0.047,0.49,0.025,0.095,0.0,0.52,0.95,0.0,97.813,2.587550075,2.343353215,4.687610584,1.712081848,3.04708227,-12.23718958,4.747034002,5.349667156,-12.23718958
67,Cinders,Cinders,1937,12.7,"Copper-nickel steel; 0.95 Cu, 0.52 Ni (covered in black mill scale)",plate,34,J',17.4,intact,Milwaukee,WI,VP,455.0,7.6,Mildly Alkaline,A,0.77,3.03,0.53,0.0,0.55,0.08,2.89,46.1,30.1,11.1,,,,21,Wrought,Very Poor,Northern,4638.68,4638.0,5309.64,1.1446,0.06,0.047,0.49,0.025,0.095,0.0,0.52,0.95,0.0,97.813,2.587550075,2.343353215,4.687610584,1.712081848,3.04708227,-12.23718958,4.747034002,5.349667156,-12.23718958
53,Cecil clay loam,Clay Loam,1937,2.1,2.01% chromium steel with 0.57 Mo,plate,43,KK,1.6,intact,Atlanta,GA,G,17790.0,4.8,Very Strongly Acid,5.4,,,,,,,,61.2,48.3,33.7,18.2,1.6,7.0,21,Wrought,Good,Southern,767.02,767.0,488.24,0.6365,0.082,0.51,0.46,0.015,0.017,2.01,0.07,0.004,0.57,96.262,-0.248830434,1.578860662,1.475676433,-1.947497444,-1.822334595,2.950339882,-0.407054361,-3.269246431,1.690086289
53,Cecil clay loam,Clay Loam,1937,4.0,2.01% chromium steel with 0.57 Mo,plate,43,KK,2.2,intact,Atlanta,GA,G,17790.0,4.8,Very Strongly Acid,5.4,,,,,,,,61.2,48.3,33.7,18.2,1.6,7.0,21,Wrought,Good,Southern,1461.0,1461.0,671.33,0.4595,0.082,0.51,0.46,0.015,0.017,2.01,0.07,0.004,0.57,96.262,-0.248830434,1.578860662,1.475676433,-1.947497444,-1.822334595,2.950339882,-0.407054361,-3.269246431,1.690086289
53,Cecil clay loam,Clay Loam,1937,9.0,2.01% chromium steel with 0.57 Mo,plate,43,KK,2.9,intact,Atlanta,GA,G,17790.0,4.8,Very Strongly Acid,5.4,,,,,,,,61.2,48.3,33.7,18.2,1.6,7.0,21,Wrought,Good,Southern,3287.25,3287.0,884.94,0.2692,0.082,0.51,0.46,0.015,0.017,2.01,0.07,0.004,0.57,96.262,-0.248830434,1.578860662,1.475676433,-1.947497444,-1.822334595,2.950339882,-0.407054361,-3.269246431,1.690086289
53,Cecil clay loam,Clay Loam,1937,11.1,2.01% chromium steel with 0.57 Mo,plate,43,KK,3.0,intact,Atlanta,GA,G,17790.0,4.8,Very Strongly Acid,5.4,,,,,,,,61.2,48.3,33.7,18.2,1.6,7.0,21,Wrought,Good,Southern,4054.28,4054.0,915.46,0.2258,0.082,0.51,0.46,0.015,0.017,2.01,0.07,0.004,0.57,96.262,-0.248830434,1.578860662,1.475676433,-1.947497444,-1.822334595,2.950339882,-0.407054361,-3.269246431,1.690086289
53,Cecil clay loam,Clay Loam,1937,12.7,2.01% chromium steel with 0.57 Mo,plate,43,KK,3.5,intact,Atlanta,GA,G,17790.0,4.8,Very Strongly Acid,5.4,,,,,,,,61.2,48.3,33.7,18.2,1.6,7.0,21,Wrought,Good,Southern,4638.68,4638.0,1068.03,0.2302,0.082,0.51,0.46,0.015,0.017,2.01,0.07,0.004,0.57,96.262,-0.248830434,1.578860662,1.475676433,-1.947497444,-1.822334595,2.950339882,-0.407054361,-3.269246431,1.690086289
55,Hagerstown loam,Silty Clay Loam,1937,2.1,2.01% chromium steel with 0.57 Mo,plate,43,KK,1.6,intact,Loch Raven,MD,G,5210.0,5.8,Medium Acid,10.9,,,,,,,,55.4,42.6,32.0,15.5,1.49,8.6,21,Wrought,Good,Northern,767.02,767.0,488.24,0.6365,0.082,0.51,0.46,0.015,0.017,2.01,0.07,0.004,0.57,96.262,-0.248830434,1.578860662,1.475676433,-1.947497444,-1.822334595,2.950339882,-0.407054361,-3.269246431,1.690086289
55,Hagerstown loam,Silty Clay Loam,1937,4.0,2.01% chromium steel with 0.57 Mo,plate,43,KK,2.4,intact,Loch Raven,MD,G,5210.0,5.8,Medium Acid,10.9,,,,,,,,55.4,42.6,32.0,15.5,1.49,8.6,21,Wrought,Good,Northern,1461.0,1461.0,732.36,0.5013,0.082,0.51,0.46,0.015,0.017,2.01,0.07,0.004,0.57,96.262,-0.248830434,1.578860662,1.475676433,-1.947497444,-1.822334595,2.950339882,-0.407054361,-3.269246431,1.690086289
55,Hagerstown loam,Silty Clay Loam,1937,9.0,2.01% chromium steel with 0.57 Mo,plate,43,KK,4.7,intact,Loch Raven,MD,G,5210.0,5.8,Medium Acid,10.9,,,,,,,,55.4,42.6,32.0,15.5,1.49,8.6,21,Wrought,Good,Northern,3287.25,3287.0,1434.21,0.4363,0.082,0.51,0.46,0.015,0.017,2.01,0.07,0.004,0.57,96.262,-0.248830434,1.578860662,1.475676433,-1.947497444,-1.822334595,2.950339882,-0.407054361,-3.269246431,1.690086289
55,Hagerstown loam,Silty Clay Loam,1937,11.1,2.01% chromium steel with 0.57 Mo,plate,43,KK,2.8,intact,Loch Raven,MD,G,5210.0,5.8,Medium Acid,10.9,,,,,,,,55.4,42.6,32.0,15.5,1.49,8.6,21,Wrought,Good,Northern,4054.28,4054.0,854.42,0.2107,0.082,0.51,0.46,0.015,0.017,2.01,0.07,0.004,0.57,96.262,-0.248830434,1.578860662,1.475676433,-1.947497444,-1.822334595,2.950339882,-0.407054361,-3.269246431,1.690086289
55,Hagerstown loam,Silty Clay Loam,1937,12.7,2.01% chromium steel with 0.57 Mo,plate,43,KK,2.5,intact,Loch Raven,MD,G,5210.0,5.8,Medium Acid,10.9,,,,,,,,55.4,42.6,32.0,15.5,1.49,8.6,21,Wrought,Good,Northern,4638.68,4638.0,762.88,0.1645,0.082,0.51,0.46,0.015,0.017,2.01,0.07,0.004,0.57,96.262,-0.248830434,1.578860662,1.475676433,-1.947497444,-1.822334595,2.950339882,-0.407054361,-3.269246431,1.690086289
