Repository: sk7-dev/corrosion_prediction

File: Dataset/final_database1.csv (part 35 of 57)
site_no,soil_type,texture,year,duration,material_name,type,material_id,material_code,weight_loss_oz,specimen_status,city,state,internal_drainage,resistivity,pH,pH_type,total_acidity,Na+K,Ca,Mg,CO3,HCO3,Cl,SO4,mean_temp,annual_precipitation,moisture,air_pore_space,specific_gravity,volume_shrinkage,table,iron_type,areation,region,approximate_days,exact_days,weight_loss_g,corrosion_rate,C (%),Si (%),Mn (%),S (%),P (%),Cr (%),Ni (%),Cu (%),Mo  (%),Fe (%),C_clr,Si_clr,Mn_clr,S_clr,P_clr,Cr_clr,Ni_clr,Cu_clr,Mo_clr
62,Susquehanna clay,Clay,1937,2.1,2.01% chromium steel with 0.57 Mo,plate,43,KK,2.4,intact,Meridian,MS,F,6920.0,4.5,Very Strongly Acid,12,,,,,,,,64.0,53.0,34.6,14.9,1.79,4.7,21,Wrought,Good,Southern,767.02,767.0,732.36,0.9548,0.082,0.51,0.46,0.015,0.017,2.01,0.07,0.004,0.57,96.262,-0.248830434,1.578860662,1.475676433,-1.947497444,-1.822334595,2.950339882,-0.407054361,-3.269246431,1.690086289
62,Susquehanna clay,Clay,1937,4.0,2.01% chromium steel with 0.57 Mo,plate,43,KK,3.0,intact,Meridian,MS,F,6920.0,4.5,Very Strongly Acid,12,,,,,,,,64.0,53.0,34.6,14.9,1.79,4.7,21,Wrought,Good,Southern,1461.0,1461.0,915.46,0.6266,0.082,0.51,0.46,0.015,0.017,2.01,0.07,0.004,0.57,96.262,-0.248830434,1.578860662,1.475676433,-1.947497444,-1.822334595,2.950339882,-0.407054361,-3.269246431,1.690086289
62,Susquehanna clay,Clay,1937,9.0,2.01% chromium steel with 0.57 Mo,plate,43,KK,4.3,intact,Meridian,MS,F,6920.0,4.5,Very Strongly Acid,12,,,,,,,,64.0,53.0,34.6,14.9,1.79,4.7,21,Wrought,Good,Southern,3287.25,3287.0,1312.15,0.3992,0.082,0.51,0.46,0.015,0.017,2.01,0.07,0.004,0.57,96.262,-0.248830434,1.578860662,1.475676433,-1.947497444,-1.822334595,2.950339882,-0.407054361,-3.269246431,1.690086289
62,Susquehanna clay,Clay,1937,11.1,2.01% chromium steel with 0.57 Mo,plate,43,KK,3.8,intact,Meridian,MS,F,6920.0,4.5,Very Strongly Acid,12,,,,,,,,64.0,53.0,34.6,14.9,1.79,4.7,21,Wrought,Good,Southern,4054.28,4054.0,1159.58,0.286,0.082,0.51,0.46,0.015,0.017,2.01,0.07,0.004,0.57,96.262,-0.248830434,1.578860662,1.475676433,-1.947497444,-1.822334595,2.950339882,-0.407054361,-3.269246431,1.690086289
62,Susquehanna clay,Clay,1937,12.7,2.01% chromium steel with 0.57 Mo,plate,43,KK,4.7,intact,Meridian,MS,F,6920.0,4.5,Very Strongly Acid,12,,,,,,,,64.0,53.0,34.6,14.9,1.79,4.7,21,Wrought,Good,Southern,4638.68,4638.0,1434.21,0.3092,0.082,0.51,0.46,0.015,0.017,2.01,0.07,0.004,0.57,96.262,-0.248830434,1.578860662,1.475676433,-1.947497444,-1.822334595,2.950339882,-0.407054361,-3.269246431,1.690086289
65,Chino silt loam,Silt Loam,1937,2.1,2.01% chromium steel with 0.57 Mo,plate,43,KK,4.2,intact,Wilmington,CA,G,148.0,8.0,Moderately Alkaline,A,7.65,12.4,2.2,0.0,1.3,6.05,16.9,62.4,15.2,26.4,15.8,1.41,5.7,21,Wrought,Good,Southern,767.02,767.0,1281.64,1.6709,0.082,0.51,0.46,0.015,0.017,2.01,0.07,0.004,0.57,96.262,-0.248830434,1.578860662,1.475676433,-1.947497444,-1.822334595,2.950339882,-0.407054361,-3.269246431,1.690086289
65,Chino silt loam,Silt Loam,1937,4.0,2.01% chromium steel with 0.57 Mo,plate,43,KK,4.5,intact,Wilmington,CA,G,148.0,8.0,Moderately Alkaline,A,7.65,12.4,2.2,0.0,1.3,6.05,16.9,62.4,15.2,26.4,15.8,1.41,5.7,21,Wrought,Good,Southern,1461.0,1461.0,1373.18,0.9399,0.082,0.51,0.46,0.015,0.017,2.01,0.07,0.004,0.57,96.262,-0.248830434,1.578860662,1.475676433,-1.947497444,-1.822334595,2.950339882,-0.407054361,-3.269246431,1.690086289
65,Chino silt loam,Silt Loam,1937,9.0,2.01% chromium steel with 0.57 Mo,plate,43,KK,7.7,intact,Wilmington,CA,G,148.0,8.0,Moderately Alkaline,A,7.65,12.4,2.2,0.0,1.3,6.05,16.9,62.4,15.2,26.4,15.8,1.41,5.7,21,Wrought,Good,Southern,3287.25,3287.0,2349.67,0.7148,0.082,0.51,0.46,0.015,0.017,2.01,0.07,0.004,0.57,96.262,-0.248830434,1.578860662,1.475676433,-1.947497444,-1.822334595,2.950339882,-0.407054361,-3.269246431,1.690086289
65,Chino silt loam,Silt Loam,1937,11.1,2.01% chromium steel with 0.57 Mo,plate,43,KK,7.3,intact,Wilmington,CA,G,148.0,8.0,Moderately Alkaline,A,7.65,12.4,2.2,0.0,1.3,6.05,16.9,62.4,15.2,26.4,15.8,1.41,5.7,21,Wrought,Good,Southern,4054.28,4054.0,2227.61,0.5494,0.082,0.51,0.46,0.015,0.017,2.01,0.07,0.004,0.57,96.262,-0.248830434,1.578860662,1.475676433,-1.947497444,-1.822334595,2.950339882,-0.407054361,-3.269246431,1.690086289
65,Chino silt loam,Silt Loam,1937,12.7,2.01% chromium steel with 0.57 Mo,plate,43,KK,9.1,intact,Wilmington,CA,G,148.0,8.0,Moderately Alkaline,A,7.65,12.4,2.2,0.0,1.3,6.05,16.9,62.4,15.2,26.4,15.8,1.41,5.7,21,Wrought,Good,Southern,4638.68,4638.0,2776.88,0.5986,0.082,0.51,0.46,0.015,0.017,2.01,0.07,0.004,0.57,96.262,-0.248830434,1.578860662,1.475676433,-1.947497444,-1.822334595,2.950339882,-0.407054361,-3.269246431,1.690086289
64,Docas clay,Silty Clay Loam,1937,2.1,2.01% chromium steel with 0.57 Mo,plate,43,KK,4.9,intact,Cholanie,CA,F,62.0,7.5,Mildly Alkaline,A,28.1,2.29,0.76,0.0,0.89,28.8,0.26,58.0,16.0,41.1,4.7,1.88,27.7,21,Wrought,Fair,Southern,767.02,767.0,1495.24,1.9494,0.082,0.51,0.46,0.015,0.017,2.01,0.07,0.004,0.57,96.262,-0.248830434,1.578860662,1.475676433,-1.947497444,-1.822334595,2.950339882,-0.407054361,-3.269246431,1.690086289
64,Docas clay,Silty Clay Loam,1937,4.0,2.01% chromium steel with 0.57 Mo,plate,43,KK,5.4,intact,Cholanie,CA,F,62.0,7.5,Mildly Alkaline,A,28.1,2.29,0.76,0.0,0.89,28.8,0.26,58.0,16.0,41.1,4.7,1.88,27.7,21,Wrought,Fair,Southern,1461.0,1461.0,1647.82,1.1279,0.082,0.51,0.46,0.015,0.017,2.01,0.07,0.004,0.57,96.262,-0.248830434,1.578860662,1.475676433,-1.947497444,-1.822334595,2.950339882,-0.407054361,-3.269246431,1.690086289
64,Docas clay,Silty Clay Loam,1937,9.0,2.01% chromium steel with 0.57 Mo,plate,43,KK,4.6,intact,Cholanie,CA,F,62.0,7.5,Mildly Alkaline,A,28.1,2.29,0.76,0.0,0.89,28.8,0.26,58.0,16.0,41.1,4.7,1.88,27.7,21,Wrought,Fair,Southern,3287.25,3287.0,1403.7,0.427,0.082,0.51,0.46,0.015,0.017,2.01,0.07,0.004,0.57,96.262,-0.248830434,1.578860662,1.475676433,-1.947497444,-1.822334595,2.950339882,-0.407054361,-3.269246431,1.690086289
64,Docas clay,Silty Clay Loam,1937,11.1,2.01% chromium steel with 0.57 Mo,plate,43,KK,8.5,intact,Cholanie,CA,F,62.0,7.5,Mildly Alkaline,A,28.1,2.29,0.76,0.0,0.89,28.8,0.26,58.0,16.0,41.1,4.7,1.88,27.7,21,Wrought,Fair,Southern,4054.28,4054.0,2593.79,0.6398,0.082,0.51,0.46,0.015,0.017,2.01,0.07,0.004,0.57,96.262,-0.248830434,1.578860662,1.475676433,-1.947497444,-1.822334595,2.950339882,-0.407054361,-3.269246431,1.690086289
64,Docas clay,Silty Clay Loam,1937,12.7,2.01% chromium steel with 0.57 Mo,plate,43,KK,8.8,intact,Cholanie,CA,F,62.0,7.5,Mildly Alkaline,A,28.1,2.29,0.76,0.0,0.89,28.8,0.26,58.0,16.0,41.1,4.7,1.88,27.7,21,Wrought,Fair,Southern,4638.68,4638.0,2685.33,0.5789,0.082,0.51,0.46,0.015,0.017,2.01,0.07,0.004,0.57,96.262,-0.248830434,1.578860662,1.475676433,-1.947497444,-1.822334595,2.950339882,-0.407054361,-3.269246431,1.690086289
66,Mohave fine gravelly loam,Sandy Loam,1937,2.1,2.01% chromium steel with 0.57 Mo,plate,43,KK,7.2,intact,Phoenix,AZ,F,232.0,8.0,Moderately Alkaline,A,6.55,0.51,0.18,0.0,0.73,2.77,2.97,69.7,7.8,16.5,20.1,1.79,2.7,21,Wrought,Fair,Southern,767.02,767.0,2197.09,2.8644,0.082,0.51,0.46,0.015,0.017,2.01,0.07,0.004,0.57,96.262,-0.248830434,1.578860662,1.475676433,-1.947497444,-1.822334595,2.950339882,-0.407054361,-3.269246431,1.690086289
66,Mohave fine gravelly loam,Sandy Loam,1937,4.0,2.01% chromium steel with 0.57 Mo,plate,43,KK,12.3,intact,Phoenix,AZ,F,232.0,8.0,Moderately Alkaline,A,6.55,0.51,0.18,0.0,0.73,2.77,2.97,69.7,7.8,16.5,20.1,1.79,2.7,21,Wrought,Fair,Southern,1461.0,1461.0,3753.37,2.569,0.082,0.51,0.46,0.015,0.017,2.01,0.07,0.004,0.57,96.262,-0.248830434,1.578860662,1.475676433,-1.947497444,-1.822334595,2.950339882,-0.407054361,-3.269246431,1.690086289
66,Mohave fine gravelly loam,Sandy Loam,1937,9.0,2.01% chromium steel with 0.57 Mo,plate,43,KK,6.0,intact,Phoenix,AZ,F,232.0,8.0,Moderately Alkaline,A,6.55,0.51,0.18,0.0,0.73,2.77,2.97,69.7,7.8,16.5,20.1,1.79,2.7,21,Wrought,Fair,Southern,3287.25,3287.0,1830.91,0.557,0.082,0.51,0.46,0.015,0.017,2.01,0.07,0.004,0.57,96.262,-0.248830434,1.578860662,1.475676433,-1.947497444,-1.822334595,2.950339882,-0.407054361,-3.269246431,1.690086289
66,Mohave fine gravelly loam,Sandy Loam,1937,11.1,2.01% chromium steel with 0.57 Mo,plate,43,KK,18.9,intact,Phoenix,AZ,F,232.0,8.0,Moderately Alkaline,A,6.55,0.51,0.18,0.0,0.73,2.77,2.97,69.7,7.8,16.5,20.1,1.79,2.7,21,Wrought,Fair,Southern,4054.28,4054.0,5767.37,1.4225,0.082,0.51,0.46,0.015,0.017,2.01,0.07,0.004,0.57,96.262,-0.248830434,1.578860662,1.475676433,-1.947497444,-1.822334595,2.950339882,-0.407054361,-3.269246431,1.690086289
66,Mohave fine gravelly loam,Sandy Loam,1937,12.7,2.01% chromium steel with 0.57 Mo,plate,43,KK,14.0,intact,Phoenix,AZ,F,232.0,8.0,Moderately Alkaline,A,6.55,0.51,0.18,0.0,0.73,2.77,2.97,69.7,7.8,16.5,20.1,1.79,2.7,21,Wrought,Fair,Southern,4638.68,4638.0,4272.12,0.921,0.082,0.51,0.46,0.015,0.017,2.01,0.07,0.004,0.57,96.262,-0.248830434,1.578860662,1.475676433,-1.947497444,-1.822334595,2.950339882,-0.407054361,-3.269246431,1.690086289
70,Merced silt loam,Clay Loam,1937,2.1,2.01% chromium steel with 0.57 Mo,plate,43,KK,5.4,intact,Buttonwillo,CA,F,278.0,9.4,Very Strongly Alkaline,A,8.38,0.38,0.22,0.02,1.87,1.12,5.57,65.0,6.0,24.7,6.1,1.69,0.2,21,Wrought,Fair,Southern,767.02,767.0,1647.82,2.1483,0.082,0.51,0.46,0.015,0.017,2.01,0.07,0.004,0.57,96.262,-0.248830434,1.578860662,1.475676433,-1.947497444,-1.822334595,2.950339882,-0.407054361,-3.269246431,1.690086289
70,Merced silt loam,Clay Loam,1937,4.0,2.01% chromium steel with 0.57 Mo,plate,43,KK,9.7,intact,Buttonwillo,CA,F,278.0,9.4,Very Strongly Alkaline,A,8.38,0.38,0.22,0.02,1.87,1.12,5.57,65.0,6.0,24.7,6.1,1.69,0.2,21,Wrought,Fair,Southern,1461.0,1461.0,2959.97,2.026,0.082,0.51,0.46,0.015,0.017,2.01,0.07,0.004,0.57,96.262,-0.248830434,1.578860662,1.475676433,-1.947497444,-1.822334595,2.950339882,-0.407054361,-3.269246431,1.690086289
70,Merced silt loam,Clay Loam,1937,9.0,2.01% chromium steel with 0.57 Mo,plate,43,KK,13.5,intact,Buttonwillo,CA,F,278.0,9.4,Very Strongly Alkaline,A,8.38,0.38,0.22,0.02,1.87,1.12,5.57,65.0,6.0,24.7,6.1,1.69,0.2,21,Wrought,Fair,Southern,3287.25,3287.0,4119.55,1.2532,0.082,0.51,0.46,0.015,0.017,2.01,0.07,0.004,0.57,96.262,-0.248830434,1.578860662,1.475676433,-1.947497444,-1.822334595,2.950339882,-0.407054361,-3.269246431,1.690086289
70,Merced silt loam,Clay Loam,1937,11.1,2.01% chromium steel with 0.57 Mo,plate,43,KK,26.2,intact,Buttonwillo,CA,F,278.0,9.4,Very Strongly Alkaline,A,8.38,0.38,0.22,0.02,1.87,1.12,5.57,65.0,6.0,24.7,6.1,1.69,0.2,21,Wrought,Fair,Southern,4054.28,4054.0,7994.97,1.972,0.082,0.51,0.46,0.015,0.017,2.01,0.07,0.004,0.57,96.262,-0.248830434,1.578860662,1.475676433,-1.947497444,-1.822334595,2.950339882,-0.407054361,-3.269246431,1.690086289
70,Merced silt loam,Clay Loam,1937,12.7,2.01% chromium steel with 0.57 Mo,plate,43,KK,20.6,intact,Buttonwillo,CA,F,278.0,9.4,Very Strongly Alkaline,A,8.38,0.38,0.22,0.02,1.87,1.12,5.57,65.0,6.0,24.7,6.1,1.69,0.2,21,Wrought,Fair,Southern,4638.68,4638.0,6286.13,1.3552,0.082,0.51,0.46,0.015,0.017,2.01,0.07,0.004,0.57,96.262,-0.248830434,1.578860662,1.475676433,-1.947497444,-1.822334595,2.950339882,-0.407054361,-3.269246431,1.690086289
58,Muck,Muck,1937,2.1,2.01% chromium steel with 0.57 Mo,plate,43,KK,3.3,intact,New Orleans,LA,VP,712.0,4.8,Very Strongly Acid,15,2.03,2.23,1.29,0.0,0.0,0.47,2.54,69.3,57.4,57.8,22.4,1.43,36.9,21,Wrought,Poor,Southern,767.02,767.0,1007.0,1.3129,0.082,0.51,0.46,0.015,0.017,2.01,0.07,0.004,0.57,96.262,-0.248830434,1.578860662,1.475676433,-1.947497444,-1.822334595,2.950339882,-0.407054361,-3.269246431,1.690086289
58,Muck,Muck,1937,4.0,2.01% chromium steel with 0.57 Mo,plate,43,KK,8.4,intact,New Orleans,LA,VP,712.0,4.8,Very Strongly Acid,15,2.03,2.23,1.29,0.0,0.0,0.47,2.54,69.3,57.4,57.8,22.4,1.43,36.9,21,Wrought,Poor,Southern,1461.0,1461.0,2563.27,1.7545,0.082,0.51,0.46,0.015,0.017,2.01,0.07,0.004,0.57,96.262,-0.248830434,1.578860662,1.475676433,-1.947497444,-1.822334595,2.950339882,-0.407054361,-3.269246431,1.690086289
58,Muck,Muck,1937,9.0,2.01% chromium steel with 0.57 Mo,plate,43,KK,12.9,intact,New Orleans,LA,VP,712.0,4.8,Very Strongly Acid,15,2.03,2.23,1.29,0.0,0.0,0.47,2.54,69.3,57.4,57.8,22.4,1.43,36.9,21,Wrought,Poor,Southern,3287.25,3287.0,3936.46,1.1975,0.082,0.51,0.46,0.015,0.017,2.01,0.07,0.004,0.57,96.262,-0.248830434,1.578860662,1.475676433,-1.947497444,-1.822334595,2.950339882,-0.407054361,-3.269246431,1.690086289
58,Muck,Muck,1937,11.1,2.01% chromium steel with 0.57 Mo,plate,43,KK,13.6,intact,New Orleans,LA,VP,712.0,4.8,Very Strongly Acid,15,2.03,2.23,1.29,0.0,0.0,0.47,2.54,69.3,57.4,57.8,22.4,1.43,36.9,21,Wrought,Poor,Southern,4054.28,4054.0,4150.06,1.0236,0.082,0.51,0.46,0.015,0.017,2.01,0.07,0.004,0.57,96.262,-0.248830434,1.578860662,1.475676433,-1.947497444,-1.822334595,2.950339882,-0.407054361,-3.269246431,1.690086289
58,Muck,Muck,1937,12.7,2.01% chromium steel with 0.57 Mo,plate,43,KK,14.0,intact,New Orleans,LA,VP,712.0,4.8,Very Strongly Acid,15,2.03,2.23,1.29,0.0,0.0,0.47,2.54,69.3,57.4,57.8,22.4,1.43,36.9,21,Wrought,Poor,Southern,4638.68,4638.0,4272.12,0.921,0.082,0.51,0.46,0.015,0.017,2.01,0.07,0.004,0.57,96.262,-0.248830434,1.578860662,1.475676433,-1.947497444,-1.822334595,2.950339882,-0.407054361,-3.269246431,1.690086289
60,Rifle peat,Peat,1937,2.1,2.01% chromium steel with 0.57 Mo,plate,43,KK,3.8,intact,Plymouth,OH,P,218.0,2.6,Extremely Acid,297.4,2.91,10.95,2.86,0.0,0.0,0.0,56.7,49.0,37.0,43.4,33.2,1.28,9.1,21,Wrought,Poor,Northern,767.02,767.0,1159.58,1.5118,0.082,0.51,0.46,0.015,0.017,2.01,0.07,0.004,0.57,96.262,-0.248830434,1.578860662,1.475676433,-1.947497444,-1.822334595,2.950339882,-0.407054361,-3.269246431,1.690086289
60,Rifle peat,Peat,1937,4.0,2.01% chromium steel with 0.57 Mo,plate,43,KK,6.0,intact,Plymouth,OH,P,218.0,2.6,Extremely Acid,297.4,2.91,10.95,2.86,0.0,0.0,0.0,56.7,49.0,37.0,43.4,33.2,1.28,9.1,21,Wrought,Poor,Northern,1461.0,1461.0,1830.91,1.2532,0.082,0.51,0.46,0.015,0.017,2.01,0.07,0.004,0.57,96.262,-0.248830434,1.578860662,1.475676433,-1.947497444,-1.822334595,2.950339882,-0.407054361,-3.269246431,1.690086289
60,Rifle peat,Peat,1937,9.0,2.01% chromium steel with 0.57 Mo,plate,43,KK,13.8,intact,Plymouth,OH,P,218.0,2.6,Extremely Acid,297.4,2.91,10.95,2.86,0.0,0.0,0.0,56.7,49.0,37.0,43.4,33.2,1.28,9.1,21,Wrought,Poor,Northern,3287.25,3287.0,4211.09,1.281,0.082,0.51,0.46,0.015,0.017,2.01,0.07,0.004,0.57,96.262,-0.248830434,1.578860662,1.475676433,-1.947497444,-1.822334595,2.950339882,-0.407054361,-3.269246431,1.690086289
60,Rifle peat,Peat,1937,11.1,2.01% chromium steel with 0.57 Mo,plate,43,KK,18.5,intact,Plymouth,OH,P,218.0,2.6,Extremely Acid,297.4,2.91,10.95,2.86,0.0,0.0,0.0,56.7,49.0,37.0,43.4,33.2,1.28,9.1,21,Wrought,Poor,Northern,4054.28,4054.0,5645.31,1.3924,0.082,0.51,0.46,0.015,0.017,2.01,0.07,0.004,0.57,96.262,-0.248830434,1.578860662,1.475676433,-1.947497444,-1.822334595,2.950339882,-0.407054361,-3.269246431,1.690086289
60,Rifle peat,Peat,1937,12.7,2.01% chromium steel with 0.57 Mo,plate,43,KK,15.3,intact,Plymouth,OH,P,218.0,2.6,Extremely Acid,297.4,2.91,10.95,2.86,0.0,0.0,0.0,56.7,49.0,37.0,43.4,33.2,1.28,9.1,21,Wrought,Poor,Northern,4638.68,4638.0,4668.82,1.0065,0.082,0.51,0.46,0.015,0.017,2.01,0.07,0.004,0.57,96.262,-0.248830434,1.578860662,1.475676433,-1.947497444,-1.822334595,2.950339882,-0.407054361,-3.269246431,1.690086289
61,Sharkey clay,Clay,1937,2.1,2.01% chromium steel with 0.57 Mo,plate,43,KK,2.4,intact,New Orleans,LA,P,943.0,6.8,Neutral,4.9,0.73,0.68,0.33,0.0,0.71,0.1,0.91,69.3,57.4,30.8,2.3,1.78,16.4,21,Wrought,Poor,Southern,767.02,767.0,732.36,0.9548,0.082,0.51,0.46,0.015,0.017,2.01,0.07,0.004,0.57,96.262,-0.248830434,1.578860662,1.475676433,-1.947497444,-1.822334595,2.950339882,-0.407054361,-3.269246431,1.690086289
61,Sharkey clay,Clay,1937,4.0,2.01% chromium steel with 0.57 Mo,plate,43,KK,4.7,intact,New Orleans,LA,P,943.0,6.8,Neutral,4.9,0.73,0.68,0.33,0.0,0.71,0.1,0.91,69.3,57.4,30.8,2.3,1.78,16.4,21,Wrought,Poor,Southern,1461.0,1461.0,1434.21,0.9817,0.082,0.51,0.46,0.015,0.017,2.01,0.07,0.004,0.57,96.262,-0.248830434,1.578860662,1.475676433,-1.947497444,-1.822334595,2.950339882,-0.407054361,-3.269246431,1.690086289
61,Sharkey clay,Clay,1937,9.0,2.01% chromium steel with 0.57 Mo,plate,43,KK,4.1,intact,New Orleans,LA,P,943.0,6.8,Neutral,4.9,0.73,0.68,0.33,0.0,0.71,0.1,0.91,69.3,57.4,30.8,2.3,1.78,16.4,21,Wrought,Poor,Southern,3287.25,3287.0,1251.12,0.3806,0.082,0.51,0.46,0.015,0.017,2.01,0.07,0.004,0.57,96.262,-0.248830434,1.578860662,1.475676433,-1.947497444,-1.822334595,2.950339882,-0.407054361,-3.269246431,1.690086289
61,Sharkey clay,Clay,1937,11.1,2.01% chromium steel with 0.57 Mo,plate,43,KK,6.4,intact,New Orleans,LA,P,943.0,6.8,Neutral,4.9,0.73,0.68,0.33,0.0,0.71,0.1,0.91,69.3,57.4,30.8,2.3,1.78,16.4,21,Wrought,Poor,Southern,4054.28,4054.0,1952.97,0.4817,0.082,0.51,0.46,0.015,0.017,2.01,0.07,0.004,0.57,96.262,-0.248830434,1.578860662,1.475676433,-1.947497444,-1.822334595,2.950339882,-0.407054361,-3.269246431,1.690086289
61,Sharkey clay,Clay,1937,12.7,2.01% chromium steel with 0.57 Mo,plate,43,KK,6.6,intact,New Orleans,LA,P,943.0,6.8,Neutral,4.9,0.73,0.68,0.33,0.0,0.71,0.1,0.91,69.3,57.4,30.8,2.3,1.78,16.4,21,Wrought,Poor,Southern,4638.68,4638.0,2014.0,0.4342,0.082,0.51,0.46,0.015,0.017,2.01,0.07,0.004,0.57,96.262,-0.248830434,1.578860662,1.475676433,-1.947497444,-1.822334595,2.950339882,-0.407054361,-3.269246431,1.690086289
51,Acadia clay,Clay,1937,2.1,2.01% chromium steel with 0.57 Mo,plate,43,KK,7.9,intact,Spindletop,TX,P,190.0,6.2,Slightly Acid,13.2,10.27,15.55,5.03,0.0,0.56,5.75,22.0,69.0,49.0,47.4,4.4,2.07,37.9,21,Wrought,Very Poor,Southern,767.02,767.0,2410.7,3.1429,0.082,0.51,0.46,0.015,0.017,2.01,0.07,0.004,0.57,96.262,-0.248830434,1.578860662,1.475676433,-1.947497444,-1.822334595,2.950339882,-0.407054361,-3.269246431,1.690086289
51,Acadia clay,Clay,1937,9.0,2.01% chromium steel with 0.57 Mo,plate,43,KK,17.9,intact,Spindletop,TX,P,190.0,6.2,Slightly Acid,13.2,10.27,15.55,5.03,0.0,0.56,5.75,22.0,69.0,49.0,47.4,4.4,2.07,37.9,21,Wrought,Very Poor,Southern,3287.25,3287.0,5462.22,1.6616,0.082,0.51,0.46,0.015,0.017,2.01,0.07,0.004,0.57,96.262,-0.248830434,1.578860662,1.475676433,-1.947497444,-1.822334595,2.950339882,-0.407054361,-3.269246431,1.690086289
56,Lake Charles clay,Clay,1937,2.1,2.01% chromium steel with 0.57 Mo,plate,43,KK,9.0,intact,El Vista,TX,VP,406.0,7.1,Neutral,5.1,3.12,0.69,0.47,0.0,0.8,1.59,3.04,69.0,49.0,28.7,5.0,2.03,30.1,21,Wrought,Very Poor,Southern,767.02,767.0,2746.37,3.5806,0.082,0.51,0.46,0.015,0.017,2.01,0.07,0.004,0.57,96.262,-0.248830434,1.578860662,1.475676433,-1.947497444,-1.822334595,2.950339882,-0.407054361,-3.269246431,1.690086289
56,Lake Charles clay,Clay,1937,4.0,2.01% chromium steel with 0.57 Mo,plate,43,KK,14.5,intact,El Vista,TX,VP,406.0,7.1,Neutral,5.1,3.12,0.69,0.47,0.0,0.8,1.59,3.04,69.0,49.0,28.7,5.0,2.03,30.1,21,Wrought,Very Poor,Southern,1461.0,1461.0,4424.7,3.0285,0.082,0.51,0.46,0.015,0.017,2.01,0.07,0.004,0.57,96.262,-0.248830434,1.578860662,1.475676433,-1.947497444,-1.822334595,2.950339882,-0.407054361,-3.269246431,1.690086289
56,Lake Charles clay,Clay,1937,9.0,2.01% chromium steel with 0.57 Mo,plate,43,KK,28.9,intact,El Vista,TX,VP,406.0,7.1,Neutral,5.1,3.12,0.69,0.47,0.0,0.8,1.59,3.04,69.0,49.0,28.7,5.0,2.03,30.1,21,Wrought,Very Poor,Southern,3287.25,3287.0,8818.88,2.6828,0.082,0.51,0.46,0.015,0.017,2.01,0.07,0.004,0.57,96.262,-0.248830434,1.578860662,1.475676433,-1.947497444,-1.822334595,2.950339882,-0.407054361,-3.269246431,1.690086289
56,Lake Charles clay,Clay,1937,11.1,2.01% chromium steel with 0.57 Mo,plate,43,KK,34.3,intact,El Vista,TX,VP,406.0,7.1,Neutral,5.1,3.12,0.69,0.47,0.0,0.8,1.59,3.04,69.0,49.0,28.7,5.0,2.03,30.1,21,Wrought,Very Poor,Southern,4054.28,4054.0,10466.7,2.5816,0.082,0.51,0.46,0.015,0.017,2.01,0.07,0.004,0.57,96.262,-0.248830434,1.578860662,1.475676433,-1.947497444,-1.822334595,2.950339882,-0.407054361,-3.269246431,1.690086289
56,Lake Charles clay,Clay,1937,12.7,2.01% chromium steel with 0.57 Mo,plate,43,KK,34.2,intact,El Vista,TX,VP,406.0,7.1,Neutral,5.1,3.12,0.69,0.47,0.0,0.8,1.59,3.04,69.0,49.0,28.7,5.0,2.03,30.1,21,Wrought,Very Poor,Southern,4638.68,4638.0,10436.19,2.2498,0.082,0.51,0.46,0.015,0.017,2.01,0.07,0.004,0.57,96.262,-0.248830434,1.578860662,1.475676433,-1.947497444,-1.822334595,2.950339882,-0.407054361,-3.269246431,1.690086289
59,Carlisle muck,Muck,1937,2.1,2.01% chromium steel with 0.57 Mo,plate,43,KK,1.2,intact,Kalamazoo,MI,VP,1660.0,5.6,Medium Acid,12.6,1.03,3.08,2.7,0.0,0.0,3.47,1.04,49.0,31.0,43.6,,,,21,Wrought,Very Poor,Northern,767.02,767.0,366.18,0.4774,0.082,0.51,0.46,0.015,0.017,2.01,0.07,0.004,0.57,96.262,-0.248830434,1.578860662,1.475676433,-1.947497444,-1.822334595,2.950339882,-0.407054361,-3.269246431,1.690086289
59,Carlisle muck,Muck,1937,4.0,2.01% chromium steel with 0.57 Mo,plate,43,KK,2.5,intact,Kalamazoo,MI,VP,1660.0,5.6,Medium Acid,12.6,1.03,3.08,2.7,0.0,0.0,3.47,1.04,49.0,31.0,43.6,,,,21,Wrought,Very Poor,Northern,1461.0,1461.0,762.88,0.5222,0.082,0.51,0.46,0.015,0.017,2.01,0.07,0.004,0.57,96.262,-0.248830434,1.578860662,1.475676433,-1.947497444,-1.822334595,2.950339882,-0.407054361,-3.269246431,1.690086289
59,Carlisle muck,Muck,1937,9.0,2.01% chromium steel with 0.57 Mo,plate,43,KK,4.8,intact,Kalamazoo,MI,VP,1660.0,5.6,Medium Acid,12.6,1.03,3.08,2.7,0.0,0.0,3.47,1.04,49.0,31.0,43.6,,,,21,Wrought,Very Poor,Northern,3287.25,3287.0,1464.73,0.4456,0.082,0.51,0.46,0.015,0.017,2.01,0.07,0.004,0.57,96.262,-0.248830434,1.578860662,1.475676433,-1.947497444,-1.822334595,2.950339882,-0.407054361,-3.269246431,1.690086289
59,Carlisle muck,Muck,1937,11.1,2.01% chromium steel with 0.57 Mo,plate,43,KK,7.9,intact,Kalamazoo,MI,VP,1660.0,5.6,Medium Acid,12.6,1.03,3.08,2.7,0.0,0.0,3.47,1.04,49.0,31.0,43.6,,,,21,Wrought,Very Poor,Northern,4054.28,4054.0,2410.7,0.5946,0.082,0.51,0.46,0.015,0.017,2.01,0.07,0.004,0.57,96.262,-0.248830434,1.578860662,1.475676433,-1.947497444,-1.822334595,2.950339882,-0.407054361,-3.269246431,1.690086289
59,Carlisle muck,Muck,1937,12.7,2.01% chromium steel with 0.57 Mo,plate,43,KK,7.3,intact,Kalamazoo,MI,VP,1660.0,5.6,Medium Acid,12.6,1.03,3.08,2.7,0.0,0.0,3.47,1.04,49.0,31.0,43.6,,,,21,Wrought,Very Poor,Northern,4638.68,4638.0,2227.61,0.4802,0.082,0.51,0.46,0.015,0.017,2.01,0.07,0.004,0.57,96.262,-0.248830434,1.578860662,1.475676433,-1.947497444,-1.822334595,2.950339882,-0.407054361,-3.269246431,1.690086289
63,Tidal marsh,Marsh,1937,2.1,2.01% chromium steel with 0.57 Mo,plate,43,KK,1.8,intact,Charleston,SC,VP,84.0,6.9,Neutral,14.6,33.6,6.85,4.0,0.0,0.0,12.7,36.6,66.0,45.2,46.7,19.5,1.47,18.8,21,Wrought,Very Poor,Southern,767.02,767.0,549.27,0.7161,0.082,0.51,0.46,0.015,0.017,2.01,0.07,0.004,0.57,96.262,-0.248830434,1.578860662,1.475676433,-1.947497444,-1.822334595,2.950339882,-0.407054361,-3.269246431,1.690086289
63,Tidal marsh,Marsh,1937,4.0,2.01% chromium steel with 0.57 Mo,plate,43,KK,3.1,intact,Charleston,SC,VP,84.0,6.9,Neutral,14.6,33.6,6.85,4.0,0.0,0.0,12.7,36.6,66.0,45.2,46.7,19.5,1.47,18.8,21,Wrought,Very Poor,Southern,1461.0,1461.0,945.97,0.6475,0.082,0.51,0.46,0.015,0.017,2.01,0.07,0.004,0.57,96.262,-0.248830434,1.578860662,1.475676433,-1.947497444,-1.822334595,2.950339882,-0.407054361,-3.269246431,1.690086289
63,Tidal marsh,Marsh,1937,9.0,2.01% chromium steel with 0.57 Mo,plate,43,KK,4.9,intact,Charleston,SC,VP,84.0,6.9,Neutral,14.6,33.6,6.85,4.0,0.0,0.0,12.7,36.6,66.0,45.2,46.7,19.5,1.47,18.8,21,Wrought,Very Poor,Southern,3287.25,3287.0,1495.24,0.4549,0.082,0.51,0.46,0.015,0.017,2.01,0.07,0.004,0.57,96.262,-0.248830434,1.578860662,1.475676433,-1.947497444,-1.822334595,2.950339882,-0.407054361,-3.269246431,1.690086289
63,Tidal marsh,Marsh,1937,11.1,2.01% chromium steel with 0.57 Mo,plate,43,KK,5.3,intact,Charleston,SC,VP,84.0,6.9,Neutral,14.6,33.6,6.85,4.0,0.0,0.0,12.7,36.6,66.0,45.2,46.7,19.5,1.47,18.8,21,Wrought,Very Poor,Southern,4054.28,4054.0,1617.3,0.3989,0.082,0.51,0.46,0.015,0.017,2.01,0.07,0.004,0.57,96.262,-0.248830434,1.578860662,1.475676433,-1.947497444,-1.822334595,2.950339882,-0.407054361,-3.269246431,1.690086289
63,Tidal marsh,Marsh,1937,12.7,2.01% chromium steel with 0.57 Mo,plate,43,KK,6.7,intact,Charleston,SC,VP,84.0,6.9,Neutral,14.6,33.6,6.85,4.0,0.0,0.0,12.7,36.6,66.0,45.2,46.7,19.5,1.47,18.8,21,Wrought,Very Poor,Southern,4638.68,4638.0,2044.52,0.4408,0.082,0.51,0.46,0.015,0.017,2.01,0.07,0.004,0.57,96.262,-0.248830434,1.578860662,1.475676433,-1.947497444,-1.822334595,2.950339882,-0.407054361,-3.269246431,1.690086289
67,Cinders,Cinders,1937,2.1,2.01% chromium steel with 0.57 Mo,plate,43,KK,18.1,intact,Milwaukee,WI,VP,455.0,7.6,Mildly Alkaline,A,0.77,3.03,0.53,0.0,0.55,0.08,2.89,46.1,30.1,11.1,,,,21,Wrought,Very Poor,Northern,767.02,767.0,5523.25,7.2009,0.082,0.51,0.46,0.015,0.017,2.01,0.07,0.004,0.57,96.262,-0.248830434,1.578860662,1.475676433,-1.947497444,-1.822334595,2.950339882,-0.407054361,-3.269246431,1.690086289
67,Cinders,Cinders,1937,4.0,2.01% chromium steel with 0.57 Mo,plate,43,KK,16.4,intact,Milwaukee,WI,VP,455.0,7.6,Mildly Alkaline,A,0.77,3.03,0.53,0.0,0.55,0.08,2.89,46.1,30.1,11.1,,,,21,Wrought,Very Poor,Northern,1461.0,1461.0,5004.49,3.4254,0.082,0.51,0.46,0.015,0.017,2.01,0.07,0.004,0.57,96.262,-0.248830434,1.578860662,1.475676433,-1.947497444,-1.822334595,2.950339882,-0.407054361,-3.269246431,1.690086289
67,Cinders,Cinders,1937,9.0,2.01% chromium steel with 0.57 Mo,plate,43,KK,15.0,intact,Milwaukee,WI,VP,455.0,7.6,Mildly Alkaline,A,0.77,3.03,0.53,0.0,0.55,0.08,2.89,46.1,30.1,11.1,,,,21,Wrought,Very Poor,Northern,3287.25,3287.0,4577.28,1.3924,0.082,0.51,0.46,0.015,0.017,2.01,0.07,0.004,0.57,96.262,-0.248830434,1.578860662,1.475676433,-1.947497444,-1.822334595,2.950339882,-0.407054361,-3.269246431,1.690086289
67,Cinders,Cinders,1937,11.1,2.01% chromium steel with 0.57 Mo,plate,43,KK,20.4,intact,Milwaukee,WI,VP,455.0,7.6,Mildly Alkaline,A,0.77,3.03,0.53,0.0,0.55,0.08,2.89,46.1,30.1,11.1,,,,21,Wrought,Very Poor,Northern,4054.28,4054.0,6225.09,1.5354,0.082,0.51,0.46,0.015,0.017,2.01,0.07,0.004,0.57,96.262,-0.248830434,1.578860662,1.475676433,-1.947497444,-1.822334595,2.950339882,-0.407054361,-3.269246431,1.690086289
67,Cinders,Cinders,1937,12.7,2.01% chromium steel with 0.57 Mo,plate,43,KK,13.7,intact,Milwaukee,WI,VP,455.0,7.6,Mildly Alkaline,A,0.77,3.03,0.53,0.0,0.55,0.08,2.89,46.1,30.1,11.1,,,,21,Wrought,Very Poor,Northern,4638.68,4638.0,4180.58,0.9012,0.082,0.51,0.46,0.015,0.017,2.01,0.07,0.004,0.57,96.262,-0.248830434,1.578860662,1.475676433,-1.947497444,-1.822334595,2.950339882,-0.407054361,-3.269246431,1.690086289
53,Cecil clay loam,Clay Loam,1939,1.9,"Open-hearth iron; 0.51 Cu, 0.07 Mo",plate,29,MM,2.3,intact,Atlanta,GA,G,17790.0,4.8,Very Strongly Acid,5.4,,,,,,,,61.2,48.3,33.7,18.2,1.6,7.0,21,Wrought,Good,Southern,693.98,693.0,701.85,1.0113,0.04,0.0,0.16,0.027,0.008,0.04,0.14,0.51,0.07,99.005,1.273899267,-13.93291844,2.660193442,0.880856799,-0.33553765,1.273899267,2.526662058,3.81943031,1.833514949
53,Cecil clay loam,Clay Loam,1939,6.9,"Open-hearth iron; 0.51 Cu, 0.07 Mo",plate,29,MM,3.6,intact,Atlanta,GA,G,17790.0,4.8,Very Strongly Acid,5.4,,,,,,,,61.2,48.3,33.7,18.2,1.6,7.0,21,Wrought,Good,Southern,2520.22,2520.0,1098.55,0.4359,0.04,0.0,0.16,0.027,0.008,0.04,0.14,0.51,0.07,99.005,1.273899267,-13.93291844,2.660193442,0.880856799,-0.33553765,1.273899267,2.526662058,3.81943031,1.833514949
53,Cecil clay loam,Clay Loam,1939,9.0,"Open-hearth iron; 0.51 Cu, 0.07 Mo",plate,29,MM,4.2,intact,Atlanta,GA,G,17790.0,4.8,Very Strongly Acid,5.4,,,,,,,,61.2,48.3,33.7,18.2,1.6,7.0,21,Wrought,Good,Southern,3287.25,3287.0,1281.64,0.3899,0.04,0.0,0.16,0.027,0.008,0.04,0.14,0.51,0.07,99.005,1.273899267,-13.93291844,2.660193442,0.880856799,-0.33553765,1.273899267,2.526662058,3.81943031,1.833514949
53,Cecil clay loam,Clay Loam,1939,10.6,"Open-hearth iron; 0.51 Cu, 0.07 Mo",plate,29,MM,4.2,intact,Atlanta,GA,G,17790.0,4.8,Very Strongly Acid,5.4,,,,,,,,61.2,48.3,33.7,18.2,1.6,7.0,21,Wrought,Good,Southern,3871.65,3871.0,1281.64,0.331,0.04,0.0,0.16,0.027,0.008,0.04,0.14,0.51,0.07,99.005,1.273899267,-13.93291844,2.660193442,0.880856799,-0.33553765,1.273899267,2.526662058,3.81943031,1.833514949
53,Cecil clay loam,Clay Loam,1939,12.1,"Open-hearth iron; 0.51 Cu, 0.07 Mo",plate,29,MM,4.0,intact,Atlanta,GA,G,17790.0,4.8,Very Strongly Acid,5.4,,,,,,,,61.2,48.3,33.7,18.2,1.6,7.0,21,Wrought,Good,Southern,4419.52,4419.0,1220.61,0.2762,0.04,0.0,0.16,0.027,0.008,0.04,0.14,0.51,0.07,99.005,1.273899267,-13.93291844,2.660193442,0.880856799,-0.33553765,1.273899267,2.526662058,3.81943031,1.833514949
55,Hagerstown loam,Silty Clay Loam,1939,1.9,"Open-hearth iron; 0.51 Cu, 0.07 Mo",plate,29,MM,0.9,intact,Loch Raven,MD,G,5210.0,5.8,Medium Acid,10.9,,,,,,,,55.4,42.6,32.0,15.5,1.49,8.6,21,Wrought,Good,Northern,693.98,693.0,274.64,0.3957,0.04,0.0,0.16,0.027,0.008,0.04,0.14,0.51,0.07,99.005,1.273899267,-13.93291844,2.660193442,0.880856799,-0.33553765,1.273899267,2.526662058,3.81943031,1.833514949
55,Hagerstown loam,Silty Clay Loam,1939,6.9,"Open-hearth iron; 0.51 Cu, 0.07 Mo",plate,29,MM,1.8,intact,Loch Raven,MD,G,5210.0,5.8,Medium Acid,10.9,,,,,,,,55.4,42.6,32.0,15.5,1.49,8.6,21,Wrought,Good,Northern,2520.22,2520.0,549.27,0.2179,0.04,0.0,0.16,0.027,0.008,0.04,0.14,0.51,0.07,99.005,1.273899267,-13.93291844,2.660193442,0.880856799,-0.33553765,1.273899267,2.526662058,3.81943031,1.833514949
55,Hagerstown loam,Silty Clay Loam,1939,9.0,"Open-hearth iron; 0.51 Cu, 0.07 Mo",plate,29,MM,2.0,intact,Loch Raven,MD,G,5210.0,5.8,Medium Acid,10.9,,,,,,,,55.4,42.6,32.0,15.5,1.49,8.6,21,Wrought,Good,Northern,3287.25,3287.0,610.3,0.1857,0.04,0.0,0.16,0.027,0.008,0.04,0.14,0.51,0.07,99.005,1.273899267,-13.93291844,2.660193442,0.880856799,-0.33553765,1.273899267,2.526662058,3.81943031,1.833514949
55,Hagerstown loam,Silty Clay Loam,1939,10.6,"Open-hearth iron; 0.51 Cu, 0.07 Mo",plate,29,MM,2.1,intact,Loch Raven,MD,G,5210.0,5.8,Medium Acid,10.9,,,,,,,,55.4,42.6,32.0,15.5,1.49,8.6,21,Wrought,Good,Northern,3871.65,3871.0,640.82,0.1655,0.04,0.0,0.16,0.027,0.008,0.04,0.14,0.51,0.07,99.005,1.273899267,-13.93291844,2.660193442,0.880856799,-0.33553765,1.273899267,2.526662058,3.81943031,1.833514949
55,Hagerstown loam,Silty Clay Loam,1939,12.1,"Open-hearth iron; 0.51 Cu, 0.07 Mo",plate,29,MM,2.8,intact,Loch Raven,MD,G,5210.0,5.8,Medium Acid,10.9,,,,,,,,55.4,42.6,32.0,15.5,1.49,8.6,21,Wrought,Good,Northern,4419.52,4419.0,854.42,0.1933,0.04,0.0,0.16,0.027,0.008,0.04,0.14,0.51,0.07,99.005,1.273899267,-13.93291844,2.660193442,0.880856799,-0.33553765,1.273899267,2.526662058,3.81943031,1.833514949
62,Susquehanna clay,Clay,1939,1.9,"Open-hearth iron; 0.51 Cu, 0.07 Mo",plate,29,MM,3.0,intact,Meridian,MS,F,6920.0,4.5,Very Strongly Acid,12,,,,,,,,64.0,53.0,34.6,14.9,1.79,4.7,21,Wrought,Good,Southern,693.98,693.0,915.46,1.3191,0.04,0.0,0.16,0.027,0.008,0.04,0.14,0.51,0.07,99.005,1.273899267,-13.93291844,2.660193442,0.880856799,-0.33553765,1.273899267,2.526662058,3.81943031,1.833514949
62,Susquehanna clay,Clay,1939,6.9,"Open-hearth iron; 0.51 Cu, 0.07 Mo",plate,29,MM,5.2,intact,Meridian,MS,F,6920.0,4.5,Very Strongly Acid,12,,,,,,,,64.0,53.0,34.6,14.9,1.79,4.7,21,Wrought,Good,Southern,2520.22,2520.0,1586.79,0.6296,0.04,0.0,0.16,0.027,0.008,0.04,0.14,0.51,0.07,99.005,1.273899267,-13.93291844,2.660193442,0.880856799,-0.33553765,1.273899267,2.526662058,3.81943031,1.833514949
62,Susquehanna clay,Clay,1939,9.0,"Open-hearth iron; 0.51 Cu, 0.07 Mo",plate,29,MM,4.2,intact,Meridian,MS,F,6920.0,4.5,Very Strongly Acid,12,,,,,,,,64.0,53.0,34.6,14.9,1.79,4.7,21,Wrought,Good,Southern,3287.25,3287.0,1281.64,0.3899,0.04,0.0,0.16,0.027,0.008,0.04,0.14,0.51,0.07,99.005,1.273899267,-13.93291844,2.660193442,0.880856799,-0.33553765,1.273899267,2.526662058,3.81943031,1.833514949
62,Susquehanna clay,Clay,1939,10.6,"Open-hearth iron; 0.51 Cu, 0.07 Mo",plate,29,MM,6.4,intact,Meridian,MS,F,6920.0,4.5,Very Strongly Acid,12,,,,,,,,64.0,53.0,34.6,14.9,1.79,4.7,21,Wrought,Good,Southern,3871.65,3871.0,1952.97,0.5044,0.04,0.0,0.16,0.027,0.008,0.04,0.14,0.51,0.07,99.005,1.273899267,-13.93291844,2.660193442,0.880856799,-0.33553765,1.273899267,2.526662058,3.81943031,1.833514949
62,Susquehanna clay,Clay,1939,12.1,"Open-hearth iron; 0.51 Cu, 0.07 Mo",plate,29,MM,6.1,intact,Meridian,MS,F,6920.0,4.5,Very Strongly Acid,12,,,,,,,,64.0,53.0,34.6,14.9,1.79,4.7,21,Wrought,Good,Southern,4419.52,4419.0,1861.43,0.4212,0.04,0.0,0.16,0.027,0.008,0.04,0.14,0.51,0.07,99.005,1.273899267,-13.93291844,2.660193442,0.880856799,-0.33553765,1.273899267,2.526662058,3.81943031,1.833514949
65,Chino silt loam,Silt Loam,1939,1.9,"Open-hearth iron; 0.51 Cu, 0.07 Mo",plate,29,MM,3.1,intact,Wilmington,CA,G,148.0,8.0,Moderately Alkaline,A,7.65,12.4,2.2,0.0,1.3,6.05,16.9,62.4,15.2,26.4,15.8,1.41,5.7,21,Wrought,Good,Southern,693.98,693.0,945.97,1.3631,0.04,0.0,0.16,0.027,0.008,0.04,0.14,0.51,0.07,99.005,1.273899267,-13.93291844,2.660193442,0.880856799,-0.33553765,1.273899267,2.526662058,3.81943031,1.833514949
65,Chino silt loam,Silt Loam,1939,6.9,"Open-hearth iron; 0.51 Cu, 0.07 Mo",plate,29,MM,4.9,intact,Wilmington,CA,G,148.0,8.0,Moderately Alkaline,A,7.65,12.4,2.2,0.0,1.3,6.05,16.9,62.4,15.2,26.4,15.8,1.41,5.7,21,Wrought,Good,Southern,2520.22,2520.0,1495.24,0.5933,0.04,0.0,0.16,0.027,0.008,0.04,0.14,0.51,0.07,99.005,1.273899267,-13.93291844,2.660193442,0.880856799,-0.33553765,1.273899267,2.526662058,3.81943031,1.833514949
65,Chino silt loam,Silt Loam,1939,9.0,"Open-hearth iron; 0.51 Cu, 0.07 Mo",plate,29,MM,5.6,intact,Wilmington,CA,G,148.0,8.0,Moderately Alkaline,A,7.65,12.4,2.2,0.0,1.3,6.05,16.9,62.4,15.2,26.4,15.8,1.41,5.7,21,Wrought,Good,Southern,3287.25,3287.0,1708.85,0.5198,0.04,0.0,0.16,0.027,0.008,0.04,0.14,0.51,0.07,99.005,1.273899267,-13.93291844,2.660193442,0.880856799,-0.33553765,1.273899267,2.526662058,3.81943031,1.833514949
65,Chino silt loam,Silt Loam,1939,10.6,"Open-hearth iron; 0.51 Cu, 0.07 Mo",plate,29,MM,6.1,intact,Wilmington,CA,G,148.0,8.0,Moderately Alkaline,A,7.65,12.4,2.2,0.0,1.3,6.05,16.9,62.4,15.2,26.4,15.8,1.41,5.7,21,Wrought,Good,Southern,3871.65,3871.0,1861.43,0.4808,0.04,0.0,0.16,0.027,0.008,0.04,0.14,0.51,0.07,99.005,1.273899267,-13.93291844,2.660193442,0.880856799,-0.33553765,1.273899267,2.526662058,3.81943031,1.833514949
65,Chino silt loam,Silt Loam,1939,12.1,"Open-hearth iron; 0.51 Cu, 0.07 Mo",plate,29,MM,8.6,intact,Wilmington,CA,G,148.0,8.0,Moderately Alkaline,A,7.65,12.4,2.2,0.0,1.3,6.05,16.9,62.4,15.2,26.4,15.8,1.41,5.7,21,Wrought,Good,Southern,4419.52,4419.0,2624.3,0.5938,0.04,0.0,0.16,0.027,0.008,0.04,0.14,0.51,0.07,99.005,1.273899267,-13.93291844,2.660193442,0.880856799,-0.33553765,1.273899267,2.526662058,3.81943031,1.833514949
64,Docas clay,Silty Clay Loam,1939,1.9,"Open-hearth iron; 0.51 Cu, 0.07 Mo",plate,29,MM,4.1,intact,Cholanie,CA,F,62.0,7.5,Mildly Alkaline,A,28.1,2.29,0.76,0.0,0.89,28.8,0.26,58.0,16.0,41.1,4.7,1.88,27.7,21,Wrought,Fair,Southern,693.98,693.0,1251.12,1.8028,0.04,0.0,0.16,0.027,0.008,0.04,0.14,0.51,0.07,99.005,1.273899267,-13.93291844,2.660193442,0.880856799,-0.33553765,1.273899267,2.526662058,3.81943031,1.833514949
64,Docas clay,Silty Clay Loam,1939,6.9,"Open-hearth iron; 0.51 Cu, 0.07 Mo",plate,29,MM,20.2,intact,Cholanie,CA,F,62.0,7.5,Mildly Alkaline,A,28.1,2.29,0.76,0.0,0.89,28.8,0.26,58.0,16.0,41.1,4.7,1.88,27.7,21,Wrought,Fair,Southern,2520.22,2520.0,6164.06,2.4458,0.04,0.0,0.16,0.027,0.008,0.04,0.14,0.51,0.07,99.005,1.273899267,-13.93291844,2.660193442,0.880856799,-0.33553765,1.273899267,2.526662058,3.81943031,1.833514949
64,Docas clay,Silty Clay Loam,1939,9.0,"Open-hearth iron; 0.51 Cu, 0.07 Mo",plate,29,MM,12.7,intact,Cholanie,CA,F,62.0,7.5,Mildly Alkaline,A,28.1,2.29,0.76,0.0,0.89,28.8,0.26,58.0,16.0,41.1,4.7,1.88,27.7,21,Wrought,Fair,Southern,3287.25,3287.0,3875.43,1.1789,0.04,0.0,0.16,0.027,0.008,0.04,0.14,0.51,0.07,99.005,1.273899267,-13.93291844,2.660193442,0.880856799,-0.33553765,1.273899267,2.526662058,3.81943031,1.833514949
64,Docas clay,Silty Clay Loam,1939,10.6,"Open-hearth iron; 0.51 Cu, 0.07 Mo",plate,29,MM,10.3,intact,Cholanie,CA,F,62.0,7.5,Mildly Alkaline,A,28.1,2.29,0.76,0.0,0.89,28.8,0.26,58.0,16.0,41.1,4.7,1.88,27.7,21,Wrought,Fair,Southern,3871.65,3871.0,3143.06,0.8118,0.04,0.0,0.16,0.027,0.008,0.04,0.14,0.51,0.07,99.005,1.273899267,-13.93291844,2.660193442,0.880856799,-0.33553765,1.273899267,2.526662058,3.81943031,1.833514949
64,Docas clay,Silty Clay Loam,1939,12.1,"Open-hearth iron; 0.51 Cu, 0.07 Mo",plate,29,MM,18.3,intact,Cholanie,CA,F,62.0,7.5,Mildly Alkaline,A,28.1,2.29,0.76,0.0,0.89,28.8,0.26,58.0,16.0,41.1,4.7,1.88,27.7,21,Wrought,Fair,Southern,4419.52,4419.0,5584.28,1.2635,0.04,0.0,0.16,0.027,0.008,0.04,0.14,0.51,0.07,99.005,1.273899267,-13.93291844,2.660193442,0.880856799,-0.33553765,1.273899267,2.526662058,3.81943031,1.833514949
66,Mohave fine gravelly loam,Sandy Loam,1939,1.9,"Open-hearth iron; 0.51 Cu, 0.07 Mo",plate,29,MM,6.6,intact,Phoenix,AZ,F,232.0,8.0,Moderately Alkaline,A,6.55,0.51,0.18,0.0,0.73,2.77,2.97,69.7,7.8,16.5,20.1,1.79,2.7,21,Wrought,Fair,Southern,693.98,693.0,2014.0,2.9021,0.04,0.0,0.16,0.027,0.008,0.04,0.14,0.51,0.07,99.005,1.273899267,-13.93291844,2.660193442,0.880856799,-0.33553765,1.273899267,2.526662058,3.81943031,1.833514949
66,Mohave fine gravelly loam,Sandy Loam,1939,6.9,"Open-hearth iron; 0.51 Cu, 0.07 Mo",plate,29,MM,12.4,intact,Phoenix,AZ,F,232.0,8.0,Moderately Alkaline,A,6.55,0.51,0.18,0.0,0.73,2.77,2.97,69.7,7.8,16.5,20.1,1.79,2.7,21,Wrought,Fair,Southern,2520.22,2520.0,3783.88,1.5014,0.04,0.0,0.16,0.027,0.008,0.04,0.14,0.51,0.07,99.005,1.273899267,-13.93291844,2.660193442,0.880856799,-0.33553765,1.273899267,2.526662058,3.81943031,1.833514949
66,Mohave fine gravelly loam,Sandy Loam,1939,9.0,"Open-hearth iron; 0.51 Cu, 0.07 Mo",plate,29,MM,14.1,intact,Phoenix,AZ,F,232.0,8.0,Moderately Alkaline,A,6.55,0.51,0.18,0.0,0.73,2.77,2.97,69.7,7.8,16.5,20.1,1.79,2.7,21,Wrought,Fair,Southern,3287.25,3287.0,4302.64,1.3089,0.04,0.0,0.16,0.027,0.008,0.04,0.14,0.51,0.07,99.005,1.273899267,-13.93291844,2.660193442,0.880856799,-0.33553765,1.273899267,2.526662058,3.81943031,1.833514949
66,Mohave fine gravelly loam,Sandy Loam,1939,10.6,"Open-hearth iron; 0.51 Cu, 0.07 Mo",plate,29,MM,15.6,intact,Phoenix,AZ,F,232.0,8.0,Moderately Alkaline,A,6.55,0.51,0.18,0.0,0.73,2.77,2.97,69.7,7.8,16.5,20.1,1.79,2.7,21,Wrought,Fair,Southern,3871.65,3871.0,4760.37,1.2295,0.04,0.0,0.16,0.027,0.008,0.04,0.14,0.51,0.07,99.005,1.273899267,-13.93291844,2.660193442,0.880856799,-0.33553765,1.273899267,2.526662058,3.81943031,1.833514949
66,Mohave fine gravelly loam,Sandy Loam,1939,12.1,"Open-hearth iron; 0.51 Cu, 0.07 Mo",plate,29,MM,17.1,intact,Phoenix,AZ,F,232.0,8.0,Moderately Alkaline,A,6.55,0.51,0.18,0.0,0.73,2.77,2.97,69.7,7.8,16.5,20.1,1.79,2.7,21,Wrought,Fair,Southern,4419.52,4419.0,5218.09,1.1807,0.04,0.0,0.16,0.027,0.008,0.04,0.14,0.51,0.07,99.005,1.273899267,-13.93291844,2.660193442,0.880856799,-0.33553765,1.273899267,2.526662058,3.81943031,1.833514949
70,Merced silt loam,Clay Loam,1939,1.9,"Open-hearth iron; 0.51 Cu, 0.07 Mo",plate,29,MM,10.1,intact,Buttonwillo,CA,F,278.0,9.4,Very Strongly Alkaline,A,8.38,0.38,0.22,0.02,1.87,1.12,5.57,65.0,6.0,24.7,6.1,1.69,0.2,21,Wrought,Fair,Southern,693.98,693.0,3082.03,4.4411,0.04,0.0,0.16,0.027,0.008,0.04,0.14,0.51,0.07,99.005,1.273899267,-13.93291844,2.660193442,0.880856799,-0.33553765,1.273899267,2.526662058,3.81943031,1.833514949
70,Merced silt loam,Clay Loam,1939,6.9,"Open-hearth iron; 0.51 Cu, 0.07 Mo",plate,29,MM,11.0,intact,Buttonwillo,CA,F,278.0,9.4,Very Strongly Alkaline,A,8.38,0.38,0.22,0.02,1.87,1.12,5.57,65.0,6.0,24.7,6.1,1.69,0.2,21,Wrought,Fair,Southern,2520.22,2520.0,3356.67,1.3319,0.04,0.0,0.16,0.027,0.008,0.04,0.14,0.51,0.07,99.005,1.273899267,-13.93291844,2.660193442,0.880856799,-0.33553765,1.273899267,2.526662058,3.81943031,1.833514949
70,Merced silt loam,Clay Loam,1939,9.0,"Open-hearth iron; 0.51 Cu, 0.07 Mo",plate,29,MM,18.3,intact,Buttonwillo,CA,F,278.0,9.4,Very Strongly Alkaline,A,8.38,0.38,0.22,0.02,1.87,1.12,5.57,65.0,6.0,24.7,6.1,1.69,0.2,21,Wrought,Fair,Southern,3287.25,3287.0,5584.28,1.6988,0.04,0.0,0.16,0.027,0.008,0.04,0.14,0.51,0.07,99.005,1.273899267,-13.93291844,2.660193442,0.880856799,-0.33553765,1.273899267,2.526662058,3.81943031,1.833514949
70,Merced silt loam,Clay Loam,1939,10.6,"Open-hearth iron; 0.51 Cu, 0.07 Mo",plate,29,MM,0.0,destroyed,Buttonwillo,CA,F,278.0,9.4,Very Strongly Alkaline,A,8.38,0.38,0.22,0.02,1.87,1.12,5.57,65.0,6.0,24.7,6.1,1.69,0.2,21,Wrought,Fair,Southern,3871.65,3871.0,0.0,0.0,0.04,0.0,0.16,0.027,0.008,0.04,0.14,0.51,0.07,99.005,1.273899267,-13.93291844,2.660193442,0.880856799,-0.33553765,1.273899267,2.526662058,3.81943031,1.833514949
