Repository: sk7-dev/corrosion_prediction

File: Dataset/final_database1.csv (part 36 of 57)
site_no,soil_type,texture,year,duration,material_name,type,material_id,material_code,weight_loss_oz,specimen_status,city,state,internal_drainage,resistivity,pH,pH_type,total_acidity,Na+K,Ca,Mg,CO3,HCO3,Cl,SO4,mean_temp,annual_precipitation,moisture,air_pore_space,specific_gravity,volume_shrinkage,table,iron_type,areation,region,approximate_days,exact_days,weight_loss_g,corrosion_rate,C (%),Si (%),Mn (%),S (%),P (%),Cr (%),Ni (%),Cu (%),Mo  (%),Fe (%),C_clr,Si_clr,Mn_clr,S_clr,P_clr,Cr_clr,Ni_clr,Cu_clr,Mo_clr
70,Merced silt loam,Clay Loam,1939,12.1,"Open-hearth iron; 0.51 Cu, 0.07 Mo",plate,29,MM,0.0,destroyed,Buttonwillo,CA,F,278.0,9.4,Very Strongly Alkaline,A,8.38,0.38,0.22,0.02,1.87,1.12,5.57,65.0,6.0,24.7,6.1,1.69,0.2,21,Wrought,Fair,Southern,4419.52,4419.0,0.0,0.0,0.04,0.0,0.16,0.027,0.008,0.04,0.14,0.51,0.07,99.005,1.273899267,-13.93291844,2.660193442,0.880856799,-0.33553765,1.273899267,2.526662058,3.81943031,1.833514949
58,Muck,Muck,1939,1.9,"Open-hearth iron; 0.51 Cu, 0.07 Mo",plate,29,MM,4.7,intact,New Orleans,LA,VP,712.0,4.8,Very Strongly Acid,15,2.03,2.23,1.29,0.0,0.0,0.47,2.54,69.3,57.4,57.8,22.4,1.43,36.9,21,Wrought,Poor,Southern,693.98,693.0,1434.21,2.0666,0.04,0.0,0.16,0.027,0.008,0.04,0.14,0.51,0.07,99.005,1.273899267,-13.93291844,2.660193442,0.880856799,-0.33553765,1.273899267,2.526662058,3.81943031,1.833514949
58,Muck,Muck,1939,6.9,"Open-hearth iron; 0.51 Cu, 0.07 Mo",plate,29,MM,12.7,intact,New Orleans,LA,VP,712.0,4.8,Very Strongly Acid,15,2.03,2.23,1.29,0.0,0.0,0.47,2.54,69.3,57.4,57.8,22.4,1.43,36.9,21,Wrought,Poor,Southern,2520.22,2520.0,3875.43,1.5377,0.04,0.0,0.16,0.027,0.008,0.04,0.14,0.51,0.07,99.005,1.273899267,-13.93291844,2.660193442,0.880856799,-0.33553765,1.273899267,2.526662058,3.81943031,1.833514949
58,Muck,Muck,1939,9.0,"Open-hearth iron; 0.51 Cu, 0.07 Mo",plate,29,MM,12.0,intact,New Orleans,LA,VP,712.0,4.8,Very Strongly Acid,15,2.03,2.23,1.29,0.0,0.0,0.47,2.54,69.3,57.4,57.8,22.4,1.43,36.9,21,Wrought,Poor,Southern,3287.25,3287.0,3661.82,1.1139,0.04,0.0,0.16,0.027,0.008,0.04,0.14,0.51,0.07,99.005,1.273899267,-13.93291844,2.660193442,0.880856799,-0.33553765,1.273899267,2.526662058,3.81943031,1.833514949
58,Muck,Muck,1939,10.6,"Open-hearth iron; 0.51 Cu, 0.07 Mo",plate,29,MM,12.6,intact,New Orleans,LA,VP,712.0,4.8,Very Strongly Acid,15,2.03,2.23,1.29,0.0,0.0,0.47,2.54,69.3,57.4,57.8,22.4,1.43,36.9,21,Wrought,Poor,Southern,3871.65,3871.0,3844.91,0.9931,0.04,0.0,0.16,0.027,0.008,0.04,0.14,0.51,0.07,99.005,1.273899267,-13.93291844,2.660193442,0.880856799,-0.33553765,1.273899267,2.526662058,3.81943031,1.833514949
58,Muck,Muck,1939,12.1,"Open-hearth iron; 0.51 Cu, 0.07 Mo",plate,29,MM,16.8,intact,New Orleans,LA,VP,712.0,4.8,Very Strongly Acid,15,2.03,2.23,1.29,0.0,0.0,0.47,2.54,69.3,57.4,57.8,22.4,1.43,36.9,21,Wrought,Poor,Southern,4419.52,4419.0,5126.55,1.16,0.04,0.0,0.16,0.027,0.008,0.04,0.14,0.51,0.07,99.005,1.273899267,-13.93291844,2.660193442,0.880856799,-0.33553765,1.273899267,2.526662058,3.81943031,1.833514949
60,Rifle peat,Peat,1939,1.9,"Open-hearth iron; 0.51 Cu, 0.07 Mo",plate,29,MM,3.4,intact,Plymouth,OH,P,218.0,2.6,Extremely Acid,297.4,2.91,10.95,2.86,0.0,0.0,0.0,56.7,49.0,37.0,43.4,33.2,1.28,9.1,21,Wrought,Poor,Northern,693.98,693.0,1037.52,1.495,0.04,0.0,0.16,0.027,0.008,0.04,0.14,0.51,0.07,99.005,1.273899267,-13.93291844,2.660193442,0.880856799,-0.33553765,1.273899267,2.526662058,3.81943031,1.833514949
60,Rifle peat,Peat,1939,6.9,"Open-hearth iron; 0.51 Cu, 0.07 Mo",plate,29,MM,8.4,intact,Plymouth,OH,P,218.0,2.6,Extremely Acid,297.4,2.91,10.95,2.86,0.0,0.0,0.0,56.7,49.0,37.0,43.4,33.2,1.28,9.1,21,Wrought,Poor,Northern,2520.22,2520.0,2563.27,1.0171,0.04,0.0,0.16,0.027,0.008,0.04,0.14,0.51,0.07,99.005,1.273899267,-13.93291844,2.660193442,0.880856799,-0.33553765,1.273899267,2.526662058,3.81943031,1.833514949
60,Rifle peat,Peat,1939,9.0,"Open-hearth iron; 0.51 Cu, 0.07 Mo",plate,29,MM,10.3,intact,Plymouth,OH,P,218.0,2.6,Extremely Acid,297.4,2.91,10.95,2.86,0.0,0.0,0.0,56.7,49.0,37.0,43.4,33.2,1.28,9.1,21,Wrought,Poor,Northern,3287.25,3287.0,3143.06,0.9561,0.04,0.0,0.16,0.027,0.008,0.04,0.14,0.51,0.07,99.005,1.273899267,-13.93291844,2.660193442,0.880856799,-0.33553765,1.273899267,2.526662058,3.81943031,1.833514949
60,Rifle peat,Peat,1939,10.6,"Open-hearth iron; 0.51 Cu, 0.07 Mo",plate,29,MM,14.0,intact,Plymouth,OH,P,218.0,2.6,Extremely Acid,297.4,2.91,10.95,2.86,0.0,0.0,0.0,56.7,49.0,37.0,43.4,33.2,1.28,9.1,21,Wrought,Poor,Northern,3871.65,3871.0,4272.12,1.1034,0.04,0.0,0.16,0.027,0.008,0.04,0.14,0.51,0.07,99.005,1.273899267,-13.93291844,2.660193442,0.880856799,-0.33553765,1.273899267,2.526662058,3.81943031,1.833514949
60,Rifle peat,Peat,1939,12.1,"Open-hearth iron; 0.51 Cu, 0.07 Mo",plate,29,MM,18.4,intact,Plymouth,OH,P,218.0,2.6,Extremely Acid,297.4,2.91,10.95,2.86,0.0,0.0,0.0,56.7,49.0,37.0,43.4,33.2,1.28,9.1,21,Wrought,Poor,Northern,4419.52,4419.0,5614.79,1.2705,0.04,0.0,0.16,0.027,0.008,0.04,0.14,0.51,0.07,99.005,1.273899267,-13.93291844,2.660193442,0.880856799,-0.33553765,1.273899267,2.526662058,3.81943031,1.833514949
61,Sharkey clay,Clay,1939,1.9,"Open-hearth iron; 0.51 Cu, 0.07 Mo",plate,29,MM,2.3,intact,New Orleans,LA,P,943.0,6.8,Neutral,4.9,0.73,0.68,0.33,0.0,0.71,0.1,0.91,69.3,57.4,30.8,2.3,1.78,16.4,21,Wrought,Poor,Southern,693.98,693.0,701.85,1.0113,0.04,0.0,0.16,0.027,0.008,0.04,0.14,0.51,0.07,99.005,1.273899267,-13.93291844,2.660193442,0.880856799,-0.33553765,1.273899267,2.526662058,3.81943031,1.833514949
61,Sharkey clay,Clay,1939,6.9,"Open-hearth iron; 0.51 Cu, 0.07 Mo",plate,29,MM,6.4,intact,New Orleans,LA,P,943.0,6.8,Neutral,4.9,0.73,0.68,0.33,0.0,0.71,0.1,0.91,69.3,57.4,30.8,2.3,1.78,16.4,21,Wrought,Poor,Southern,2520.22,2520.0,1952.97,0.7749,0.04,0.0,0.16,0.027,0.008,0.04,0.14,0.51,0.07,99.005,1.273899267,-13.93291844,2.660193442,0.880856799,-0.33553765,1.273899267,2.526662058,3.81943031,1.833514949
61,Sharkey clay,Clay,1939,9.0,"Open-hearth iron; 0.51 Cu, 0.07 Mo",plate,29,MM,4.1,intact,New Orleans,LA,P,943.0,6.8,Neutral,4.9,0.73,0.68,0.33,0.0,0.71,0.1,0.91,69.3,57.4,30.8,2.3,1.78,16.4,21,Wrought,Poor,Southern,3287.25,3287.0,1251.12,0.3806,0.04,0.0,0.16,0.027,0.008,0.04,0.14,0.51,0.07,99.005,1.273899267,-13.93291844,2.660193442,0.880856799,-0.33553765,1.273899267,2.526662058,3.81943031,1.833514949
61,Sharkey clay,Clay,1939,10.6,"Open-hearth iron; 0.51 Cu, 0.07 Mo",plate,29,MM,7.8,intact,New Orleans,LA,P,943.0,6.8,Neutral,4.9,0.73,0.68,0.33,0.0,0.71,0.1,0.91,69.3,57.4,30.8,2.3,1.78,16.4,21,Wrought,Poor,Southern,3871.65,3871.0,2380.18,0.6148,0.04,0.0,0.16,0.027,0.008,0.04,0.14,0.51,0.07,99.005,1.273899267,-13.93291844,2.660193442,0.880856799,-0.33553765,1.273899267,2.526662058,3.81943031,1.833514949
61,Sharkey clay,Clay,1939,12.1,"Open-hearth iron; 0.51 Cu, 0.07 Mo",plate,29,MM,9.1,intact,New Orleans,LA,P,943.0,6.8,Neutral,4.9,0.73,0.68,0.33,0.0,0.71,0.1,0.91,69.3,57.4,30.8,2.3,1.78,16.4,21,Wrought,Poor,Southern,4419.52,4419.0,2776.88,0.6283,0.04,0.0,0.16,0.027,0.008,0.04,0.14,0.51,0.07,99.005,1.273899267,-13.93291844,2.660193442,0.880856799,-0.33553765,1.273899267,2.526662058,3.81943031,1.833514949
51,Acadia clay,Clay,1939,6.9,"Open-hearth iron; 0.51 Cu, 0.07 Mo",plate,29,MM,24.1,intact,Spindletop,TX,P,190.0,6.2,Slightly Acid,13.2,10.27,15.55,5.03,0.0,0.56,5.75,22.0,69.0,49.0,47.4,4.4,2.07,37.9,21,Wrought,Very Poor,Southern,2520.22,2520.0,7354.16,2.9181,0.04,0.0,0.16,0.027,0.008,0.04,0.14,0.51,0.07,99.005,1.273899267,-13.93291844,2.660193442,0.880856799,-0.33553765,1.273899267,2.526662058,3.81943031,1.833514949
56,Lake Charles clay,Clay,1939,1.9,"Open-hearth iron; 0.51 Cu, 0.07 Mo",plate,29,MM,11.2,intact,El Vista,TX,VP,406.0,7.1,Neutral,5.1,3.12,0.69,0.47,0.0,0.8,1.59,3.04,69.0,49.0,28.7,5.0,2.03,30.1,21,Wrought,Very Poor,Southern,693.98,693.0,3417.7,4.9248,0.04,0.0,0.16,0.027,0.008,0.04,0.14,0.51,0.07,99.005,1.273899267,-13.93291844,2.660193442,0.880856799,-0.33553765,1.273899267,2.526662058,3.81943031,1.833514949
56,Lake Charles clay,Clay,1939,6.9,"Open-hearth iron; 0.51 Cu, 0.07 Mo",plate,29,MM,45.8,intact,El Vista,TX,VP,406.0,7.1,Neutral,5.1,3.12,0.69,0.47,0.0,0.8,1.59,3.04,69.0,49.0,28.7,5.0,2.03,30.1,21,Wrought,Very Poor,Southern,2520.22,2520.0,13975.95,5.5455,0.04,0.0,0.16,0.027,0.008,0.04,0.14,0.51,0.07,99.005,1.273899267,-13.93291844,2.660193442,0.880856799,-0.33553765,1.273899267,2.526662058,3.81943031,1.833514949
56,Lake Charles clay,Clay,1939,9.0,"Open-hearth iron; 0.51 Cu, 0.07 Mo",plate,29,MM,14.1,intact,El Vista,TX,VP,406.0,7.1,Neutral,5.1,3.12,0.69,0.47,0.0,0.8,1.59,3.04,69.0,49.0,28.7,5.0,2.03,30.1,21,Wrought,Very Poor,Southern,3287.25,3287.0,4302.64,1.3089,0.04,0.0,0.16,0.027,0.008,0.04,0.14,0.51,0.07,99.005,1.273899267,-13.93291844,2.660193442,0.880856799,-0.33553765,1.273899267,2.526662058,3.81943031,1.833514949
56,Lake Charles clay,Clay,1939,10.6,"Open-hearth iron; 0.51 Cu, 0.07 Mo",plate,29,MM,17.8,intact,El Vista,TX,VP,406.0,7.1,Neutral,5.1,3.12,0.69,0.47,0.0,0.8,1.59,3.04,69.0,49.0,28.7,5.0,2.03,30.1,21,Wrought,Very Poor,Southern,3871.65,3871.0,5431.7,1.4029,0.04,0.0,0.16,0.027,0.008,0.04,0.14,0.51,0.07,99.005,1.273899267,-13.93291844,2.660193442,0.880856799,-0.33553765,1.273899267,2.526662058,3.81943031,1.833514949
56,Lake Charles clay,Clay,1939,12.1,"Open-hearth iron; 0.51 Cu, 0.07 Mo",plate,29,MM,0.0,destroyed,El Vista,TX,VP,406.0,7.1,Neutral,5.1,3.12,0.69,0.47,0.0,0.8,1.59,3.04,69.0,49.0,28.7,5.0,2.03,30.1,21,Wrought,Very Poor,Southern,4419.52,4419.0,0.0,0.0,0.04,0.0,0.16,0.027,0.008,0.04,0.14,0.51,0.07,99.005,1.273899267,-13.93291844,2.660193442,0.880856799,-0.33553765,1.273899267,2.526662058,3.81943031,1.833514949
59,Carlisle muck,Muck,1939,1.9,"Open-hearth iron; 0.51 Cu, 0.07 Mo",plate,29,MM,2.2,intact,Kalamazoo,MI,VP,1660.0,5.6,Medium Acid,12.6,1.03,3.08,2.7,0.0,0.0,3.47,1.04,49.0,31.0,43.6,,,,21,Wrought,Very Poor,Northern,693.98,693.0,671.33,0.9674,0.04,0.0,0.16,0.027,0.008,0.04,0.14,0.51,0.07,99.005,1.273899267,-13.93291844,2.660193442,0.880856799,-0.33553765,1.273899267,2.526662058,3.81943031,1.833514949
59,Carlisle muck,Muck,1939,6.9,"Open-hearth iron; 0.51 Cu, 0.07 Mo",plate,29,MM,4.6,intact,Kalamazoo,MI,VP,1660.0,5.6,Medium Acid,12.6,1.03,3.08,2.7,0.0,0.0,3.47,1.04,49.0,31.0,43.6,,,,21,Wrought,Very Poor,Northern,2520.22,2520.0,1403.7,0.557,0.04,0.0,0.16,0.027,0.008,0.04,0.14,0.51,0.07,99.005,1.273899267,-13.93291844,2.660193442,0.880856799,-0.33553765,1.273899267,2.526662058,3.81943031,1.833514949
59,Carlisle muck,Muck,1939,9.0,"Open-hearth iron; 0.51 Cu, 0.07 Mo",plate,29,MM,6.7,intact,Kalamazoo,MI,VP,1660.0,5.6,Medium Acid,12.6,1.03,3.08,2.7,0.0,0.0,3.47,1.04,49.0,31.0,43.6,,,,21,Wrought,Very Poor,Northern,3287.25,3287.0,2044.52,0.622,0.04,0.0,0.16,0.027,0.008,0.04,0.14,0.51,0.07,99.005,1.273899267,-13.93291844,2.660193442,0.880856799,-0.33553765,1.273899267,2.526662058,3.81943031,1.833514949
59,Carlisle muck,Muck,1939,10.6,"Open-hearth iron; 0.51 Cu, 0.07 Mo",plate,29,MM,7.6,intact,Kalamazoo,MI,VP,1660.0,5.6,Medium Acid,12.6,1.03,3.08,2.7,0.0,0.0,3.47,1.04,49.0,31.0,43.6,,,,21,Wrought,Very Poor,Northern,3871.65,3871.0,2319.15,0.599,0.04,0.0,0.16,0.027,0.008,0.04,0.14,0.51,0.07,99.005,1.273899267,-13.93291844,2.660193442,0.880856799,-0.33553765,1.273899267,2.526662058,3.81943031,1.833514949
59,Carlisle muck,Muck,1939,12.1,"Open-hearth iron; 0.51 Cu, 0.07 Mo",plate,29,MM,7.9,intact,Kalamazoo,MI,VP,1660.0,5.6,Medium Acid,12.6,1.03,3.08,2.7,0.0,0.0,3.47,1.04,49.0,31.0,43.6,,,,21,Wrought,Very Poor,Northern,4419.52,4419.0,2410.7,0.5455,0.04,0.0,0.16,0.027,0.008,0.04,0.14,0.51,0.07,99.005,1.273899267,-13.93291844,2.660193442,0.880856799,-0.33553765,1.273899267,2.526662058,3.81943031,1.833514949
63,Tidal marsh,Marsh,1939,1.9,"Open-hearth iron; 0.51 Cu, 0.07 Mo",plate,29,MM,2.1,intact,Charleston,SC,VP,84.0,6.9,Neutral,14.6,33.6,6.85,4.0,0.0,0.0,12.7,36.6,66.0,45.2,46.7,19.5,1.47,18.8,21,Wrought,Very Poor,Southern,693.98,693.0,640.82,0.9234,0.04,0.0,0.16,0.027,0.008,0.04,0.14,0.51,0.07,99.005,1.273899267,-13.93291844,2.660193442,0.880856799,-0.33553765,1.273899267,2.526662058,3.81943031,1.833514949
63,Tidal marsh,Marsh,1939,6.9,"Open-hearth iron; 0.51 Cu, 0.07 Mo",plate,29,MM,6.7,intact,Charleston,SC,VP,84.0,6.9,Neutral,14.6,33.6,6.85,4.0,0.0,0.0,12.7,36.6,66.0,45.2,46.7,19.5,1.47,18.8,21,Wrought,Very Poor,Southern,2520.22,2520.0,2044.52,0.8112,0.04,0.0,0.16,0.027,0.008,0.04,0.14,0.51,0.07,99.005,1.273899267,-13.93291844,2.660193442,0.880856799,-0.33553765,1.273899267,2.526662058,3.81943031,1.833514949
63,Tidal marsh,Marsh,1939,9.0,"Open-hearth iron; 0.51 Cu, 0.07 Mo",plate,29,MM,8.6,intact,Charleston,SC,VP,84.0,6.9,Neutral,14.6,33.6,6.85,4.0,0.0,0.0,12.7,36.6,66.0,45.2,46.7,19.5,1.47,18.8,21,Wrought,Very Poor,Southern,3287.25,3287.0,2624.3,0.7983,0.04,0.0,0.16,0.027,0.008,0.04,0.14,0.51,0.07,99.005,1.273899267,-13.93291844,2.660193442,0.880856799,-0.33553765,1.273899267,2.526662058,3.81943031,1.833514949
63,Tidal marsh,Marsh,1939,10.6,"Open-hearth iron; 0.51 Cu, 0.07 Mo",plate,29,MM,10.4,intact,Charleston,SC,VP,84.0,6.9,Neutral,14.6,33.6,6.85,4.0,0.0,0.0,12.7,36.6,66.0,45.2,46.7,19.5,1.47,18.8,21,Wrought,Very Poor,Southern,3871.65,3871.0,3173.58,0.8197,0.04,0.0,0.16,0.027,0.008,0.04,0.14,0.51,0.07,99.005,1.273899267,-13.93291844,2.660193442,0.880856799,-0.33553765,1.273899267,2.526662058,3.81943031,1.833514949
63,Tidal marsh,Marsh,1939,12.1,"Open-hearth iron; 0.51 Cu, 0.07 Mo",plate,29,MM,12.4,intact,Charleston,SC,VP,84.0,6.9,Neutral,14.6,33.6,6.85,4.0,0.0,0.0,12.7,36.6,66.0,45.2,46.7,19.5,1.47,18.8,21,Wrought,Very Poor,Southern,4419.52,4419.0,3783.88,0.8562,0.04,0.0,0.16,0.027,0.008,0.04,0.14,0.51,0.07,99.005,1.273899267,-13.93291844,2.660193442,0.880856799,-0.33553765,1.273899267,2.526662058,3.81943031,1.833514949
67,Cinders,Cinders,1939,1.9,"Open-hearth iron; 0.51 Cu, 0.07 Mo",plate,29,MM,26.0,intact,Milwaukee,WI,VP,455.0,7.6,Mildly Alkaline,A,0.77,3.03,0.53,0.0,0.55,0.08,2.89,46.1,30.1,11.1,,,,21,Wrought,Very Poor,Northern,693.98,693.0,7933.94,11.4325,0.04,0.0,0.16,0.027,0.008,0.04,0.14,0.51,0.07,99.005,1.273899267,-13.93291844,2.660193442,0.880856799,-0.33553765,1.273899267,2.526662058,3.81943031,1.833514949
67,Cinders,Cinders,1939,6.9,"Open-hearth iron; 0.51 Cu, 0.07 Mo",plate,29,MM,27.0,intact,Milwaukee,WI,VP,455.0,7.6,Mildly Alkaline,A,0.77,3.03,0.53,0.0,0.55,0.08,2.89,46.1,30.1,11.1,,,,21,Wrought,Very Poor,Northern,2520.22,2520.0,8239.1,3.2692,0.04,0.0,0.16,0.027,0.008,0.04,0.14,0.51,0.07,99.005,1.273899267,-13.93291844,2.660193442,0.880856799,-0.33553765,1.273899267,2.526662058,3.81943031,1.833514949
67,Cinders,Cinders,1939,9.0,"Open-hearth iron; 0.51 Cu, 0.07 Mo",plate,29,MM,43.9,intact,Milwaukee,WI,VP,455.0,7.6,Mildly Alkaline,A,0.77,3.03,0.53,0.0,0.55,0.08,2.89,46.1,30.1,11.1,,,,21,Wrought,Very Poor,Northern,3287.25,3287.0,13396.16,4.0752,0.04,0.0,0.16,0.027,0.008,0.04,0.14,0.51,0.07,99.005,1.273899267,-13.93291844,2.660193442,0.880856799,-0.33553765,1.273899267,2.526662058,3.81943031,1.833514949
67,Cinders,Cinders,1939,10.6,"Open-hearth iron; 0.51 Cu, 0.07 Mo",plate,29,MM,52.3,intact,Milwaukee,WI,VP,455.0,7.6,Mildly Alkaline,A,0.77,3.03,0.53,0.0,0.55,0.08,2.89,46.1,30.1,11.1,,,,21,Wrought,Very Poor,Northern,3871.65,3871.0,15959.43,4.1221,0.04,0.0,0.16,0.027,0.008,0.04,0.14,0.51,0.07,99.005,1.273899267,-13.93291844,2.660193442,0.880856799,-0.33553765,1.273899267,2.526662058,3.81943031,1.833514949
67,Cinders,Cinders,1939,12.1,"Open-hearth iron; 0.51 Cu, 0.07 Mo",plate,29,MM,0.0,destroyed,Milwaukee,WI,VP,455.0,7.6,Mildly Alkaline,A,0.77,3.03,0.53,0.0,0.55,0.08,2.89,46.1,30.1,11.1,,,,21,Wrought,Very Poor,Northern,4419.52,4419.0,0.0,0.0,0.04,0.0,0.16,0.027,0.008,0.04,0.14,0.51,0.07,99.005,1.273899267,-13.93291844,2.660193442,0.880856799,-0.33553765,1.273899267,2.526662058,3.81943031,1.833514949
53,Cecil clay loam,Clay Loam,1937,2.1,"Open-hearth iron; 0.54 Cu, 0.13 Mo",plate,31,N,2.0,intact,Atlanta,GA,G,17790.0,4.8,Very Strongly Acid,5.4,,,,,,,,61.2,48.3,33.7,18.2,1.6,7.0,21,Wrought,Good,Southern,767.02,767.0,610.3,0.7957,0.06,0.001,0.098,0.029,0.069,0.02,0.14,0.54,0.13,98.913,0.163544179,-3.930789695,0.654167025,-0.56350436,0.303306098,-0.935067747,1.010841936,2.360768595,0.93673397
53,Cecil clay loam,Clay Loam,1937,4.0,"Open-hearth iron; 0.54 Cu, 0.13 Mo",plate,31,N,3.0,intact,Atlanta,GA,G,17790.0,4.8,Very Strongly Acid,5.4,,,,,,,,61.2,48.3,33.7,18.2,1.6,7.0,21,Wrought,Good,Southern,1461.0,1461.0,915.46,0.6266,0.06,0.001,0.098,0.029,0.069,0.02,0.14,0.54,0.13,98.913,0.163544179,-3.930789695,0.654167025,-0.56350436,0.303306098,-0.935067747,1.010841936,2.360768595,0.93673397
53,Cecil clay loam,Clay Loam,1937,9.0,"Open-hearth iron; 0.54 Cu, 0.13 Mo",plate,31,N,3.3,intact,Atlanta,GA,G,17790.0,4.8,Very Strongly Acid,5.4,,,,,,,,61.2,48.3,33.7,18.2,1.6,7.0,21,Wrought,Good,Southern,3287.25,3287.0,1007.0,0.3063,0.06,0.001,0.098,0.029,0.069,0.02,0.14,0.54,0.13,98.913,0.163544179,-3.930789695,0.654167025,-0.56350436,0.303306098,-0.935067747,1.010841936,2.360768595,0.93673397
53,Cecil clay loam,Clay Loam,1937,11.1,"Open-hearth iron; 0.54 Cu, 0.13 Mo",plate,31,N,3.5,intact,Atlanta,GA,G,17790.0,4.8,Very Strongly Acid,5.4,,,,,,,,61.2,48.3,33.7,18.2,1.6,7.0,21,Wrought,Good,Southern,4054.28,4054.0,1068.03,0.2634,0.06,0.001,0.098,0.029,0.069,0.02,0.14,0.54,0.13,98.913,0.163544179,-3.930789695,0.654167025,-0.56350436,0.303306098,-0.935067747,1.010841936,2.360768595,0.93673397
53,Cecil clay loam,Clay Loam,1937,12.7,"Open-hearth iron; 0.54 Cu, 0.13 Mo",plate,31,N,3.8,intact,Atlanta,GA,G,17790.0,4.8,Very Strongly Acid,5.4,,,,,,,,61.2,48.3,33.7,18.2,1.6,7.0,21,Wrought,Good,Southern,4638.68,4638.0,1159.58,0.25,0.06,0.001,0.098,0.029,0.069,0.02,0.14,0.54,0.13,98.913,0.163544179,-3.930789695,0.654167025,-0.56350436,0.303306098,-0.935067747,1.010841936,2.360768595,0.93673397
55,Hagerstown loam,Silty Clay Loam,1937,2.1,"Open-hearth iron; 0.54 Cu, 0.13 Mo",plate,31,N,1.9,intact,Loch Raven,MD,G,5210.0,5.8,Medium Acid,10.9,,,,,,,,55.4,42.6,32.0,15.5,1.49,8.6,21,Wrought,Good,Northern,767.02,767.0,579.79,0.7559,0.06,0.001,0.098,0.029,0.069,0.02,0.14,0.54,0.13,98.913,0.163544179,-3.930789695,0.654167025,-0.56350436,0.303306098,-0.935067747,1.010841936,2.360768595,0.93673397
55,Hagerstown loam,Silty Clay Loam,1937,4.0,"Open-hearth iron; 0.54 Cu, 0.13 Mo",plate,31,N,2.7,intact,Loch Raven,MD,G,5210.0,5.8,Medium Acid,10.9,,,,,,,,55.4,42.6,32.0,15.5,1.49,8.6,21,Wrought,Good,Northern,1461.0,1461.0,823.91,0.5639,0.06,0.001,0.098,0.029,0.069,0.02,0.14,0.54,0.13,98.913,0.163544179,-3.930789695,0.654167025,-0.56350436,0.303306098,-0.935067747,1.010841936,2.360768595,0.93673397
55,Hagerstown loam,Silty Clay Loam,1937,9.0,"Open-hearth iron; 0.54 Cu, 0.13 Mo",plate,31,N,4.6,intact,Loch Raven,MD,G,5210.0,5.8,Medium Acid,10.9,,,,,,,,55.4,42.6,32.0,15.5,1.49,8.6,21,Wrought,Good,Northern,3287.25,3287.0,1403.7,0.427,0.06,0.001,0.098,0.029,0.069,0.02,0.14,0.54,0.13,98.913,0.163544179,-3.930789695,0.654167025,-0.56350436,0.303306098,-0.935067747,1.010841936,2.360768595,0.93673397
55,Hagerstown loam,Silty Clay Loam,1937,11.1,"Open-hearth iron; 0.54 Cu, 0.13 Mo",plate,31,N,3.5,intact,Loch Raven,MD,G,5210.0,5.8,Medium Acid,10.9,,,,,,,,55.4,42.6,32.0,15.5,1.49,8.6,21,Wrought,Good,Northern,4054.28,4054.0,1068.03,0.2634,0.06,0.001,0.098,0.029,0.069,0.02,0.14,0.54,0.13,98.913,0.163544179,-3.930789695,0.654167025,-0.56350436,0.303306098,-0.935067747,1.010841936,2.360768595,0.93673397
55,Hagerstown loam,Silty Clay Loam,1937,12.7,"Open-hearth iron; 0.54 Cu, 0.13 Mo",plate,31,N,3.4,intact,Loch Raven,MD,G,5210.0,5.8,Medium Acid,10.9,,,,,,,,55.4,42.6,32.0,15.5,1.49,8.6,21,Wrought,Good,Northern,4638.68,4638.0,1037.52,0.2237,0.06,0.001,0.098,0.029,0.069,0.02,0.14,0.54,0.13,98.913,0.163544179,-3.930789695,0.654167025,-0.56350436,0.303306098,-0.935067747,1.010841936,2.360768595,0.93673397
62,Susquehanna clay,Clay,1937,2.1,"Open-hearth iron; 0.54 Cu, 0.13 Mo",plate,31,N,3.0,intact,Meridian,MS,F,6920.0,4.5,Very Strongly Acid,12,,,,,,,,64.0,53.0,34.6,14.9,1.79,4.7,21,Wrought,Good,Southern,767.02,767.0,915.46,1.1935,0.06,0.001,0.098,0.029,0.069,0.02,0.14,0.54,0.13,98.913,0.163544179,-3.930789695,0.654167025,-0.56350436,0.303306098,-0.935067747,1.010841936,2.360768595,0.93673397
62,Susquehanna clay,Clay,1937,4.0,"Open-hearth iron; 0.54 Cu, 0.13 Mo",plate,31,N,3.7,intact,Meridian,MS,F,6920.0,4.5,Very Strongly Acid,12,,,,,,,,64.0,53.0,34.6,14.9,1.79,4.7,21,Wrought,Good,Southern,1461.0,1461.0,1129.06,0.7728,0.06,0.001,0.098,0.029,0.069,0.02,0.14,0.54,0.13,98.913,0.163544179,-3.930789695,0.654167025,-0.56350436,0.303306098,-0.935067747,1.010841936,2.360768595,0.93673397
62,Susquehanna clay,Clay,1937,9.0,"Open-hearth iron; 0.54 Cu, 0.13 Mo",plate,31,N,4.7,intact,Meridian,MS,F,6920.0,4.5,Very Strongly Acid,12,,,,,,,,64.0,53.0,34.6,14.9,1.79,4.7,21,Wrought,Good,Southern,3287.25,3287.0,1434.21,0.4363,0.06,0.001,0.098,0.029,0.069,0.02,0.14,0.54,0.13,98.913,0.163544179,-3.930789695,0.654167025,-0.56350436,0.303306098,-0.935067747,1.010841936,2.360768595,0.93673397
62,Susquehanna clay,Clay,1937,11.1,"Open-hearth iron; 0.54 Cu, 0.13 Mo",plate,31,N,5.2,intact,Meridian,MS,F,6920.0,4.5,Very Strongly Acid,12,,,,,,,,64.0,53.0,34.6,14.9,1.79,4.7,21,Wrought,Good,Southern,4054.28,4054.0,1586.79,0.3914,0.06,0.001,0.098,0.029,0.069,0.02,0.14,0.54,0.13,98.913,0.163544179,-3.930789695,0.654167025,-0.56350436,0.303306098,-0.935067747,1.010841936,2.360768595,0.93673397
62,Susquehanna clay,Clay,1937,12.7,"Open-hearth iron; 0.54 Cu, 0.13 Mo",plate,31,N,5.3,intact,Meridian,MS,F,6920.0,4.5,Very Strongly Acid,12,,,,,,,,64.0,53.0,34.6,14.9,1.79,4.7,21,Wrought,Good,Southern,4638.68,4638.0,1617.3,0.3487,0.06,0.001,0.098,0.029,0.069,0.02,0.14,0.54,0.13,98.913,0.163544179,-3.930789695,0.654167025,-0.56350436,0.303306098,-0.935067747,1.010841936,2.360768595,0.93673397
65,Chino silt loam,Silt Loam,1937,2.1,"Open-hearth iron; 0.54 Cu, 0.13 Mo",plate,31,N,4.6,intact,Wilmington,CA,G,148.0,8.0,Moderately Alkaline,A,7.65,12.4,2.2,0.0,1.3,6.05,16.9,62.4,15.2,26.4,15.8,1.41,5.7,21,Wrought,Good,Southern,767.02,767.0,1403.7,1.8301,0.06,0.001,0.098,0.029,0.069,0.02,0.14,0.54,0.13,98.913,0.163544179,-3.930789695,0.654167025,-0.56350436,0.303306098,-0.935067747,1.010841936,2.360768595,0.93673397
65,Chino silt loam,Silt Loam,1937,4.0,"Open-hearth iron; 0.54 Cu, 0.13 Mo",plate,31,N,5.0,intact,Wilmington,CA,G,148.0,8.0,Moderately Alkaline,A,7.65,12.4,2.2,0.0,1.3,6.05,16.9,62.4,15.2,26.4,15.8,1.41,5.7,21,Wrought,Good,Southern,1461.0,1461.0,1525.76,1.0443,0.06,0.001,0.098,0.029,0.069,0.02,0.14,0.54,0.13,98.913,0.163544179,-3.930789695,0.654167025,-0.56350436,0.303306098,-0.935067747,1.010841936,2.360768595,0.93673397
65,Chino silt loam,Silt Loam,1937,9.0,"Open-hearth iron; 0.54 Cu, 0.13 Mo",plate,31,N,6.7,intact,Wilmington,CA,G,148.0,8.0,Moderately Alkaline,A,7.65,12.4,2.2,0.0,1.3,6.05,16.9,62.4,15.2,26.4,15.8,1.41,5.7,21,Wrought,Good,Southern,3287.25,3287.0,2044.52,0.622,0.06,0.001,0.098,0.029,0.069,0.02,0.14,0.54,0.13,98.913,0.163544179,-3.930789695,0.654167025,-0.56350436,0.303306098,-0.935067747,1.010841936,2.360768595,0.93673397
65,Chino silt loam,Silt Loam,1937,11.1,"Open-hearth iron; 0.54 Cu, 0.13 Mo",plate,31,N,5.5,intact,Wilmington,CA,G,148.0,8.0,Moderately Alkaline,A,7.65,12.4,2.2,0.0,1.3,6.05,16.9,62.4,15.2,26.4,15.8,1.41,5.7,21,Wrought,Good,Southern,4054.28,4054.0,1678.33,0.414,0.06,0.001,0.098,0.029,0.069,0.02,0.14,0.54,0.13,98.913,0.163544179,-3.930789695,0.654167025,-0.56350436,0.303306098,-0.935067747,1.010841936,2.360768595,0.93673397
65,Chino silt loam,Silt Loam,1937,12.7,"Open-hearth iron; 0.54 Cu, 0.13 Mo",plate,31,N,8.1,intact,Wilmington,CA,G,148.0,8.0,Moderately Alkaline,A,7.65,12.4,2.2,0.0,1.3,6.05,16.9,62.4,15.2,26.4,15.8,1.41,5.7,21,Wrought,Good,Southern,4638.68,4638.0,2471.73,0.5329,0.06,0.001,0.098,0.029,0.069,0.02,0.14,0.54,0.13,98.913,0.163544179,-3.930789695,0.654167025,-0.56350436,0.303306098,-0.935067747,1.010841936,2.360768595,0.93673397
64,Docas clay,Silty Clay Loam,1937,2.1,"Open-hearth iron; 0.54 Cu, 0.13 Mo",plate,31,N,8.0,intact,Cholanie,CA,F,62.0,7.5,Mildly Alkaline,A,28.1,2.29,0.76,0.0,0.89,28.8,0.26,58.0,16.0,41.1,4.7,1.88,27.7,21,Wrought,Fair,Southern,767.02,767.0,2441.21,3.1827,0.06,0.001,0.098,0.029,0.069,0.02,0.14,0.54,0.13,98.913,0.163544179,-3.930789695,0.654167025,-0.56350436,0.303306098,-0.935067747,1.010841936,2.360768595,0.93673397
64,Docas clay,Silty Clay Loam,1937,4.0,"Open-hearth iron; 0.54 Cu, 0.13 Mo",plate,31,N,6.6,intact,Cholanie,CA,F,62.0,7.5,Mildly Alkaline,A,28.1,2.29,0.76,0.0,0.89,28.8,0.26,58.0,16.0,41.1,4.7,1.88,27.7,21,Wrought,Fair,Southern,1461.0,1461.0,2014.0,1.3785,0.06,0.001,0.098,0.029,0.069,0.02,0.14,0.54,0.13,98.913,0.163544179,-3.930789695,0.654167025,-0.56350436,0.303306098,-0.935067747,1.010841936,2.360768595,0.93673397
64,Docas clay,Silty Clay Loam,1937,9.0,"Open-hearth iron; 0.54 Cu, 0.13 Mo",plate,31,N,5.8,intact,Cholanie,CA,F,62.0,7.5,Mildly Alkaline,A,28.1,2.29,0.76,0.0,0.89,28.8,0.26,58.0,16.0,41.1,4.7,1.88,27.7,21,Wrought,Fair,Southern,3287.25,3287.0,1769.88,0.5384,0.06,0.001,0.098,0.029,0.069,0.02,0.14,0.54,0.13,98.913,0.163544179,-3.930789695,0.654167025,-0.56350436,0.303306098,-0.935067747,1.010841936,2.360768595,0.93673397
64,Docas clay,Silty Clay Loam,1937,11.1,"Open-hearth iron; 0.54 Cu, 0.13 Mo",plate,31,N,14.7,intact,Cholanie,CA,F,62.0,7.5,Mildly Alkaline,A,28.1,2.29,0.76,0.0,0.89,28.8,0.26,58.0,16.0,41.1,4.7,1.88,27.7,21,Wrought,Fair,Southern,4054.28,4054.0,4485.73,1.1064,0.06,0.001,0.098,0.029,0.069,0.02,0.14,0.54,0.13,98.913,0.163544179,-3.930789695,0.654167025,-0.56350436,0.303306098,-0.935067747,1.010841936,2.360768595,0.93673397
64,Docas clay,Silty Clay Loam,1937,12.7,"Open-hearth iron; 0.54 Cu, 0.13 Mo",plate,31,N,18.0,intact,Cholanie,CA,F,62.0,7.5,Mildly Alkaline,A,28.1,2.29,0.76,0.0,0.89,28.8,0.26,58.0,16.0,41.1,4.7,1.88,27.7,21,Wrought,Fair,Southern,4638.68,4638.0,5492.73,1.1841,0.06,0.001,0.098,0.029,0.069,0.02,0.14,0.54,0.13,98.913,0.163544179,-3.930789695,0.654167025,-0.56350436,0.303306098,-0.935067747,1.010841936,2.360768595,0.93673397
66,Mohave fine gravelly loam,Sandy Loam,1937,2.1,"Open-hearth iron; 0.54 Cu, 0.13 Mo",plate,31,N,7.4,intact,Phoenix,AZ,F,232.0,8.0,Moderately Alkaline,A,6.55,0.51,0.18,0.0,0.73,2.77,2.97,69.7,7.8,16.5,20.1,1.79,2.7,21,Wrought,Fair,Southern,767.02,767.0,2258.12,2.944,0.06,0.001,0.098,0.029,0.069,0.02,0.14,0.54,0.13,98.913,0.163544179,-3.930789695,0.654167025,-0.56350436,0.303306098,-0.935067747,1.010841936,2.360768595,0.93673397
66,Mohave fine gravelly loam,Sandy Loam,1937,4.0,"Open-hearth iron; 0.54 Cu, 0.13 Mo",plate,31,N,12.0,intact,Phoenix,AZ,F,232.0,8.0,Moderately Alkaline,A,6.55,0.51,0.18,0.0,0.73,2.77,2.97,69.7,7.8,16.5,20.1,1.79,2.7,21,Wrought,Fair,Southern,1461.0,1461.0,3661.82,2.5064,0.06,0.001,0.098,0.029,0.069,0.02,0.14,0.54,0.13,98.913,0.163544179,-3.930789695,0.654167025,-0.56350436,0.303306098,-0.935067747,1.010841936,2.360768595,0.93673397
66,Mohave fine gravelly loam,Sandy Loam,1937,9.0,"Open-hearth iron; 0.54 Cu, 0.13 Mo",plate,31,N,6.9,intact,Phoenix,AZ,F,232.0,8.0,Moderately Alkaline,A,6.55,0.51,0.18,0.0,0.73,2.77,2.97,69.7,7.8,16.5,20.1,1.79,2.7,21,Wrought,Fair,Southern,3287.25,3287.0,2105.55,0.6405,0.06,0.001,0.098,0.029,0.069,0.02,0.14,0.54,0.13,98.913,0.163544179,-3.930789695,0.654167025,-0.56350436,0.303306098,-0.935067747,1.010841936,2.360768595,0.93673397
66,Mohave fine gravelly loam,Sandy Loam,1937,11.1,"Open-hearth iron; 0.54 Cu, 0.13 Mo",plate,31,N,20.5,intact,Phoenix,AZ,F,232.0,8.0,Moderately Alkaline,A,6.55,0.51,0.18,0.0,0.73,2.77,2.97,69.7,7.8,16.5,20.1,1.79,2.7,21,Wrought,Fair,Southern,4054.28,4054.0,6255.61,1.543,0.06,0.001,0.098,0.029,0.069,0.02,0.14,0.54,0.13,98.913,0.163544179,-3.930789695,0.654167025,-0.56350436,0.303306098,-0.935067747,1.010841936,2.360768595,0.93673397
66,Mohave fine gravelly loam,Sandy Loam,1937,12.7,"Open-hearth iron; 0.54 Cu, 0.13 Mo",plate,31,N,15.1,intact,Phoenix,AZ,F,232.0,8.0,Moderately Alkaline,A,6.55,0.51,0.18,0.0,0.73,2.77,2.97,69.7,7.8,16.5,20.1,1.79,2.7,21,Wrought,Fair,Southern,4638.68,4638.0,4607.79,0.9933,0.06,0.001,0.098,0.029,0.069,0.02,0.14,0.54,0.13,98.913,0.163544179,-3.930789695,0.654167025,-0.56350436,0.303306098,-0.935067747,1.010841936,2.360768595,0.93673397
70,Merced silt loam,Clay Loam,1937,2.1,"Open-hearth iron; 0.54 Cu, 0.13 Mo",plate,31,N,4.8,intact,Buttonwillo,CA,F,278.0,9.4,Very Strongly Alkaline,A,8.38,0.38,0.22,0.02,1.87,1.12,5.57,65.0,6.0,24.7,6.1,1.69,0.2,21,Wrought,Fair,Southern,767.02,767.0,1464.73,1.9096,0.06,0.001,0.098,0.029,0.069,0.02,0.14,0.54,0.13,98.913,0.163544179,-3.930789695,0.654167025,-0.56350436,0.303306098,-0.935067747,1.010841936,2.360768595,0.93673397
70,Merced silt loam,Clay Loam,1937,4.0,"Open-hearth iron; 0.54 Cu, 0.13 Mo",plate,31,N,10.2,intact,Buttonwillo,CA,F,278.0,9.4,Very Strongly Alkaline,A,8.38,0.38,0.22,0.02,1.87,1.12,5.57,65.0,6.0,24.7,6.1,1.69,0.2,21,Wrought,Fair,Southern,1461.0,1461.0,3112.55,2.1304,0.06,0.001,0.098,0.029,0.069,0.02,0.14,0.54,0.13,98.913,0.163544179,-3.930789695,0.654167025,-0.56350436,0.303306098,-0.935067747,1.010841936,2.360768595,0.93673397
70,Merced silt loam,Clay Loam,1937,9.0,"Open-hearth iron; 0.54 Cu, 0.13 Mo",plate,31,N,15.0,intact,Buttonwillo,CA,F,278.0,9.4,Very Strongly Alkaline,A,8.38,0.38,0.22,0.02,1.87,1.12,5.57,65.0,6.0,24.7,6.1,1.69,0.2,21,Wrought,Fair,Southern,3287.25,3287.0,4577.28,1.3924,0.06,0.001,0.098,0.029,0.069,0.02,0.14,0.54,0.13,98.913,0.163544179,-3.930789695,0.654167025,-0.56350436,0.303306098,-0.935067747,1.010841936,2.360768595,0.93673397
70,Merced silt loam,Clay Loam,1937,11.1,"Open-hearth iron; 0.54 Cu, 0.13 Mo",plate,31,N,20.3,intact,Buttonwillo,CA,F,278.0,9.4,Very Strongly Alkaline,A,8.38,0.38,0.22,0.02,1.87,1.12,5.57,65.0,6.0,24.7,6.1,1.69,0.2,21,Wrought,Fair,Southern,4054.28,4054.0,6194.58,1.5279,0.06,0.001,0.098,0.029,0.069,0.02,0.14,0.54,0.13,98.913,0.163544179,-3.930789695,0.654167025,-0.56350436,0.303306098,-0.935067747,1.010841936,2.360768595,0.93673397
70,Merced silt loam,Clay Loam,1937,12.7,"Open-hearth iron; 0.54 Cu, 0.13 Mo",plate,31,N,20.0,intact,Buttonwillo,CA,F,278.0,9.4,Very Strongly Alkaline,A,8.38,0.38,0.22,0.02,1.87,1.12,5.57,65.0,6.0,24.7,6.1,1.69,0.2,21,Wrought,Fair,Southern,4638.68,4638.0,6103.03,1.3157,0.06,0.001,0.098,0.029,0.069,0.02,0.14,0.54,0.13,98.913,0.163544179,-3.930789695,0.654167025,-0.56350436,0.303306098,-0.935067747,1.010841936,2.360768595,0.93673397
58,Muck,Muck,1937,2.1,"Open-hearth iron; 0.54 Cu, 0.13 Mo",plate,31,N,5.5,intact,New Orleans,LA,VP,712.0,4.8,Very Strongly Acid,15,2.03,2.23,1.29,0.0,0.0,0.47,2.54,69.3,57.4,57.8,22.4,1.43,36.9,21,Wrought,Poor,Southern,767.02,767.0,1678.33,2.1881,0.06,0.001,0.098,0.029,0.069,0.02,0.14,0.54,0.13,98.913,0.163544179,-3.930789695,0.654167025,-0.56350436,0.303306098,-0.935067747,1.010841936,2.360768595,0.93673397
58,Muck,Muck,1937,4.0,"Open-hearth iron; 0.54 Cu, 0.13 Mo",plate,31,N,9.4,intact,New Orleans,LA,VP,712.0,4.8,Very Strongly Acid,15,2.03,2.23,1.29,0.0,0.0,0.47,2.54,69.3,57.4,57.8,22.4,1.43,36.9,21,Wrought,Poor,Southern,1461.0,1461.0,2868.43,1.9633,0.06,0.001,0.098,0.029,0.069,0.02,0.14,0.54,0.13,98.913,0.163544179,-3.930789695,0.654167025,-0.56350436,0.303306098,-0.935067747,1.010841936,2.360768595,0.93673397
58,Muck,Muck,1937,9.0,"Open-hearth iron; 0.54 Cu, 0.13 Mo",plate,31,N,17.0,intact,New Orleans,LA,VP,712.0,4.8,Very Strongly Acid,15,2.03,2.23,1.29,0.0,0.0,0.47,2.54,69.3,57.4,57.8,22.4,1.43,36.9,21,Wrought,Poor,Southern,3287.25,3287.0,5187.58,1.5781,0.06,0.001,0.098,0.029,0.069,0.02,0.14,0.54,0.13,98.913,0.163544179,-3.930789695,0.654167025,-0.56350436,0.303306098,-0.935067747,1.010841936,2.360768595,0.93673397
58,Muck,Muck,1937,11.1,"Open-hearth iron; 0.54 Cu, 0.13 Mo",plate,31,N,17.1,intact,New Orleans,LA,VP,712.0,4.8,Very Strongly Acid,15,2.03,2.23,1.29,0.0,0.0,0.47,2.54,69.3,57.4,57.8,22.4,1.43,36.9,21,Wrought,Poor,Southern,4054.28,4054.0,5218.09,1.2871,0.06,0.001,0.098,0.029,0.069,0.02,0.14,0.54,0.13,98.913,0.163544179,-3.930789695,0.654167025,-0.56350436,0.303306098,-0.935067747,1.010841936,2.360768595,0.93673397
58,Muck,Muck,1937,12.7,"Open-hearth iron; 0.54 Cu, 0.13 Mo",plate,31,N,17.0,intact,New Orleans,LA,VP,712.0,4.8,Very Strongly Acid,15,2.03,2.23,1.29,0.0,0.0,0.47,2.54,69.3,57.4,57.8,22.4,1.43,36.9,21,Wrought,Poor,Southern,4638.68,4638.0,5187.58,1.1183,0.06,0.001,0.098,0.029,0.069,0.02,0.14,0.54,0.13,98.913,0.163544179,-3.930789695,0.654167025,-0.56350436,0.303306098,-0.935067747,1.010841936,2.360768595,0.93673397
60,Rifle peat,Peat,1937,2.1,"Open-hearth iron; 0.54 Cu, 0.13 Mo",plate,31,N,4.8,intact,Plymouth,OH,P,218.0,2.6,Extremely Acid,297.4,2.91,10.95,2.86,0.0,0.0,0.0,56.7,49.0,37.0,43.4,33.2,1.28,9.1,21,Wrought,Poor,Northern,767.02,767.0,1464.73,1.9096,0.06,0.001,0.098,0.029,0.069,0.02,0.14,0.54,0.13,98.913,0.163544179,-3.930789695,0.654167025,-0.56350436,0.303306098,-0.935067747,1.010841936,2.360768595,0.93673397
60,Rifle peat,Peat,1937,4.0,"Open-hearth iron; 0.54 Cu, 0.13 Mo",plate,31,N,8.2,intact,Plymouth,OH,P,218.0,2.6,Extremely Acid,297.4,2.91,10.95,2.86,0.0,0.0,0.0,56.7,49.0,37.0,43.4,33.2,1.28,9.1,21,Wrought,Poor,Northern,1461.0,1461.0,2502.24,1.7127,0.06,0.001,0.098,0.029,0.069,0.02,0.14,0.54,0.13,98.913,0.163544179,-3.930789695,0.654167025,-0.56350436,0.303306098,-0.935067747,1.010841936,2.360768595,0.93673397
60,Rifle peat,Peat,1937,9.0,"Open-hearth iron; 0.54 Cu, 0.13 Mo",plate,31,N,14.5,intact,Plymouth,OH,P,218.0,2.6,Extremely Acid,297.4,2.91,10.95,2.86,0.0,0.0,0.0,56.7,49.0,37.0,43.4,33.2,1.28,9.1,21,Wrought,Poor,Northern,3287.25,3287.0,4424.7,1.346,0.06,0.001,0.098,0.029,0.069,0.02,0.14,0.54,0.13,98.913,0.163544179,-3.930789695,0.654167025,-0.56350436,0.303306098,-0.935067747,1.010841936,2.360768595,0.93673397
60,Rifle peat,Peat,1937,11.1,"Open-hearth iron; 0.54 Cu, 0.13 Mo",plate,31,N,20.0,intact,Plymouth,OH,P,218.0,2.6,Extremely Acid,297.4,2.91,10.95,2.86,0.0,0.0,0.0,56.7,49.0,37.0,43.4,33.2,1.28,9.1,21,Wrought,Poor,Northern,4054.28,4054.0,6103.03,1.5053,0.06,0.001,0.098,0.029,0.069,0.02,0.14,0.54,0.13,98.913,0.163544179,-3.930789695,0.654167025,-0.56350436,0.303306098,-0.935067747,1.010841936,2.360768595,0.93673397
60,Rifle peat,Peat,1937,12.7,"Open-hearth iron; 0.54 Cu, 0.13 Mo",plate,31,N,20.8,intact,Plymouth,OH,P,218.0,2.6,Extremely Acid,297.4,2.91,10.95,2.86,0.0,0.0,0.0,56.7,49.0,37.0,43.4,33.2,1.28,9.1,21,Wrought,Poor,Northern,4638.68,4638.0,6347.16,1.3683,0.06,0.001,0.098,0.029,0.069,0.02,0.14,0.54,0.13,98.913,0.163544179,-3.930789695,0.654167025,-0.56350436,0.303306098,-0.935067747,1.010841936,2.360768595,0.93673397
61,Sharkey clay,Clay,1937,2.1,"Open-hearth iron; 0.54 Cu, 0.13 Mo",plate,31,N,2.7,intact,New Orleans,LA,P,943.0,6.8,Neutral,4.9,0.73,0.68,0.33,0.0,0.71,0.1,0.91,69.3,57.4,30.8,2.3,1.78,16.4,21,Wrought,Poor,Southern,767.02,767.0,823.91,1.0742,0.06,0.001,0.098,0.029,0.069,0.02,0.14,0.54,0.13,98.913,0.163544179,-3.930789695,0.654167025,-0.56350436,0.303306098,-0.935067747,1.010841936,2.360768595,0.93673397
61,Sharkey clay,Clay,1937,4.0,"Open-hearth iron; 0.54 Cu, 0.13 Mo",plate,31,N,5.6,intact,New Orleans,LA,P,943.0,6.8,Neutral,4.9,0.73,0.68,0.33,0.0,0.71,0.1,0.91,69.3,57.4,30.8,2.3,1.78,16.4,21,Wrought,Poor,Southern,1461.0,1461.0,1708.85,1.1696,0.06,0.001,0.098,0.029,0.069,0.02,0.14,0.54,0.13,98.913,0.163544179,-3.930789695,0.654167025,-0.56350436,0.303306098,-0.935067747,1.010841936,2.360768595,0.93673397
61,Sharkey clay,Clay,1937,9.0,"Open-hearth iron; 0.54 Cu, 0.13 Mo",plate,31,N,4.6,intact,New Orleans,LA,P,943.0,6.8,Neutral,4.9,0.73,0.68,0.33,0.0,0.71,0.1,0.91,69.3,57.4,30.8,2.3,1.78,16.4,21,Wrought,Poor,Southern,3287.25,3287.0,1403.7,0.427,0.06,0.001,0.098,0.029,0.069,0.02,0.14,0.54,0.13,98.913,0.163544179,-3.930789695,0.654167025,-0.56350436,0.303306098,-0.935067747,1.010841936,2.360768595,0.93673397
61,Sharkey clay,Clay,1937,11.1,"Open-hearth iron; 0.54 Cu, 0.13 Mo",plate,31,N,7.5,intact,New Orleans,LA,P,943.0,6.8,Neutral,4.9,0.73,0.68,0.33,0.0,0.71,0.1,0.91,69.3,57.4,30.8,2.3,1.78,16.4,21,Wrought,Poor,Southern,4054.28,4054.0,2288.64,0.5645,0.06,0.001,0.098,0.029,0.069,0.02,0.14,0.54,0.13,98.913,0.163544179,-3.930789695,0.654167025,-0.56350436,0.303306098,-0.935067747,1.010841936,2.360768595,0.93673397
61,Sharkey clay,Clay,1937,12.7,"Open-hearth iron; 0.54 Cu, 0.13 Mo",plate,31,N,8.6,intact,New Orleans,LA,P,943.0,6.8,Neutral,4.9,0.73,0.68,0.33,0.0,0.71,0.1,0.91,69.3,57.4,30.8,2.3,1.78,16.4,21,Wrought,Poor,Southern,4638.68,4638.0,2624.3,0.5657,0.06,0.001,0.098,0.029,0.069,0.02,0.14,0.54,0.13,98.913,0.163544179,-3.930789695,0.654167025,-0.56350436,0.303306098,-0.935067747,1.010841936,2.360768595,0.93673397
51,Acadia clay,Clay,1937,2.1,"Open-hearth iron; 0.54 Cu, 0.13 Mo",plate,31,N,7.2,intact,Spindletop,TX,P,190.0,6.2,Slightly Acid,13.2,10.27,15.55,5.03,0.0,0.56,5.75,22.0,69.0,49.0,47.4,4.4,2.07,37.9,21,Wrought,Very Poor,Southern,767.02,767.0,2197.09,2.8644,0.06,0.001,0.098,0.029,0.069,0.02,0.14,0.54,0.13,98.913,0.163544179,-3.930789695,0.654167025,-0.56350436,0.303306098,-0.935067747,1.010841936,2.360768595,0.93673397
51,Acadia clay,Clay,1937,9.0,"Open-hearth iron; 0.54 Cu, 0.13 Mo",plate,31,N,18.8,intact,Spindletop,TX,P,190.0,6.2,Slightly Acid,13.2,10.27,15.55,5.03,0.0,0.56,5.75,22.0,69.0,49.0,47.4,4.4,2.07,37.9,21,Wrought,Very Poor,Southern,3287.25,3287.0,5736.85,1.7452,0.06,0.001,0.098,0.029,0.069,0.02,0.14,0.54,0.13,98.913,0.163544179,-3.930789695,0.654167025,-0.56350436,0.303306098,-0.935067747,1.010841936,2.360768595,0.93673397
56,Lake Charles clay,Clay,1937,2.1,"Open-hearth iron; 0.54 Cu, 0.13 Mo",plate,31,N,13.0,intact,El Vista,TX,VP,406.0,7.1,Neutral,5.1,3.12,0.69,0.47,0.0,0.8,1.59,3.04,69.0,49.0,28.7,5.0,2.03,30.1,21,Wrought,Very Poor,Southern,767.02,767.0,3966.97,5.1719,0.06,0.001,0.098,0.029,0.069,0.02,0.14,0.54,0.13,98.913,0.163544179,-3.930789695,0.654167025,-0.56350436,0.303306098,-0.935067747,1.010841936,2.360768595,0.93673397
56,Lake Charles clay,Clay,1937,4.0,"Open-hearth iron; 0.54 Cu, 0.13 Mo",plate,31,N,17.4,intact,El Vista,TX,VP,406.0,7.1,Neutral,5.1,3.12,0.69,0.47,0.0,0.8,1.59,3.04,69.0,49.0,28.7,5.0,2.03,30.1,21,Wrought,Very Poor,Southern,1461.0,1461.0,5309.64,3.6343,0.06,0.001,0.098,0.029,0.069,0.02,0.14,0.54,0.13,98.913,0.163544179,-3.930789695,0.654167025,-0.56350436,0.303306098,-0.935067747,1.010841936,2.360768595,0.93673397
56,Lake Charles clay,Clay,1937,9.0,"Open-hearth iron; 0.54 Cu, 0.13 Mo",plate,31,N,33.7,intact,El Vista,TX,VP,406.0,7.1,Neutral,5.1,3.12,0.69,0.47,0.0,0.8,1.59,3.04,69.0,49.0,28.7,5.0,2.03,30.1,21,Wrought,Very Poor,Southern,3287.25,3287.0,10283.61,3.1283,0.06,0.001,0.098,0.029,0.069,0.02,0.14,0.54,0.13,98.913,0.163544179,-3.930789695,0.654167025,-0.56350436,0.303306098,-0.935067747,1.010841936,2.360768595,0.93673397
56,Lake Charles clay,Clay,1937,11.1,"Open-hearth iron; 0.54 Cu, 0.13 Mo",plate,31,N,45.2,intact,El Vista,TX,VP,406.0,7.1,Neutral,5.1,3.12,0.69,0.47,0.0,0.8,1.59,3.04,69.0,49.0,28.7,5.0,2.03,30.1,21,Wrought,Very Poor,Southern,4054.28,4054.0,13792.86,3.402,0.06,0.001,0.098,0.029,0.069,0.02,0.14,0.54,0.13,98.913,0.163544179,-3.930789695,0.654167025,-0.56350436,0.303306098,-0.935067747,1.010841936,2.360768595,0.93673397
56,Lake Charles clay,Clay,1937,12.7,"Open-hearth iron; 0.54 Cu, 0.13 Mo",plate,31,N,0.0,destroyed,El Vista,TX,VP,406.0,7.1,Neutral,5.1,3.12,0.69,0.47,0.0,0.8,1.59,3.04,69.0,49.0,28.7,5.0,2.03,30.1,21,Wrought,Very Poor,Southern,4638.68,4638.0,0.0,0.0,0.06,0.001,0.098,0.029,0.069,0.02,0.14,0.54,0.13,98.913,0.163544179,-3.930789695,0.654167025,-0.56350436,0.303306098,-0.935067747,1.010841936,2.360768595,0.93673397
59,Carlisle muck,Muck,1937,2.1,"Open-hearth iron; 0.54 Cu, 0.13 Mo",plate,31,N,1.4,intact,Kalamazoo,MI,VP,1660.0,5.6,Medium Acid,12.6,1.03,3.08,2.7,0.0,0.0,3.47,1.04,49.0,31.0,43.6,,,,21,Wrought,Very Poor,Northern,767.02,767.0,427.21,0.557,0.06,0.001,0.098,0.029,0.069,0.02,0.14,0.54,0.13,98.913,0.163544179,-3.930789695,0.654167025,-0.56350436,0.303306098,-0.935067747,1.010841936,2.360768595,0.93673397
59,Carlisle muck,Muck,1937,4.0,"Open-hearth iron; 0.54 Cu, 0.13 Mo",plate,31,N,2.9,intact,Kalamazoo,MI,VP,1660.0,5.6,Medium Acid,12.6,1.03,3.08,2.7,0.0,0.0,3.47,1.04,49.0,31.0,43.6,,,,21,Wrought,Very Poor,Northern,1461.0,1461.0,884.94,0.6057,0.06,0.001,0.098,0.029,0.069,0.02,0.14,0.54,0.13,98.913,0.163544179,-3.930789695,0.654167025,-0.56350436,0.303306098,-0.935067747,1.010841936,2.360768595,0.93673397
