Repository: sk7-dev/corrosion_prediction

File: Dataset/final_database1.csv (part 37 of 57)
site_no,soil_type,texture,year,duration,material_name,type,material_id,material_code,weight_loss_oz,specimen_status,city,state,internal_drainage,resistivity,pH,pH_type,total_acidity,Na+K,Ca,Mg,CO3,HCO3,Cl,SO4,mean_temp,annual_precipitation,moisture,air_pore_space,specific_gravity,volume_shrinkage,table,iron_type,areation,region,approximate_days,exact_days,weight_loss_g,corrosion_rate,C (%),Si (%),Mn (%),S (%),P (%),Cr (%),Ni (%),Cu (%),Mo  (%),Fe (%),C_clr,Si_clr,Mn_clr,S_clr,P_clr,Cr_clr,Ni_clr,Cu_clr,Mo_clr
59,Carlisle muck,Muck,1937,9.0,"Open-hearth iron; 0.54 Cu, 0.13 Mo",plate,31,N,7.6,intact,Kalamazoo,MI,VP,1660.0,5.6,Medium Acid,12.6,1.03,3.08,2.7,0.0,0.0,3.47,1.04,49.0,31.0,43.6,,,,21,Wrought,Very Poor,Northern,3287.25,3287.0,2319.15,0.7055,0.06,0.001,0.098,0.029,0.069,0.02,0.14,0.54,0.13,98.913,0.163544179,-3.930789695,0.654167025,-0.56350436,0.303306098,-0.935067747,1.010841936,2.360768595,0.93673397
59,Carlisle muck,Muck,1937,11.1,"Open-hearth iron; 0.54 Cu, 0.13 Mo",plate,31,N,7.9,intact,Kalamazoo,MI,VP,1660.0,5.6,Medium Acid,12.6,1.03,3.08,2.7,0.0,0.0,3.47,1.04,49.0,31.0,43.6,,,,21,Wrought,Very Poor,Northern,4054.28,4054.0,2410.7,0.5946,0.06,0.001,0.098,0.029,0.069,0.02,0.14,0.54,0.13,98.913,0.163544179,-3.930789695,0.654167025,-0.56350436,0.303306098,-0.935067747,1.010841936,2.360768595,0.93673397
59,Carlisle muck,Muck,1937,12.7,"Open-hearth iron; 0.54 Cu, 0.13 Mo",plate,31,N,7.4,intact,Kalamazoo,MI,VP,1660.0,5.6,Medium Acid,12.6,1.03,3.08,2.7,0.0,0.0,3.47,1.04,49.0,31.0,43.6,,,,21,Wrought,Very Poor,Northern,4638.68,4638.0,2258.12,0.4868,0.06,0.001,0.098,0.029,0.069,0.02,0.14,0.54,0.13,98.913,0.163544179,-3.930789695,0.654167025,-0.56350436,0.303306098,-0.935067747,1.010841936,2.360768595,0.93673397
63,Tidal marsh,Marsh,1937,2.1,"Open-hearth iron; 0.54 Cu, 0.13 Mo",plate,31,N,3.0,intact,Charleston,SC,VP,84.0,6.9,Neutral,14.6,33.6,6.85,4.0,0.0,0.0,12.7,36.6,66.0,45.2,46.7,19.5,1.47,18.8,21,Wrought,Very Poor,Southern,767.02,767.0,915.46,1.1935,0.06,0.001,0.098,0.029,0.069,0.02,0.14,0.54,0.13,98.913,0.163544179,-3.930789695,0.654167025,-0.56350436,0.303306098,-0.935067747,1.010841936,2.360768595,0.93673397
63,Tidal marsh,Marsh,1937,4.0,"Open-hearth iron; 0.54 Cu, 0.13 Mo",plate,31,N,4.7,intact,Charleston,SC,VP,84.0,6.9,Neutral,14.6,33.6,6.85,4.0,0.0,0.0,12.7,36.6,66.0,45.2,46.7,19.5,1.47,18.8,21,Wrought,Very Poor,Southern,1461.0,1461.0,1434.21,0.9817,0.06,0.001,0.098,0.029,0.069,0.02,0.14,0.54,0.13,98.913,0.163544179,-3.930789695,0.654167025,-0.56350436,0.303306098,-0.935067747,1.010841936,2.360768595,0.93673397
63,Tidal marsh,Marsh,1937,9.0,"Open-hearth iron; 0.54 Cu, 0.13 Mo",plate,31,N,7.2,intact,Charleston,SC,VP,84.0,6.9,Neutral,14.6,33.6,6.85,4.0,0.0,0.0,12.7,36.6,66.0,45.2,46.7,19.5,1.47,18.8,21,Wrought,Very Poor,Southern,3287.25,3287.0,2197.09,0.6684,0.06,0.001,0.098,0.029,0.069,0.02,0.14,0.54,0.13,98.913,0.163544179,-3.930789695,0.654167025,-0.56350436,0.303306098,-0.935067747,1.010841936,2.360768595,0.93673397
63,Tidal marsh,Marsh,1937,11.1,"Open-hearth iron; 0.54 Cu, 0.13 Mo",plate,31,N,9.1,intact,Charleston,SC,VP,84.0,6.9,Neutral,14.6,33.6,6.85,4.0,0.0,0.0,12.7,36.6,66.0,45.2,46.7,19.5,1.47,18.8,21,Wrought,Very Poor,Southern,4054.28,4054.0,2776.88,0.6849,0.06,0.001,0.098,0.029,0.069,0.02,0.14,0.54,0.13,98.913,0.163544179,-3.930789695,0.654167025,-0.56350436,0.303306098,-0.935067747,1.010841936,2.360768595,0.93673397
63,Tidal marsh,Marsh,1937,12.7,"Open-hearth iron; 0.54 Cu, 0.13 Mo",plate,31,N,11.7,intact,Charleston,SC,VP,84.0,6.9,Neutral,14.6,33.6,6.85,4.0,0.0,0.0,12.7,36.6,66.0,45.2,46.7,19.5,1.47,18.8,21,Wrought,Very Poor,Southern,4638.68,4638.0,3570.27,0.7697,0.06,0.001,0.098,0.029,0.069,0.02,0.14,0.54,0.13,98.913,0.163544179,-3.930789695,0.654167025,-0.56350436,0.303306098,-0.935067747,1.010841936,2.360768595,0.93673397
67,Cinders,Cinders,1937,2.1,"Open-hearth iron; 0.54 Cu, 0.13 Mo",plate,31,N,20.9,intact,Milwaukee,WI,VP,455.0,7.6,Mildly Alkaline,A,0.77,3.03,0.53,0.0,0.55,0.08,2.89,46.1,30.1,11.1,,,,21,Wrought,Very Poor,Northern,767.02,767.0,6377.67,8.3149,0.06,0.001,0.098,0.029,0.069,0.02,0.14,0.54,0.13,98.913,0.163544179,-3.930789695,0.654167025,-0.56350436,0.303306098,-0.935067747,1.010841936,2.360768595,0.93673397
67,Cinders,Cinders,1937,4.0,"Open-hearth iron; 0.54 Cu, 0.13 Mo",plate,31,N,27.7,intact,Milwaukee,WI,VP,455.0,7.6,Mildly Alkaline,A,0.77,3.03,0.53,0.0,0.55,0.08,2.89,46.1,30.1,11.1,,,,21,Wrought,Very Poor,Northern,1461.0,1461.0,8452.7,5.7856,0.06,0.001,0.098,0.029,0.069,0.02,0.14,0.54,0.13,98.913,0.163544179,-3.930789695,0.654167025,-0.56350436,0.303306098,-0.935067747,1.010841936,2.360768595,0.93673397
67,Cinders,Cinders,1937,9.0,"Open-hearth iron; 0.54 Cu, 0.13 Mo",plate,31,N,21.9,intact,Milwaukee,WI,VP,455.0,7.6,Mildly Alkaline,A,0.77,3.03,0.53,0.0,0.55,0.08,2.89,46.1,30.1,11.1,,,,21,Wrought,Very Poor,Northern,3287.25,3287.0,6682.82,2.033,0.06,0.001,0.098,0.029,0.069,0.02,0.14,0.54,0.13,98.913,0.163544179,-3.930789695,0.654167025,-0.56350436,0.303306098,-0.935067747,1.010841936,2.360768595,0.93673397
67,Cinders,Cinders,1937,11.1,"Open-hearth iron; 0.54 Cu, 0.13 Mo",plate,31,N,27.5,intact,Milwaukee,WI,VP,455.0,7.6,Mildly Alkaline,A,0.77,3.03,0.53,0.0,0.55,0.08,2.89,46.1,30.1,11.1,,,,21,Wrought,Very Poor,Northern,4054.28,4054.0,8391.67,2.0698,0.06,0.001,0.098,0.029,0.069,0.02,0.14,0.54,0.13,98.913,0.163544179,-3.930789695,0.654167025,-0.56350436,0.303306098,-0.935067747,1.010841936,2.360768595,0.93673397
67,Cinders,Cinders,1937,12.7,"Open-hearth iron; 0.54 Cu, 0.13 Mo",plate,31,N,29.5,intact,Milwaukee,WI,VP,455.0,7.6,Mildly Alkaline,A,0.77,3.03,0.53,0.0,0.55,0.08,2.89,46.1,30.1,11.1,,,,21,Wrought,Very Poor,Northern,4638.68,4638.0,9001.98,1.9406,0.06,0.001,0.098,0.029,0.069,0.02,0.14,0.54,0.13,98.913,0.163544179,-3.930789695,0.654167025,-0.56350436,0.303306098,-0.935067747,1.010841936,2.360768595,0.93673397
53,Cecil clay loam,Clay Loam,1939,1.9,2% chromium steel with Mo,pipe,42,NN,2.0,intact,Atlanta,GA,G,17790.0,4.8,Very Strongly Acid,5.4,,,,,,,,61.2,48.3,33.7,18.2,1.6,7.0,21,Wrought,Good,Southern,693.98,693.0,610.3,0.8794,0.09,0.25,0.46,0.01,0.015,1.96,0.0,0.49,0.49,96.235,1.061424266,2.083075246,2.692840749,-1.135796964,-0.730333111,4.142313949,-13.62556343,2.756019646,2.756019646
53,Cecil clay loam,Clay Loam,1939,6.9,2% chromium steel with Mo,pipe,42,NN,2.9,intact,Atlanta,GA,G,17790.0,4.8,Very Strongly Acid,5.4,,,,,,,,61.2,48.3,33.7,18.2,1.6,7.0,21,Wrought,Good,Southern,2520.22,2520.0,884.94,0.3511,0.09,0.25,0.46,0.01,0.015,1.96,0.0,0.49,0.49,96.235,1.061424266,2.083075246,2.692840749,-1.135796964,-0.730333111,4.142313949,-13.62556343,2.756019646,2.756019646
53,Cecil clay loam,Clay Loam,1939,9.0,2% chromium steel with Mo,pipe,42,NN,3.9,intact,Atlanta,GA,G,17790.0,4.8,Very Strongly Acid,5.4,,,,,,,,61.2,48.3,33.7,18.2,1.6,7.0,21,Wrought,Good,Southern,3287.25,3287.0,1190.09,0.362,0.09,0.25,0.46,0.01,0.015,1.96,0.0,0.49,0.49,96.235,1.061424266,2.083075246,2.692840749,-1.135796964,-0.730333111,4.142313949,-13.62556343,2.756019646,2.756019646
53,Cecil clay loam,Clay Loam,1939,10.6,2% chromium steel with Mo,pipe,42,NN,4.0,intact,Atlanta,GA,G,17790.0,4.8,Very Strongly Acid,5.4,,,,,,,,61.2,48.3,33.7,18.2,1.6,7.0,21,Wrought,Good,Southern,3871.65,3871.0,1220.61,0.3153,0.09,0.25,0.46,0.01,0.015,1.96,0.0,0.49,0.49,96.235,1.061424266,2.083075246,2.692840749,-1.135796964,-0.730333111,4.142313949,-13.62556343,2.756019646,2.756019646
53,Cecil clay loam,Clay Loam,1939,12.1,2% chromium steel with Mo,pipe,42,NN,3.9,intact,Atlanta,GA,G,17790.0,4.8,Very Strongly Acid,5.4,,,,,,,,61.2,48.3,33.7,18.2,1.6,7.0,21,Wrought,Good,Southern,4419.52,4419.0,1190.09,0.2693,0.09,0.25,0.46,0.01,0.015,1.96,0.0,0.49,0.49,96.235,1.061424266,2.083075246,2.692840749,-1.135796964,-0.730333111,4.142313949,-13.62556343,2.756019646,2.756019646
55,Hagerstown loam,Silty Clay Loam,1939,1.9,2% chromium steel with Mo,pipe,42,NN,0.9,intact,Loch Raven,MD,G,5210.0,5.8,Medium Acid,10.9,,,,,,,,55.4,42.6,32.0,15.5,1.49,8.6,21,Wrought,Good,Northern,693.98,693.0,274.64,0.3957,0.09,0.25,0.46,0.01,0.015,1.96,0.0,0.49,0.49,96.235,1.061424266,2.083075246,2.692840749,-1.135796964,-0.730333111,4.142313949,-13.62556343,2.756019646,2.756019646
55,Hagerstown loam,Silty Clay Loam,1939,9.0,2% chromium steel with Mo,pipe,42,NN,2.1,intact,Loch Raven,MD,G,5210.0,5.8,Medium Acid,10.9,,,,,,,,55.4,42.6,32.0,15.5,1.49,8.6,21,Wrought,Good,Northern,3287.25,3287.0,640.82,0.1949,0.09,0.25,0.46,0.01,0.015,1.96,0.0,0.49,0.49,96.235,1.061424266,2.083075246,2.692840749,-1.135796964,-0.730333111,4.142313949,-13.62556343,2.756019646,2.756019646
55,Hagerstown loam,Silty Clay Loam,1939,10.6,2% chromium steel with Mo,pipe,42,NN,2.1,intact,Loch Raven,MD,G,5210.0,5.8,Medium Acid,10.9,,,,,,,,55.4,42.6,32.0,15.5,1.49,8.6,21,Wrought,Good,Northern,3871.65,3871.0,640.82,0.1655,0.09,0.25,0.46,0.01,0.015,1.96,0.0,0.49,0.49,96.235,1.061424266,2.083075246,2.692840749,-1.135796964,-0.730333111,4.142313949,-13.62556343,2.756019646,2.756019646
55,Hagerstown loam,Silty Clay Loam,1939,12.1,2% chromium steel with Mo,pipe,42,NN,2.4,intact,Loch Raven,MD,G,5210.0,5.8,Medium Acid,10.9,,,,,,,,55.4,42.6,32.0,15.5,1.49,8.6,21,Wrought,Good,Northern,4419.52,4419.0,732.36,0.1657,0.09,0.25,0.46,0.01,0.015,1.96,0.0,0.49,0.49,96.235,1.061424266,2.083075246,2.692840749,-1.135796964,-0.730333111,4.142313949,-13.62556343,2.756019646,2.756019646
62,Susquehanna clay,Clay,1939,1.9,2% chromium steel with Mo,pipe,42,NN,2.6,intact,Meridian,MS,F,6920.0,4.5,Very Strongly Acid,12,,,,,,,,64.0,53.0,34.6,14.9,1.79,4.7,21,Wrought,Good,Southern,693.98,693.0,793.39,1.1432,0.09,0.25,0.46,0.01,0.015,1.96,0.0,0.49,0.49,96.235,1.061424266,2.083075246,2.692840749,-1.135796964,-0.730333111,4.142313949,-13.62556343,2.756019646,2.756019646
62,Susquehanna clay,Clay,1939,6.9,2% chromium steel with Mo,pipe,42,NN,4.4,intact,Meridian,MS,F,6920.0,4.5,Very Strongly Acid,12,,,,,,,,64.0,53.0,34.6,14.9,1.79,4.7,21,Wrought,Good,Southern,2520.22,2520.0,1342.67,0.5328,0.09,0.25,0.46,0.01,0.015,1.96,0.0,0.49,0.49,96.235,1.061424266,2.083075246,2.692840749,-1.135796964,-0.730333111,4.142313949,-13.62556343,2.756019646,2.756019646
62,Susquehanna clay,Clay,1939,9.0,2% chromium steel with Mo,pipe,42,NN,3.8,intact,Meridian,MS,F,6920.0,4.5,Very Strongly Acid,12,,,,,,,,64.0,53.0,34.6,14.9,1.79,4.7,21,Wrought,Good,Southern,3287.25,3287.0,1159.58,0.3528,0.09,0.25,0.46,0.01,0.015,1.96,0.0,0.49,0.49,96.235,1.061424266,2.083075246,2.692840749,-1.135796964,-0.730333111,4.142313949,-13.62556343,2.756019646,2.756019646
62,Susquehanna clay,Clay,1939,10.6,2% chromium steel with Mo,pipe,42,NN,5.2,intact,Meridian,MS,F,6920.0,4.5,Very Strongly Acid,12,,,,,,,,64.0,53.0,34.6,14.9,1.79,4.7,21,Wrought,Good,Southern,3871.65,3871.0,1586.79,0.4098,0.09,0.25,0.46,0.01,0.015,1.96,0.0,0.49,0.49,96.235,1.061424266,2.083075246,2.692840749,-1.135796964,-0.730333111,4.142313949,-13.62556343,2.756019646,2.756019646
62,Susquehanna clay,Clay,1939,12.1,2% chromium steel with Mo,pipe,42,NN,5.8,intact,Meridian,MS,F,6920.0,4.5,Very Strongly Acid,12,,,,,,,,64.0,53.0,34.6,14.9,1.79,4.7,21,Wrought,Good,Southern,4419.52,4419.0,1769.88,0.4005,0.09,0.25,0.46,0.01,0.015,1.96,0.0,0.49,0.49,96.235,1.061424266,2.083075246,2.692840749,-1.135796964,-0.730333111,4.142313949,-13.62556343,2.756019646,2.756019646
65,Chino silt loam,Silt Loam,1939,1.9,2% chromium steel with Mo,pipe,42,NN,3.9,intact,Wilmington,CA,G,148.0,8.0,Moderately Alkaline,A,7.65,12.4,2.2,0.0,1.3,6.05,16.9,62.4,15.2,26.4,15.8,1.41,5.7,21,Wrought,Good,Southern,693.98,693.0,1190.09,1.7149,0.09,0.25,0.46,0.01,0.015,1.96,0.0,0.49,0.49,96.235,1.061424266,2.083075246,2.692840749,-1.135796964,-0.730333111,4.142313949,-13.62556343,2.756019646,2.756019646
65,Chino silt loam,Silt Loam,1939,6.9,2% chromium steel with Mo,pipe,42,NN,7.2,intact,Wilmington,CA,G,148.0,8.0,Moderately Alkaline,A,7.65,12.4,2.2,0.0,1.3,6.05,16.9,62.4,15.2,26.4,15.8,1.41,5.7,21,Wrought,Good,Southern,2520.22,2520.0,2197.09,0.8718,0.09,0.25,0.46,0.01,0.015,1.96,0.0,0.49,0.49,96.235,1.061424266,2.083075246,2.692840749,-1.135796964,-0.730333111,4.142313949,-13.62556343,2.756019646,2.756019646
65,Chino silt loam,Silt Loam,1939,9.0,2% chromium steel with Mo,pipe,42,NN,9.7,intact,Wilmington,CA,G,148.0,8.0,Moderately Alkaline,A,7.65,12.4,2.2,0.0,1.3,6.05,16.9,62.4,15.2,26.4,15.8,1.41,5.7,21,Wrought,Good,Southern,3287.25,3287.0,2959.97,0.9004,0.09,0.25,0.46,0.01,0.015,1.96,0.0,0.49,0.49,96.235,1.061424266,2.083075246,2.692840749,-1.135796964,-0.730333111,4.142313949,-13.62556343,2.756019646,2.756019646
65,Chino silt loam,Silt Loam,1939,10.6,2% chromium steel with Mo,pipe,42,NN,8.6,intact,Wilmington,CA,G,148.0,8.0,Moderately Alkaline,A,7.65,12.4,2.2,0.0,1.3,6.05,16.9,62.4,15.2,26.4,15.8,1.41,5.7,21,Wrought,Good,Southern,3871.65,3871.0,2624.3,0.6778,0.09,0.25,0.46,0.01,0.015,1.96,0.0,0.49,0.49,96.235,1.061424266,2.083075246,2.692840749,-1.135796964,-0.730333111,4.142313949,-13.62556343,2.756019646,2.756019646
65,Chino silt loam,Silt Loam,1939,12.1,2% chromium steel with Mo,pipe,42,NN,9.7,intact,Wilmington,CA,G,148.0,8.0,Moderately Alkaline,A,7.65,12.4,2.2,0.0,1.3,6.05,16.9,62.4,15.2,26.4,15.8,1.41,5.7,21,Wrought,Good,Southern,4419.52,4419.0,2959.97,0.6697,0.09,0.25,0.46,0.01,0.015,1.96,0.0,0.49,0.49,96.235,1.061424266,2.083075246,2.692840749,-1.135796964,-0.730333111,4.142313949,-13.62556343,2.756019646,2.756019646
64,Docas clay,Silty Clay Loam,1939,1.9,2% chromium steel with Mo,pipe,42,NN,3.9,intact,Cholanie,CA,F,62.0,7.5,Mildly Alkaline,A,28.1,2.29,0.76,0.0,0.89,28.8,0.26,58.0,16.0,41.1,4.7,1.88,27.7,21,Wrought,Fair,Southern,693.98,693.0,1190.09,1.7149,0.09,0.25,0.46,0.01,0.015,1.96,0.0,0.49,0.49,96.235,1.061424266,2.083075246,2.692840749,-1.135796964,-0.730333111,4.142313949,-13.62556343,2.756019646,2.756019646
64,Docas clay,Silty Clay Loam,1939,6.9,2% chromium steel with Mo,pipe,42,NN,15.8,intact,Cholanie,CA,F,62.0,7.5,Mildly Alkaline,A,28.1,2.29,0.76,0.0,0.89,28.8,0.26,58.0,16.0,41.1,4.7,1.88,27.7,21,Wrought,Fair,Southern,2520.22,2520.0,4821.4,1.9131,0.09,0.25,0.46,0.01,0.015,1.96,0.0,0.49,0.49,96.235,1.061424266,2.083075246,2.692840749,-1.135796964,-0.730333111,4.142313949,-13.62556343,2.756019646,2.756019646
64,Docas clay,Silty Clay Loam,1939,9.0,2% chromium steel with Mo,pipe,42,NN,9.2,intact,Cholanie,CA,F,62.0,7.5,Mildly Alkaline,A,28.1,2.29,0.76,0.0,0.89,28.8,0.26,58.0,16.0,41.1,4.7,1.88,27.7,21,Wrought,Fair,Southern,3287.25,3287.0,2807.4,0.854,0.09,0.25,0.46,0.01,0.015,1.96,0.0,0.49,0.49,96.235,1.061424266,2.083075246,2.692840749,-1.135796964,-0.730333111,4.142313949,-13.62556343,2.756019646,2.756019646
64,Docas clay,Silty Clay Loam,1939,10.6,2% chromium steel with Mo,pipe,42,NN,8.9,intact,Cholanie,CA,F,62.0,7.5,Mildly Alkaline,A,28.1,2.29,0.76,0.0,0.89,28.8,0.26,58.0,16.0,41.1,4.7,1.88,27.7,21,Wrought,Fair,Southern,3871.65,3871.0,2715.85,0.7015,0.09,0.25,0.46,0.01,0.015,1.96,0.0,0.49,0.49,96.235,1.061424266,2.083075246,2.692840749,-1.135796964,-0.730333111,4.142313949,-13.62556343,2.756019646,2.756019646
64,Docas clay,Silty Clay Loam,1939,12.1,2% chromium steel with Mo,pipe,42,NN,10.2,intact,Cholanie,CA,F,62.0,7.5,Mildly Alkaline,A,28.1,2.29,0.76,0.0,0.89,28.8,0.26,58.0,16.0,41.1,4.7,1.88,27.7,21,Wrought,Fair,Southern,4419.52,4419.0,3112.55,0.7043,0.09,0.25,0.46,0.01,0.015,1.96,0.0,0.49,0.49,96.235,1.061424266,2.083075246,2.692840749,-1.135796964,-0.730333111,4.142313949,-13.62556343,2.756019646,2.756019646
66,Mohave fine gravelly loam,Sandy Loam,1939,1.9,2% chromium steel with Mo,pipe,42,NN,9.0,intact,Phoenix,AZ,F,232.0,8.0,Moderately Alkaline,A,6.55,0.51,0.18,0.0,0.73,2.77,2.97,69.7,7.8,16.5,20.1,1.79,2.7,21,Wrought,Fair,Southern,693.98,693.0,2746.37,3.9574,0.09,0.25,0.46,0.01,0.015,1.96,0.0,0.49,0.49,96.235,1.061424266,2.083075246,2.692840749,-1.135796964,-0.730333111,4.142313949,-13.62556343,2.756019646,2.756019646
66,Mohave fine gravelly loam,Sandy Loam,1939,6.9,2% chromium steel with Mo,pipe,42,NN,18.0,intact,Phoenix,AZ,F,232.0,8.0,Moderately Alkaline,A,6.55,0.51,0.18,0.0,0.73,2.77,2.97,69.7,7.8,16.5,20.1,1.79,2.7,21,Wrought,Fair,Southern,2520.22,2520.0,5492.73,2.1795,0.09,0.25,0.46,0.01,0.015,1.96,0.0,0.49,0.49,96.235,1.061424266,2.083075246,2.692840749,-1.135796964,-0.730333111,4.142313949,-13.62556343,2.756019646,2.756019646
66,Mohave fine gravelly loam,Sandy Loam,1939,9.0,2% chromium steel with Mo,pipe,42,NN,14.8,intact,Phoenix,AZ,F,232.0,8.0,Moderately Alkaline,A,6.55,0.51,0.18,0.0,0.73,2.77,2.97,69.7,7.8,16.5,20.1,1.79,2.7,21,Wrought,Fair,Southern,3287.25,3287.0,4516.25,1.3739,0.09,0.25,0.46,0.01,0.015,1.96,0.0,0.49,0.49,96.235,1.061424266,2.083075246,2.692840749,-1.135796964,-0.730333111,4.142313949,-13.62556343,2.756019646,2.756019646
66,Mohave fine gravelly loam,Sandy Loam,1939,10.6,2% chromium steel with Mo,pipe,42,NN,15.9,intact,Phoenix,AZ,F,232.0,8.0,Moderately Alkaline,A,6.55,0.51,0.18,0.0,0.73,2.77,2.97,69.7,7.8,16.5,20.1,1.79,2.7,21,Wrought,Fair,Southern,3871.65,3871.0,4851.91,1.2532,0.09,0.25,0.46,0.01,0.015,1.96,0.0,0.49,0.49,96.235,1.061424266,2.083075246,2.692840749,-1.135796964,-0.730333111,4.142313949,-13.62556343,2.756019646,2.756019646
66,Mohave fine gravelly loam,Sandy Loam,1939,12.1,2% chromium steel with Mo,pipe,42,NN,17.1,intact,Phoenix,AZ,F,232.0,8.0,Moderately Alkaline,A,6.55,0.51,0.18,0.0,0.73,2.77,2.97,69.7,7.8,16.5,20.1,1.79,2.7,21,Wrought,Fair,Southern,4419.52,4419.0,5218.09,1.1807,0.09,0.25,0.46,0.01,0.015,1.96,0.0,0.49,0.49,96.235,1.061424266,2.083075246,2.692840749,-1.135796964,-0.730333111,4.142313949,-13.62556343,2.756019646,2.756019646
70,Merced silt loam,Clay Loam,1939,1.9,2% chromium steel with Mo,pipe,42,NN,12.8,intact,Buttonwillo,CA,F,278.0,9.4,Very Strongly Alkaline,A,8.38,0.38,0.22,0.02,1.87,1.12,5.57,65.0,6.0,24.7,6.1,1.69,0.2,21,Wrought,Fair,Southern,693.98,693.0,3905.94,5.6283,0.09,0.25,0.46,0.01,0.015,1.96,0.0,0.49,0.49,96.235,1.061424266,2.083075246,2.692840749,-1.135796964,-0.730333111,4.142313949,-13.62556343,2.756019646,2.756019646
70,Merced silt loam,Clay Loam,1939,6.9,2% chromium steel with Mo,pipe,42,NN,12.1,intact,Buttonwillo,CA,F,278.0,9.4,Very Strongly Alkaline,A,8.38,0.38,0.22,0.02,1.87,1.12,5.57,65.0,6.0,24.7,6.1,1.69,0.2,21,Wrought,Fair,Southern,2520.22,2520.0,3692.34,1.4651,0.09,0.25,0.46,0.01,0.015,1.96,0.0,0.49,0.49,96.235,1.061424266,2.083075246,2.692840749,-1.135796964,-0.730333111,4.142313949,-13.62556343,2.756019646,2.756019646
70,Merced silt loam,Clay Loam,1939,9.0,2% chromium steel with Mo,pipe,42,NN,24.7,intact,Buttonwillo,CA,F,278.0,9.4,Very Strongly Alkaline,A,8.38,0.38,0.22,0.02,1.87,1.12,5.57,65.0,6.0,24.7,6.1,1.69,0.2,21,Wrought,Fair,Southern,3287.25,3287.0,7537.25,2.2929,0.09,0.25,0.46,0.01,0.015,1.96,0.0,0.49,0.49,96.235,1.061424266,2.083075246,2.692840749,-1.135796964,-0.730333111,4.142313949,-13.62556343,2.756019646,2.756019646
70,Merced silt loam,Clay Loam,1939,10.6,2% chromium steel with Mo,pipe,42,NN,34.8,intact,Buttonwillo,CA,F,278.0,9.4,Very Strongly Alkaline,A,8.38,0.38,0.22,0.02,1.87,1.12,5.57,65.0,6.0,24.7,6.1,1.69,0.2,21,Wrought,Fair,Southern,3871.65,3871.0,10619.28,2.7428,0.09,0.25,0.46,0.01,0.015,1.96,0.0,0.49,0.49,96.235,1.061424266,2.083075246,2.692840749,-1.135796964,-0.730333111,4.142313949,-13.62556343,2.756019646,2.756019646
70,Merced silt loam,Clay Loam,1939,12.1,2% chromium steel with Mo,pipe,42,NN,0.0,destroyed,Buttonwillo,CA,F,278.0,9.4,Very Strongly Alkaline,A,8.38,0.38,0.22,0.02,1.87,1.12,5.57,65.0,6.0,24.7,6.1,1.69,0.2,21,Wrought,Fair,Southern,4419.52,4419.0,0.0,0.0,0.09,0.25,0.46,0.01,0.015,1.96,0.0,0.49,0.49,96.235,1.061424266,2.083075246,2.692840749,-1.135796964,-0.730333111,4.142313949,-13.62556343,2.756019646,2.756019646
58,Muck,Muck,1939,1.9,2% chromium steel with Mo,pipe,42,NN,5.9,intact,New Orleans,LA,VP,712.0,4.8,Very Strongly Acid,15,2.03,2.23,1.29,0.0,0.0,0.47,2.54,69.3,57.4,57.8,22.4,1.43,36.9,21,Wrought,Poor,Southern,693.98,693.0,1800.4,2.5943,0.09,0.25,0.46,0.01,0.015,1.96,0.0,0.49,0.49,96.235,1.061424266,2.083075246,2.692840749,-1.135796964,-0.730333111,4.142313949,-13.62556343,2.756019646,2.756019646
58,Muck,Muck,1939,6.9,2% chromium steel with Mo,pipe,42,NN,15.6,intact,New Orleans,LA,VP,712.0,4.8,Very Strongly Acid,15,2.03,2.23,1.29,0.0,0.0,0.47,2.54,69.3,57.4,57.8,22.4,1.43,36.9,21,Wrought,Poor,Southern,2520.22,2520.0,4760.37,1.8889,0.09,0.25,0.46,0.01,0.015,1.96,0.0,0.49,0.49,96.235,1.061424266,2.083075246,2.692840749,-1.135796964,-0.730333111,4.142313949,-13.62556343,2.756019646,2.756019646
58,Muck,Muck,1939,9.0,2% chromium steel with Mo,pipe,42,NN,10.7,intact,New Orleans,LA,VP,712.0,4.8,Very Strongly Acid,15,2.03,2.23,1.29,0.0,0.0,0.47,2.54,69.3,57.4,57.8,22.4,1.43,36.9,21,Wrought,Poor,Southern,3287.25,3287.0,3265.12,0.9933,0.09,0.25,0.46,0.01,0.015,1.96,0.0,0.49,0.49,96.235,1.061424266,2.083075246,2.692840749,-1.135796964,-0.730333111,4.142313949,-13.62556343,2.756019646,2.756019646
58,Muck,Muck,1939,10.6,2% chromium steel with Mo,pipe,42,NN,13.1,intact,New Orleans,LA,VP,712.0,4.8,Very Strongly Acid,15,2.03,2.23,1.29,0.0,0.0,0.47,2.54,69.3,57.4,57.8,22.4,1.43,36.9,21,Wrought,Poor,Southern,3871.65,3871.0,3997.49,1.0325,0.09,0.25,0.46,0.01,0.015,1.96,0.0,0.49,0.49,96.235,1.061424266,2.083075246,2.692840749,-1.135796964,-0.730333111,4.142313949,-13.62556343,2.756019646,2.756019646
58,Muck,Muck,1939,12.1,2% chromium steel with Mo,pipe,42,NN,16.2,intact,New Orleans,LA,VP,712.0,4.8,Very Strongly Acid,15,2.03,2.23,1.29,0.0,0.0,0.47,2.54,69.3,57.4,57.8,22.4,1.43,36.9,21,Wrought,Poor,Southern,4419.52,4419.0,4943.46,1.1186,0.09,0.25,0.46,0.01,0.015,1.96,0.0,0.49,0.49,96.235,1.061424266,2.083075246,2.692840749,-1.135796964,-0.730333111,4.142313949,-13.62556343,2.756019646,2.756019646
60,Rifle peat,Peat,1939,1.9,2% chromium steel with Mo,pipe,42,NN,4.1,intact,Plymouth,OH,P,218.0,2.6,Extremely Acid,297.4,2.91,10.95,2.86,0.0,0.0,0.0,56.7,49.0,37.0,43.4,33.2,1.28,9.1,21,Wrought,Poor,Northern,693.98,693.0,1251.12,1.8028,0.09,0.25,0.46,0.01,0.015,1.96,0.0,0.49,0.49,96.235,1.061424266,2.083075246,2.692840749,-1.135796964,-0.730333111,4.142313949,-13.62556343,2.756019646,2.756019646
60,Rifle peat,Peat,1939,6.9,2% chromium steel with Mo,pipe,42,NN,9.8,intact,Plymouth,OH,P,218.0,2.6,Extremely Acid,297.4,2.91,10.95,2.86,0.0,0.0,0.0,56.7,49.0,37.0,43.4,33.2,1.28,9.1,21,Wrought,Poor,Northern,2520.22,2520.0,2990.49,1.1866,0.09,0.25,0.46,0.01,0.015,1.96,0.0,0.49,0.49,96.235,1.061424266,2.083075246,2.692840749,-1.135796964,-0.730333111,4.142313949,-13.62556343,2.756019646,2.756019646
60,Rifle peat,Peat,1939,9.0,2% chromium steel with Mo,pipe,42,NN,15.8,intact,Plymouth,OH,P,218.0,2.6,Extremely Acid,297.4,2.91,10.95,2.86,0.0,0.0,0.0,56.7,49.0,37.0,43.4,33.2,1.28,9.1,21,Wrought,Poor,Northern,3287.25,3287.0,4821.4,1.4667,0.09,0.25,0.46,0.01,0.015,1.96,0.0,0.49,0.49,96.235,1.061424266,2.083075246,2.692840749,-1.135796964,-0.730333111,4.142313949,-13.62556343,2.756019646,2.756019646
60,Rifle peat,Peat,1939,10.6,2% chromium steel with Mo,pipe,42,NN,16.2,intact,Plymouth,OH,P,218.0,2.6,Extremely Acid,297.4,2.91,10.95,2.86,0.0,0.0,0.0,56.7,49.0,37.0,43.4,33.2,1.28,9.1,21,Wrought,Poor,Northern,3871.65,3871.0,4943.46,1.2768,0.09,0.25,0.46,0.01,0.015,1.96,0.0,0.49,0.49,96.235,1.061424266,2.083075246,2.692840749,-1.135796964,-0.730333111,4.142313949,-13.62556343,2.756019646,2.756019646
60,Rifle peat,Peat,1939,12.1,2% chromium steel with Mo,pipe,42,NN,19.1,intact,Plymouth,OH,P,218.0,2.6,Extremely Acid,297.4,2.91,10.95,2.86,0.0,0.0,0.0,56.7,49.0,37.0,43.4,33.2,1.28,9.1,21,Wrought,Poor,Northern,4419.52,4419.0,5828.4,1.3188,0.09,0.25,0.46,0.01,0.015,1.96,0.0,0.49,0.49,96.235,1.061424266,2.083075246,2.692840749,-1.135796964,-0.730333111,4.142313949,-13.62556343,2.756019646,2.756019646
61,Sharkey clay,Clay,1939,1.9,2% chromium steel with Mo,pipe,42,NN,2.0,intact,New Orleans,LA,P,943.0,6.8,Neutral,4.9,0.73,0.68,0.33,0.0,0.71,0.1,0.91,69.3,57.4,30.8,2.3,1.78,16.4,21,Wrought,Poor,Southern,693.98,693.0,610.3,0.8794,0.09,0.25,0.46,0.01,0.015,1.96,0.0,0.49,0.49,96.235,1.061424266,2.083075246,2.692840749,-1.135796964,-0.730333111,4.142313949,-13.62556343,2.756019646,2.756019646
61,Sharkey clay,Clay,1939,6.9,2% chromium steel with Mo,pipe,42,NN,5.8,intact,New Orleans,LA,P,943.0,6.8,Neutral,4.9,0.73,0.68,0.33,0.0,0.71,0.1,0.91,69.3,57.4,30.8,2.3,1.78,16.4,21,Wrought,Poor,Southern,2520.22,2520.0,1769.88,0.7023,0.09,0.25,0.46,0.01,0.015,1.96,0.0,0.49,0.49,96.235,1.061424266,2.083075246,2.692840749,-1.135796964,-0.730333111,4.142313949,-13.62556343,2.756019646,2.756019646
61,Sharkey clay,Clay,1939,9.0,2% chromium steel with Mo,pipe,42,NN,3.0,intact,New Orleans,LA,P,943.0,6.8,Neutral,4.9,0.73,0.68,0.33,0.0,0.71,0.1,0.91,69.3,57.4,30.8,2.3,1.78,16.4,21,Wrought,Poor,Southern,3287.25,3287.0,915.46,0.2785,0.09,0.25,0.46,0.01,0.015,1.96,0.0,0.49,0.49,96.235,1.061424266,2.083075246,2.692840749,-1.135796964,-0.730333111,4.142313949,-13.62556343,2.756019646,2.756019646
61,Sharkey clay,Clay,1939,10.6,2% chromium steel with Mo,pipe,42,NN,7.5,intact,New Orleans,LA,P,943.0,6.8,Neutral,4.9,0.73,0.68,0.33,0.0,0.71,0.1,0.91,69.3,57.4,30.8,2.3,1.78,16.4,21,Wrought,Poor,Southern,3871.65,3871.0,2288.64,0.5911,0.09,0.25,0.46,0.01,0.015,1.96,0.0,0.49,0.49,96.235,1.061424266,2.083075246,2.692840749,-1.135796964,-0.730333111,4.142313949,-13.62556343,2.756019646,2.756019646
61,Sharkey clay,Clay,1939,12.1,2% chromium steel with Mo,pipe,42,NN,7.4,intact,New Orleans,LA,P,943.0,6.8,Neutral,4.9,0.73,0.68,0.33,0.0,0.71,0.1,0.91,69.3,57.4,30.8,2.3,1.78,16.4,21,Wrought,Poor,Southern,4419.52,4419.0,2258.12,0.5109,0.09,0.25,0.46,0.01,0.015,1.96,0.0,0.49,0.49,96.235,1.061424266,2.083075246,2.692840749,-1.135796964,-0.730333111,4.142313949,-13.62556343,2.756019646,2.756019646
51,Acadia clay,Clay,1939,6.9,2% chromium steel with Mo,pipe,42,NN,27.1,intact,Spindletop,TX,P,190.0,6.2,Slightly Acid,13.2,10.27,15.55,5.03,0.0,0.56,5.75,22.0,69.0,49.0,47.4,4.4,2.07,37.9,21,Wrought,Very Poor,Southern,2520.22,2520.0,8269.61,3.2813,0.09,0.25,0.46,0.01,0.015,1.96,0.0,0.49,0.49,96.235,1.061424266,2.083075246,2.692840749,-1.135796964,-0.730333111,4.142313949,-13.62556343,2.756019646,2.756019646
56,Lake Charles clay,Clay,1939,1.9,2% chromium steel with Mo,pipe,42,NN,13.8,intact,El Vista,TX,VP,406.0,7.1,Neutral,5.1,3.12,0.69,0.47,0.0,0.8,1.59,3.04,69.0,49.0,28.7,5.0,2.03,30.1,21,Wrought,Very Poor,Southern,693.98,693.0,4211.09,6.068,0.09,0.25,0.46,0.01,0.015,1.96,0.0,0.49,0.49,96.235,1.061424266,2.083075246,2.692840749,-1.135796964,-0.730333111,4.142313949,-13.62556343,2.756019646,2.756019646
56,Lake Charles clay,Clay,1939,6.9,2% chromium steel with Mo,pipe,42,NN,46.0,intact,El Vista,TX,VP,406.0,7.1,Neutral,5.1,3.12,0.69,0.47,0.0,0.8,1.59,3.04,69.0,49.0,28.7,5.0,2.03,30.1,21,Wrought,Very Poor,Southern,2520.22,2520.0,14036.98,5.5697,0.09,0.25,0.46,0.01,0.015,1.96,0.0,0.49,0.49,96.235,1.061424266,2.083075246,2.692840749,-1.135796964,-0.730333111,4.142313949,-13.62556343,2.756019646,2.756019646
56,Lake Charles clay,Clay,1939,9.0,2% chromium steel with Mo,pipe,42,NN,14.2,intact,El Vista,TX,VP,406.0,7.1,Neutral,5.1,3.12,0.69,0.47,0.0,0.8,1.59,3.04,69.0,49.0,28.7,5.0,2.03,30.1,21,Wrought,Very Poor,Southern,3287.25,3287.0,4333.15,1.3182,0.09,0.25,0.46,0.01,0.015,1.96,0.0,0.49,0.49,96.235,1.061424266,2.083075246,2.692840749,-1.135796964,-0.730333111,4.142313949,-13.62556343,2.756019646,2.756019646
56,Lake Charles clay,Clay,1939,10.6,2% chromium steel with Mo,pipe,42,NN,19.3,intact,El Vista,TX,VP,406.0,7.1,Neutral,5.1,3.12,0.69,0.47,0.0,0.8,1.59,3.04,69.0,49.0,28.7,5.0,2.03,30.1,21,Wrought,Very Poor,Southern,3871.65,3871.0,5889.43,1.5212,0.09,0.25,0.46,0.01,0.015,1.96,0.0,0.49,0.49,96.235,1.061424266,2.083075246,2.692840749,-1.135796964,-0.730333111,4.142313949,-13.62556343,2.756019646,2.756019646
56,Lake Charles clay,Clay,1939,12.1,2% chromium steel with Mo,pipe,42,NN,0.0,destroyed,El Vista,TX,VP,406.0,7.1,Neutral,5.1,3.12,0.69,0.47,0.0,0.8,1.59,3.04,69.0,49.0,28.7,5.0,2.03,30.1,21,Wrought,Very Poor,Southern,4419.52,4419.0,0.0,0.0,0.09,0.25,0.46,0.01,0.015,1.96,0.0,0.49,0.49,96.235,1.061424266,2.083075246,2.692840749,-1.135796964,-0.730333111,4.142313949,-13.62556343,2.756019646,2.756019646
59,Carlisle muck,Muck,1939,1.9,2% chromium steel with Mo,pipe,42,NN,1.9,intact,Kalamazoo,MI,VP,1660.0,5.6,Medium Acid,12.6,1.03,3.08,2.7,0.0,0.0,3.47,1.04,49.0,31.0,43.6,,,,21,Wrought,Very Poor,Northern,693.98,693.0,579.79,0.8355,0.09,0.25,0.46,0.01,0.015,1.96,0.0,0.49,0.49,96.235,1.061424266,2.083075246,2.692840749,-1.135796964,-0.730333111,4.142313949,-13.62556343,2.756019646,2.756019646
59,Carlisle muck,Muck,1939,6.9,2% chromium steel with Mo,pipe,42,NN,4.0,intact,Kalamazoo,MI,VP,1660.0,5.6,Medium Acid,12.6,1.03,3.08,2.7,0.0,0.0,3.47,1.04,49.0,31.0,43.6,,,,21,Wrought,Very Poor,Northern,2520.22,2520.0,1220.61,0.4843,0.09,0.25,0.46,0.01,0.015,1.96,0.0,0.49,0.49,96.235,1.061424266,2.083075246,2.692840749,-1.135796964,-0.730333111,4.142313949,-13.62556343,2.756019646,2.756019646
59,Carlisle muck,Muck,1939,9.0,2% chromium steel with Mo,pipe,42,NN,5.0,intact,Kalamazoo,MI,VP,1660.0,5.6,Medium Acid,12.6,1.03,3.08,2.7,0.0,0.0,3.47,1.04,49.0,31.0,43.6,,,,21,Wrought,Very Poor,Northern,3287.25,3287.0,1525.76,0.4641,0.09,0.25,0.46,0.01,0.015,1.96,0.0,0.49,0.49,96.235,1.061424266,2.083075246,2.692840749,-1.135796964,-0.730333111,4.142313949,-13.62556343,2.756019646,2.756019646
59,Carlisle muck,Muck,1939,10.6,2% chromium steel with Mo,pipe,42,NN,6.0,intact,Kalamazoo,MI,VP,1660.0,5.6,Medium Acid,12.6,1.03,3.08,2.7,0.0,0.0,3.47,1.04,49.0,31.0,43.6,,,,21,Wrought,Very Poor,Northern,3871.65,3871.0,1830.91,0.4729,0.09,0.25,0.46,0.01,0.015,1.96,0.0,0.49,0.49,96.235,1.061424266,2.083075246,2.692840749,-1.135796964,-0.730333111,4.142313949,-13.62556343,2.756019646,2.756019646
59,Carlisle muck,Muck,1939,12.1,2% chromium steel with Mo,pipe,42,NN,6.6,intact,Kalamazoo,MI,VP,1660.0,5.6,Medium Acid,12.6,1.03,3.08,2.7,0.0,0.0,3.47,1.04,49.0,31.0,43.6,,,,21,Wrought,Very Poor,Northern,4419.52,4419.0,2014.0,0.4557,0.09,0.25,0.46,0.01,0.015,1.96,0.0,0.49,0.49,96.235,1.061424266,2.083075246,2.692840749,-1.135796964,-0.730333111,4.142313949,-13.62556343,2.756019646,2.756019646
63,Tidal marsh,Marsh,1939,1.9,2% chromium steel with Mo,pipe,42,NN,1.8,intact,Charleston,SC,VP,84.0,6.9,Neutral,14.6,33.6,6.85,4.0,0.0,0.0,12.7,36.6,66.0,45.2,46.7,19.5,1.47,18.8,21,Wrought,Very Poor,Southern,693.98,693.0,549.27,0.7915,0.09,0.25,0.46,0.01,0.015,1.96,0.0,0.49,0.49,96.235,1.061424266,2.083075246,2.692840749,-1.135796964,-0.730333111,4.142313949,-13.62556343,2.756019646,2.756019646
63,Tidal marsh,Marsh,1939,6.9,2% chromium steel with Mo,pipe,42,NN,5.0,intact,Charleston,SC,VP,84.0,6.9,Neutral,14.6,33.6,6.85,4.0,0.0,0.0,12.7,36.6,66.0,45.2,46.7,19.5,1.47,18.8,21,Wrought,Very Poor,Southern,2520.22,2520.0,1525.76,0.6054,0.09,0.25,0.46,0.01,0.015,1.96,0.0,0.49,0.49,96.235,1.061424266,2.083075246,2.692840749,-1.135796964,-0.730333111,4.142313949,-13.62556343,2.756019646,2.756019646
63,Tidal marsh,Marsh,1939,9.0,2% chromium steel with Mo,pipe,42,NN,7.5,intact,Charleston,SC,VP,84.0,6.9,Neutral,14.6,33.6,6.85,4.0,0.0,0.0,12.7,36.6,66.0,45.2,46.7,19.5,1.47,18.8,21,Wrought,Very Poor,Southern,3287.25,3287.0,2288.64,0.6962,0.09,0.25,0.46,0.01,0.015,1.96,0.0,0.49,0.49,96.235,1.061424266,2.083075246,2.692840749,-1.135796964,-0.730333111,4.142313949,-13.62556343,2.756019646,2.756019646
63,Tidal marsh,Marsh,1939,10.6,2% chromium steel with Mo,pipe,42,NN,6.2,intact,Charleston,SC,VP,84.0,6.9,Neutral,14.6,33.6,6.85,4.0,0.0,0.0,12.7,36.6,66.0,45.2,46.7,19.5,1.47,18.8,21,Wrought,Very Poor,Southern,3871.65,3871.0,1891.94,0.4887,0.09,0.25,0.46,0.01,0.015,1.96,0.0,0.49,0.49,96.235,1.061424266,2.083075246,2.692840749,-1.135796964,-0.730333111,4.142313949,-13.62556343,2.756019646,2.756019646
63,Tidal marsh,Marsh,1939,12.1,2% chromium steel with Mo,pipe,42,NN,7.1,intact,Charleston,SC,VP,84.0,6.9,Neutral,14.6,33.6,6.85,4.0,0.0,0.0,12.7,36.6,66.0,45.2,46.7,19.5,1.47,18.8,21,Wrought,Very Poor,Southern,4419.52,4419.0,2166.58,0.4902,0.09,0.25,0.46,0.01,0.015,1.96,0.0,0.49,0.49,96.235,1.061424266,2.083075246,2.692840749,-1.135796964,-0.730333111,4.142313949,-13.62556343,2.756019646,2.756019646
67,Cinders,Cinders,1939,1.9,2% chromium steel with Mo,pipe,42,NN,17.8,intact,Milwaukee,WI,VP,455.0,7.6,Mildly Alkaline,A,0.77,3.03,0.53,0.0,0.55,0.08,2.89,46.1,30.1,11.1,,,,21,Wrought,Very Poor,Northern,693.98,693.0,5431.7,7.8269,0.09,0.25,0.46,0.01,0.015,1.96,0.0,0.49,0.49,96.235,1.061424266,2.083075246,2.692840749,-1.135796964,-0.730333111,4.142313949,-13.62556343,2.756019646,2.756019646
67,Cinders,Cinders,1939,6.9,2% chromium steel with Mo,pipe,42,NN,23.5,intact,Milwaukee,WI,VP,455.0,7.6,Mildly Alkaline,A,0.77,3.03,0.53,0.0,0.55,0.08,2.89,46.1,30.1,11.1,,,,21,Wrought,Very Poor,Northern,2520.22,2520.0,7171.06,2.8454,0.09,0.25,0.46,0.01,0.015,1.96,0.0,0.49,0.49,96.235,1.061424266,2.083075246,2.692840749,-1.135796964,-0.730333111,4.142313949,-13.62556343,2.756019646,2.756019646
67,Cinders,Cinders,1939,9.0,2% chromium steel with Mo,pipe,42,NN,25.8,intact,Milwaukee,WI,VP,455.0,7.6,Mildly Alkaline,A,0.77,3.03,0.53,0.0,0.55,0.08,2.89,46.1,30.1,11.1,,,,21,Wrought,Very Poor,Northern,3287.25,3287.0,7872.91,2.395,0.09,0.25,0.46,0.01,0.015,1.96,0.0,0.49,0.49,96.235,1.061424266,2.083075246,2.692840749,-1.135796964,-0.730333111,4.142313949,-13.62556343,2.756019646,2.756019646
67,Cinders,Cinders,1939,10.6,2% chromium steel with Mo,pipe,42,NN,29.6,intact,Milwaukee,WI,VP,455.0,7.6,Mildly Alkaline,A,0.77,3.03,0.53,0.0,0.55,0.08,2.89,46.1,30.1,11.1,,,,21,Wrought,Very Poor,Northern,3871.65,3871.0,9032.49,2.333,0.09,0.25,0.46,0.01,0.015,1.96,0.0,0.49,0.49,96.235,1.061424266,2.083075246,2.692840749,-1.135796964,-0.730333111,4.142313949,-13.62556343,2.756019646,2.756019646
67,Cinders,Cinders,1939,12.1,2% chromium steel with Mo,pipe,42,NN,0.0,destroyed,Milwaukee,WI,VP,455.0,7.6,Mildly Alkaline,A,0.77,3.03,0.53,0.0,0.55,0.08,2.89,46.1,30.1,11.1,,,,21,Wrought,Very Poor,Northern,4419.52,4419.0,0.0,0.0,0.09,0.25,0.46,0.01,0.015,1.96,0.0,0.49,0.49,96.235,1.061424266,2.083075246,2.692840749,-1.135796964,-0.730333111,4.142313949,-13.62556343,2.756019646,2.756019646
53,Cecil clay loam,Clay Loam,1937,2.1,"Open-hearth iron; 0.45 Cu, 0.07 Mo",plate,30,O,2.1,intact,Atlanta,GA,G,17790.0,4.8,Very Strongly Acid,5.4,,,,,,,,61.2,48.3,33.7,18.2,1.6,7.0,21,Wrought,Good,Southern,767.02,767.0,640.82,0.8355,0.03,0.003,0.16,0.032,0.007,0.02,0.15,0.45,0.07,99.078,-0.304440716,-2.607023043,1.369535468,-0.239902214,-1.759726939,-0.709905671,1.30499695,2.403609198,0.542856968
53,Cecil clay loam,Clay Loam,1937,4.0,"Open-hearth iron; 0.45 Cu, 0.07 Mo",plate,30,O,2.9,intact,Atlanta,GA,G,17790.0,4.8,Very Strongly Acid,5.4,,,,,,,,61.2,48.3,33.7,18.2,1.6,7.0,21,Wrought,Good,Southern,1461.0,1461.0,884.94,0.6057,0.03,0.003,0.16,0.032,0.007,0.02,0.15,0.45,0.07,99.078,-0.304440716,-2.607023043,1.369535468,-0.239902214,-1.759726939,-0.709905671,1.30499695,2.403609198,0.542856968
53,Cecil clay loam,Clay Loam,1937,9.0,"Open-hearth iron; 0.45 Cu, 0.07 Mo",plate,30,O,3.4,intact,Atlanta,GA,G,17790.0,4.8,Very Strongly Acid,5.4,,,,,,,,61.2,48.3,33.7,18.2,1.6,7.0,21,Wrought,Good,Southern,3287.25,3287.0,1037.52,0.3156,0.03,0.003,0.16,0.032,0.007,0.02,0.15,0.45,0.07,99.078,-0.304440716,-2.607023043,1.369535468,-0.239902214,-1.759726939,-0.709905671,1.30499695,2.403609198,0.542856968
53,Cecil clay loam,Clay Loam,1937,11.1,"Open-hearth iron; 0.45 Cu, 0.07 Mo",plate,30,O,3.7,intact,Atlanta,GA,G,17790.0,4.8,Very Strongly Acid,5.4,,,,,,,,61.2,48.3,33.7,18.2,1.6,7.0,21,Wrought,Good,Southern,4054.28,4054.0,1129.06,0.2785,0.03,0.003,0.16,0.032,0.007,0.02,0.15,0.45,0.07,99.078,-0.304440716,-2.607023043,1.369535468,-0.239902214,-1.759726939,-0.709905671,1.30499695,2.403609198,0.542856968
53,Cecil clay loam,Clay Loam,1937,12.7,"Open-hearth iron; 0.45 Cu, 0.07 Mo",plate,30,O,3.7,intact,Atlanta,GA,G,17790.0,4.8,Very Strongly Acid,5.4,,,,,,,,61.2,48.3,33.7,18.2,1.6,7.0,21,Wrought,Good,Southern,4638.68,4638.0,1129.06,0.2434,0.03,0.003,0.16,0.032,0.007,0.02,0.15,0.45,0.07,99.078,-0.304440716,-2.607023043,1.369535468,-0.239902214,-1.759726939,-0.709905671,1.30499695,2.403609198,0.542856968
55,Hagerstown loam,Silty Clay Loam,1937,2.1,"Open-hearth iron; 0.45 Cu, 0.07 Mo",plate,30,O,2.0,intact,Loch Raven,MD,G,5210.0,5.8,Medium Acid,10.9,,,,,,,,55.4,42.6,32.0,15.5,1.49,8.6,21,Wrought,Good,Northern,767.02,767.0,610.3,0.7957,0.03,0.003,0.16,0.032,0.007,0.02,0.15,0.45,0.07,99.078,-0.304440716,-2.607023043,1.369535468,-0.239902214,-1.759726939,-0.709905671,1.30499695,2.403609198,0.542856968
55,Hagerstown loam,Silty Clay Loam,1937,4.0,"Open-hearth iron; 0.45 Cu, 0.07 Mo",plate,30,O,2.8,intact,Loch Raven,MD,G,5210.0,5.8,Medium Acid,10.9,,,,,,,,55.4,42.6,32.0,15.5,1.49,8.6,21,Wrought,Good,Northern,1461.0,1461.0,854.42,0.5848,0.03,0.003,0.16,0.032,0.007,0.02,0.15,0.45,0.07,99.078,-0.304440716,-2.607023043,1.369535468,-0.239902214,-1.759726939,-0.709905671,1.30499695,2.403609198,0.542856968
55,Hagerstown loam,Silty Clay Loam,1937,9.0,"Open-hearth iron; 0.45 Cu, 0.07 Mo",plate,30,O,4.7,intact,Loch Raven,MD,G,5210.0,5.8,Medium Acid,10.9,,,,,,,,55.4,42.6,32.0,15.5,1.49,8.6,21,Wrought,Good,Northern,3287.25,3287.0,1434.21,0.4363,0.03,0.003,0.16,0.032,0.007,0.02,0.15,0.45,0.07,99.078,-0.304440716,-2.607023043,1.369535468,-0.239902214,-1.759726939,-0.709905671,1.30499695,2.403609198,0.542856968
55,Hagerstown loam,Silty Clay Loam,1937,11.1,"Open-hearth iron; 0.45 Cu, 0.07 Mo",plate,30,O,3.7,intact,Loch Raven,MD,G,5210.0,5.8,Medium Acid,10.9,,,,,,,,55.4,42.6,32.0,15.5,1.49,8.6,21,Wrought,Good,Northern,4054.28,4054.0,1129.06,0.2785,0.03,0.003,0.16,0.032,0.007,0.02,0.15,0.45,0.07,99.078,-0.304440716,-2.607023043,1.369535468,-0.239902214,-1.759726939,-0.709905671,1.30499695,2.403609198,0.542856968
55,Hagerstown loam,Silty Clay Loam,1937,12.7,"Open-hearth iron; 0.45 Cu, 0.07 Mo",plate,30,O,3.3,intact,Loch Raven,MD,G,5210.0,5.8,Medium Acid,10.9,,,,,,,,55.4,42.6,32.0,15.5,1.49,8.6,21,Wrought,Good,Northern,4638.68,4638.0,1007.0,0.2171,0.03,0.003,0.16,0.032,0.007,0.02,0.15,0.45,0.07,99.078,-0.304440716,-2.607023043,1.369535468,-0.239902214,-1.759726939,-0.709905671,1.30499695,2.403609198,0.542856968
62,Susquehanna clay,Clay,1937,2.1,"Open-hearth iron; 0.45 Cu, 0.07 Mo",plate,30,O,3.0,intact,Meridian,MS,F,6920.0,4.5,Very Strongly Acid,12,,,,,,,,64.0,53.0,34.6,14.9,1.79,4.7,21,Wrought,Good,Southern,767.02,767.0,915.46,1.1935,0.03,0.003,0.16,0.032,0.007,0.02,0.15,0.45,0.07,99.078,-0.304440716,-2.607023043,1.369535468,-0.239902214,-1.759726939,-0.709905671,1.30499695,2.403609198,0.542856968
62,Susquehanna clay,Clay,1937,4.0,"Open-hearth iron; 0.45 Cu, 0.07 Mo",plate,30,O,3.6,intact,Meridian,MS,F,6920.0,4.5,Very Strongly Acid,12,,,,,,,,64.0,53.0,34.6,14.9,1.79,4.7,21,Wrought,Good,Southern,1461.0,1461.0,1098.55,0.7519,0.03,0.003,0.16,0.032,0.007,0.02,0.15,0.45,0.07,99.078,-0.304440716,-2.607023043,1.369535468,-0.239902214,-1.759726939,-0.709905671,1.30499695,2.403609198,0.542856968
62,Susquehanna clay,Clay,1937,9.0,"Open-hearth iron; 0.45 Cu, 0.07 Mo",plate,30,O,4.6,intact,Meridian,MS,F,6920.0,4.5,Very Strongly Acid,12,,,,,,,,64.0,53.0,34.6,14.9,1.79,4.7,21,Wrought,Good,Southern,3287.25,3287.0,1403.7,0.427,0.03,0.003,0.16,0.032,0.007,0.02,0.15,0.45,0.07,99.078,-0.304440716,-2.607023043,1.369535468,-0.239902214,-1.759726939,-0.709905671,1.30499695,2.403609198,0.542856968
62,Susquehanna clay,Clay,1937,11.1,"Open-hearth iron; 0.45 Cu, 0.07 Mo",plate,30,O,5.0,intact,Meridian,MS,F,6920.0,4.5,Very Strongly Acid,12,,,,,,,,64.0,53.0,34.6,14.9,1.79,4.7,21,Wrought,Good,Southern,4054.28,4054.0,1525.76,0.3763,0.03,0.003,0.16,0.032,0.007,0.02,0.15,0.45,0.07,99.078,-0.304440716,-2.607023043,1.369535468,-0.239902214,-1.759726939,-0.709905671,1.30499695,2.403609198,0.542856968
62,Susquehanna clay,Clay,1937,12.7,"Open-hearth iron; 0.45 Cu, 0.07 Mo",plate,30,O,5.2,intact,Meridian,MS,F,6920.0,4.5,Very Strongly Acid,12,,,,,,,,64.0,53.0,34.6,14.9,1.79,4.7,21,Wrought,Good,Southern,4638.68,4638.0,1586.79,0.3421,0.03,0.003,0.16,0.032,0.007,0.02,0.15,0.45,0.07,99.078,-0.304440716,-2.607023043,1.369535468,-0.239902214,-1.759726939,-0.709905671,1.30499695,2.403609198,0.542856968
65,Chino silt loam,Silt Loam,1937,2.1,"Open-hearth iron; 0.45 Cu, 0.07 Mo",plate,30,O,5.0,intact,Wilmington,CA,G,148.0,8.0,Moderately Alkaline,A,7.65,12.4,2.2,0.0,1.3,6.05,16.9,62.4,15.2,26.4,15.8,1.41,5.7,21,Wrought,Good,Southern,767.02,767.0,1525.76,1.9892,0.03,0.003,0.16,0.032,0.007,0.02,0.15,0.45,0.07,99.078,-0.304440716,-2.607023043,1.369535468,-0.239902214,-1.759726939,-0.709905671,1.30499695,2.403609198,0.542856968
