Repository: sk7-dev/corrosion_prediction

File: Dataset/final_database1.csv (part 38 of 57)
site_no,soil_type,texture,year,duration,material_name,type,material_id,material_code,weight_loss_oz,specimen_status,city,state,internal_drainage,resistivity,pH,pH_type,total_acidity,Na+K,Ca,Mg,CO3,HCO3,Cl,SO4,mean_temp,annual_precipitation,moisture,air_pore_space,specific_gravity,volume_shrinkage,table,iron_type,areation,region,approximate_days,exact_days,weight_loss_g,corrosion_rate,C (%),Si (%),Mn (%),S (%),P (%),Cr (%),Ni (%),Cu (%),Mo  (%),Fe (%),C_clr,Si_clr,Mn_clr,S_clr,P_clr,Cr_clr,Ni_clr,Cu_clr,Mo_clr
65,Chino silt loam,Silt Loam,1937,4.0,"Open-hearth iron; 0.45 Cu, 0.07 Mo",plate,30,O,5.0,intact,Wilmington,CA,G,148.0,8.0,Moderately Alkaline,A,7.65,12.4,2.2,0.0,1.3,6.05,16.9,62.4,15.2,26.4,15.8,1.41,5.7,21,Wrought,Good,Southern,1461.0,1461.0,1525.76,1.0443,0.03,0.003,0.16,0.032,0.007,0.02,0.15,0.45,0.07,99.078,-0.304440716,-2.607023043,1.369535468,-0.239902214,-1.759726939,-0.709905671,1.30499695,2.403609198,0.542856968
65,Chino silt loam,Silt Loam,1937,9.0,"Open-hearth iron; 0.45 Cu, 0.07 Mo",plate,30,O,6.4,intact,Wilmington,CA,G,148.0,8.0,Moderately Alkaline,A,7.65,12.4,2.2,0.0,1.3,6.05,16.9,62.4,15.2,26.4,15.8,1.41,5.7,21,Wrought,Good,Southern,3287.25,3287.0,1952.97,0.5941,0.03,0.003,0.16,0.032,0.007,0.02,0.15,0.45,0.07,99.078,-0.304440716,-2.607023043,1.369535468,-0.239902214,-1.759726939,-0.709905671,1.30499695,2.403609198,0.542856968
65,Chino silt loam,Silt Loam,1937,11.1,"Open-hearth iron; 0.45 Cu, 0.07 Mo",plate,30,O,5.3,intact,Wilmington,CA,G,148.0,8.0,Moderately Alkaline,A,7.65,12.4,2.2,0.0,1.3,6.05,16.9,62.4,15.2,26.4,15.8,1.41,5.7,21,Wrought,Good,Southern,4054.28,4054.0,1617.3,0.3989,0.03,0.003,0.16,0.032,0.007,0.02,0.15,0.45,0.07,99.078,-0.304440716,-2.607023043,1.369535468,-0.239902214,-1.759726939,-0.709905671,1.30499695,2.403609198,0.542856968
65,Chino silt loam,Silt Loam,1937,12.7,"Open-hearth iron; 0.45 Cu, 0.07 Mo",plate,30,O,8.9,intact,Wilmington,CA,G,148.0,8.0,Moderately Alkaline,A,7.65,12.4,2.2,0.0,1.3,6.05,16.9,62.4,15.2,26.4,15.8,1.41,5.7,21,Wrought,Good,Southern,4638.68,4638.0,2715.85,0.5855,0.03,0.003,0.16,0.032,0.007,0.02,0.15,0.45,0.07,99.078,-0.304440716,-2.607023043,1.369535468,-0.239902214,-1.759726939,-0.709905671,1.30499695,2.403609198,0.542856968
64,Docas clay,Silty Clay Loam,1937,2.1,"Open-hearth iron; 0.45 Cu, 0.07 Mo",plate,30,O,8.0,intact,Cholanie,CA,F,62.0,7.5,Mildly Alkaline,A,28.1,2.29,0.76,0.0,0.89,28.8,0.26,58.0,16.0,41.1,4.7,1.88,27.7,21,Wrought,Fair,Southern,767.02,767.0,2441.21,3.1827,0.03,0.003,0.16,0.032,0.007,0.02,0.15,0.45,0.07,99.078,-0.304440716,-2.607023043,1.369535468,-0.239902214,-1.759726939,-0.709905671,1.30499695,2.403609198,0.542856968
64,Docas clay,Silty Clay Loam,1937,4.0,"Open-hearth iron; 0.45 Cu, 0.07 Mo",plate,30,O,8.0,intact,Cholanie,CA,F,62.0,7.5,Mildly Alkaline,A,28.1,2.29,0.76,0.0,0.89,28.8,0.26,58.0,16.0,41.1,4.7,1.88,27.7,21,Wrought,Fair,Southern,1461.0,1461.0,2441.21,1.6709,0.03,0.003,0.16,0.032,0.007,0.02,0.15,0.45,0.07,99.078,-0.304440716,-2.607023043,1.369535468,-0.239902214,-1.759726939,-0.709905671,1.30499695,2.403609198,0.542856968
64,Docas clay,Silty Clay Loam,1937,9.0,"Open-hearth iron; 0.45 Cu, 0.07 Mo",plate,30,O,6.4,intact,Cholanie,CA,F,62.0,7.5,Mildly Alkaline,A,28.1,2.29,0.76,0.0,0.89,28.8,0.26,58.0,16.0,41.1,4.7,1.88,27.7,21,Wrought,Fair,Southern,3287.25,3287.0,1952.97,0.5941,0.03,0.003,0.16,0.032,0.007,0.02,0.15,0.45,0.07,99.078,-0.304440716,-2.607023043,1.369535468,-0.239902214,-1.759726939,-0.709905671,1.30499695,2.403609198,0.542856968
64,Docas clay,Silty Clay Loam,1937,11.1,"Open-hearth iron; 0.45 Cu, 0.07 Mo",plate,30,O,13.3,intact,Cholanie,CA,F,62.0,7.5,Mildly Alkaline,A,28.1,2.29,0.76,0.0,0.89,28.8,0.26,58.0,16.0,41.1,4.7,1.88,27.7,21,Wrought,Fair,Southern,4054.28,4054.0,4058.52,1.001,0.03,0.003,0.16,0.032,0.007,0.02,0.15,0.45,0.07,99.078,-0.304440716,-2.607023043,1.369535468,-0.239902214,-1.759726939,-0.709905671,1.30499695,2.403609198,0.542856968
64,Docas clay,Silty Clay Loam,1937,12.7,"Open-hearth iron; 0.45 Cu, 0.07 Mo",plate,30,O,18.5,intact,Cholanie,CA,F,62.0,7.5,Mildly Alkaline,A,28.1,2.29,0.76,0.0,0.89,28.8,0.26,58.0,16.0,41.1,4.7,1.88,27.7,21,Wrought,Fair,Southern,4638.68,4638.0,5645.31,1.217,0.03,0.003,0.16,0.032,0.007,0.02,0.15,0.45,0.07,99.078,-0.304440716,-2.607023043,1.369535468,-0.239902214,-1.759726939,-0.709905671,1.30499695,2.403609198,0.542856968
66,Mohave fine gravelly loam,Sandy Loam,1937,2.1,"Open-hearth iron; 0.45 Cu, 0.07 Mo",plate,30,O,9.1,intact,Phoenix,AZ,F,232.0,8.0,Moderately Alkaline,A,6.55,0.51,0.18,0.0,0.73,2.77,2.97,69.7,7.8,16.5,20.1,1.79,2.7,21,Wrought,Fair,Southern,767.02,767.0,2776.88,3.6203,0.03,0.003,0.16,0.032,0.007,0.02,0.15,0.45,0.07,99.078,-0.304440716,-2.607023043,1.369535468,-0.239902214,-1.759726939,-0.709905671,1.30499695,2.403609198,0.542856968
66,Mohave fine gravelly loam,Sandy Loam,1937,4.0,"Open-hearth iron; 0.45 Cu, 0.07 Mo",plate,30,O,11.6,intact,Phoenix,AZ,F,232.0,8.0,Moderately Alkaline,A,6.55,0.51,0.18,0.0,0.73,2.77,2.97,69.7,7.8,16.5,20.1,1.79,2.7,21,Wrought,Fair,Southern,1461.0,1461.0,3539.76,2.4228,0.03,0.003,0.16,0.032,0.007,0.02,0.15,0.45,0.07,99.078,-0.304440716,-2.607023043,1.369535468,-0.239902214,-1.759726939,-0.709905671,1.30499695,2.403609198,0.542856968
66,Mohave fine gravelly loam,Sandy Loam,1937,9.0,"Open-hearth iron; 0.45 Cu, 0.07 Mo",plate,30,O,5.9,intact,Phoenix,AZ,F,232.0,8.0,Moderately Alkaline,A,6.55,0.51,0.18,0.0,0.73,2.77,2.97,69.7,7.8,16.5,20.1,1.79,2.7,21,Wrought,Fair,Southern,3287.25,3287.0,1800.4,0.5477,0.03,0.003,0.16,0.032,0.007,0.02,0.15,0.45,0.07,99.078,-0.304440716,-2.607023043,1.369535468,-0.239902214,-1.759726939,-0.709905671,1.30499695,2.403609198,0.542856968
66,Mohave fine gravelly loam,Sandy Loam,1937,11.1,"Open-hearth iron; 0.45 Cu, 0.07 Mo",plate,30,O,16.4,intact,Phoenix,AZ,F,232.0,8.0,Moderately Alkaline,A,6.55,0.51,0.18,0.0,0.73,2.77,2.97,69.7,7.8,16.5,20.1,1.79,2.7,21,Wrought,Fair,Southern,4054.28,4054.0,5004.49,1.2344,0.03,0.003,0.16,0.032,0.007,0.02,0.15,0.45,0.07,99.078,-0.304440716,-2.607023043,1.369535468,-0.239902214,-1.759726939,-0.709905671,1.30499695,2.403609198,0.542856968
66,Mohave fine gravelly loam,Sandy Loam,1937,12.7,"Open-hearth iron; 0.45 Cu, 0.07 Mo",plate,30,O,15.2,intact,Phoenix,AZ,F,232.0,8.0,Moderately Alkaline,A,6.55,0.51,0.18,0.0,0.73,2.77,2.97,69.7,7.8,16.5,20.1,1.79,2.7,21,Wrought,Fair,Southern,4638.68,4638.0,4638.31,0.9999,0.03,0.003,0.16,0.032,0.007,0.02,0.15,0.45,0.07,99.078,-0.304440716,-2.607023043,1.369535468,-0.239902214,-1.759726939,-0.709905671,1.30499695,2.403609198,0.542856968
70,Merced silt loam,Clay Loam,1937,2.1,"Open-hearth iron; 0.45 Cu, 0.07 Mo",plate,30,O,5.4,intact,Buttonwillo,CA,F,278.0,9.4,Very Strongly Alkaline,A,8.38,0.38,0.22,0.02,1.87,1.12,5.57,65.0,6.0,24.7,6.1,1.69,0.2,21,Wrought,Fair,Southern,767.02,767.0,1647.82,2.1483,0.03,0.003,0.16,0.032,0.007,0.02,0.15,0.45,0.07,99.078,-0.304440716,-2.607023043,1.369535468,-0.239902214,-1.759726939,-0.709905671,1.30499695,2.403609198,0.542856968
70,Merced silt loam,Clay Loam,1937,4.0,"Open-hearth iron; 0.45 Cu, 0.07 Mo",plate,30,O,11.0,intact,Buttonwillo,CA,F,278.0,9.4,Very Strongly Alkaline,A,8.38,0.38,0.22,0.02,1.87,1.12,5.57,65.0,6.0,24.7,6.1,1.69,0.2,21,Wrought,Fair,Southern,1461.0,1461.0,3356.67,2.2975,0.03,0.003,0.16,0.032,0.007,0.02,0.15,0.45,0.07,99.078,-0.304440716,-2.607023043,1.369535468,-0.239902214,-1.759726939,-0.709905671,1.30499695,2.403609198,0.542856968
70,Merced silt loam,Clay Loam,1937,9.0,"Open-hearth iron; 0.45 Cu, 0.07 Mo",plate,30,O,13.6,intact,Buttonwillo,CA,F,278.0,9.4,Very Strongly Alkaline,A,8.38,0.38,0.22,0.02,1.87,1.12,5.57,65.0,6.0,24.7,6.1,1.69,0.2,21,Wrought,Fair,Southern,3287.25,3287.0,4150.06,1.2625,0.03,0.003,0.16,0.032,0.007,0.02,0.15,0.45,0.07,99.078,-0.304440716,-2.607023043,1.369535468,-0.239902214,-1.759726939,-0.709905671,1.30499695,2.403609198,0.542856968
70,Merced silt loam,Clay Loam,1937,11.1,"Open-hearth iron; 0.45 Cu, 0.07 Mo",plate,30,O,22.9,intact,Buttonwillo,CA,F,278.0,9.4,Very Strongly Alkaline,A,8.38,0.38,0.22,0.02,1.87,1.12,5.57,65.0,6.0,24.7,6.1,1.69,0.2,21,Wrought,Fair,Southern,4054.28,4054.0,6987.97,1.7236,0.03,0.003,0.16,0.032,0.007,0.02,0.15,0.45,0.07,99.078,-0.304440716,-2.607023043,1.369535468,-0.239902214,-1.759726939,-0.709905671,1.30499695,2.403609198,0.542856968
70,Merced silt loam,Clay Loam,1937,12.7,"Open-hearth iron; 0.45 Cu, 0.07 Mo",plate,30,O,21.8,intact,Buttonwillo,CA,F,278.0,9.4,Very Strongly Alkaline,A,8.38,0.38,0.22,0.02,1.87,1.12,5.57,65.0,6.0,24.7,6.1,1.69,0.2,21,Wrought,Fair,Southern,4638.68,4638.0,6652.31,1.4341,0.03,0.003,0.16,0.032,0.007,0.02,0.15,0.45,0.07,99.078,-0.304440716,-2.607023043,1.369535468,-0.239902214,-1.759726939,-0.709905671,1.30499695,2.403609198,0.542856968
58,Muck,Muck,1937,2.1,"Open-hearth iron; 0.45 Cu, 0.07 Mo",plate,30,O,5.8,intact,New Orleans,LA,VP,712.0,4.8,Very Strongly Acid,15,2.03,2.23,1.29,0.0,0.0,0.47,2.54,69.3,57.4,57.8,22.4,1.43,36.9,21,Wrought,Poor,Southern,767.02,767.0,1769.88,2.3075,0.03,0.003,0.16,0.032,0.007,0.02,0.15,0.45,0.07,99.078,-0.304440716,-2.607023043,1.369535468,-0.239902214,-1.759726939,-0.709905671,1.30499695,2.403609198,0.542856968
58,Muck,Muck,1937,4.0,"Open-hearth iron; 0.45 Cu, 0.07 Mo",plate,30,O,9.9,intact,New Orleans,LA,VP,712.0,4.8,Very Strongly Acid,15,2.03,2.23,1.29,0.0,0.0,0.47,2.54,69.3,57.4,57.8,22.4,1.43,36.9,21,Wrought,Poor,Southern,1461.0,1461.0,3021.0,2.0678,0.03,0.003,0.16,0.032,0.007,0.02,0.15,0.45,0.07,99.078,-0.304440716,-2.607023043,1.369535468,-0.239902214,-1.759726939,-0.709905671,1.30499695,2.403609198,0.542856968
58,Muck,Muck,1937,9.0,"Open-hearth iron; 0.45 Cu, 0.07 Mo",plate,30,O,17.3,intact,New Orleans,LA,VP,712.0,4.8,Very Strongly Acid,15,2.03,2.23,1.29,0.0,0.0,0.47,2.54,69.3,57.4,57.8,22.4,1.43,36.9,21,Wrought,Poor,Southern,3287.25,3287.0,5279.12,1.6059,0.03,0.003,0.16,0.032,0.007,0.02,0.15,0.45,0.07,99.078,-0.304440716,-2.607023043,1.369535468,-0.239902214,-1.759726939,-0.709905671,1.30499695,2.403609198,0.542856968
58,Muck,Muck,1937,11.1,"Open-hearth iron; 0.45 Cu, 0.07 Mo",plate,30,O,17.0,intact,New Orleans,LA,VP,712.0,4.8,Very Strongly Acid,15,2.03,2.23,1.29,0.0,0.0,0.47,2.54,69.3,57.4,57.8,22.4,1.43,36.9,21,Wrought,Poor,Southern,4054.28,4054.0,5187.58,1.2795,0.03,0.003,0.16,0.032,0.007,0.02,0.15,0.45,0.07,99.078,-0.304440716,-2.607023043,1.369535468,-0.239902214,-1.759726939,-0.709905671,1.30499695,2.403609198,0.542856968
58,Muck,Muck,1937,12.7,"Open-hearth iron; 0.45 Cu, 0.07 Mo",plate,30,O,17.5,intact,New Orleans,LA,VP,712.0,4.8,Very Strongly Acid,15,2.03,2.23,1.29,0.0,0.0,0.47,2.54,69.3,57.4,57.8,22.4,1.43,36.9,21,Wrought,Poor,Southern,4638.68,4638.0,5340.15,1.1512,0.03,0.003,0.16,0.032,0.007,0.02,0.15,0.45,0.07,99.078,-0.304440716,-2.607023043,1.369535468,-0.239902214,-1.759726939,-0.709905671,1.30499695,2.403609198,0.542856968
60,Rifle peat,Peat,1937,2.1,"Open-hearth iron; 0.45 Cu, 0.07 Mo",plate,30,O,4.1,intact,Plymouth,OH,P,218.0,2.6,Extremely Acid,297.4,2.91,10.95,2.86,0.0,0.0,0.0,56.7,49.0,37.0,43.4,33.2,1.28,9.1,21,Wrought,Poor,Northern,767.02,767.0,1251.12,1.6311,0.03,0.003,0.16,0.032,0.007,0.02,0.15,0.45,0.07,99.078,-0.304440716,-2.607023043,1.369535468,-0.239902214,-1.759726939,-0.709905671,1.30499695,2.403609198,0.542856968
60,Rifle peat,Peat,1937,4.0,"Open-hearth iron; 0.45 Cu, 0.07 Mo",plate,30,O,7.4,intact,Plymouth,OH,P,218.0,2.6,Extremely Acid,297.4,2.91,10.95,2.86,0.0,0.0,0.0,56.7,49.0,37.0,43.4,33.2,1.28,9.1,21,Wrought,Poor,Northern,1461.0,1461.0,2258.12,1.5456,0.03,0.003,0.16,0.032,0.007,0.02,0.15,0.45,0.07,99.078,-0.304440716,-2.607023043,1.369535468,-0.239902214,-1.759726939,-0.709905671,1.30499695,2.403609198,0.542856968
60,Rifle peat,Peat,1937,9.0,"Open-hearth iron; 0.45 Cu, 0.07 Mo",plate,30,O,16.4,intact,Plymouth,OH,P,218.0,2.6,Extremely Acid,297.4,2.91,10.95,2.86,0.0,0.0,0.0,56.7,49.0,37.0,43.4,33.2,1.28,9.1,21,Wrought,Poor,Northern,3287.25,3287.0,5004.49,1.5224,0.03,0.003,0.16,0.032,0.007,0.02,0.15,0.45,0.07,99.078,-0.304440716,-2.607023043,1.369535468,-0.239902214,-1.759726939,-0.709905671,1.30499695,2.403609198,0.542856968
60,Rifle peat,Peat,1937,11.1,"Open-hearth iron; 0.45 Cu, 0.07 Mo",plate,30,O,21.1,intact,Plymouth,OH,P,218.0,2.6,Extremely Acid,297.4,2.91,10.95,2.86,0.0,0.0,0.0,56.7,49.0,37.0,43.4,33.2,1.28,9.1,21,Wrought,Poor,Northern,4054.28,4054.0,6438.7,1.5881,0.03,0.003,0.16,0.032,0.007,0.02,0.15,0.45,0.07,99.078,-0.304440716,-2.607023043,1.369535468,-0.239902214,-1.759726939,-0.709905671,1.30499695,2.403609198,0.542856968
60,Rifle peat,Peat,1937,12.7,"Open-hearth iron; 0.45 Cu, 0.07 Mo",plate,30,O,17.9,intact,Plymouth,OH,P,218.0,2.6,Extremely Acid,297.4,2.91,10.95,2.86,0.0,0.0,0.0,56.7,49.0,37.0,43.4,33.2,1.28,9.1,21,Wrought,Poor,Northern,4638.68,4638.0,5462.22,1.1775,0.03,0.003,0.16,0.032,0.007,0.02,0.15,0.45,0.07,99.078,-0.304440716,-2.607023043,1.369535468,-0.239902214,-1.759726939,-0.709905671,1.30499695,2.403609198,0.542856968
61,Sharkey clay,Clay,1937,2.1,"Open-hearth iron; 0.45 Cu, 0.07 Mo",plate,30,O,3.0,intact,New Orleans,LA,P,943.0,6.8,Neutral,4.9,0.73,0.68,0.33,0.0,0.71,0.1,0.91,69.3,57.4,30.8,2.3,1.78,16.4,21,Wrought,Poor,Southern,767.02,767.0,915.46,1.1935,0.03,0.003,0.16,0.032,0.007,0.02,0.15,0.45,0.07,99.078,-0.304440716,-2.607023043,1.369535468,-0.239902214,-1.759726939,-0.709905671,1.30499695,2.403609198,0.542856968
61,Sharkey clay,Clay,1937,4.0,"Open-hearth iron; 0.45 Cu, 0.07 Mo",plate,30,O,5.6,intact,New Orleans,LA,P,943.0,6.8,Neutral,4.9,0.73,0.68,0.33,0.0,0.71,0.1,0.91,69.3,57.4,30.8,2.3,1.78,16.4,21,Wrought,Poor,Southern,1461.0,1461.0,1708.85,1.1696,0.03,0.003,0.16,0.032,0.007,0.02,0.15,0.45,0.07,99.078,-0.304440716,-2.607023043,1.369535468,-0.239902214,-1.759726939,-0.709905671,1.30499695,2.403609198,0.542856968
61,Sharkey clay,Clay,1937,9.0,"Open-hearth iron; 0.45 Cu, 0.07 Mo",plate,30,O,4.8,intact,New Orleans,LA,P,943.0,6.8,Neutral,4.9,0.73,0.68,0.33,0.0,0.71,0.1,0.91,69.3,57.4,30.8,2.3,1.78,16.4,21,Wrought,Poor,Southern,3287.25,3287.0,1464.73,0.4456,0.03,0.003,0.16,0.032,0.007,0.02,0.15,0.45,0.07,99.078,-0.304440716,-2.607023043,1.369535468,-0.239902214,-1.759726939,-0.709905671,1.30499695,2.403609198,0.542856968
61,Sharkey clay,Clay,1937,11.1,"Open-hearth iron; 0.45 Cu, 0.07 Mo",plate,30,O,7.9,intact,New Orleans,LA,P,943.0,6.8,Neutral,4.9,0.73,0.68,0.33,0.0,0.71,0.1,0.91,69.3,57.4,30.8,2.3,1.78,16.4,21,Wrought,Poor,Southern,4054.28,4054.0,2410.7,0.5946,0.03,0.003,0.16,0.032,0.007,0.02,0.15,0.45,0.07,99.078,-0.304440716,-2.607023043,1.369535468,-0.239902214,-1.759726939,-0.709905671,1.30499695,2.403609198,0.542856968
61,Sharkey clay,Clay,1937,12.7,"Open-hearth iron; 0.45 Cu, 0.07 Mo",plate,30,O,8.6,intact,New Orleans,LA,P,943.0,6.8,Neutral,4.9,0.73,0.68,0.33,0.0,0.71,0.1,0.91,69.3,57.4,30.8,2.3,1.78,16.4,21,Wrought,Poor,Southern,4638.68,4638.0,2624.3,0.5657,0.03,0.003,0.16,0.032,0.007,0.02,0.15,0.45,0.07,99.078,-0.304440716,-2.607023043,1.369535468,-0.239902214,-1.759726939,-0.709905671,1.30499695,2.403609198,0.542856968
51,Acadia clay,Clay,1937,2.1,"Open-hearth iron; 0.45 Cu, 0.07 Mo",plate,30,O,7.5,intact,Spindletop,TX,P,190.0,6.2,Slightly Acid,13.2,10.27,15.55,5.03,0.0,0.56,5.75,22.0,69.0,49.0,47.4,4.4,2.07,37.9,21,Wrought,Very Poor,Southern,767.02,767.0,2288.64,2.9838,0.03,0.003,0.16,0.032,0.007,0.02,0.15,0.45,0.07,99.078,-0.304440716,-2.607023043,1.369535468,-0.239902214,-1.759726939,-0.709905671,1.30499695,2.403609198,0.542856968
51,Acadia clay,Clay,1937,9.0,"Open-hearth iron; 0.45 Cu, 0.07 Mo",plate,30,O,19.0,intact,Spindletop,TX,P,190.0,6.2,Slightly Acid,13.2,10.27,15.55,5.03,0.0,0.56,5.75,22.0,69.0,49.0,47.4,4.4,2.07,37.9,21,Wrought,Very Poor,Southern,3287.25,3287.0,5797.88,1.7637,0.03,0.003,0.16,0.032,0.007,0.02,0.15,0.45,0.07,99.078,-0.304440716,-2.607023043,1.369535468,-0.239902214,-1.759726939,-0.709905671,1.30499695,2.403609198,0.542856968
56,Lake Charles clay,Clay,1937,2.1,"Open-hearth iron; 0.45 Cu, 0.07 Mo",plate,30,O,12.4,intact,El Vista,TX,VP,406.0,7.1,Neutral,5.1,3.12,0.69,0.47,0.0,0.8,1.59,3.04,69.0,49.0,28.7,5.0,2.03,30.1,21,Wrought,Very Poor,Southern,767.02,767.0,3783.88,4.9332,0.03,0.003,0.16,0.032,0.007,0.02,0.15,0.45,0.07,99.078,-0.304440716,-2.607023043,1.369535468,-0.239902214,-1.759726939,-0.709905671,1.30499695,2.403609198,0.542856968
56,Lake Charles clay,Clay,1937,4.0,"Open-hearth iron; 0.45 Cu, 0.07 Mo",plate,30,O,13.8,intact,El Vista,TX,VP,406.0,7.1,Neutral,5.1,3.12,0.69,0.47,0.0,0.8,1.59,3.04,69.0,49.0,28.7,5.0,2.03,30.1,21,Wrought,Very Poor,Southern,1461.0,1461.0,4211.09,2.8823,0.03,0.003,0.16,0.032,0.007,0.02,0.15,0.45,0.07,99.078,-0.304440716,-2.607023043,1.369535468,-0.239902214,-1.759726939,-0.709905671,1.30499695,2.403609198,0.542856968
56,Lake Charles clay,Clay,1937,9.0,"Open-hearth iron; 0.45 Cu, 0.07 Mo",plate,30,O,28.4,intact,El Vista,TX,VP,406.0,7.1,Neutral,5.1,3.12,0.69,0.47,0.0,0.8,1.59,3.04,69.0,49.0,28.7,5.0,2.03,30.1,21,Wrought,Very Poor,Southern,3287.25,3287.0,8666.31,2.6363,0.03,0.003,0.16,0.032,0.007,0.02,0.15,0.45,0.07,99.078,-0.304440716,-2.607023043,1.369535468,-0.239902214,-1.759726939,-0.709905671,1.30499695,2.403609198,0.542856968
56,Lake Charles clay,Clay,1937,11.1,"Open-hearth iron; 0.45 Cu, 0.07 Mo",plate,30,O,48.2,intact,El Vista,TX,VP,406.0,7.1,Neutral,5.1,3.12,0.69,0.47,0.0,0.8,1.59,3.04,69.0,49.0,28.7,5.0,2.03,30.1,21,Wrought,Very Poor,Southern,4054.28,4054.0,14708.31,3.6278,0.03,0.003,0.16,0.032,0.007,0.02,0.15,0.45,0.07,99.078,-0.304440716,-2.607023043,1.369535468,-0.239902214,-1.759726939,-0.709905671,1.30499695,2.403609198,0.542856968
56,Lake Charles clay,Clay,1937,12.7,"Open-hearth iron; 0.45 Cu, 0.07 Mo",plate,30,O,0.0,destroyed,El Vista,TX,VP,406.0,7.1,Neutral,5.1,3.12,0.69,0.47,0.0,0.8,1.59,3.04,69.0,49.0,28.7,5.0,2.03,30.1,21,Wrought,Very Poor,Southern,4638.68,4638.0,0.0,0.0,0.03,0.003,0.16,0.032,0.007,0.02,0.15,0.45,0.07,99.078,-0.304440716,-2.607023043,1.369535468,-0.239902214,-1.759726939,-0.709905671,1.30499695,2.403609198,0.542856968
59,Carlisle muck,Muck,1937,2.1,"Open-hearth iron; 0.45 Cu, 0.07 Mo",plate,30,O,1.3,intact,Kalamazoo,MI,VP,1660.0,5.6,Medium Acid,12.6,1.03,3.08,2.7,0.0,0.0,3.47,1.04,49.0,31.0,43.6,,,,21,Wrought,Very Poor,Northern,767.02,767.0,396.7,0.5172,0.03,0.003,0.16,0.032,0.007,0.02,0.15,0.45,0.07,99.078,-0.304440716,-2.607023043,1.369535468,-0.239902214,-1.759726939,-0.709905671,1.30499695,2.403609198,0.542856968
59,Carlisle muck,Muck,1937,4.0,"Open-hearth iron; 0.45 Cu, 0.07 Mo",plate,30,O,2.9,intact,Kalamazoo,MI,VP,1660.0,5.6,Medium Acid,12.6,1.03,3.08,2.7,0.0,0.0,3.47,1.04,49.0,31.0,43.6,,,,21,Wrought,Very Poor,Northern,1461.0,1461.0,884.94,0.6057,0.03,0.003,0.16,0.032,0.007,0.02,0.15,0.45,0.07,99.078,-0.304440716,-2.607023043,1.369535468,-0.239902214,-1.759726939,-0.709905671,1.30499695,2.403609198,0.542856968
59,Carlisle muck,Muck,1937,9.0,"Open-hearth iron; 0.45 Cu, 0.07 Mo",plate,30,O,7.8,intact,Kalamazoo,MI,VP,1660.0,5.6,Medium Acid,12.6,1.03,3.08,2.7,0.0,0.0,3.47,1.04,49.0,31.0,43.6,,,,21,Wrought,Very Poor,Northern,3287.25,3287.0,2380.18,0.7241,0.03,0.003,0.16,0.032,0.007,0.02,0.15,0.45,0.07,99.078,-0.304440716,-2.607023043,1.369535468,-0.239902214,-1.759726939,-0.709905671,1.30499695,2.403609198,0.542856968
59,Carlisle muck,Muck,1937,11.1,"Open-hearth iron; 0.45 Cu, 0.07 Mo",plate,30,O,8.3,intact,Kalamazoo,MI,VP,1660.0,5.6,Medium Acid,12.6,1.03,3.08,2.7,0.0,0.0,3.47,1.04,49.0,31.0,43.6,,,,21,Wrought,Very Poor,Northern,4054.28,4054.0,2532.76,0.6247,0.03,0.003,0.16,0.032,0.007,0.02,0.15,0.45,0.07,99.078,-0.304440716,-2.607023043,1.369535468,-0.239902214,-1.759726939,-0.709905671,1.30499695,2.403609198,0.542856968
59,Carlisle muck,Muck,1937,12.7,"Open-hearth iron; 0.45 Cu, 0.07 Mo",plate,30,O,10.1,intact,Kalamazoo,MI,VP,1660.0,5.6,Medium Acid,12.6,1.03,3.08,2.7,0.0,0.0,3.47,1.04,49.0,31.0,43.6,,,,21,Wrought,Very Poor,Northern,4638.68,4638.0,3082.03,0.6644,0.03,0.003,0.16,0.032,0.007,0.02,0.15,0.45,0.07,99.078,-0.304440716,-2.607023043,1.369535468,-0.239902214,-1.759726939,-0.709905671,1.30499695,2.403609198,0.542856968
63,Tidal marsh,Marsh,1937,2.1,"Open-hearth iron; 0.45 Cu, 0.07 Mo",plate,30,O,2.5,intact,Charleston,SC,VP,84.0,6.9,Neutral,14.6,33.6,6.85,4.0,0.0,0.0,12.7,36.6,66.0,45.2,46.7,19.5,1.47,18.8,21,Wrought,Very Poor,Southern,767.02,767.0,762.88,0.9946,0.03,0.003,0.16,0.032,0.007,0.02,0.15,0.45,0.07,99.078,-0.304440716,-2.607023043,1.369535468,-0.239902214,-1.759726939,-0.709905671,1.30499695,2.403609198,0.542856968
63,Tidal marsh,Marsh,1937,4.0,"Open-hearth iron; 0.45 Cu, 0.07 Mo",plate,30,O,4.7,intact,Charleston,SC,VP,84.0,6.9,Neutral,14.6,33.6,6.85,4.0,0.0,0.0,12.7,36.6,66.0,45.2,46.7,19.5,1.47,18.8,21,Wrought,Very Poor,Southern,1461.0,1461.0,1434.21,0.9817,0.03,0.003,0.16,0.032,0.007,0.02,0.15,0.45,0.07,99.078,-0.304440716,-2.607023043,1.369535468,-0.239902214,-1.759726939,-0.709905671,1.30499695,2.403609198,0.542856968
63,Tidal marsh,Marsh,1937,9.0,"Open-hearth iron; 0.45 Cu, 0.07 Mo",plate,30,O,7.1,intact,Charleston,SC,VP,84.0,6.9,Neutral,14.6,33.6,6.85,4.0,0.0,0.0,12.7,36.6,66.0,45.2,46.7,19.5,1.47,18.8,21,Wrought,Very Poor,Southern,3287.25,3287.0,2166.58,0.6591,0.03,0.003,0.16,0.032,0.007,0.02,0.15,0.45,0.07,99.078,-0.304440716,-2.607023043,1.369535468,-0.239902214,-1.759726939,-0.709905671,1.30499695,2.403609198,0.542856968
63,Tidal marsh,Marsh,1937,11.1,"Open-hearth iron; 0.45 Cu, 0.07 Mo",plate,30,O,11.6,intact,Charleston,SC,VP,84.0,6.9,Neutral,14.6,33.6,6.85,4.0,0.0,0.0,12.7,36.6,66.0,45.2,46.7,19.5,1.47,18.8,21,Wrought,Very Poor,Southern,4054.28,4054.0,3539.76,0.8731,0.03,0.003,0.16,0.032,0.007,0.02,0.15,0.45,0.07,99.078,-0.304440716,-2.607023043,1.369535468,-0.239902214,-1.759726939,-0.709905671,1.30499695,2.403609198,0.542856968
63,Tidal marsh,Marsh,1937,12.7,"Open-hearth iron; 0.45 Cu, 0.07 Mo",plate,30,O,15.9,intact,Charleston,SC,VP,84.0,6.9,Neutral,14.6,33.6,6.85,4.0,0.0,0.0,12.7,36.6,66.0,45.2,46.7,19.5,1.47,18.8,21,Wrought,Very Poor,Southern,4638.68,4638.0,4851.91,1.046,0.03,0.003,0.16,0.032,0.007,0.02,0.15,0.45,0.07,99.078,-0.304440716,-2.607023043,1.369535468,-0.239902214,-1.759726939,-0.709905671,1.30499695,2.403609198,0.542856968
67,Cinders,Cinders,1937,2.1,"Open-hearth iron; 0.45 Cu, 0.07 Mo",plate,30,O,33.8,intact,Milwaukee,WI,VP,455.0,7.6,Mildly Alkaline,A,0.77,3.03,0.53,0.0,0.55,0.08,2.89,46.1,30.1,11.1,,,,21,Wrought,Very Poor,Northern,767.02,767.0,10314.13,13.447,0.03,0.003,0.16,0.032,0.007,0.02,0.15,0.45,0.07,99.078,-0.304440716,-2.607023043,1.369535468,-0.239902214,-1.759726939,-0.709905671,1.30499695,2.403609198,0.542856968
67,Cinders,Cinders,1937,4.0,"Open-hearth iron; 0.45 Cu, 0.07 Mo",plate,30,O,33.2,intact,Milwaukee,WI,VP,455.0,7.6,Mildly Alkaline,A,0.77,3.03,0.53,0.0,0.55,0.08,2.89,46.1,30.1,11.1,,,,21,Wrought,Very Poor,Northern,1461.0,1461.0,10131.04,6.9343,0.03,0.003,0.16,0.032,0.007,0.02,0.15,0.45,0.07,99.078,-0.304440716,-2.607023043,1.369535468,-0.239902214,-1.759726939,-0.709905671,1.30499695,2.403609198,0.542856968
67,Cinders,Cinders,1937,9.0,"Open-hearth iron; 0.45 Cu, 0.07 Mo",plate,30,O,25.1,intact,Milwaukee,WI,VP,455.0,7.6,Mildly Alkaline,A,0.77,3.03,0.53,0.0,0.55,0.08,2.89,46.1,30.1,11.1,,,,21,Wrought,Very Poor,Northern,3287.25,3287.0,7659.31,2.33,0.03,0.003,0.16,0.032,0.007,0.02,0.15,0.45,0.07,99.078,-0.304440716,-2.607023043,1.369535468,-0.239902214,-1.759726939,-0.709905671,1.30499695,2.403609198,0.542856968
67,Cinders,Cinders,1937,11.1,"Open-hearth iron; 0.45 Cu, 0.07 Mo",plate,30,O,29.3,intact,Milwaukee,WI,VP,455.0,7.6,Mildly Alkaline,A,0.77,3.03,0.53,0.0,0.55,0.08,2.89,46.1,30.1,11.1,,,,21,Wrought,Very Poor,Northern,4054.28,4054.0,8940.94,2.2053,0.03,0.003,0.16,0.032,0.007,0.02,0.15,0.45,0.07,99.078,-0.304440716,-2.607023043,1.369535468,-0.239902214,-1.759726939,-0.709905671,1.30499695,2.403609198,0.542856968
67,Cinders,Cinders,1937,12.7,"Open-hearth iron; 0.45 Cu, 0.07 Mo",plate,30,O,30.5,intact,Milwaukee,WI,VP,455.0,7.6,Mildly Alkaline,A,0.77,3.03,0.53,0.0,0.55,0.08,2.89,46.1,30.1,11.1,,,,21,Wrought,Very Poor,Northern,4638.68,4638.0,9307.13,2.0064,0.03,0.003,0.16,0.032,0.007,0.02,0.15,0.45,0.07,99.078,-0.304440716,-2.607023043,1.369535468,-0.239902214,-1.759726939,-0.709905671,1.30499695,2.403609198,0.542856968
53,Cecil clay loam,Clay Loam,1941,5.0,Composite steel (3 layers: outer layers of plain carbon steel 0.036 in. thick; intermediate layer of 2% nickel 1% copper 0.1 in. thick),plate,38,P,4.6,intact,Atlanta,GA,G,17790.0,4.8,Very Strongly Acid,5.4,,,,,,,,61.2,48.3,33.7,18.2,1.6,7.0,21,Wrought,Good,Southern,1826.25,1826.0,1403.7,0.7686,0.001,0.0,0.0,0.0,0.0,0.0,0.0,0.0,0.0,99.999,16.37393845,-2.046742306,-2.046742306,-2.046742306,-2.046742306,-2.046742306,-2.046742306,-2.046742306,-2.046742306
53,Cecil clay loam,Clay Loam,1941,7.2,Composite steel (3 layers: outer layers of plain carbon steel 0.036 in. thick; intermediate layer of 2% nickel 1% copper 0.1 in. thick),plate,38,P,3.2,intact,Atlanta,GA,G,17790.0,4.8,Very Strongly Acid,5.4,,,,,,,,61.2,48.3,33.7,18.2,1.6,7.0,21,Wrought,Good,Southern,2629.8,2629.0,976.49,0.3713,0.001,0.0,0.0,0.0,0.0,0.0,0.0,0.0,0.0,99.999,16.37393845,-2.046742306,-2.046742306,-2.046742306,-2.046742306,-2.046742306,-2.046742306,-2.046742306,-2.046742306
53,Cecil clay loam,Clay Loam,1941,8.7,Composite steel (3 layers: outer layers of plain carbon steel 0.036 in. thick; intermediate layer of 2% nickel 1% copper 0.1 in. thick),plate,38,P,4.2,intact,Atlanta,GA,G,17790.0,4.8,Very Strongly Acid,5.4,,,,,,,,61.2,48.3,33.7,18.2,1.6,7.0,21,Wrought,Good,Southern,3177.67,3177.0,1281.64,0.4033,0.001,0.0,0.0,0.0,0.0,0.0,0.0,0.0,0.0,99.999,16.37393845,-2.046742306,-2.046742306,-2.046742306,-2.046742306,-2.046742306,-2.046742306,-2.046742306,-2.046742306
53,Cecil clay loam,Clay Loam,1941,11.0,Composite steel (3 layers: outer layers of plain carbon steel 0.036 in. thick; intermediate layer of 2% nickel 1% copper 0.1 in. thick),plate,38,P,5.1,intact,Atlanta,GA,G,17790.0,4.8,Very Strongly Acid,5.4,,,,,,,,61.2,48.3,33.7,18.2,1.6,7.0,21,Wrought,Good,Southern,4017.75,4017.0,1556.27,0.3873,0.001,0.0,0.0,0.0,0.0,0.0,0.0,0.0,0.0,99.999,16.37393845,-2.046742306,-2.046742306,-2.046742306,-2.046742306,-2.046742306,-2.046742306,-2.046742306,-2.046742306
53,Cecil clay loam,Clay Loam,1932,2.0,5.05% chromium steel,pipe,44,P,1.4,intact,Atlanta,GA,G,17790.0,4.8,Very Strongly Acid,5.4,,,,,,,,61.2,48.3,33.7,18.2,1.6,7.0,21,Wrought,Good,Southern,730.5,730.0,427.21,0.5848,0.13,0.0,0.0,0.0,0.0,5.05,0.0,0.0,0.0,94.82,11.05444201,-3.681213244,-3.681213244,-3.681213244,-3.681213244,14.7140507,-3.681213244,-3.681213244,-3.681213244
53,Cecil clay loam,Clay Loam,1932,5.4,5.05% chromium steel,pipe,44,P,2.0,intact,Atlanta,GA,G,17790.0,4.8,Very Strongly Acid,5.4,,,,,,,,61.2,48.3,33.7,18.2,1.6,7.0,21,Wrought,Good,Southern,1972.35,1972.0,610.3,0.3094,0.13,0.0,0.0,0.0,0.0,5.05,0.0,0.0,0.0,94.82,11.05444201,-3.681213244,-3.681213244,-3.681213244,-3.681213244,14.7140507,-3.681213244,-3.681213244,-3.681213244
53,Cecil clay loam,Clay Loam,1932,7.4,5.05% chromium steel,pipe,44,P,2.4,intact,Atlanta,GA,G,17790.0,4.8,Very Strongly Acid,5.4,,,,,,,,61.2,48.3,33.7,18.2,1.6,7.0,21,Wrought,Good,Southern,2702.85,2702.0,732.36,0.271,0.13,0.0,0.0,0.0,0.0,5.05,0.0,0.0,0.0,94.82,11.05444201,-3.681213244,-3.681213244,-3.681213244,-3.681213244,14.7140507,-3.681213244,-3.681213244,-3.681213244
53,Cecil clay loam,Clay Loam,1932,9.3,5.05% chromium steel,pipe,44,P,2.2,intact,Atlanta,GA,G,17790.0,4.8,Very Strongly Acid,5.4,,,,,,,,61.2,48.3,33.7,18.2,1.6,7.0,21,Wrought,Good,Southern,3396.83,3396.0,671.33,0.1976,0.13,0.0,0.0,0.0,0.0,5.05,0.0,0.0,0.0,94.82,11.05444201,-3.681213244,-3.681213244,-3.681213244,-3.681213244,14.7140507,-3.681213244,-3.681213244,-3.681213244
53,Cecil clay loam,Clay Loam,1932,14.3,5.05% chromium steel,pipe,44,P,2.9,intact,Atlanta,GA,G,17790.0,4.8,Very Strongly Acid,5.4,,,,,,,,61.2,48.3,33.7,18.2,1.6,7.0,21,Wrought,Good,Southern,5223.07,5223.0,884.94,0.1694,0.13,0.0,0.0,0.0,0.0,5.05,0.0,0.0,0.0,94.82,11.05444201,-3.681213244,-3.681213244,-3.681213244,-3.681213244,14.7140507,-3.681213244,-3.681213244,-3.681213244
55,Hagerstown loam,Silty Clay Loam,1941,5.0,Composite steel (3 layers: outer layers of plain carbon steel 0.036 in. thick; intermediate layer of 2% nickel 1% copper 0.1 in. thick),plate,38,P,4.1,intact,Loch Raven,MD,G,5210.0,5.8,Medium Acid,10.9,,,,,,,,55.4,42.6,32.0,15.5,1.49,8.6,21,Wrought,Good,Northern,1826.25,1826.0,1251.12,0.6851,0.001,0.0,0.0,0.0,0.0,0.0,0.0,0.0,0.0,99.999,16.37393845,-2.046742306,-2.046742306,-2.046742306,-2.046742306,-2.046742306,-2.046742306,-2.046742306,-2.046742306
55,Hagerstown loam,Silty Clay Loam,1941,7.2,Composite steel (3 layers: outer layers of plain carbon steel 0.036 in. thick; intermediate layer of 2% nickel 1% copper 0.1 in. thick),plate,38,P,3.9,intact,Loch Raven,MD,G,5210.0,5.8,Medium Acid,10.9,,,,,,,,55.4,42.6,32.0,15.5,1.49,8.6,21,Wrought,Good,Northern,2629.8,2629.0,1190.09,0.4525,0.001,0.0,0.0,0.0,0.0,0.0,0.0,0.0,0.0,99.999,16.37393845,-2.046742306,-2.046742306,-2.046742306,-2.046742306,-2.046742306,-2.046742306,-2.046742306,-2.046742306
55,Hagerstown loam,Silty Clay Loam,1941,8.7,Composite steel (3 layers: outer layers of plain carbon steel 0.036 in. thick; intermediate layer of 2% nickel 1% copper 0.1 in. thick),plate,38,P,2.7,intact,Loch Raven,MD,G,5210.0,5.8,Medium Acid,10.9,,,,,,,,55.4,42.6,32.0,15.5,1.49,8.6,21,Wrought,Good,Northern,3177.67,3177.0,823.91,0.2593,0.001,0.0,0.0,0.0,0.0,0.0,0.0,0.0,0.0,99.999,16.37393845,-2.046742306,-2.046742306,-2.046742306,-2.046742306,-2.046742306,-2.046742306,-2.046742306,-2.046742306
55,Hagerstown loam,Silty Clay Loam,1941,11.0,Composite steel (3 layers: outer layers of plain carbon steel 0.036 in. thick; intermediate layer of 2% nickel 1% copper 0.1 in. thick),plate,38,P,4.3,intact,Loch Raven,MD,G,5210.0,5.8,Medium Acid,10.9,,,,,,,,55.4,42.6,32.0,15.5,1.49,8.6,21,Wrought,Good,Northern,4017.75,4017.0,1312.15,0.3266,0.001,0.0,0.0,0.0,0.0,0.0,0.0,0.0,0.0,99.999,16.37393845,-2.046742306,-2.046742306,-2.046742306,-2.046742306,-2.046742306,-2.046742306,-2.046742306,-2.046742306
55,Hagerstown loam,Silty Clay Loam,1932,2.0,5.05% chromium steel,pipe,44,P,1.2,intact,Loch Raven,MD,G,5210.0,5.8,Medium Acid,10.9,,,,,,,,55.4,42.6,32.0,15.5,1.49,8.6,21,Wrought,Good,Northern,730.5,730.0,366.18,0.5013,0.13,0.0,0.0,0.0,0.0,5.05,0.0,0.0,0.0,94.82,11.05444201,-3.681213244,-3.681213244,-3.681213244,-3.681213244,14.7140507,-3.681213244,-3.681213244,-3.681213244
55,Hagerstown loam,Silty Clay Loam,1932,5.4,5.05% chromium steel,pipe,44,P,1.2,intact,Loch Raven,MD,G,5210.0,5.8,Medium Acid,10.9,,,,,,,,55.4,42.6,32.0,15.5,1.49,8.6,21,Wrought,Good,Northern,1972.35,1972.0,366.18,0.1857,0.13,0.0,0.0,0.0,0.0,5.05,0.0,0.0,0.0,94.82,11.05444201,-3.681213244,-3.681213244,-3.681213244,-3.681213244,14.7140507,-3.681213244,-3.681213244,-3.681213244
55,Hagerstown loam,Silty Clay Loam,1932,7.4,5.05% chromium steel,pipe,44,P,1.6,intact,Loch Raven,MD,G,5210.0,5.8,Medium Acid,10.9,,,,,,,,55.4,42.6,32.0,15.5,1.49,8.6,21,Wrought,Good,Northern,2702.85,2702.0,488.24,0.1806,0.13,0.0,0.0,0.0,0.0,5.05,0.0,0.0,0.0,94.82,11.05444201,-3.681213244,-3.681213244,-3.681213244,-3.681213244,14.7140507,-3.681213244,-3.681213244,-3.681213244
55,Hagerstown loam,Silty Clay Loam,1932,9.3,5.05% chromium steel,pipe,44,P,1.9,intact,Loch Raven,MD,G,5210.0,5.8,Medium Acid,10.9,,,,,,,,55.4,42.6,32.0,15.5,1.49,8.6,21,Wrought,Good,Northern,3396.83,3396.0,579.79,0.1707,0.13,0.0,0.0,0.0,0.0,5.05,0.0,0.0,0.0,94.82,11.05444201,-3.681213244,-3.681213244,-3.681213244,-3.681213244,14.7140507,-3.681213244,-3.681213244,-3.681213244
55,Hagerstown loam,Silty Clay Loam,1932,14.3,5.05% chromium steel,pipe,44,P,2.3,intact,Loch Raven,MD,G,5210.0,5.8,Medium Acid,10.9,,,,,,,,55.4,42.6,32.0,15.5,1.49,8.6,21,Wrought,Good,Northern,5223.07,5223.0,701.85,0.1344,0.13,0.0,0.0,0.0,0.0,5.05,0.0,0.0,0.0,94.82,11.05444201,-3.681213244,-3.681213244,-3.681213244,-3.681213244,14.7140507,-3.681213244,-3.681213244,-3.681213244
62,Susquehanna clay,Clay,1941,7.2,Composite steel (3 layers: outer layers of plain carbon steel 0.036 in. thick; intermediate layer of 2% nickel 1% copper 0.1 in. thick),plate,38,P,3.5,intact,Meridian,MS,F,6920.0,4.5,Very Strongly Acid,12,,,,,,,,64.0,53.0,34.6,14.9,1.79,4.7,21,Wrought,Good,Southern,2629.8,2629.0,1068.03,0.4061,0.001,0.0,0.0,0.0,0.0,0.0,0.0,0.0,0.0,99.999,16.37393845,-2.046742306,-2.046742306,-2.046742306,-2.046742306,-2.046742306,-2.046742306,-2.046742306,-2.046742306
62,Susquehanna clay,Clay,1941,8.7,Composite steel (3 layers: outer layers of plain carbon steel 0.036 in. thick; intermediate layer of 2% nickel 1% copper 0.1 in. thick),plate,38,P,4.4,intact,Meridian,MS,F,6920.0,4.5,Very Strongly Acid,12,,,,,,,,64.0,53.0,34.6,14.9,1.79,4.7,21,Wrought,Good,Southern,3177.67,3177.0,1342.67,0.4225,0.001,0.0,0.0,0.0,0.0,0.0,0.0,0.0,0.0,99.999,16.37393845,-2.046742306,-2.046742306,-2.046742306,-2.046742306,-2.046742306,-2.046742306,-2.046742306,-2.046742306
62,Susquehanna clay,Clay,1941,11.0,Composite steel (3 layers: outer layers of plain carbon steel 0.036 in. thick; intermediate layer of 2% nickel 1% copper 0.1 in. thick),plate,38,P,4.8,intact,Meridian,MS,F,6920.0,4.5,Very Strongly Acid,12,,,,,,,,64.0,53.0,34.6,14.9,1.79,4.7,21,Wrought,Good,Southern,4017.75,4017.0,1464.73,0.3646,0.001,0.0,0.0,0.0,0.0,0.0,0.0,0.0,0.0,99.999,16.37393845,-2.046742306,-2.046742306,-2.046742306,-2.046742306,-2.046742306,-2.046742306,-2.046742306,-2.046742306
62,Susquehanna clay,Clay,1932,2.0,5.05% chromium steel,pipe,44,P,2.4,intact,Meridian,MS,F,6920.0,4.5,Very Strongly Acid,12,,,,,,,,64.0,53.0,34.6,14.9,1.79,4.7,21,Wrought,Good,Southern,730.5,730.0,732.36,1.0025,0.13,0.0,0.0,0.0,0.0,5.05,0.0,0.0,0.0,94.82,11.05444201,-3.681213244,-3.681213244,-3.681213244,-3.681213244,14.7140507,-3.681213244,-3.681213244,-3.681213244
62,Susquehanna clay,Clay,1932,5.4,5.05% chromium steel,pipe,44,P,2.6,intact,Meridian,MS,F,6920.0,4.5,Very Strongly Acid,12,,,,,,,,64.0,53.0,34.6,14.9,1.79,4.7,21,Wrought,Good,Southern,1972.35,1972.0,793.39,0.4023,0.13,0.0,0.0,0.0,0.0,5.05,0.0,0.0,0.0,94.82,11.05444201,-3.681213244,-3.681213244,-3.681213244,-3.681213244,14.7140507,-3.681213244,-3.681213244,-3.681213244
62,Susquehanna clay,Clay,1932,7.4,5.05% chromium steel,pipe,44,P,3.4,intact,Meridian,MS,F,6920.0,4.5,Very Strongly Acid,12,,,,,,,,64.0,53.0,34.6,14.9,1.79,4.7,21,Wrought,Good,Southern,2702.85,2702.0,1037.52,0.3839,0.13,0.0,0.0,0.0,0.0,5.05,0.0,0.0,0.0,94.82,11.05444201,-3.681213244,-3.681213244,-3.681213244,-3.681213244,14.7140507,-3.681213244,-3.681213244,-3.681213244
62,Susquehanna clay,Clay,1932,9.3,5.05% chromium steel,pipe,44,P,4.6,intact,Meridian,MS,F,6920.0,4.5,Very Strongly Acid,12,,,,,,,,64.0,53.0,34.6,14.9,1.79,4.7,21,Wrought,Good,Southern,3396.83,3396.0,1403.7,0.4132,0.13,0.0,0.0,0.0,0.0,5.05,0.0,0.0,0.0,94.82,11.05444201,-3.681213244,-3.681213244,-3.681213244,-3.681213244,14.7140507,-3.681213244,-3.681213244,-3.681213244
62,Susquehanna clay,Clay,1932,14.3,5.05% chromium steel,pipe,44,P,6.1,intact,Meridian,MS,F,6920.0,4.5,Very Strongly Acid,12,,,,,,,,64.0,53.0,34.6,14.9,1.79,4.7,21,Wrought,Good,Southern,5223.07,5223.0,1861.43,0.3564,0.13,0.0,0.0,0.0,0.0,5.05,0.0,0.0,0.0,94.82,11.05444201,-3.681213244,-3.681213244,-3.681213244,-3.681213244,14.7140507,-3.681213244,-3.681213244,-3.681213244
65,Chino silt loam,Silt Loam,1941,5.0,Composite steel (3 layers: outer layers of plain carbon steel 0.036 in. thick; intermediate layer of 2% nickel 1% copper 0.1 in. thick),plate,38,P,5.7,intact,Wilmington,CA,G,148.0,8.0,Moderately Alkaline,A,7.65,12.4,2.2,0.0,1.3,6.05,16.9,62.4,15.2,26.4,15.8,1.41,5.7,21,Wrought,Good,Southern,1826.25,1826.0,1739.36,0.9524,0.001,0.0,0.0,0.0,0.0,0.0,0.0,0.0,0.0,99.999,16.37393845,-2.046742306,-2.046742306,-2.046742306,-2.046742306,-2.046742306,-2.046742306,-2.046742306,-2.046742306
65,Chino silt loam,Silt Loam,1941,7.2,Composite steel (3 layers: outer layers of plain carbon steel 0.036 in. thick; intermediate layer of 2% nickel 1% copper 0.1 in. thick),plate,38,P,4.1,intact,Wilmington,CA,G,148.0,8.0,Moderately Alkaline,A,7.65,12.4,2.2,0.0,1.3,6.05,16.9,62.4,15.2,26.4,15.8,1.41,5.7,21,Wrought,Good,Southern,2629.8,2629.0,1251.12,0.4757,0.001,0.0,0.0,0.0,0.0,0.0,0.0,0.0,0.0,99.999,16.37393845,-2.046742306,-2.046742306,-2.046742306,-2.046742306,-2.046742306,-2.046742306,-2.046742306,-2.046742306
65,Chino silt loam,Silt Loam,1941,8.7,Composite steel (3 layers: outer layers of plain carbon steel 0.036 in. thick; intermediate layer of 2% nickel 1% copper 0.1 in. thick),plate,38,P,6.1,intact,Wilmington,CA,G,148.0,8.0,Moderately Alkaline,A,7.65,12.4,2.2,0.0,1.3,6.05,16.9,62.4,15.2,26.4,15.8,1.41,5.7,21,Wrought,Good,Southern,3177.67,3177.0,1861.43,0.5858,0.001,0.0,0.0,0.0,0.0,0.0,0.0,0.0,0.0,99.999,16.37393845,-2.046742306,-2.046742306,-2.046742306,-2.046742306,-2.046742306,-2.046742306,-2.046742306,-2.046742306
65,Chino silt loam,Silt Loam,1941,11.0,Composite steel (3 layers: outer layers of plain carbon steel 0.036 in. thick; intermediate layer of 2% nickel 1% copper 0.1 in. thick),plate,38,P,7.2,intact,Wilmington,CA,G,148.0,8.0,Moderately Alkaline,A,7.65,12.4,2.2,0.0,1.3,6.05,16.9,62.4,15.2,26.4,15.8,1.41,5.7,21,Wrought,Good,Southern,4017.75,4017.0,2197.09,0.5468,0.001,0.0,0.0,0.0,0.0,0.0,0.0,0.0,0.0,99.999,16.37393845,-2.046742306,-2.046742306,-2.046742306,-2.046742306,-2.046742306,-2.046742306,-2.046742306,-2.046742306
65,Chino silt loam,Silt Loam,1932,2.0,5.05% chromium steel,pipe,44,P,7.2,intact,Wilmington,CA,G,148.0,8.0,Moderately Alkaline,A,7.65,12.4,2.2,0.0,1.3,6.05,16.9,62.4,15.2,26.4,15.8,1.41,5.7,21,Wrought,Good,Southern,730.5,730.0,2197.09,3.0077,0.13,0.0,0.0,0.0,0.0,5.05,0.0,0.0,0.0,94.82,11.05444201,-3.681213244,-3.681213244,-3.681213244,-3.681213244,14.7140507,-3.681213244,-3.681213244,-3.681213244
65,Chino silt loam,Silt Loam,1932,5.4,5.05% chromium steel,pipe,44,P,9.7,intact,Wilmington,CA,G,148.0,8.0,Moderately Alkaline,A,7.65,12.4,2.2,0.0,1.3,6.05,16.9,62.4,15.2,26.4,15.8,1.41,5.7,21,Wrought,Good,Southern,1972.35,1972.0,2959.97,1.5007,0.13,0.0,0.0,0.0,0.0,5.05,0.0,0.0,0.0,94.82,11.05444201,-3.681213244,-3.681213244,-3.681213244,-3.681213244,14.7140507,-3.681213244,-3.681213244,-3.681213244
65,Chino silt loam,Silt Loam,1932,7.4,5.05% chromium steel,pipe,44,P,13.4,intact,Wilmington,CA,G,148.0,8.0,Moderately Alkaline,A,7.65,12.4,2.2,0.0,1.3,6.05,16.9,62.4,15.2,26.4,15.8,1.41,5.7,21,Wrought,Good,Southern,2702.85,2702.0,4089.03,1.5129,0.13,0.0,0.0,0.0,0.0,5.05,0.0,0.0,0.0,94.82,11.05444201,-3.681213244,-3.681213244,-3.681213244,-3.681213244,14.7140507,-3.681213244,-3.681213244,-3.681213244
65,Chino silt loam,Silt Loam,1932,9.3,5.05% chromium steel,pipe,44,P,10.9,intact,Wilmington,CA,G,148.0,8.0,Moderately Alkaline,A,7.65,12.4,2.2,0.0,1.3,6.05,16.9,62.4,15.2,26.4,15.8,1.41,5.7,21,Wrought,Good,Southern,3396.83,3396.0,3326.15,0.9792,0.13,0.0,0.0,0.0,0.0,5.05,0.0,0.0,0.0,94.82,11.05444201,-3.681213244,-3.681213244,-3.681213244,-3.681213244,14.7140507,-3.681213244,-3.681213244,-3.681213244
65,Chino silt loam,Silt Loam,1932,14.3,5.05% chromium steel,pipe,44,P,11.9,intact,Wilmington,CA,G,148.0,8.0,Moderately Alkaline,A,7.65,12.4,2.2,0.0,1.3,6.05,16.9,62.4,15.2,26.4,15.8,1.41,5.7,21,Wrought,Good,Southern,5223.07,5223.0,3631.31,0.6952,0.13,0.0,0.0,0.0,0.0,5.05,0.0,0.0,0.0,94.82,11.05444201,-3.681213244,-3.681213244,-3.681213244,-3.681213244,14.7140507,-3.681213244,-3.681213244,-3.681213244
64,Docas clay,Silty Clay Loam,1941,5.0,Composite steel (3 layers: outer layers of plain carbon steel 0.036 in. thick; intermediate layer of 2% nickel 1% copper 0.1 in. thick),plate,38,P,13.0,intact,Cholanie,CA,F,62.0,7.5,Mildly Alkaline,A,28.1,2.29,0.76,0.0,0.89,28.8,0.26,58.0,16.0,41.1,4.7,1.88,27.7,21,Wrought,Fair,Southern,1826.25,1826.0,3966.97,2.1722,0.001,0.0,0.0,0.0,0.0,0.0,0.0,0.0,0.0,99.999,16.37393845,-2.046742306,-2.046742306,-2.046742306,-2.046742306,-2.046742306,-2.046742306,-2.046742306,-2.046742306
64,Docas clay,Silty Clay Loam,1941,7.2,Composite steel (3 layers: outer layers of plain carbon steel 0.036 in. thick; intermediate layer of 2% nickel 1% copper 0.1 in. thick),plate,38,P,11.0,intact,Cholanie,CA,F,62.0,7.5,Mildly Alkaline,A,28.1,2.29,0.76,0.0,0.89,28.8,0.26,58.0,16.0,41.1,4.7,1.88,27.7,21,Wrought,Fair,Southern,2629.8,2629.0,3356.67,1.2764,0.001,0.0,0.0,0.0,0.0,0.0,0.0,0.0,0.0,99.999,16.37393845,-2.046742306,-2.046742306,-2.046742306,-2.046742306,-2.046742306,-2.046742306,-2.046742306,-2.046742306
