Repository: sk7-dev/corrosion_prediction

File: Dataset/final_database1.csv (part 39 of 57)
site_no,soil_type,texture,year,duration,material_name,type,material_id,material_code,weight_loss_oz,specimen_status,city,state,internal_drainage,resistivity,pH,pH_type,total_acidity,Na+K,Ca,Mg,CO3,HCO3,Cl,SO4,mean_temp,annual_precipitation,moisture,air_pore_space,specific_gravity,volume_shrinkage,table,iron_type,areation,region,approximate_days,exact_days,weight_loss_g,corrosion_rate,C (%),Si (%),Mn (%),S (%),P (%),Cr (%),Ni (%),Cu (%),Mo  (%),Fe (%),C_clr,Si_clr,Mn_clr,S_clr,P_clr,Cr_clr,Ni_clr,Cu_clr,Mo_clr
64,Docas clay,Silty Clay Loam,1941,8.7,Composite steel (3 layers: outer layers of plain carbon steel 0.036 in. thick; intermediate layer of 2% nickel 1% copper 0.1 in. thick),plate,38,P,22.2,intact,Cholanie,CA,F,62.0,7.5,Mildly Alkaline,A,28.1,2.29,0.76,0.0,0.89,28.8,0.26,58.0,16.0,41.1,4.7,1.88,27.7,21,Wrought,Fair,Southern,3177.67,3177.0,6774.37,2.1319,0.001,0.0,0.0,0.0,0.0,0.0,0.0,0.0,0.0,99.999,16.37393845,-2.046742306,-2.046742306,-2.046742306,-2.046742306,-2.046742306,-2.046742306,-2.046742306,-2.046742306
64,Docas clay,Silty Clay Loam,1941,11.0,Composite steel (3 layers: outer layers of plain carbon steel 0.036 in. thick; intermediate layer of 2% nickel 1% copper 0.1 in. thick),plate,38,P,0.0,destroyed,Cholanie,CA,F,62.0,7.5,Mildly Alkaline,A,28.1,2.29,0.76,0.0,0.89,28.8,0.26,58.0,16.0,41.1,4.7,1.88,27.7,21,Wrought,Fair,Southern,4017.75,4017.0,0.0,0.0,0.001,0.0,0.0,0.0,0.0,0.0,0.0,0.0,0.0,99.999,16.37393845,-2.046742306,-2.046742306,-2.046742306,-2.046742306,-2.046742306,-2.046742306,-2.046742306,-2.046742306
64,Docas clay,Silty Clay Loam,1932,2.0,5.05% chromium steel,pipe,44,P,14.0,intact,Cholanie,CA,F,62.0,7.5,Mildly Alkaline,A,28.1,2.29,0.76,0.0,0.89,28.8,0.26,58.0,16.0,41.1,4.7,1.88,27.7,21,Wrought,Fair,Southern,730.5,730.0,4272.12,5.8482,0.13,0.0,0.0,0.0,0.0,5.05,0.0,0.0,0.0,94.82,11.05444201,-3.681213244,-3.681213244,-3.681213244,-3.681213244,14.7140507,-3.681213244,-3.681213244,-3.681213244
64,Docas clay,Silty Clay Loam,1932,5.4,5.05% chromium steel,pipe,44,P,24.1,intact,Cholanie,CA,F,62.0,7.5,Mildly Alkaline,A,28.1,2.29,0.76,0.0,0.89,28.8,0.26,58.0,16.0,41.1,4.7,1.88,27.7,21,Wrought,Fair,Southern,1972.35,1972.0,7354.16,3.7286,0.13,0.0,0.0,0.0,0.0,5.05,0.0,0.0,0.0,94.82,11.05444201,-3.681213244,-3.681213244,-3.681213244,-3.681213244,14.7140507,-3.681213244,-3.681213244,-3.681213244
64,Docas clay,Silty Clay Loam,1932,7.4,5.05% chromium steel,pipe,44,P,29.6,intact,Cholanie,CA,F,62.0,7.5,Mildly Alkaline,A,28.1,2.29,0.76,0.0,0.89,28.8,0.26,58.0,16.0,41.1,4.7,1.88,27.7,21,Wrought,Fair,Southern,2702.85,2702.0,9032.49,3.3418,0.13,0.0,0.0,0.0,0.0,5.05,0.0,0.0,0.0,94.82,11.05444201,-3.681213244,-3.681213244,-3.681213244,-3.681213244,14.7140507,-3.681213244,-3.681213244,-3.681213244
64,Docas clay,Silty Clay Loam,1932,9.3,5.05% chromium steel,pipe,44,P,0.0,destroyed,Cholanie,CA,F,62.0,7.5,Mildly Alkaline,A,28.1,2.29,0.76,0.0,0.89,28.8,0.26,58.0,16.0,41.1,4.7,1.88,27.7,21,Wrought,Fair,Southern,3396.83,3396.0,0.0,0.0,0.13,0.0,0.0,0.0,0.0,5.05,0.0,0.0,0.0,94.82,11.05444201,-3.681213244,-3.681213244,-3.681213244,-3.681213244,14.7140507,-3.681213244,-3.681213244,-3.681213244
64,Docas clay,Silty Clay Loam,1932,14.3,5.05% chromium steel,pipe,44,P,0.0,destroyed,Cholanie,CA,F,62.0,7.5,Mildly Alkaline,A,28.1,2.29,0.76,0.0,0.89,28.8,0.26,58.0,16.0,41.1,4.7,1.88,27.7,21,Wrought,Fair,Southern,5223.07,5223.0,0.0,0.0,0.13,0.0,0.0,0.0,0.0,5.05,0.0,0.0,0.0,94.82,11.05444201,-3.681213244,-3.681213244,-3.681213244,-3.681213244,14.7140507,-3.681213244,-3.681213244,-3.681213244
66,Mohave fine gravelly loam,Sandy Loam,1941,5.0,Composite steel (3 layers: outer layers of plain carbon steel 0.036 in. thick; intermediate layer of 2% nickel 1% copper 0.1 in. thick),plate,38,P,11.3,intact,Phoenix,AZ,F,232.0,8.0,Moderately Alkaline,A,6.55,0.51,0.18,0.0,0.73,2.77,2.97,69.7,7.8,16.5,20.1,1.79,2.7,21,Wrought,Fair,Southern,1826.25,1826.0,3448.21,1.8881,0.001,0.0,0.0,0.0,0.0,0.0,0.0,0.0,0.0,99.999,16.37393845,-2.046742306,-2.046742306,-2.046742306,-2.046742306,-2.046742306,-2.046742306,-2.046742306,-2.046742306
66,Mohave fine gravelly loam,Sandy Loam,1941,7.2,Composite steel (3 layers: outer layers of plain carbon steel 0.036 in. thick; intermediate layer of 2% nickel 1% copper 0.1 in. thick),plate,38,P,12.6,intact,Phoenix,AZ,F,232.0,8.0,Moderately Alkaline,A,6.55,0.51,0.18,0.0,0.73,2.77,2.97,69.7,7.8,16.5,20.1,1.79,2.7,21,Wrought,Fair,Southern,2629.8,2629.0,3844.91,1.4621,0.001,0.0,0.0,0.0,0.0,0.0,0.0,0.0,0.0,99.999,16.37393845,-2.046742306,-2.046742306,-2.046742306,-2.046742306,-2.046742306,-2.046742306,-2.046742306,-2.046742306
66,Mohave fine gravelly loam,Sandy Loam,1941,8.7,Composite steel (3 layers: outer layers of plain carbon steel 0.036 in. thick; intermediate layer of 2% nickel 1% copper 0.1 in. thick),plate,38,P,12.8,intact,Phoenix,AZ,F,232.0,8.0,Moderately Alkaline,A,6.55,0.51,0.18,0.0,0.73,2.77,2.97,69.7,7.8,16.5,20.1,1.79,2.7,21,Wrought,Fair,Southern,3177.67,3177.0,3905.94,1.2292,0.001,0.0,0.0,0.0,0.0,0.0,0.0,0.0,0.0,99.999,16.37393845,-2.046742306,-2.046742306,-2.046742306,-2.046742306,-2.046742306,-2.046742306,-2.046742306,-2.046742306
66,Mohave fine gravelly loam,Sandy Loam,1941,11.0,Composite steel (3 layers: outer layers of plain carbon steel 0.036 in. thick; intermediate layer of 2% nickel 1% copper 0.1 in. thick),plate,38,P,16.4,intact,Phoenix,AZ,F,232.0,8.0,Moderately Alkaline,A,6.55,0.51,0.18,0.0,0.73,2.77,2.97,69.7,7.8,16.5,20.1,1.79,2.7,21,Wrought,Fair,Southern,4017.75,4017.0,5004.49,1.2456,0.001,0.0,0.0,0.0,0.0,0.0,0.0,0.0,0.0,99.999,16.37393845,-2.046742306,-2.046742306,-2.046742306,-2.046742306,-2.046742306,-2.046742306,-2.046742306,-2.046742306
66,Mohave fine gravelly loam,Sandy Loam,1932,2.0,5.05% chromium steel,pipe,44,P,7.7,intact,Phoenix,AZ,F,232.0,8.0,Moderately Alkaline,A,6.55,0.51,0.18,0.0,0.73,2.77,2.97,69.7,7.8,16.5,20.1,1.79,2.7,21,Wrought,Fair,Southern,730.5,730.0,2349.67,3.2165,0.13,0.0,0.0,0.0,0.0,5.05,0.0,0.0,0.0,94.82,11.05444201,-3.681213244,-3.681213244,-3.681213244,-3.681213244,14.7140507,-3.681213244,-3.681213244,-3.681213244
66,Mohave fine gravelly loam,Sandy Loam,1932,5.4,5.05% chromium steel,pipe,44,P,13.9,intact,Phoenix,AZ,F,232.0,8.0,Moderately Alkaline,A,6.55,0.51,0.18,0.0,0.73,2.77,2.97,69.7,7.8,16.5,20.1,1.79,2.7,21,Wrought,Fair,Southern,1972.35,1972.0,4241.61,2.1505,0.13,0.0,0.0,0.0,0.0,5.05,0.0,0.0,0.0,94.82,11.05444201,-3.681213244,-3.681213244,-3.681213244,-3.681213244,14.7140507,-3.681213244,-3.681213244,-3.681213244
66,Mohave fine gravelly loam,Sandy Loam,1932,7.4,5.05% chromium steel,pipe,44,P,13.0,intact,Phoenix,AZ,F,232.0,8.0,Moderately Alkaline,A,6.55,0.51,0.18,0.0,0.73,2.77,2.97,69.7,7.8,16.5,20.1,1.79,2.7,21,Wrought,Fair,Southern,2702.85,2702.0,3966.97,1.4677,0.13,0.0,0.0,0.0,0.0,5.05,0.0,0.0,0.0,94.82,11.05444201,-3.681213244,-3.681213244,-3.681213244,-3.681213244,14.7140507,-3.681213244,-3.681213244,-3.681213244
66,Mohave fine gravelly loam,Sandy Loam,1932,9.3,5.05% chromium steel,pipe,44,P,18.3,intact,Phoenix,AZ,F,232.0,8.0,Moderately Alkaline,A,6.55,0.51,0.18,0.0,0.73,2.77,2.97,69.7,7.8,16.5,20.1,1.79,2.7,21,Wrought,Fair,Southern,3396.83,3396.0,5584.28,1.644,0.13,0.0,0.0,0.0,0.0,5.05,0.0,0.0,0.0,94.82,11.05444201,-3.681213244,-3.681213244,-3.681213244,-3.681213244,14.7140507,-3.681213244,-3.681213244,-3.681213244
66,Mohave fine gravelly loam,Sandy Loam,1932,14.3,5.05% chromium steel,pipe,44,P,0.0,destroyed,Phoenix,AZ,F,232.0,8.0,Moderately Alkaline,A,6.55,0.51,0.18,0.0,0.73,2.77,2.97,69.7,7.8,16.5,20.1,1.79,2.7,21,Wrought,Fair,Southern,5223.07,5223.0,0.0,0.0,0.13,0.0,0.0,0.0,0.0,5.05,0.0,0.0,0.0,94.82,11.05444201,-3.681213244,-3.681213244,-3.681213244,-3.681213244,14.7140507,-3.681213244,-3.681213244,-3.681213244
70,Merced silt loam,Clay Loam,1941,5.0,Composite steel (3 layers: outer layers of plain carbon steel 0.036 in. thick; intermediate layer of 2% nickel 1% copper 0.1 in. thick),plate,38,P,6.2,intact,Buttonwillo,CA,F,278.0,9.4,Very Strongly Alkaline,A,8.38,0.38,0.22,0.02,1.87,1.12,5.57,65.0,6.0,24.7,6.1,1.69,0.2,21,Wrought,Fair,Southern,1826.25,1826.0,1891.94,1.036,0.001,0.0,0.0,0.0,0.0,0.0,0.0,0.0,0.0,99.999,16.37393845,-2.046742306,-2.046742306,-2.046742306,-2.046742306,-2.046742306,-2.046742306,-2.046742306,-2.046742306
70,Merced silt loam,Clay Loam,1941,7.2,Composite steel (3 layers: outer layers of plain carbon steel 0.036 in. thick; intermediate layer of 2% nickel 1% copper 0.1 in. thick),plate,38,P,18.2,intact,Buttonwillo,CA,F,278.0,9.4,Very Strongly Alkaline,A,8.38,0.38,0.22,0.02,1.87,1.12,5.57,65.0,6.0,24.7,6.1,1.69,0.2,21,Wrought,Fair,Southern,2629.8,2629.0,5553.76,2.1119,0.001,0.0,0.0,0.0,0.0,0.0,0.0,0.0,0.0,99.999,16.37393845,-2.046742306,-2.046742306,-2.046742306,-2.046742306,-2.046742306,-2.046742306,-2.046742306,-2.046742306
70,Merced silt loam,Clay Loam,1941,8.7,Composite steel (3 layers: outer layers of plain carbon steel 0.036 in. thick; intermediate layer of 2% nickel 1% copper 0.1 in. thick),plate,38,P,18.6,intact,Buttonwillo,CA,F,278.0,9.4,Very Strongly Alkaline,A,8.38,0.38,0.22,0.02,1.87,1.12,5.57,65.0,6.0,24.7,6.1,1.69,0.2,21,Wrought,Fair,Southern,3177.67,3177.0,5675.82,1.7862,0.001,0.0,0.0,0.0,0.0,0.0,0.0,0.0,0.0,99.999,16.37393845,-2.046742306,-2.046742306,-2.046742306,-2.046742306,-2.046742306,-2.046742306,-2.046742306,-2.046742306
70,Merced silt loam,Clay Loam,1941,11.0,Composite steel (3 layers: outer layers of plain carbon steel 0.036 in. thick; intermediate layer of 2% nickel 1% copper 0.1 in. thick),plate,38,P,0.0,destroyed,Buttonwillo,CA,F,278.0,9.4,Very Strongly Alkaline,A,8.38,0.38,0.22,0.02,1.87,1.12,5.57,65.0,6.0,24.7,6.1,1.69,0.2,21,Wrought,Fair,Southern,4017.75,4017.0,0.0,0.0,0.001,0.0,0.0,0.0,0.0,0.0,0.0,0.0,0.0,99.999,16.37393845,-2.046742306,-2.046742306,-2.046742306,-2.046742306,-2.046742306,-2.046742306,-2.046742306,-2.046742306
58,Muck,Muck,1941,5.0,Composite steel (3 layers: outer layers of plain carbon steel 0.036 in. thick; intermediate layer of 2% nickel 1% copper 0.1 in. thick),plate,38,P,6.2,intact,New Orleans,LA,VP,712.0,4.8,Very Strongly Acid,15,2.03,2.23,1.29,0.0,0.0,0.47,2.54,69.3,57.4,57.8,22.4,1.43,36.9,21,Wrought,Poor,Southern,1826.25,1826.0,1891.94,1.036,0.001,0.0,0.0,0.0,0.0,0.0,0.0,0.0,0.0,99.999,16.37393845,-2.046742306,-2.046742306,-2.046742306,-2.046742306,-2.046742306,-2.046742306,-2.046742306,-2.046742306
58,Muck,Muck,1941,7.2,Composite steel (3 layers: outer layers of plain carbon steel 0.036 in. thick; intermediate layer of 2% nickel 1% copper 0.1 in. thick),plate,38,P,7.3,intact,New Orleans,LA,VP,712.0,4.8,Very Strongly Acid,15,2.03,2.23,1.29,0.0,0.0,0.47,2.54,69.3,57.4,57.8,22.4,1.43,36.9,21,Wrought,Poor,Southern,2629.8,2629.0,2227.61,0.8471,0.001,0.0,0.0,0.0,0.0,0.0,0.0,0.0,0.0,99.999,16.37393845,-2.046742306,-2.046742306,-2.046742306,-2.046742306,-2.046742306,-2.046742306,-2.046742306,-2.046742306
58,Muck,Muck,1941,8.7,Composite steel (3 layers: outer layers of plain carbon steel 0.036 in. thick; intermediate layer of 2% nickel 1% copper 0.1 in. thick),plate,38,P,7.3,intact,New Orleans,LA,VP,712.0,4.8,Very Strongly Acid,15,2.03,2.23,1.29,0.0,0.0,0.47,2.54,69.3,57.4,57.8,22.4,1.43,36.9,21,Wrought,Poor,Southern,3177.67,3177.0,2227.61,0.701,0.001,0.0,0.0,0.0,0.0,0.0,0.0,0.0,0.0,99.999,16.37393845,-2.046742306,-2.046742306,-2.046742306,-2.046742306,-2.046742306,-2.046742306,-2.046742306,-2.046742306
58,Muck,Muck,1941,11.0,Composite steel (3 layers: outer layers of plain carbon steel 0.036 in. thick; intermediate layer of 2% nickel 1% copper 0.1 in. thick),plate,38,P,13.4,intact,New Orleans,LA,VP,712.0,4.8,Very Strongly Acid,15,2.03,2.23,1.29,0.0,0.0,0.47,2.54,69.3,57.4,57.8,22.4,1.43,36.9,21,Wrought,Poor,Southern,4017.75,4017.0,4089.03,1.0177,0.001,0.0,0.0,0.0,0.0,0.0,0.0,0.0,0.0,99.999,16.37393845,-2.046742306,-2.046742306,-2.046742306,-2.046742306,-2.046742306,-2.046742306,-2.046742306,-2.046742306
58,Muck,Muck,1932,2.0,5.05% chromium steel,pipe,44,P,1.8,intact,New Orleans,LA,VP,712.0,4.8,Very Strongly Acid,15,2.03,2.23,1.29,0.0,0.0,0.47,2.54,69.3,57.4,57.8,22.4,1.43,36.9,21,Wrought,Poor,Southern,730.5,730.0,549.27,0.7519,0.13,0.0,0.0,0.0,0.0,5.05,0.0,0.0,0.0,94.82,11.05444201,-3.681213244,-3.681213244,-3.681213244,-3.681213244,14.7140507,-3.681213244,-3.681213244,-3.681213244
58,Muck,Muck,1932,5.4,5.05% chromium steel,pipe,44,P,7.4,intact,New Orleans,LA,VP,712.0,4.8,Very Strongly Acid,15,2.03,2.23,1.29,0.0,0.0,0.47,2.54,69.3,57.4,57.8,22.4,1.43,36.9,21,Wrought,Poor,Southern,1972.35,1972.0,2258.12,1.1449,0.13,0.0,0.0,0.0,0.0,5.05,0.0,0.0,0.0,94.82,11.05444201,-3.681213244,-3.681213244,-3.681213244,-3.681213244,14.7140507,-3.681213244,-3.681213244,-3.681213244
58,Muck,Muck,1932,7.4,5.05% chromium steel,pipe,44,P,11.7,intact,New Orleans,LA,VP,712.0,4.8,Very Strongly Acid,15,2.03,2.23,1.29,0.0,0.0,0.47,2.54,69.3,57.4,57.8,22.4,1.43,36.9,21,Wrought,Poor,Southern,2702.85,2702.0,3570.27,1.3209,0.13,0.0,0.0,0.0,0.0,5.05,0.0,0.0,0.0,94.82,11.05444201,-3.681213244,-3.681213244,-3.681213244,-3.681213244,14.7140507,-3.681213244,-3.681213244,-3.681213244
58,Muck,Muck,1932,9.3,5.05% chromium steel,pipe,44,P,13.9,intact,New Orleans,LA,VP,712.0,4.8,Very Strongly Acid,15,2.03,2.23,1.29,0.0,0.0,0.47,2.54,69.3,57.4,57.8,22.4,1.43,36.9,21,Wrought,Poor,Southern,3396.83,3396.0,4241.61,1.2487,0.13,0.0,0.0,0.0,0.0,5.05,0.0,0.0,0.0,94.82,11.05444201,-3.681213244,-3.681213244,-3.681213244,-3.681213244,14.7140507,-3.681213244,-3.681213244,-3.681213244
58,Muck,Muck,1932,14.3,5.05% chromium steel,pipe,44,P,20.6,intact,New Orleans,LA,VP,712.0,4.8,Very Strongly Acid,15,2.03,2.23,1.29,0.0,0.0,0.47,2.54,69.3,57.4,57.8,22.4,1.43,36.9,21,Wrought,Poor,Southern,5223.07,5223.0,6286.13,1.2035,0.13,0.0,0.0,0.0,0.0,5.05,0.0,0.0,0.0,94.82,11.05444201,-3.681213244,-3.681213244,-3.681213244,-3.681213244,14.7140507,-3.681213244,-3.681213244,-3.681213244
60,Rifle peat,Peat,1941,5.0,Composite steel (3 layers: outer layers of plain carbon steel 0.036 in. thick; intermediate layer of 2% nickel 1% copper 0.1 in. thick),plate,38,P,5.7,intact,Plymouth,OH,P,218.0,2.6,Extremely Acid,297.4,2.91,10.95,2.86,0.0,0.0,0.0,56.7,49.0,37.0,43.4,33.2,1.28,9.1,21,Wrought,Poor,Northern,1826.25,1826.0,1739.36,0.9524,0.001,0.0,0.0,0.0,0.0,0.0,0.0,0.0,0.0,99.999,16.37393845,-2.046742306,-2.046742306,-2.046742306,-2.046742306,-2.046742306,-2.046742306,-2.046742306,-2.046742306
60,Rifle peat,Peat,1941,7.2,Composite steel (3 layers: outer layers of plain carbon steel 0.036 in. thick; intermediate layer of 2% nickel 1% copper 0.1 in. thick),plate,38,P,12.1,intact,Plymouth,OH,P,218.0,2.6,Extremely Acid,297.4,2.91,10.95,2.86,0.0,0.0,0.0,56.7,49.0,37.0,43.4,33.2,1.28,9.1,21,Wrought,Poor,Northern,2629.8,2629.0,3692.34,1.404,0.001,0.0,0.0,0.0,0.0,0.0,0.0,0.0,0.0,99.999,16.37393845,-2.046742306,-2.046742306,-2.046742306,-2.046742306,-2.046742306,-2.046742306,-2.046742306,-2.046742306
60,Rifle peat,Peat,1941,8.7,Composite steel (3 layers: outer layers of plain carbon steel 0.036 in. thick; intermediate layer of 2% nickel 1% copper 0.1 in. thick),plate,38,P,12.0,intact,Plymouth,OH,P,218.0,2.6,Extremely Acid,297.4,2.91,10.95,2.86,0.0,0.0,0.0,56.7,49.0,37.0,43.4,33.2,1.28,9.1,21,Wrought,Poor,Northern,3177.67,3177.0,3661.82,1.1524,0.001,0.0,0.0,0.0,0.0,0.0,0.0,0.0,0.0,99.999,16.37393845,-2.046742306,-2.046742306,-2.046742306,-2.046742306,-2.046742306,-2.046742306,-2.046742306,-2.046742306
60,Rifle peat,Peat,1941,11.0,Composite steel (3 layers: outer layers of plain carbon steel 0.036 in. thick; intermediate layer of 2% nickel 1% copper 0.1 in. thick),plate,38,P,15.1,intact,Plymouth,OH,P,218.0,2.6,Extremely Acid,297.4,2.91,10.95,2.86,0.0,0.0,0.0,56.7,49.0,37.0,43.4,33.2,1.28,9.1,21,Wrought,Poor,Northern,4017.75,4017.0,4607.79,1.1469,0.001,0.0,0.0,0.0,0.0,0.0,0.0,0.0,0.0,99.999,16.37393845,-2.046742306,-2.046742306,-2.046742306,-2.046742306,-2.046742306,-2.046742306,-2.046742306,-2.046742306
60,Rifle peat,Peat,1932,2.0,5.05% chromium steel,pipe,44,P,4.3,intact,Plymouth,OH,P,218.0,2.6,Extremely Acid,297.4,2.91,10.95,2.86,0.0,0.0,0.0,56.7,49.0,37.0,43.4,33.2,1.28,9.1,21,Wrought,Poor,Northern,730.5,730.0,1312.15,1.7962,0.13,0.0,0.0,0.0,0.0,5.05,0.0,0.0,0.0,94.82,11.05444201,-3.681213244,-3.681213244,-3.681213244,-3.681213244,14.7140507,-3.681213244,-3.681213244,-3.681213244
60,Rifle peat,Peat,1932,5.4,5.05% chromium steel,pipe,44,P,11.6,intact,Plymouth,OH,P,218.0,2.6,Extremely Acid,297.4,2.91,10.95,2.86,0.0,0.0,0.0,56.7,49.0,37.0,43.4,33.2,1.28,9.1,21,Wrought,Poor,Northern,1972.35,1972.0,3539.76,1.7947,0.13,0.0,0.0,0.0,0.0,5.05,0.0,0.0,0.0,94.82,11.05444201,-3.681213244,-3.681213244,-3.681213244,-3.681213244,14.7140507,-3.681213244,-3.681213244,-3.681213244
60,Rifle peat,Peat,1932,7.4,5.05% chromium steel,pipe,44,P,2.9,intact,Plymouth,OH,P,218.0,2.6,Extremely Acid,297.4,2.91,10.95,2.86,0.0,0.0,0.0,56.7,49.0,37.0,43.4,33.2,1.28,9.1,21,Wrought,Poor,Northern,2702.85,2702.0,884.94,0.3274,0.13,0.0,0.0,0.0,0.0,5.05,0.0,0.0,0.0,94.82,11.05444201,-3.681213244,-3.681213244,-3.681213244,-3.681213244,14.7140507,-3.681213244,-3.681213244,-3.681213244
60,Rifle peat,Peat,1932,9.3,5.05% chromium steel,pipe,44,P,15.6,intact,Plymouth,OH,P,218.0,2.6,Extremely Acid,297.4,2.91,10.95,2.86,0.0,0.0,0.0,56.7,49.0,37.0,43.4,33.2,1.28,9.1,21,Wrought,Poor,Northern,3396.83,3396.0,4760.37,1.4014,0.13,0.0,0.0,0.0,0.0,5.05,0.0,0.0,0.0,94.82,11.05444201,-3.681213244,-3.681213244,-3.681213244,-3.681213244,14.7140507,-3.681213244,-3.681213244,-3.681213244
60,Rifle peat,Peat,1932,14.3,5.05% chromium steel,pipe,44,P,27.4,intact,Plymouth,OH,P,218.0,2.6,Extremely Acid,297.4,2.91,10.95,2.86,0.0,0.0,0.0,56.7,49.0,37.0,43.4,33.2,1.28,9.1,21,Wrought,Poor,Northern,5223.07,5223.0,8361.16,1.6008,0.13,0.0,0.0,0.0,0.0,5.05,0.0,0.0,0.0,94.82,11.05444201,-3.681213244,-3.681213244,-3.681213244,-3.681213244,14.7140507,-3.681213244,-3.681213244,-3.681213244
61,Sharkey clay,Clay,1941,5.0,Composite steel (3 layers: outer layers of plain carbon steel 0.036 in. thick; intermediate layer of 2% nickel 1% copper 0.1 in. thick),plate,38,P,3.9,intact,New Orleans,LA,P,943.0,6.8,Neutral,4.9,0.73,0.68,0.33,0.0,0.71,0.1,0.91,69.3,57.4,30.8,2.3,1.78,16.4,21,Wrought,Poor,Southern,1826.25,1826.0,1190.09,0.6517,0.001,0.0,0.0,0.0,0.0,0.0,0.0,0.0,0.0,99.999,16.37393845,-2.046742306,-2.046742306,-2.046742306,-2.046742306,-2.046742306,-2.046742306,-2.046742306,-2.046742306
61,Sharkey clay,Clay,1941,7.2,Composite steel (3 layers: outer layers of plain carbon steel 0.036 in. thick; intermediate layer of 2% nickel 1% copper 0.1 in. thick),plate,38,P,3.3,intact,New Orleans,LA,P,943.0,6.8,Neutral,4.9,0.73,0.68,0.33,0.0,0.71,0.1,0.91,69.3,57.4,30.8,2.3,1.78,16.4,21,Wrought,Poor,Southern,2629.8,2629.0,1007.0,0.3829,0.001,0.0,0.0,0.0,0.0,0.0,0.0,0.0,0.0,99.999,16.37393845,-2.046742306,-2.046742306,-2.046742306,-2.046742306,-2.046742306,-2.046742306,-2.046742306,-2.046742306
61,Sharkey clay,Clay,1941,8.7,Composite steel (3 layers: outer layers of plain carbon steel 0.036 in. thick; intermediate layer of 2% nickel 1% copper 0.1 in. thick),plate,38,P,4.0,intact,New Orleans,LA,P,943.0,6.8,Neutral,4.9,0.73,0.68,0.33,0.0,0.71,0.1,0.91,69.3,57.4,30.8,2.3,1.78,16.4,21,Wrought,Poor,Southern,3177.67,3177.0,1220.61,0.3841,0.001,0.0,0.0,0.0,0.0,0.0,0.0,0.0,0.0,99.999,16.37393845,-2.046742306,-2.046742306,-2.046742306,-2.046742306,-2.046742306,-2.046742306,-2.046742306,-2.046742306
61,Sharkey clay,Clay,1941,11.0,Composite steel (3 layers: outer layers of plain carbon steel 0.036 in. thick; intermediate layer of 2% nickel 1% copper 0.1 in. thick),plate,38,P,4.6,intact,New Orleans,LA,P,943.0,6.8,Neutral,4.9,0.73,0.68,0.33,0.0,0.71,0.1,0.91,69.3,57.4,30.8,2.3,1.78,16.4,21,Wrought,Poor,Southern,4017.75,4017.0,1403.7,0.3494,0.001,0.0,0.0,0.0,0.0,0.0,0.0,0.0,0.0,99.999,16.37393845,-2.046742306,-2.046742306,-2.046742306,-2.046742306,-2.046742306,-2.046742306,-2.046742306,-2.046742306
61,Sharkey clay,Clay,1932,2.0,5.05% chromium steel,pipe,44,P,0.8,intact,New Orleans,LA,P,943.0,6.8,Neutral,4.9,0.73,0.68,0.33,0.0,0.71,0.1,0.91,69.3,57.4,30.8,2.3,1.78,16.4,21,Wrought,Poor,Southern,730.5,730.0,244.12,0.3342,0.13,0.0,0.0,0.0,0.0,5.05,0.0,0.0,0.0,94.82,11.05444201,-3.681213244,-3.681213244,-3.681213244,-3.681213244,14.7140507,-3.681213244,-3.681213244,-3.681213244
61,Sharkey clay,Clay,1932,5.4,5.05% chromium steel,pipe,44,P,3.3,intact,New Orleans,LA,P,943.0,6.8,Neutral,4.9,0.73,0.68,0.33,0.0,0.71,0.1,0.91,69.3,57.4,30.8,2.3,1.78,16.4,21,Wrought,Poor,Southern,1972.35,1972.0,1007.0,0.5106,0.13,0.0,0.0,0.0,0.0,5.05,0.0,0.0,0.0,94.82,11.05444201,-3.681213244,-3.681213244,-3.681213244,-3.681213244,14.7140507,-3.681213244,-3.681213244,-3.681213244
61,Sharkey clay,Clay,1932,7.4,5.05% chromium steel,pipe,44,P,5.0,intact,New Orleans,LA,P,943.0,6.8,Neutral,4.9,0.73,0.68,0.33,0.0,0.71,0.1,0.91,69.3,57.4,30.8,2.3,1.78,16.4,21,Wrought,Poor,Southern,2702.85,2702.0,1525.76,0.5645,0.13,0.0,0.0,0.0,0.0,5.05,0.0,0.0,0.0,94.82,11.05444201,-3.681213244,-3.681213244,-3.681213244,-3.681213244,14.7140507,-3.681213244,-3.681213244,-3.681213244
61,Sharkey clay,Clay,1932,9.3,5.05% chromium steel,pipe,44,P,5.1,intact,New Orleans,LA,P,943.0,6.8,Neutral,4.9,0.73,0.68,0.33,0.0,0.71,0.1,0.91,69.3,57.4,30.8,2.3,1.78,16.4,21,Wrought,Poor,Southern,3396.83,3396.0,1556.27,0.4582,0.13,0.0,0.0,0.0,0.0,5.05,0.0,0.0,0.0,94.82,11.05444201,-3.681213244,-3.681213244,-3.681213244,-3.681213244,14.7140507,-3.681213244,-3.681213244,-3.681213244
61,Sharkey clay,Clay,1932,14.3,5.05% chromium steel,pipe,44,P,9.1,intact,New Orleans,LA,P,943.0,6.8,Neutral,4.9,0.73,0.68,0.33,0.0,0.71,0.1,0.91,69.3,57.4,30.8,2.3,1.78,16.4,21,Wrought,Poor,Southern,5223.07,5223.0,2776.88,0.5317,0.13,0.0,0.0,0.0,0.0,5.05,0.0,0.0,0.0,94.82,11.05444201,-3.681213244,-3.681213244,-3.681213244,-3.681213244,14.7140507,-3.681213244,-3.681213244,-3.681213244
51,Acadia clay,Clay,1932,2.0,5.05% chromium steel,pipe,44,P,6.4,intact,Spindletop,TX,P,190.0,6.2,Slightly Acid,13.2,10.27,15.55,5.03,0.0,0.56,5.75,22.0,69.0,49.0,47.4,4.4,2.07,37.9,21,Wrought,Very Poor,Southern,730.5,730.0,1952.97,2.6735,0.13,0.0,0.0,0.0,0.0,5.05,0.0,0.0,0.0,94.82,11.05444201,-3.681213244,-3.681213244,-3.681213244,-3.681213244,14.7140507,-3.681213244,-3.681213244,-3.681213244
51,Acadia clay,Clay,1932,5.4,5.05% chromium steel,pipe,44,P,14.6,intact,Spindletop,TX,P,190.0,6.2,Slightly Acid,13.2,10.27,15.55,5.03,0.0,0.56,5.75,22.0,69.0,49.0,47.4,4.4,2.07,37.9,21,Wrought,Very Poor,Southern,1972.35,1972.0,4455.21,2.2588,0.13,0.0,0.0,0.0,0.0,5.05,0.0,0.0,0.0,94.82,11.05444201,-3.681213244,-3.681213244,-3.681213244,-3.681213244,14.7140507,-3.681213244,-3.681213244,-3.681213244
51,Acadia clay,Clay,1932,7.4,5.05% chromium steel,pipe,44,P,10.7,intact,Spindletop,TX,P,190.0,6.2,Slightly Acid,13.2,10.27,15.55,5.03,0.0,0.56,5.75,22.0,69.0,49.0,47.4,4.4,2.07,37.9,21,Wrought,Very Poor,Southern,2702.85,2702.0,3265.12,1.208,0.13,0.0,0.0,0.0,0.0,5.05,0.0,0.0,0.0,94.82,11.05444201,-3.681213244,-3.681213244,-3.681213244,-3.681213244,14.7140507,-3.681213244,-3.681213244,-3.681213244
51,Acadia clay,Clay,1932,14.3,5.05% chromium steel,pipe,44,P,19.7,intact,Spindletop,TX,P,190.0,6.2,Slightly Acid,13.2,10.27,15.55,5.03,0.0,0.56,5.75,22.0,69.0,49.0,47.4,4.4,2.07,37.9,21,Wrought,Very Poor,Southern,5223.07,5223.0,6011.49,1.1509,0.13,0.0,0.0,0.0,0.0,5.05,0.0,0.0,0.0,94.82,11.05444201,-3.681213244,-3.681213244,-3.681213244,-3.681213244,14.7140507,-3.681213244,-3.681213244,-3.681213244
56,Lake Charles clay,Clay,1932,2.0,5.05% chromium steel,pipe,44,P,2.5,intact,El Vista,TX,VP,406.0,7.1,Neutral,5.1,3.12,0.69,0.47,0.0,0.8,1.59,3.04,69.0,49.0,28.7,5.0,2.03,30.1,21,Wrought,Very Poor,Southern,730.5,730.0,762.88,1.0443,0.13,0.0,0.0,0.0,0.0,5.05,0.0,0.0,0.0,94.82,11.05444201,-3.681213244,-3.681213244,-3.681213244,-3.681213244,14.7140507,-3.681213244,-3.681213244,-3.681213244
56,Lake Charles clay,Clay,1932,5.4,5.05% chromium steel,pipe,44,P,8.2,intact,El Vista,TX,VP,406.0,7.1,Neutral,5.1,3.12,0.69,0.47,0.0,0.8,1.59,3.04,69.0,49.0,28.7,5.0,2.03,30.1,21,Wrought,Very Poor,Southern,1972.35,1972.0,2502.24,1.2687,0.13,0.0,0.0,0.0,0.0,5.05,0.0,0.0,0.0,94.82,11.05444201,-3.681213244,-3.681213244,-3.681213244,-3.681213244,14.7140507,-3.681213244,-3.681213244,-3.681213244
56,Lake Charles clay,Clay,1932,7.4,5.05% chromium steel,pipe,44,P,18.0,intact,El Vista,TX,VP,406.0,7.1,Neutral,5.1,3.12,0.69,0.47,0.0,0.8,1.59,3.04,69.0,49.0,28.7,5.0,2.03,30.1,21,Wrought,Very Poor,Southern,2702.85,2702.0,5492.73,2.0322,0.13,0.0,0.0,0.0,0.0,5.05,0.0,0.0,0.0,94.82,11.05444201,-3.681213244,-3.681213244,-3.681213244,-3.681213244,14.7140507,-3.681213244,-3.681213244,-3.681213244
56,Lake Charles clay,Clay,1932,9.3,5.05% chromium steel,pipe,44,P,23.6,intact,El Vista,TX,VP,406.0,7.1,Neutral,5.1,3.12,0.69,0.47,0.0,0.8,1.59,3.04,69.0,49.0,28.7,5.0,2.03,30.1,21,Wrought,Very Poor,Southern,3396.83,3396.0,7201.58,2.1201,0.13,0.0,0.0,0.0,0.0,5.05,0.0,0.0,0.0,94.82,11.05444201,-3.681213244,-3.681213244,-3.681213244,-3.681213244,14.7140507,-3.681213244,-3.681213244,-3.681213244
56,Lake Charles clay,Clay,1932,14.3,5.05% chromium steel,pipe,44,P,19.1,intact,El Vista,TX,VP,406.0,7.1,Neutral,5.1,3.12,0.69,0.47,0.0,0.8,1.59,3.04,69.0,49.0,28.7,5.0,2.03,30.1,21,Wrought,Very Poor,Southern,5223.07,5223.0,5828.4,1.1159,0.13,0.0,0.0,0.0,0.0,5.05,0.0,0.0,0.0,94.82,11.05444201,-3.681213244,-3.681213244,-3.681213244,-3.681213244,14.7140507,-3.681213244,-3.681213244,-3.681213244
59,Carlisle muck,Muck,1941,5.0,Composite steel (3 layers: outer layers of plain carbon steel 0.036 in. thick; intermediate layer of 2% nickel 1% copper 0.1 in. thick),plate,38,P,5.6,intact,Kalamazoo,MI,VP,1660.0,5.6,Medium Acid,12.6,1.03,3.08,2.7,0.0,0.0,3.47,1.04,49.0,31.0,43.6,,,,21,Wrought,Very Poor,Northern,1826.25,1826.0,1708.85,0.9357,0.001,0.0,0.0,0.0,0.0,0.0,0.0,0.0,0.0,99.999,16.37393845,-2.046742306,-2.046742306,-2.046742306,-2.046742306,-2.046742306,-2.046742306,-2.046742306,-2.046742306
59,Carlisle muck,Muck,1941,7.2,Composite steel (3 layers: outer layers of plain carbon steel 0.036 in. thick; intermediate layer of 2% nickel 1% copper 0.1 in. thick),plate,38,P,5.8,intact,Kalamazoo,MI,VP,1660.0,5.6,Medium Acid,12.6,1.03,3.08,2.7,0.0,0.0,3.47,1.04,49.0,31.0,43.6,,,,21,Wrought,Very Poor,Northern,2629.8,2629.0,1769.88,0.673,0.001,0.0,0.0,0.0,0.0,0.0,0.0,0.0,0.0,99.999,16.37393845,-2.046742306,-2.046742306,-2.046742306,-2.046742306,-2.046742306,-2.046742306,-2.046742306,-2.046742306
59,Carlisle muck,Muck,1941,8.7,Composite steel (3 layers: outer layers of plain carbon steel 0.036 in. thick; intermediate layer of 2% nickel 1% copper 0.1 in. thick),plate,38,P,8.4,intact,Kalamazoo,MI,VP,1660.0,5.6,Medium Acid,12.6,1.03,3.08,2.7,0.0,0.0,3.47,1.04,49.0,31.0,43.6,,,,21,Wrought,Very Poor,Northern,3177.67,3177.0,2563.27,0.8067,0.001,0.0,0.0,0.0,0.0,0.0,0.0,0.0,0.0,99.999,16.37393845,-2.046742306,-2.046742306,-2.046742306,-2.046742306,-2.046742306,-2.046742306,-2.046742306,-2.046742306
59,Carlisle muck,Muck,1941,11.0,Composite steel (3 layers: outer layers of plain carbon steel 0.036 in. thick; intermediate layer of 2% nickel 1% copper 0.1 in. thick),plate,38,P,9.1,intact,Kalamazoo,MI,VP,1660.0,5.6,Medium Acid,12.6,1.03,3.08,2.7,0.0,0.0,3.47,1.04,49.0,31.0,43.6,,,,21,Wrought,Very Poor,Northern,4017.75,4017.0,2776.88,0.6912,0.001,0.0,0.0,0.0,0.0,0.0,0.0,0.0,0.0,99.999,16.37393845,-2.046742306,-2.046742306,-2.046742306,-2.046742306,-2.046742306,-2.046742306,-2.046742306,-2.046742306
59,Carlisle muck,Muck,1932,5.4,5.05% chromium steel,pipe,44,P,2.0,intact,Kalamazoo,MI,VP,1660.0,5.6,Medium Acid,12.6,1.03,3.08,2.7,0.0,0.0,3.47,1.04,49.0,31.0,43.6,,,,21,Wrought,Very Poor,Northern,1972.35,1972.0,610.3,0.3094,0.13,0.0,0.0,0.0,0.0,5.05,0.0,0.0,0.0,94.82,11.05444201,-3.681213244,-3.681213244,-3.681213244,-3.681213244,14.7140507,-3.681213244,-3.681213244,-3.681213244
59,Carlisle muck,Muck,1932,7.4,5.05% chromium steel,pipe,44,P,2.3,intact,Kalamazoo,MI,VP,1660.0,5.6,Medium Acid,12.6,1.03,3.08,2.7,0.0,0.0,3.47,1.04,49.0,31.0,43.6,,,,21,Wrought,Very Poor,Northern,2702.85,2702.0,701.85,0.2597,0.13,0.0,0.0,0.0,0.0,5.05,0.0,0.0,0.0,94.82,11.05444201,-3.681213244,-3.681213244,-3.681213244,-3.681213244,14.7140507,-3.681213244,-3.681213244,-3.681213244
59,Carlisle muck,Muck,1932,9.3,5.05% chromium steel,pipe,44,P,2.8,intact,Kalamazoo,MI,VP,1660.0,5.6,Medium Acid,12.6,1.03,3.08,2.7,0.0,0.0,3.47,1.04,49.0,31.0,43.6,,,,21,Wrought,Very Poor,Northern,3396.83,3396.0,854.42,0.2515,0.13,0.0,0.0,0.0,0.0,5.05,0.0,0.0,0.0,94.82,11.05444201,-3.681213244,-3.681213244,-3.681213244,-3.681213244,14.7140507,-3.681213244,-3.681213244,-3.681213244
59,Carlisle muck,Muck,1932,14.3,5.05% chromium steel,pipe,44,P,3.4,intact,Kalamazoo,MI,VP,1660.0,5.6,Medium Acid,12.6,1.03,3.08,2.7,0.0,0.0,3.47,1.04,49.0,31.0,43.6,,,,21,Wrought,Very Poor,Northern,5223.07,5223.0,1037.52,0.1986,0.13,0.0,0.0,0.0,0.0,5.05,0.0,0.0,0.0,94.82,11.05444201,-3.681213244,-3.681213244,-3.681213244,-3.681213244,14.7140507,-3.681213244,-3.681213244,-3.681213244
63,Tidal marsh,Marsh,1941,5.0,Composite steel (3 layers: outer layers of plain carbon steel 0.036 in. thick; intermediate layer of 2% nickel 1% copper 0.1 in. thick),plate,38,P,5.9,intact,Charleston,SC,VP,84.0,6.9,Neutral,14.6,33.6,6.85,4.0,0.0,0.0,12.7,36.6,66.0,45.2,46.7,19.5,1.47,18.8,21,Wrought,Very Poor,Southern,1826.25,1826.0,1800.4,0.9858,0.001,0.0,0.0,0.0,0.0,0.0,0.0,0.0,0.0,99.999,16.37393845,-2.046742306,-2.046742306,-2.046742306,-2.046742306,-2.046742306,-2.046742306,-2.046742306,-2.046742306
63,Tidal marsh,Marsh,1941,7.2,Composite steel (3 layers: outer layers of plain carbon steel 0.036 in. thick; intermediate layer of 2% nickel 1% copper 0.1 in. thick),plate,38,P,5.0,intact,Charleston,SC,VP,84.0,6.9,Neutral,14.6,33.6,6.85,4.0,0.0,0.0,12.7,36.6,66.0,45.2,46.7,19.5,1.47,18.8,21,Wrought,Very Poor,Southern,2629.8,2629.0,1525.76,0.5802,0.001,0.0,0.0,0.0,0.0,0.0,0.0,0.0,0.0,99.999,16.37393845,-2.046742306,-2.046742306,-2.046742306,-2.046742306,-2.046742306,-2.046742306,-2.046742306,-2.046742306
63,Tidal marsh,Marsh,1941,8.7,Composite steel (3 layers: outer layers of plain carbon steel 0.036 in. thick; intermediate layer of 2% nickel 1% copper 0.1 in. thick),plate,38,P,5.4,intact,Charleston,SC,VP,84.0,6.9,Neutral,14.6,33.6,6.85,4.0,0.0,0.0,12.7,36.6,66.0,45.2,46.7,19.5,1.47,18.8,21,Wrought,Very Poor,Southern,3177.67,3177.0,1647.82,0.5186,0.001,0.0,0.0,0.0,0.0,0.0,0.0,0.0,0.0,99.999,16.37393845,-2.046742306,-2.046742306,-2.046742306,-2.046742306,-2.046742306,-2.046742306,-2.046742306,-2.046742306
63,Tidal marsh,Marsh,1941,11.0,Composite steel (3 layers: outer layers of plain carbon steel 0.036 in. thick; intermediate layer of 2% nickel 1% copper 0.1 in. thick),plate,38,P,6.2,intact,Charleston,SC,VP,84.0,6.9,Neutral,14.6,33.6,6.85,4.0,0.0,0.0,12.7,36.6,66.0,45.2,46.7,19.5,1.47,18.8,21,Wrought,Very Poor,Southern,4017.75,4017.0,1891.94,0.4709,0.001,0.0,0.0,0.0,0.0,0.0,0.0,0.0,0.0,99.999,16.37393845,-2.046742306,-2.046742306,-2.046742306,-2.046742306,-2.046742306,-2.046742306,-2.046742306,-2.046742306
63,Tidal marsh,Marsh,1932,2.0,5.05% chromium steel,pipe,44,P,1.3,intact,Charleston,SC,VP,84.0,6.9,Neutral,14.6,33.6,6.85,4.0,0.0,0.0,12.7,36.6,66.0,45.2,46.7,19.5,1.47,18.8,21,Wrought,Very Poor,Southern,730.5,730.0,396.7,0.5431,0.13,0.0,0.0,0.0,0.0,5.05,0.0,0.0,0.0,94.82,11.05444201,-3.681213244,-3.681213244,-3.681213244,-3.681213244,14.7140507,-3.681213244,-3.681213244,-3.681213244
63,Tidal marsh,Marsh,1932,5.4,5.05% chromium steel,pipe,44,P,3.6,intact,Charleston,SC,VP,84.0,6.9,Neutral,14.6,33.6,6.85,4.0,0.0,0.0,12.7,36.6,66.0,45.2,46.7,19.5,1.47,18.8,21,Wrought,Very Poor,Southern,1972.35,1972.0,1098.55,0.557,0.13,0.0,0.0,0.0,0.0,5.05,0.0,0.0,0.0,94.82,11.05444201,-3.681213244,-3.681213244,-3.681213244,-3.681213244,14.7140507,-3.681213244,-3.681213244,-3.681213244
63,Tidal marsh,Marsh,1932,7.4,5.05% chromium steel,pipe,44,P,4.2,intact,Charleston,SC,VP,84.0,6.9,Neutral,14.6,33.6,6.85,4.0,0.0,0.0,12.7,36.6,66.0,45.2,46.7,19.5,1.47,18.8,21,Wrought,Very Poor,Southern,2702.85,2702.0,1281.64,0.4742,0.13,0.0,0.0,0.0,0.0,5.05,0.0,0.0,0.0,94.82,11.05444201,-3.681213244,-3.681213244,-3.681213244,-3.681213244,14.7140507,-3.681213244,-3.681213244,-3.681213244
63,Tidal marsh,Marsh,1932,9.3,5.05% chromium steel,pipe,44,P,5.8,intact,Charleston,SC,VP,84.0,6.9,Neutral,14.6,33.6,6.85,4.0,0.0,0.0,12.7,36.6,66.0,45.2,46.7,19.5,1.47,18.8,21,Wrought,Very Poor,Southern,3396.83,3396.0,1769.88,0.521,0.13,0.0,0.0,0.0,0.0,5.05,0.0,0.0,0.0,94.82,11.05444201,-3.681213244,-3.681213244,-3.681213244,-3.681213244,14.7140507,-3.681213244,-3.681213244,-3.681213244
63,Tidal marsh,Marsh,1932,14.3,5.05% chromium steel,pipe,44,P,10.0,intact,Charleston,SC,VP,84.0,6.9,Neutral,14.6,33.6,6.85,4.0,0.0,0.0,12.7,36.6,66.0,45.2,46.7,19.5,1.47,18.8,21,Wrought,Very Poor,Southern,5223.07,5223.0,3051.52,0.5842,0.13,0.0,0.0,0.0,0.0,5.05,0.0,0.0,0.0,94.82,11.05444201,-3.681213244,-3.681213244,-3.681213244,-3.681213244,14.7140507,-3.681213244,-3.681213244,-3.681213244
67,Cinders,Cinders,1941,7.2,Composite steel (3 layers: outer layers of plain carbon steel 0.036 in. thick; intermediate layer of 2% nickel 1% copper 0.1 in. thick),plate,38,P,0.0,destroyed,Milwaukee,WI,VP,455.0,7.6,Mildly Alkaline,A,0.77,3.03,0.53,0.0,0.55,0.08,2.89,46.1,30.1,11.1,,,,21,Wrought,Very Poor,Northern,2629.8,2629.0,0.0,0.0,0.001,0.0,0.0,0.0,0.0,0.0,0.0,0.0,0.0,99.999,16.37393845,-2.046742306,-2.046742306,-2.046742306,-2.046742306,-2.046742306,-2.046742306,-2.046742306,-2.046742306
67,Cinders,Cinders,1941,8.7,Composite steel (3 layers: outer layers of plain carbon steel 0.036 in. thick; intermediate layer of 2% nickel 1% copper 0.1 in. thick),plate,38,P,0.0,destroyed,Milwaukee,WI,VP,455.0,7.6,Mildly Alkaline,A,0.77,3.03,0.53,0.0,0.55,0.08,2.89,46.1,30.1,11.1,,,,21,Wrought,Very Poor,Northern,3177.67,3177.0,0.0,0.0,0.001,0.0,0.0,0.0,0.0,0.0,0.0,0.0,0.0,99.999,16.37393845,-2.046742306,-2.046742306,-2.046742306,-2.046742306,-2.046742306,-2.046742306,-2.046742306,-2.046742306
67,Cinders,Cinders,1941,11.0,Composite steel (3 layers: outer layers of plain carbon steel 0.036 in. thick; intermediate layer of 2% nickel 1% copper 0.1 in. thick),plate,38,P,0.0,destroyed,Milwaukee,WI,VP,455.0,7.6,Mildly Alkaline,A,0.77,3.03,0.53,0.0,0.55,0.08,2.89,46.1,30.1,11.1,,,,21,Wrought,Very Poor,Northern,4017.75,4017.0,0.0,0.0,0.001,0.0,0.0,0.0,0.0,0.0,0.0,0.0,0.0,99.999,16.37393845,-2.046742306,-2.046742306,-2.046742306,-2.046742306,-2.046742306,-2.046742306,-2.046742306,-2.046742306
67,Cinders,Cinders,1932,2.0,5.05% chromium steel,pipe,44,P,7.4,intact,Milwaukee,WI,VP,455.0,7.6,Mildly Alkaline,A,0.77,3.03,0.53,0.0,0.55,0.08,2.89,46.1,30.1,11.1,,,,21,Wrought,Very Poor,Northern,730.5,730.0,2258.12,3.0912,0.13,0.0,0.0,0.0,0.0,5.05,0.0,0.0,0.0,94.82,11.05444201,-3.681213244,-3.681213244,-3.681213244,-3.681213244,14.7140507,-3.681213244,-3.681213244,-3.681213244
67,Cinders,Cinders,1932,5.4,5.05% chromium steel,pipe,44,P,27.4,intact,Milwaukee,WI,VP,455.0,7.6,Mildly Alkaline,A,0.77,3.03,0.53,0.0,0.55,0.08,2.89,46.1,30.1,11.1,,,,21,Wrought,Very Poor,Northern,1972.35,1972.0,8361.16,4.2392,0.13,0.0,0.0,0.0,0.0,5.05,0.0,0.0,0.0,94.82,11.05444201,-3.681213244,-3.681213244,-3.681213244,-3.681213244,14.7140507,-3.681213244,-3.681213244,-3.681213244
67,Cinders,Cinders,1932,7.4,5.05% chromium steel,pipe,44,P,7.5,intact,Milwaukee,WI,VP,455.0,7.6,Mildly Alkaline,A,0.77,3.03,0.53,0.0,0.55,0.08,2.89,46.1,30.1,11.1,,,,21,Wrought,Very Poor,Northern,2702.85,2702.0,2288.64,0.8468,0.13,0.0,0.0,0.0,0.0,5.05,0.0,0.0,0.0,94.82,11.05444201,-3.681213244,-3.681213244,-3.681213244,-3.681213244,14.7140507,-3.681213244,-3.681213244,-3.681213244
67,Cinders,Cinders,1932,9.3,5.05% chromium steel,pipe,44,P,27.9,intact,Milwaukee,WI,VP,455.0,7.6,Mildly Alkaline,A,0.77,3.03,0.53,0.0,0.55,0.08,2.89,46.1,30.1,11.1,,,,21,Wrought,Very Poor,Northern,3396.83,3396.0,8513.73,2.5064,0.13,0.0,0.0,0.0,0.0,5.05,0.0,0.0,0.0,94.82,11.05444201,-3.681213244,-3.681213244,-3.681213244,-3.681213244,14.7140507,-3.681213244,-3.681213244,-3.681213244
67,Cinders,Cinders,1932,14.3,5.05% chromium steel,pipe,44,P,17.5,intact,Milwaukee,WI,VP,455.0,7.6,Mildly Alkaline,A,0.77,3.03,0.53,0.0,0.55,0.08,2.89,46.1,30.1,11.1,,,,21,Wrought,Very Poor,Northern,5223.07,5223.0,5340.15,1.0224,0.13,0.0,0.0,0.0,0.0,5.05,0.0,0.0,0.0,94.82,11.05444201,-3.681213244,-3.681213244,-3.681213244,-3.681213244,14.7140507,-3.681213244,-3.681213244,-3.681213244
53,Cecil clay loam,Clay Loam,1941,5.0,"Nickel-copper steel; 1.95 Ni, 1.04 Cu",pipe,36,Y,3.6,intact,Atlanta,GA,G,17790.0,4.8,Very Strongly Acid,5.4,,,,,,,,61.2,48.3,33.7,18.2,1.6,7.0,21,Wrought,Good,Southern,1826.25,1826.0,1098.55,0.6015,0.12,0.12,0.58,0.025,0.07,0.0,1.95,1.04,0.0,96.095,2.828979754,2.828979754,4.404515856,1.260365072,2.289983485,-12.10918,5.617072357,4.988463715,-12.10918
53,Cecil clay loam,Clay Loam,1941,7.2,"Nickel-copper steel; 1.95 Ni, 1.04 Cu",pipe,36,Y,3.2,intact,Atlanta,GA,G,17790.0,4.8,Very Strongly Acid,5.4,,,,,,,,61.2,48.3,33.7,18.2,1.6,7.0,21,Wrought,Good,Southern,2629.8,2629.0,976.49,0.3713,0.12,0.12,0.58,0.025,0.07,0.0,1.95,1.04,0.0,96.095,2.828979754,2.828979754,4.404515856,1.260365072,2.289983485,-12.10918,5.617072357,4.988463715,-12.10918
53,Cecil clay loam,Clay Loam,1941,8.7,"Nickel-copper steel; 1.95 Ni, 1.04 Cu",pipe,36,Y,3.8,intact,Atlanta,GA,G,17790.0,4.8,Very Strongly Acid,5.4,,,,,,,,61.2,48.3,33.7,18.2,1.6,7.0,21,Wrought,Good,Southern,3177.67,3177.0,1159.58,0.3649,0.12,0.12,0.58,0.025,0.07,0.0,1.95,1.04,0.0,96.095,2.828979754,2.828979754,4.404515856,1.260365072,2.289983485,-12.10918,5.617072357,4.988463715,-12.10918
53,Cecil clay loam,Clay Loam,1941,11.0,"Nickel-copper steel; 1.95 Ni, 1.04 Cu",pipe,36,Y,3.7,intact,Atlanta,GA,G,17790.0,4.8,Very Strongly Acid,5.4,,,,,,,,61.2,48.3,33.7,18.2,1.6,7.0,21,Wrought,Good,Southern,4017.75,4017.0,1129.06,0.281,0.12,0.12,0.58,0.025,0.07,0.0,1.95,1.04,0.0,96.095,2.828979754,2.828979754,4.404515856,1.260365072,2.289983485,-12.10918,5.617072357,4.988463715,-12.10918
55,Hagerstown loam,Silty Clay Loam,1941,5.0,"Nickel-copper steel; 1.95 Ni, 1.04 Cu",pipe,36,Y,2.0,intact,Loch Raven,MD,G,5210.0,5.8,Medium Acid,10.9,,,,,,,,55.4,42.6,32.0,15.5,1.49,8.6,21,Wrought,Good,Northern,1826.25,1826.0,610.3,0.3342,0.12,0.12,0.58,0.025,0.07,0.0,1.95,1.04,0.0,96.095,2.828979754,2.828979754,4.404515856,1.260365072,2.289983485,-12.10918,5.617072357,4.988463715,-12.10918
55,Hagerstown loam,Silty Clay Loam,1941,7.2,"Nickel-copper steel; 1.95 Ni, 1.04 Cu",pipe,36,Y,2.4,intact,Loch Raven,MD,G,5210.0,5.8,Medium Acid,10.9,,,,,,,,55.4,42.6,32.0,15.5,1.49,8.6,21,Wrought,Good,Northern,2629.8,2629.0,732.36,0.2785,0.12,0.12,0.58,0.025,0.07,0.0,1.95,1.04,0.0,96.095,2.828979754,2.828979754,4.404515856,1.260365072,2.289983485,-12.10918,5.617072357,4.988463715,-12.10918
55,Hagerstown loam,Silty Clay Loam,1941,8.7,"Nickel-copper steel; 1.95 Ni, 1.04 Cu",pipe,36,Y,2.8,intact,Loch Raven,MD,G,5210.0,5.8,Medium Acid,10.9,,,,,,,,55.4,42.6,32.0,15.5,1.49,8.6,21,Wrought,Good,Northern,3177.67,3177.0,854.42,0.2689,0.12,0.12,0.58,0.025,0.07,0.0,1.95,1.04,0.0,96.095,2.828979754,2.828979754,4.404515856,1.260365072,2.289983485,-12.10918,5.617072357,4.988463715,-12.10918
55,Hagerstown loam,Silty Clay Loam,1941,11.0,"Nickel-copper steel; 1.95 Ni, 1.04 Cu",pipe,36,Y,2.7,intact,Loch Raven,MD,G,5210.0,5.8,Medium Acid,10.9,,,,,,,,55.4,42.6,32.0,15.5,1.49,8.6,21,Wrought,Good,Northern,4017.75,4017.0,823.91,0.2051,0.12,0.12,0.58,0.025,0.07,0.0,1.95,1.04,0.0,96.095,2.828979754,2.828979754,4.404515856,1.260365072,2.289983485,-12.10918,5.617072357,4.988463715,-12.10918
62,Susquehanna clay,Clay,1941,5.0,"Nickel-copper steel; 1.95 Ni, 1.04 Cu",pipe,36,Y,3.5,intact,Meridian,MS,F,6920.0,4.5,Very Strongly Acid,12,,,,,,,,64.0,53.0,34.6,14.9,1.79,4.7,21,Wrought,Good,Southern,1826.25,1826.0,1068.03,0.5848,0.12,0.12,0.58,0.025,0.07,0.0,1.95,1.04,0.0,96.095,2.828979754,2.828979754,4.404515856,1.260365072,2.289983485,-12.10918,5.617072357,4.988463715,-12.10918
62,Susquehanna clay,Clay,1941,7.2,"Nickel-copper steel; 1.95 Ni, 1.04 Cu",pipe,36,Y,3.6,intact,Meridian,MS,F,6920.0,4.5,Very Strongly Acid,12,,,,,,,,64.0,53.0,34.6,14.9,1.79,4.7,21,Wrought,Good,Southern,2629.8,2629.0,1098.55,0.4177,0.12,0.12,0.58,0.025,0.07,0.0,1.95,1.04,0.0,96.095,2.828979754,2.828979754,4.404515856,1.260365072,2.289983485,-12.10918,5.617072357,4.988463715,-12.10918
