Repository: sk7-dev/corrosion_prediction

File: Dataset/final_database1.csv (part 40 of 57)
site_no,soil_type,texture,year,duration,material_name,type,material_id,material_code,weight_loss_oz,specimen_status,city,state,internal_drainage,resistivity,pH,pH_type,total_acidity,Na+K,Ca,Mg,CO3,HCO3,Cl,SO4,mean_temp,annual_precipitation,moisture,air_pore_space,specific_gravity,volume_shrinkage,table,iron_type,areation,region,approximate_days,exact_days,weight_loss_g,corrosion_rate,C (%),Si (%),Mn (%),S (%),P (%),Cr (%),Ni (%),Cu (%),Mo  (%),Fe (%),C_clr,Si_clr,Mn_clr,S_clr,P_clr,Cr_clr,Ni_clr,Cu_clr,Mo_clr
62,Susquehanna clay,Clay,1941,8.7,"Nickel-copper steel; 1.95 Ni, 1.04 Cu",pipe,36,Y,4.6,intact,Meridian,MS,F,6920.0,4.5,Very Strongly Acid,12,,,,,,,,64.0,53.0,34.6,14.9,1.79,4.7,21,Wrought,Good,Southern,3177.67,3177.0,1403.7,0.4417,0.12,0.12,0.58,0.025,0.07,0.0,1.95,1.04,0.0,96.095,2.828979754,2.828979754,4.404515856,1.260365072,2.289983485,-12.10918,5.617072357,4.988463715,-12.10918
62,Susquehanna clay,Clay,1941,11.0,"Nickel-copper steel; 1.95 Ni, 1.04 Cu",pipe,36,Y,5.0,intact,Meridian,MS,F,6920.0,4.5,Very Strongly Acid,12,,,,,,,,64.0,53.0,34.6,14.9,1.79,4.7,21,Wrought,Good,Southern,4017.75,4017.0,1525.76,0.3798,0.12,0.12,0.58,0.025,0.07,0.0,1.95,1.04,0.0,96.095,2.828979754,2.828979754,4.404515856,1.260365072,2.289983485,-12.10918,5.617072357,4.988463715,-12.10918
65,Chino silt loam,Silt Loam,1941,5.0,"Nickel-copper steel; 1.95 Ni, 1.04 Cu",pipe,36,Y,3.9,intact,Wilmington,CA,G,148.0,8.0,Moderately Alkaline,A,7.65,12.4,2.2,0.0,1.3,6.05,16.9,62.4,15.2,26.4,15.8,1.41,5.7,21,Wrought,Good,Southern,1826.25,1826.0,1190.09,0.6517,0.12,0.12,0.58,0.025,0.07,0.0,1.95,1.04,0.0,96.095,2.828979754,2.828979754,4.404515856,1.260365072,2.289983485,-12.10918,5.617072357,4.988463715,-12.10918
65,Chino silt loam,Silt Loam,1941,7.2,"Nickel-copper steel; 1.95 Ni, 1.04 Cu",pipe,36,Y,2.3,intact,Wilmington,CA,G,148.0,8.0,Moderately Alkaline,A,7.65,12.4,2.2,0.0,1.3,6.05,16.9,62.4,15.2,26.4,15.8,1.41,5.7,21,Wrought,Good,Southern,2629.8,2629.0,701.85,0.2669,0.12,0.12,0.58,0.025,0.07,0.0,1.95,1.04,0.0,96.095,2.828979754,2.828979754,4.404515856,1.260365072,2.289983485,-12.10918,5.617072357,4.988463715,-12.10918
65,Chino silt loam,Silt Loam,1941,8.7,"Nickel-copper steel; 1.95 Ni, 1.04 Cu",pipe,36,Y,2.8,intact,Wilmington,CA,G,148.0,8.0,Moderately Alkaline,A,7.65,12.4,2.2,0.0,1.3,6.05,16.9,62.4,15.2,26.4,15.8,1.41,5.7,21,Wrought,Good,Southern,3177.67,3177.0,854.42,0.2689,0.12,0.12,0.58,0.025,0.07,0.0,1.95,1.04,0.0,96.095,2.828979754,2.828979754,4.404515856,1.260365072,2.289983485,-12.10918,5.617072357,4.988463715,-12.10918
65,Chino silt loam,Silt Loam,1941,11.0,"Nickel-copper steel; 1.95 Ni, 1.04 Cu",pipe,36,Y,4.3,intact,Wilmington,CA,G,148.0,8.0,Moderately Alkaline,A,7.65,12.4,2.2,0.0,1.3,6.05,16.9,62.4,15.2,26.4,15.8,1.41,5.7,21,Wrought,Good,Southern,4017.75,4017.0,1312.15,0.3266,0.12,0.12,0.58,0.025,0.07,0.0,1.95,1.04,0.0,96.095,2.828979754,2.828979754,4.404515856,1.260365072,2.289983485,-12.10918,5.617072357,4.988463715,-12.10918
64,Docas clay,Silty Clay Loam,1941,5.0,"Nickel-copper steel; 1.95 Ni, 1.04 Cu",pipe,36,Y,20.4,intact,Cholanie,CA,F,62.0,7.5,Mildly Alkaline,A,28.1,2.29,0.76,0.0,0.89,28.8,0.26,58.0,16.0,41.1,4.7,1.88,27.7,21,Wrought,Fair,Southern,1826.25,1826.0,6225.09,3.4087,0.12,0.12,0.58,0.025,0.07,0.0,1.95,1.04,0.0,96.095,2.828979754,2.828979754,4.404515856,1.260365072,2.289983485,-12.10918,5.617072357,4.988463715,-12.10918
64,Docas clay,Silty Clay Loam,1941,7.2,"Nickel-copper steel; 1.95 Ni, 1.04 Cu",pipe,36,Y,10.4,intact,Cholanie,CA,F,62.0,7.5,Mildly Alkaline,A,28.1,2.29,0.76,0.0,0.89,28.8,0.26,58.0,16.0,41.1,4.7,1.88,27.7,21,Wrought,Fair,Southern,2629.8,2629.0,3173.58,1.2068,0.12,0.12,0.58,0.025,0.07,0.0,1.95,1.04,0.0,96.095,2.828979754,2.828979754,4.404515856,1.260365072,2.289983485,-12.10918,5.617072357,4.988463715,-12.10918
64,Docas clay,Silty Clay Loam,1941,8.7,"Nickel-copper steel; 1.95 Ni, 1.04 Cu",pipe,36,Y,15.4,intact,Cholanie,CA,F,62.0,7.5,Mildly Alkaline,A,28.1,2.29,0.76,0.0,0.89,28.8,0.26,58.0,16.0,41.1,4.7,1.88,27.7,21,Wrought,Fair,Southern,3177.67,3177.0,4699.34,1.4789,0.12,0.12,0.58,0.025,0.07,0.0,1.95,1.04,0.0,96.095,2.828979754,2.828979754,4.404515856,1.260365072,2.289983485,-12.10918,5.617072357,4.988463715,-12.10918
64,Docas clay,Silty Clay Loam,1941,11.0,"Nickel-copper steel; 1.95 Ni, 1.04 Cu",pipe,36,Y,19.6,intact,Cholanie,CA,F,62.0,7.5,Mildly Alkaline,A,28.1,2.29,0.76,0.0,0.89,28.8,0.26,58.0,16.0,41.1,4.7,1.88,27.7,21,Wrought,Fair,Southern,4017.75,4017.0,5980.97,1.4886,0.12,0.12,0.58,0.025,0.07,0.0,1.95,1.04,0.0,96.095,2.828979754,2.828979754,4.404515856,1.260365072,2.289983485,-12.10918,5.617072357,4.988463715,-12.10918
66,Mohave fine gravelly loam,Sandy Loam,1941,5.0,"Nickel-copper steel; 1.95 Ni, 1.04 Cu",pipe,36,Y,15.8,intact,Phoenix,AZ,F,232.0,8.0,Moderately Alkaline,A,6.55,0.51,0.18,0.0,0.73,2.77,2.97,69.7,7.8,16.5,20.1,1.79,2.7,21,Wrought,Fair,Southern,1826.25,1826.0,4821.4,2.6401,0.12,0.12,0.58,0.025,0.07,0.0,1.95,1.04,0.0,96.095,2.828979754,2.828979754,4.404515856,1.260365072,2.289983485,-12.10918,5.617072357,4.988463715,-12.10918
66,Mohave fine gravelly loam,Sandy Loam,1941,7.2,"Nickel-copper steel; 1.95 Ni, 1.04 Cu",pipe,36,Y,16.3,intact,Phoenix,AZ,F,232.0,8.0,Moderately Alkaline,A,6.55,0.51,0.18,0.0,0.73,2.77,2.97,69.7,7.8,16.5,20.1,1.79,2.7,21,Wrought,Fair,Southern,2629.8,2629.0,4973.97,1.8914,0.12,0.12,0.58,0.025,0.07,0.0,1.95,1.04,0.0,96.095,2.828979754,2.828979754,4.404515856,1.260365072,2.289983485,-12.10918,5.617072357,4.988463715,-12.10918
66,Mohave fine gravelly loam,Sandy Loam,1941,8.7,"Nickel-copper steel; 1.95 Ni, 1.04 Cu",pipe,36,Y,28.5,intact,Phoenix,AZ,F,232.0,8.0,Moderately Alkaline,A,6.55,0.51,0.18,0.0,0.73,2.77,2.97,69.7,7.8,16.5,20.1,1.79,2.7,21,Wrought,Fair,Southern,3177.67,3177.0,8696.82,2.7369,0.12,0.12,0.58,0.025,0.07,0.0,1.95,1.04,0.0,96.095,2.828979754,2.828979754,4.404515856,1.260365072,2.289983485,-12.10918,5.617072357,4.988463715,-12.10918
66,Mohave fine gravelly loam,Sandy Loam,1941,11.0,"Nickel-copper steel; 1.95 Ni, 1.04 Cu",pipe,36,Y,0.0,destroyed,Phoenix,AZ,F,232.0,8.0,Moderately Alkaline,A,6.55,0.51,0.18,0.0,0.73,2.77,2.97,69.7,7.8,16.5,20.1,1.79,2.7,21,Wrought,Fair,Southern,4017.75,4017.0,0.0,0.0,0.12,0.12,0.58,0.025,0.07,0.0,1.95,1.04,0.0,96.095,2.828979754,2.828979754,4.404515856,1.260365072,2.289983485,-12.10918,5.617072357,4.988463715,-12.10918
70,Merced silt loam,Clay Loam,1941,5.0,"Nickel-copper steel; 1.95 Ni, 1.04 Cu",pipe,36,Y,6.9,intact,Buttonwillo,CA,F,278.0,9.4,Very Strongly Alkaline,A,8.38,0.38,0.22,0.02,1.87,1.12,5.57,65.0,6.0,24.7,6.1,1.69,0.2,21,Wrought,Fair,Southern,1826.25,1826.0,2105.55,1.1529,0.12,0.12,0.58,0.025,0.07,0.0,1.95,1.04,0.0,96.095,2.828979754,2.828979754,4.404515856,1.260365072,2.289983485,-12.10918,5.617072357,4.988463715,-12.10918
70,Merced silt loam,Clay Loam,1941,7.2,"Nickel-copper steel; 1.95 Ni, 1.04 Cu",pipe,36,Y,22.8,intact,Buttonwillo,CA,F,278.0,9.4,Very Strongly Alkaline,A,8.38,0.38,0.22,0.02,1.87,1.12,5.57,65.0,6.0,24.7,6.1,1.69,0.2,21,Wrought,Fair,Southern,2629.8,2629.0,6957.46,2.6456,0.12,0.12,0.58,0.025,0.07,0.0,1.95,1.04,0.0,96.095,2.828979754,2.828979754,4.404515856,1.260365072,2.289983485,-12.10918,5.617072357,4.988463715,-12.10918
70,Merced silt loam,Clay Loam,1941,8.7,"Nickel-copper steel; 1.95 Ni, 1.04 Cu",pipe,36,Y,21.0,intact,Buttonwillo,CA,F,278.0,9.4,Very Strongly Alkaline,A,8.38,0.38,0.22,0.02,1.87,1.12,5.57,65.0,6.0,24.7,6.1,1.69,0.2,21,Wrought,Fair,Southern,3177.67,3177.0,6408.19,2.0166,0.12,0.12,0.58,0.025,0.07,0.0,1.95,1.04,0.0,96.095,2.828979754,2.828979754,4.404515856,1.260365072,2.289983485,-12.10918,5.617072357,4.988463715,-12.10918
70,Merced silt loam,Clay Loam,1941,11.0,"Nickel-copper steel; 1.95 Ni, 1.04 Cu",pipe,36,Y,0.0,destroyed,Buttonwillo,CA,F,278.0,9.4,Very Strongly Alkaline,A,8.38,0.38,0.22,0.02,1.87,1.12,5.57,65.0,6.0,24.7,6.1,1.69,0.2,21,Wrought,Fair,Southern,4017.75,4017.0,0.0,0.0,0.12,0.12,0.58,0.025,0.07,0.0,1.95,1.04,0.0,96.095,2.828979754,2.828979754,4.404515856,1.260365072,2.289983485,-12.10918,5.617072357,4.988463715,-12.10918
58,Muck,Muck,1941,5.0,"Nickel-copper steel; 1.95 Ni, 1.04 Cu",pipe,36,Y,3.4,intact,New Orleans,LA,VP,712.0,4.8,Very Strongly Acid,15,2.03,2.23,1.29,0.0,0.0,0.47,2.54,69.3,57.4,57.8,22.4,1.43,36.9,21,Wrought,Poor,Southern,1826.25,1826.0,1037.52,0.5681,0.12,0.12,0.58,0.025,0.07,0.0,1.95,1.04,0.0,96.095,2.828979754,2.828979754,4.404515856,1.260365072,2.289983485,-12.10918,5.617072357,4.988463715,-12.10918
58,Muck,Muck,1941,7.2,"Nickel-copper steel; 1.95 Ni, 1.04 Cu",pipe,36,Y,5.4,intact,New Orleans,LA,VP,712.0,4.8,Very Strongly Acid,15,2.03,2.23,1.29,0.0,0.0,0.47,2.54,69.3,57.4,57.8,22.4,1.43,36.9,21,Wrought,Poor,Southern,2629.8,2629.0,1647.82,0.6266,0.12,0.12,0.58,0.025,0.07,0.0,1.95,1.04,0.0,96.095,2.828979754,2.828979754,4.404515856,1.260365072,2.289983485,-12.10918,5.617072357,4.988463715,-12.10918
58,Muck,Muck,1941,8.7,"Nickel-copper steel; 1.95 Ni, 1.04 Cu",pipe,36,Y,6.8,intact,New Orleans,LA,VP,712.0,4.8,Very Strongly Acid,15,2.03,2.23,1.29,0.0,0.0,0.47,2.54,69.3,57.4,57.8,22.4,1.43,36.9,21,Wrought,Poor,Southern,3177.67,3177.0,2075.03,0.653,0.12,0.12,0.58,0.025,0.07,0.0,1.95,1.04,0.0,96.095,2.828979754,2.828979754,4.404515856,1.260365072,2.289983485,-12.10918,5.617072357,4.988463715,-12.10918
58,Muck,Muck,1941,11.0,"Nickel-copper steel; 1.95 Ni, 1.04 Cu",pipe,36,Y,11.1,intact,New Orleans,LA,VP,712.0,4.8,Very Strongly Acid,15,2.03,2.23,1.29,0.0,0.0,0.47,2.54,69.3,57.4,57.8,22.4,1.43,36.9,21,Wrought,Poor,Southern,4017.75,4017.0,3387.18,0.8431,0.12,0.12,0.58,0.025,0.07,0.0,1.95,1.04,0.0,96.095,2.828979754,2.828979754,4.404515856,1.260365072,2.289983485,-12.10918,5.617072357,4.988463715,-12.10918
60,Rifle peat,Peat,1941,5.0,"Nickel-copper steel; 1.95 Ni, 1.04 Cu",pipe,36,Y,3.3,intact,Plymouth,OH,P,218.0,2.6,Extremely Acid,297.4,2.91,10.95,2.86,0.0,0.0,0.0,56.7,49.0,37.0,43.4,33.2,1.28,9.1,21,Wrought,Poor,Northern,1826.25,1826.0,1007.0,0.5514,0.12,0.12,0.58,0.025,0.07,0.0,1.95,1.04,0.0,96.095,2.828979754,2.828979754,4.404515856,1.260365072,2.289983485,-12.10918,5.617072357,4.988463715,-12.10918
60,Rifle peat,Peat,1941,7.2,"Nickel-copper steel; 1.95 Ni, 1.04 Cu",pipe,36,Y,8.0,intact,Plymouth,OH,P,218.0,2.6,Extremely Acid,297.4,2.91,10.95,2.86,0.0,0.0,0.0,56.7,49.0,37.0,43.4,33.2,1.28,9.1,21,Wrought,Poor,Northern,2629.8,2629.0,2441.21,0.9283,0.12,0.12,0.58,0.025,0.07,0.0,1.95,1.04,0.0,96.095,2.828979754,2.828979754,4.404515856,1.260365072,2.289983485,-12.10918,5.617072357,4.988463715,-12.10918
60,Rifle peat,Peat,1941,8.7,"Nickel-copper steel; 1.95 Ni, 1.04 Cu",pipe,36,Y,8.2,intact,Plymouth,OH,P,218.0,2.6,Extremely Acid,297.4,2.91,10.95,2.86,0.0,0.0,0.0,56.7,49.0,37.0,43.4,33.2,1.28,9.1,21,Wrought,Poor,Northern,3177.67,3177.0,2502.24,0.7874,0.12,0.12,0.58,0.025,0.07,0.0,1.95,1.04,0.0,96.095,2.828979754,2.828979754,4.404515856,1.260365072,2.289983485,-12.10918,5.617072357,4.988463715,-12.10918
60,Rifle peat,Peat,1941,11.0,"Nickel-copper steel; 1.95 Ni, 1.04 Cu",pipe,36,Y,16.1,intact,Plymouth,OH,P,218.0,2.6,Extremely Acid,297.4,2.91,10.95,2.86,0.0,0.0,0.0,56.7,49.0,37.0,43.4,33.2,1.28,9.1,21,Wrought,Poor,Northern,4017.75,4017.0,4912.94,1.2228,0.12,0.12,0.58,0.025,0.07,0.0,1.95,1.04,0.0,96.095,2.828979754,2.828979754,4.404515856,1.260365072,2.289983485,-12.10918,5.617072357,4.988463715,-12.10918
61,Sharkey clay,Clay,1941,5.0,"Nickel-copper steel; 1.95 Ni, 1.04 Cu",pipe,36,Y,2.6,intact,New Orleans,LA,P,943.0,6.8,Neutral,4.9,0.73,0.68,0.33,0.0,0.71,0.1,0.91,69.3,57.4,30.8,2.3,1.78,16.4,21,Wrought,Poor,Southern,1826.25,1826.0,793.39,0.4344,0.12,0.12,0.58,0.025,0.07,0.0,1.95,1.04,0.0,96.095,2.828979754,2.828979754,4.404515856,1.260365072,2.289983485,-12.10918,5.617072357,4.988463715,-12.10918
61,Sharkey clay,Clay,1941,7.2,"Nickel-copper steel; 1.95 Ni, 1.04 Cu",pipe,36,Y,2.8,intact,New Orleans,LA,P,943.0,6.8,Neutral,4.9,0.73,0.68,0.33,0.0,0.71,0.1,0.91,69.3,57.4,30.8,2.3,1.78,16.4,21,Wrought,Poor,Southern,2629.8,2629.0,854.42,0.3249,0.12,0.12,0.58,0.025,0.07,0.0,1.95,1.04,0.0,96.095,2.828979754,2.828979754,4.404515856,1.260365072,2.289983485,-12.10918,5.617072357,4.988463715,-12.10918
61,Sharkey clay,Clay,1941,8.7,"Nickel-copper steel; 1.95 Ni, 1.04 Cu",pipe,36,Y,3.2,intact,New Orleans,LA,P,943.0,6.8,Neutral,4.9,0.73,0.68,0.33,0.0,0.71,0.1,0.91,69.3,57.4,30.8,2.3,1.78,16.4,21,Wrought,Poor,Southern,3177.67,3177.0,976.49,0.3073,0.12,0.12,0.58,0.025,0.07,0.0,1.95,1.04,0.0,96.095,2.828979754,2.828979754,4.404515856,1.260365072,2.289983485,-12.10918,5.617072357,4.988463715,-12.10918
61,Sharkey clay,Clay,1941,11.0,"Nickel-copper steel; 1.95 Ni, 1.04 Cu",pipe,36,Y,6.5,intact,New Orleans,LA,P,943.0,6.8,Neutral,4.9,0.73,0.68,0.33,0.0,0.71,0.1,0.91,69.3,57.4,30.8,2.3,1.78,16.4,21,Wrought,Poor,Southern,4017.75,4017.0,1983.49,0.4937,0.12,0.12,0.58,0.025,0.07,0.0,1.95,1.04,0.0,96.095,2.828979754,2.828979754,4.404515856,1.260365072,2.289983485,-12.10918,5.617072357,4.988463715,-12.10918
56,Lake Charles clay,Clay,1941,5.0,"Nickel-copper steel; 1.95 Ni, 1.04 Cu",pipe,36,Y,0.6,intact,El Vista,TX,VP,406.0,7.1,Neutral,5.1,3.12,0.69,0.47,0.0,0.8,1.59,3.04,69.0,49.0,28.7,5.0,2.03,30.1,21,Wrought,Very Poor,Southern,1826.25,1826.0,183.09,0.1003,0.12,0.12,0.58,0.025,0.07,0.0,1.95,1.04,0.0,96.095,2.828979754,2.828979754,4.404515856,1.260365072,2.289983485,-12.10918,5.617072357,4.988463715,-12.10918
56,Lake Charles clay,Clay,1941,7.2,"Nickel-copper steel; 1.95 Ni, 1.04 Cu",pipe,36,Y,12.7,intact,El Vista,TX,VP,406.0,7.1,Neutral,5.1,3.12,0.69,0.47,0.0,0.8,1.59,3.04,69.0,49.0,28.7,5.0,2.03,30.1,21,Wrought,Very Poor,Southern,2629.8,2629.0,3875.43,1.4737,0.12,0.12,0.58,0.025,0.07,0.0,1.95,1.04,0.0,96.095,2.828979754,2.828979754,4.404515856,1.260365072,2.289983485,-12.10918,5.617072357,4.988463715,-12.10918
56,Lake Charles clay,Clay,1941,8.7,"Nickel-copper steel; 1.95 Ni, 1.04 Cu",pipe,36,Y,13.3,intact,El Vista,TX,VP,406.0,7.1,Neutral,5.1,3.12,0.69,0.47,0.0,0.8,1.59,3.04,69.0,49.0,28.7,5.0,2.03,30.1,21,Wrought,Very Poor,Southern,3177.67,3177.0,4058.52,1.2772,0.12,0.12,0.58,0.025,0.07,0.0,1.95,1.04,0.0,96.095,2.828979754,2.828979754,4.404515856,1.260365072,2.289983485,-12.10918,5.617072357,4.988463715,-12.10918
56,Lake Charles clay,Clay,1941,11.0,"Nickel-copper steel; 1.95 Ni, 1.04 Cu",pipe,36,Y,17.3,intact,El Vista,TX,VP,406.0,7.1,Neutral,5.1,3.12,0.69,0.47,0.0,0.8,1.59,3.04,69.0,49.0,28.7,5.0,2.03,30.1,21,Wrought,Very Poor,Southern,4017.75,4017.0,5279.12,1.3139,0.12,0.12,0.58,0.025,0.07,0.0,1.95,1.04,0.0,96.095,2.828979754,2.828979754,4.404515856,1.260365072,2.289983485,-12.10918,5.617072357,4.988463715,-12.10918
59,Carlisle muck,Muck,1941,5.0,"Nickel-copper steel; 1.95 Ni, 1.04 Cu",pipe,36,Y,4.6,intact,Kalamazoo,MI,VP,1660.0,5.6,Medium Acid,12.6,1.03,3.08,2.7,0.0,0.0,3.47,1.04,49.0,31.0,43.6,,,,21,Wrought,Very Poor,Northern,1826.25,1826.0,1403.7,0.7686,0.12,0.12,0.58,0.025,0.07,0.0,1.95,1.04,0.0,96.095,2.828979754,2.828979754,4.404515856,1.260365072,2.289983485,-12.10918,5.617072357,4.988463715,-12.10918
59,Carlisle muck,Muck,1941,7.2,"Nickel-copper steel; 1.95 Ni, 1.04 Cu",pipe,36,Y,4.5,intact,Kalamazoo,MI,VP,1660.0,5.6,Medium Acid,12.6,1.03,3.08,2.7,0.0,0.0,3.47,1.04,49.0,31.0,43.6,,,,21,Wrought,Very Poor,Northern,2629.8,2629.0,1373.18,0.5222,0.12,0.12,0.58,0.025,0.07,0.0,1.95,1.04,0.0,96.095,2.828979754,2.828979754,4.404515856,1.260365072,2.289983485,-12.10918,5.617072357,4.988463715,-12.10918
59,Carlisle muck,Muck,1941,8.7,"Nickel-copper steel; 1.95 Ni, 1.04 Cu",pipe,36,Y,6.8,intact,Kalamazoo,MI,VP,1660.0,5.6,Medium Acid,12.6,1.03,3.08,2.7,0.0,0.0,3.47,1.04,49.0,31.0,43.6,,,,21,Wrought,Very Poor,Northern,3177.67,3177.0,2075.03,0.653,0.12,0.12,0.58,0.025,0.07,0.0,1.95,1.04,0.0,96.095,2.828979754,2.828979754,4.404515856,1.260365072,2.289983485,-12.10918,5.617072357,4.988463715,-12.10918
59,Carlisle muck,Muck,1941,11.0,"Nickel-copper steel; 1.95 Ni, 1.04 Cu",pipe,36,Y,6.3,intact,Kalamazoo,MI,VP,1660.0,5.6,Medium Acid,12.6,1.03,3.08,2.7,0.0,0.0,3.47,1.04,49.0,31.0,43.6,,,,21,Wrought,Very Poor,Northern,4017.75,4017.0,1922.46,0.4785,0.12,0.12,0.58,0.025,0.07,0.0,1.95,1.04,0.0,96.095,2.828979754,2.828979754,4.404515856,1.260365072,2.289983485,-12.10918,5.617072357,4.988463715,-12.10918
63,Tidal marsh,Marsh,1941,5.0,"Nickel-copper steel; 1.95 Ni, 1.04 Cu",pipe,36,Y,1.2,intact,Charleston,SC,VP,84.0,6.9,Neutral,14.6,33.6,6.85,4.0,0.0,0.0,12.7,36.6,66.0,45.2,46.7,19.5,1.47,18.8,21,Wrought,Very Poor,Southern,1826.25,1826.0,366.18,0.2005,0.12,0.12,0.58,0.025,0.07,0.0,1.95,1.04,0.0,96.095,2.828979754,2.828979754,4.404515856,1.260365072,2.289983485,-12.10918,5.617072357,4.988463715,-12.10918
63,Tidal marsh,Marsh,1941,7.2,"Nickel-copper steel; 1.95 Ni, 1.04 Cu",pipe,36,Y,3.6,intact,Charleston,SC,VP,84.0,6.9,Neutral,14.6,33.6,6.85,4.0,0.0,0.0,12.7,36.6,66.0,45.2,46.7,19.5,1.47,18.8,21,Wrought,Very Poor,Southern,2629.8,2629.0,1098.55,0.4177,0.12,0.12,0.58,0.025,0.07,0.0,1.95,1.04,0.0,96.095,2.828979754,2.828979754,4.404515856,1.260365072,2.289983485,-12.10918,5.617072357,4.988463715,-12.10918
63,Tidal marsh,Marsh,1941,8.7,"Nickel-copper steel; 1.95 Ni, 1.04 Cu",pipe,36,Y,1.8,intact,Charleston,SC,VP,84.0,6.9,Neutral,14.6,33.6,6.85,4.0,0.0,0.0,12.7,36.6,66.0,45.2,46.7,19.5,1.47,18.8,21,Wrought,Very Poor,Southern,3177.67,3177.0,549.27,0.1729,0.12,0.12,0.58,0.025,0.07,0.0,1.95,1.04,0.0,96.095,2.828979754,2.828979754,4.404515856,1.260365072,2.289983485,-12.10918,5.617072357,4.988463715,-12.10918
63,Tidal marsh,Marsh,1941,11.0,"Nickel-copper steel; 1.95 Ni, 1.04 Cu",pipe,36,Y,5.8,intact,Charleston,SC,VP,84.0,6.9,Neutral,14.6,33.6,6.85,4.0,0.0,0.0,12.7,36.6,66.0,45.2,46.7,19.5,1.47,18.8,21,Wrought,Very Poor,Southern,4017.75,4017.0,1769.88,0.4405,0.12,0.12,0.58,0.025,0.07,0.0,1.95,1.04,0.0,96.095,2.828979754,2.828979754,4.404515856,1.260365072,2.289983485,-12.10918,5.617072357,4.988463715,-12.10918
67,Cinders,Cinders,1941,5.0,"Nickel-copper steel; 1.95 Ni, 1.04 Cu",pipe,36,Y,0.0,destroyed,Milwaukee,WI,VP,455.0,7.6,Mildly Alkaline,A,0.77,3.03,0.53,0.0,0.55,0.08,2.89,46.1,30.1,11.1,,,,21,Wrought,Very Poor,Northern,1826.25,1826.0,0.0,0.0,0.12,0.12,0.58,0.025,0.07,0.0,1.95,1.04,0.0,96.095,2.828979754,2.828979754,4.404515856,1.260365072,2.289983485,-12.10918,5.617072357,4.988463715,-12.10918
67,Cinders,Cinders,1941,7.2,"Nickel-copper steel; 1.95 Ni, 1.04 Cu",pipe,36,Y,0.0,destroyed,Milwaukee,WI,VP,455.0,7.6,Mildly Alkaline,A,0.77,3.03,0.53,0.0,0.55,0.08,2.89,46.1,30.1,11.1,,,,21,Wrought,Very Poor,Northern,2629.8,2629.0,0.0,0.0,0.12,0.12,0.58,0.025,0.07,0.0,1.95,1.04,0.0,96.095,2.828979754,2.828979754,4.404515856,1.260365072,2.289983485,-12.10918,5.617072357,4.988463715,-12.10918
67,Cinders,Cinders,1941,8.7,"Nickel-copper steel; 1.95 Ni, 1.04 Cu",pipe,36,Y,27.6,intact,Milwaukee,WI,VP,455.0,7.6,Mildly Alkaline,A,0.77,3.03,0.53,0.0,0.55,0.08,2.89,46.1,30.1,11.1,,,,21,Wrought,Very Poor,Northern,3177.67,3177.0,8422.19,2.6504,0.12,0.12,0.58,0.025,0.07,0.0,1.95,1.04,0.0,96.095,2.828979754,2.828979754,4.404515856,1.260365072,2.289983485,-12.10918,5.617072357,4.988463715,-12.10918
67,Cinders,Cinders,1941,11.0,"Nickel-copper steel; 1.95 Ni, 1.04 Cu",pipe,36,Y,0.0,destroyed,Milwaukee,WI,VP,455.0,7.6,Mildly Alkaline,A,0.77,3.03,0.53,0.0,0.55,0.08,2.89,46.1,30.1,11.1,,,,21,Wrought,Very Poor,Northern,4017.75,4017.0,0.0,0.0,0.12,0.12,0.58,0.025,0.07,0.0,1.95,1.04,0.0,96.095,2.828979754,2.828979754,4.404515856,1.260365072,2.289983485,-12.10918,5.617072357,4.988463715,-12.10918
13,Hanford very fine sandy loam,Sandy Loam,1928,8.0,Southern cast iron,pipe,64,A,13.5,intact,Bakersfield,CA,F,290.0,9.5,Very Strongly Alkaline,A,6.23,0.09,0.43,0.0,1.12,4.64,3.76,64.6,5.6,21.7,34.5,,0.0,27,Cast,Good,Southern,2922.0,2922.0,4119.55,1.4098,3.6,1.7,0.4,0.0,0.8,0.0,0.0,0.0,0.0,89.9,10.40007439,9.649768814,8.202849955,-7.429738042,8.895997055,-7.429738042,-7.429738042,-7.429738042,-7.429738042
13,Hanford very fine sandy loam,Sandy Loam,1928,10.2,Southern cast iron,pipe,64,A,11.4,intact,Bakersfield,CA,F,290.0,9.5,Very Strongly Alkaline,A,6.23,0.09,0.43,0.0,1.12,4.64,3.76,64.6,5.6,21.7,34.5,,0.0,27,Cast,Good,Southern,3725.55,3725.0,3478.73,0.9337,3.6,1.7,0.4,0.0,0.8,0.0,0.0,0.0,0.0,89.9,10.40007439,9.649768814,8.202849955,-7.429738042,8.895997055,-7.429738042,-7.429738042,-7.429738042,-7.429738042
24,Merrimac gravelly sandy loam,Loamy Sand,1928,2.7,Southern cast iron,pipe,64,A,0.4,intact,Norwood,MA,G,11400.0,4.5,Very Strongly Acid,42.6,,,,,,,,50.0,41.0,43.0,34.7,1.4,0.0,27,Cast,Good,Northern,986.18,986.0,122.06,0.1238,3.6,1.7,0.4,0.0,0.8,0.0,0.0,0.0,0.0,89.9,10.40007439,9.649768814,8.202849955,-7.429738042,8.895997055,-7.429738042,-7.429738042,-7.429738042,-7.429738042
24,Merrimac gravelly sandy loam,Loamy Sand,1928,6.1,Southern cast iron,pipe,64,A,1.1,intact,Norwood,MA,G,11400.0,4.5,Very Strongly Acid,42.6,,,,,,,,50.0,41.0,43.0,34.7,1.4,0.0,27,Cast,Good,Northern,2228.03,2228.0,335.67,0.1507,3.6,1.7,0.4,0.0,0.8,0.0,0.0,0.0,0.0,89.9,10.40007439,9.649768814,8.202849955,-7.429738042,8.895997055,-7.429738042,-7.429738042,-7.429738042,-7.429738042
24,Merrimac gravelly sandy loam,Loamy Sand,1928,10.6,Southern cast iron,pipe,64,A,1.2,intact,Norwood,MA,G,11400.0,4.5,Very Strongly Acid,42.6,,,,,,,,50.0,41.0,43.0,34.7,1.4,0.0,27,Cast,Good,Northern,3871.65,3871.0,366.18,0.0946,3.6,1.7,0.4,0.0,0.8,0.0,0.0,0.0,0.0,89.9,10.40007439,9.649768814,8.202849955,-7.429738042,8.895997055,-7.429738042,-7.429738042,-7.429738042,-7.429738042
28,Montezuma clay adobe,Loamy Sand,1928,5.6,Southern cast iron,pipe,64,A,16.0,intact,San Diego,CA,P,408.0,6.8,Neutral,,1.5,0.06,0.18,0.0,0.12,0.99,0.89,61.0,40.3,24.6,2.5,,5.9,27,Cast,Very Poor,Southern,2045.4,2045.0,4882.43,2.387,3.6,1.7,0.4,0.0,0.8,0.0,0.0,0.0,0.0,89.9,10.40007439,9.649768814,8.202849955,-7.429738042,8.895997055,-7.429738042,-7.429738042,-7.429738042,-7.429738042
28,Montezuma clay adobe,Loamy Sand,1928,7.7,Southern cast iron,pipe,64,A,23.4,intact,San Diego,CA,P,408.0,6.8,Neutral,,1.5,0.06,0.18,0.0,0.12,0.99,0.89,61.0,40.3,24.6,2.5,,5.9,27,Cast,Very Poor,Southern,2812.43,2812.0,7140.55,2.5389,3.6,1.7,0.4,0.0,0.8,0.0,0.0,0.0,0.0,89.9,10.40007439,9.649768814,8.202849955,-7.429738042,8.895997055,-7.429738042,-7.429738042,-7.429738042,-7.429738042
28,Montezuma clay adobe,Loamy Sand,1928,9.6,Southern cast iron,pipe,64,A,37.8,intact,San Diego,CA,P,408.0,6.8,Neutral,,1.5,0.06,0.18,0.0,0.12,0.99,0.89,61.0,40.3,24.6,2.5,,5.9,27,Cast,Very Poor,Southern,3506.4,3506.0,11534.73,3.2896,3.6,1.7,0.4,0.0,0.8,0.0,0.0,0.0,0.0,89.9,10.40007439,9.649768814,8.202849955,-7.429738042,8.895997055,-7.429738042,-7.429738042,-7.429738042,-7.429738042
45,Unidentified alkali soil,,1928,2.6,Southern cast iron,pipe,64,A,4.4,intact,Casper,WY,P,263.0,7.4,Mildly Alkaline,A,8.45,3.7,0.7,0.0,0.24,0.18,11.98,47.2,15.3,44.8,18.7,,0.0,27,Cast,Poor,Northern,949.65,949.0,1342.67,1.4139,3.6,1.7,0.4,0.0,0.8,0.0,0.0,0.0,0.0,89.9,10.40007439,9.649768814,8.202849955,-7.429738042,8.895997055,-7.429738042,-7.429738042,-7.429738042,-7.429738042
45,Unidentified alkali soil,,1928,6.5,Southern cast iron,pipe,64,A,13.6,intact,Casper,WY,P,263.0,7.4,Mildly Alkaline,A,8.45,3.7,0.7,0.0,0.24,0.18,11.98,47.2,15.3,44.8,18.7,,0.0,27,Cast,Poor,Northern,2374.12,2374.0,4150.06,1.748,3.6,1.7,0.4,0.0,0.8,0.0,0.0,0.0,0.0,89.9,10.40007439,9.649768814,8.202849955,-7.429738042,8.895997055,-7.429738042,-7.429738042,-7.429738042,-7.429738042
45,Unidentified alkali soil,,1928,8.7,Southern cast iron,pipe,64,A,18.0,intact,Casper,WY,P,263.0,7.4,Mildly Alkaline,A,8.45,3.7,0.7,0.0,0.24,0.18,11.98,47.2,15.3,44.8,18.7,,0.0,27,Cast,Poor,Northern,3177.67,3177.0,5492.73,1.7285,3.6,1.7,0.4,0.0,0.8,0.0,0.0,0.0,0.0,89.9,10.40007439,9.649768814,8.202849955,-7.429738042,8.895997055,-7.429738042,-7.429738042,-7.429738042,-7.429738042
45,Unidentified alkali soil,,1928,10.6,Southern cast iron,pipe,64,A,36.8,intact,Casper,WY,P,263.0,7.4,Mildly Alkaline,A,8.45,3.7,0.7,0.0,0.24,0.18,11.98,47.2,15.3,44.8,18.7,,0.0,27,Cast,Poor,Northern,3871.65,3871.0,11229.58,2.9005,3.6,1.7,0.4,0.0,0.8,0.0,0.0,0.0,0.0,89.9,10.40007439,9.649768814,8.202849955,-7.429738042,8.895997055,-7.429738042,-7.429738042,-7.429738042,-7.429738042
52,Lake Charles clay loam,Clay,1928,2.0,Southern cast iron,pipe,64,A,8.5,intact,League City,TX,P,234.0,8.8,Strongly Alkaline,A,4.2,0.33,0.18,0.52,4.36,1.33,4.26,69.0,47.0,54.8,3.7,1.97,33.9,27,Cast,Poor,Southern,730.5,730.0,2593.79,3.5507,3.6,1.7,0.4,0.0,0.8,0.0,0.0,0.0,0.0,89.9,10.40007439,9.649768814,8.202849955,-7.429738042,8.895997055,-7.429738042,-7.429738042,-7.429738042,-7.429738042
52,Lake Charles clay loam,Clay,1928,5.4,Southern cast iron,pipe,64,A,29.3,intact,League City,TX,P,234.0,8.8,Strongly Alkaline,A,4.2,0.33,0.18,0.52,4.36,1.33,4.26,69.0,47.0,54.8,3.7,1.97,33.9,27,Cast,Poor,Southern,1972.35,1972.0,8940.94,4.5331,3.6,1.7,0.4,0.0,0.8,0.0,0.0,0.0,0.0,89.9,10.40007439,9.649768814,8.202849955,-7.429738042,8.895997055,-7.429738042,-7.429738042,-7.429738042,-7.429738042
52,Lake Charles clay loam,Clay,1928,7.5,Southern cast iron,pipe,64,A,39.8,intact,League City,TX,P,234.0,8.8,Strongly Alkaline,A,4.2,0.33,0.18,0.52,4.36,1.33,4.26,69.0,47.0,54.8,3.7,1.97,33.9,27,Cast,Poor,Southern,2739.38,2739.0,12145.04,4.4335,3.6,1.7,0.4,0.0,0.8,0.0,0.0,0.0,0.0,89.9,10.40007439,9.649768814,8.202849955,-7.429738042,8.895997055,-7.429738042,-7.429738042,-7.429738042,-7.429738042
54,Fairmount silt loam,Clay,1928,1.9,Southern cast iron,pipe,64,A,1.1,intact,Cincinnati,OH,P,886.0,7.0,Neutral,3.5,0.59,10.1,0.59,0.0,0.7,0.08,9.05,53.2,38.6,26.1,4.7,1.96,6.1,27,Cast,Fair,Northern,693.98,693.0,335.67,0.4837,3.6,1.7,0.4,0.0,0.8,0.0,0.0,0.0,0.0,89.9,10.40007439,9.649768814,8.202849955,-7.429738042,8.895997055,-7.429738042,-7.429738042,-7.429738042,-7.429738042
54,Fairmount silt loam,Clay,1928,5.2,Southern cast iron,pipe,64,A,2.2,intact,Cincinnati,OH,P,886.0,7.0,Neutral,3.5,0.59,10.1,0.59,0.0,0.7,0.08,9.05,53.2,38.6,26.1,4.7,1.96,6.1,27,Cast,Fair,Northern,1899.3,1899.0,671.33,0.3535,3.6,1.7,0.4,0.0,0.8,0.0,0.0,0.0,0.0,89.9,10.40007439,9.649768814,8.202849955,-7.429738042,8.895997055,-7.429738042,-7.429738042,-7.429738042,-7.429738042
54,Fairmount silt loam,Clay,1928,7.3,Southern cast iron,pipe,64,A,3.6,intact,Cincinnati,OH,P,886.0,7.0,Neutral,3.5,0.59,10.1,0.59,0.0,0.7,0.08,9.05,53.2,38.6,26.1,4.7,1.96,6.1,27,Cast,Fair,Northern,2666.32,2666.0,1098.55,0.412,3.6,1.7,0.4,0.0,0.8,0.0,0.0,0.0,0.0,89.9,10.40007439,9.649768814,8.202849955,-7.429738042,8.895997055,-7.429738042,-7.429738042,-7.429738042,-7.429738042
68,Gila clay,Loam,1928,1.7,Southern cast iron,pipe,64,A,5.1,intact,Phoenix,AZ,F,,,,,,,,,,,,69.7,7.8,,,,,27,Cast,Good,Southern,620.92,620.0,1556.27,2.5064,3.6,1.7,0.4,0.0,0.8,0.0,0.0,0.0,0.0,89.9,10.40007439,9.649768814,8.202849955,-7.429738042,8.895997055,-7.429738042,-7.429738042,-7.429738042,-7.429738042
68,Gila clay,Loam,1928,5.1,Southern cast iron,pipe,64,A,5.5,intact,Phoenix,AZ,F,,,,,,,,,,,,69.7,7.8,,,,,27,Cast,Good,Southern,1862.77,1862.0,1678.33,0.901,3.6,1.7,0.4,0.0,0.8,0.0,0.0,0.0,0.0,89.9,10.40007439,9.649768814,8.202849955,-7.429738042,8.895997055,-7.429738042,-7.429738042,-7.429738042,-7.429738042
68,Gila clay,Loam,1928,7.2,Southern cast iron,pipe,64,A,14.4,intact,Phoenix,AZ,F,,,,,,,,,,,,69.7,7.8,,,,,27,Cast,Good,Southern,2629.8,2629.0,4394.18,1.6709,3.6,1.7,0.4,0.0,0.8,0.0,0.0,0.0,0.0,89.9,10.40007439,9.649768814,8.202849955,-7.429738042,8.895997055,-7.429738042,-7.429738042,-7.429738042,-7.429738042
101,Billings silt loam (low alkali),Silty Clay Loam,1928,1.9,Southern cast iron,pipe,64,A,6.4,intact,Grand Junction,CO,F,261.0,7.3,Neutral,A,5.21,19.24,1.43,0.0,0.66,1.56,22.48,52.0,8.8,30.0,,,,27,Cast,Poor,Northern,693.98,693.0,1952.97,2.8142,3.6,1.7,0.4,0.0,0.8,0.0,0.0,0.0,0.0,89.9,10.40007439,9.649768814,8.202849955,-7.429738042,8.895997055,-7.429738042,-7.429738042,-7.429738042,-7.429738042
101,Billings silt loam (low alkali),Silty Clay Loam,1928,4.1,Southern cast iron,pipe,64,A,8.2,intact,Grand Junction,CO,F,261.0,7.3,Neutral,A,5.21,19.24,1.43,0.0,0.66,1.56,22.48,52.0,8.8,30.0,,,,27,Cast,Poor,Northern,1497.52,1497.0,2502.24,1.6709,3.6,1.7,0.4,0.0,0.8,0.0,0.0,0.0,0.0,89.9,10.40007439,9.649768814,8.202849955,-7.429738042,8.895997055,-7.429738042,-7.429738042,-7.429738042,-7.429738042
101,Billings silt loam (low alkali),Silty Clay Loam,1928,9.3,Southern cast iron,pipe,64,A,10.2,intact,Grand Junction,CO,F,261.0,7.3,Neutral,A,5.21,19.24,1.43,0.0,0.66,1.56,22.48,52.0,8.8,30.0,,,,27,Cast,Poor,Northern,3396.83,3396.0,3112.55,0.9163,3.6,1.7,0.4,0.0,0.8,0.0,0.0,0.0,0.0,89.9,10.40007439,9.649768814,8.202849955,-7.429738042,8.895997055,-7.429738042,-7.429738042,-7.429738042,-7.429738042
102,Billings silt loam (moderate alkali),Silty Clay Loam,1928,1.9,Southern cast iron,pipe,64,A,5.5,intact,Grand Junction,CO,F,103.0,7.3,Neutral,A,22.63,16.56,3.85,0.0,0.56,4.67,26.82,52.0,8.8,20.4,,,,27,Cast,Poor,Northern,693.98,693.0,1678.33,2.4184,3.6,1.7,0.4,0.0,0.8,0.0,0.0,0.0,0.0,89.9,10.40007439,9.649768814,8.202849955,-7.429738042,8.895997055,-7.429738042,-7.429738042,-7.429738042,-7.429738042
102,Billings silt loam (moderate alkali),Silty Clay Loam,1928,4.1,Southern cast iron,pipe,64,A,14.4,intact,Grand Junction,CO,F,103.0,7.3,Neutral,A,22.63,16.56,3.85,0.0,0.56,4.67,26.82,52.0,8.8,20.4,,,,27,Cast,Poor,Northern,1497.52,1497.0,4394.18,2.9343,3.6,1.7,0.4,0.0,0.8,0.0,0.0,0.0,0.0,89.9,10.40007439,9.649768814,8.202849955,-7.429738042,8.895997055,-7.429738042,-7.429738042,-7.429738042,-7.429738042
102,Billings silt loam (moderate alkali),Silty Clay Loam,1928,9.3,Southern cast iron,pipe,64,A,25.7,intact,Grand Junction,CO,F,103.0,7.3,Neutral,A,22.63,16.56,3.85,0.0,0.56,4.67,26.82,52.0,8.8,20.4,,,,27,Cast,Poor,Northern,3396.83,3396.0,7842.4,2.3087,3.6,1.7,0.4,0.0,0.8,0.0,0.0,0.0,0.0,89.9,10.40007439,9.649768814,8.202849955,-7.429738042,8.895997055,-7.429738042,-7.429738042,-7.429738042,-7.429738042
103,Billings silt loam (high alkali),Silty Clay Loam,1928,1.9,Southern cast iron,pipe,64,A,13.7,intact,Grand Junction,CO,F,81.0,7.3,Neutral,A,22.01,13.32,2.0,0.0,0.18,11.09,25.7,52.0,8.8,30.6,,,,27,Cast,Poor,Northern,693.98,693.0,4180.58,6.0241,3.6,1.7,0.4,0.0,0.8,0.0,0.0,0.0,0.0,89.9,10.40007439,9.649768814,8.202849955,-7.429738042,8.895997055,-7.429738042,-7.429738042,-7.429738042,-7.429738042
103,Billings silt loam (high alkali),Silty Clay Loam,1928,4.1,Southern cast iron,pipe,64,A,42.8,intact,Grand Junction,CO,F,81.0,7.3,Neutral,A,22.01,13.32,2.0,0.0,0.18,11.09,25.7,52.0,8.8,30.6,,,,27,Cast,Poor,Northern,1497.52,1497.0,13060.49,8.7214,3.6,1.7,0.4,0.0,0.8,0.0,0.0,0.0,0.0,89.9,10.40007439,9.649768814,8.202849955,-7.429738042,8.895997055,-7.429738042,-7.429738042,-7.429738042,-7.429738042
103,Billings silt loam (high alkali),Silty Clay Loam,1928,9.3,Southern cast iron,pipe,64,A,58.6,intact,Grand Junction,CO,F,81.0,7.3,Neutral,A,22.01,13.32,2.0,0.0,0.18,11.09,25.7,52.0,8.8,30.6,,,,27,Cast,Poor,Northern,3396.83,3396.0,17881.89,5.2643,3.6,1.7,0.4,0.0,0.8,0.0,0.0,0.0,0.0,89.9,10.40007439,9.649768814,8.202849955,-7.429738042,8.895997055,-7.429738042,-7.429738042,-7.429738042,-7.429738042
104,Cecil clay,Clay,1928,1.9,Southern cast iron,pipe,64,A,2.7,intact,Charlotte,NC,G,8500.0,4.6,Very Strongly Acid,11,,,,,,,,60.2,46.1,34.1,,,,27,Cast,Poor,Southern,693.98,693.0,823.91,1.1872,3.6,1.7,0.4,0.0,0.8,0.0,0.0,0.0,0.0,89.9,10.40007439,9.649768814,8.202849955,-7.429738042,8.895997055,-7.429738042,-7.429738042,-7.429738042,-7.429738042
104,Cecil clay,Clay,1928,4.1,Southern cast iron,pipe,64,A,4.1,intact,Charlotte,NC,G,8500.0,4.6,Very Strongly Acid,11,,,,,,,,60.2,46.1,34.1,,,,27,Cast,Poor,Southern,1497.52,1497.0,1251.12,0.8355,3.6,1.7,0.4,0.0,0.8,0.0,0.0,0.0,0.0,89.9,10.40007439,9.649768814,8.202849955,-7.429738042,8.895997055,-7.429738042,-7.429738042,-7.429738042,-7.429738042
104,Cecil clay,Clay,1928,11.7,Southern cast iron,pipe,64,A,6.8,intact,Charlotte,NC,G,8500.0,4.6,Very Strongly Acid,11,,,,,,,,60.2,46.1,34.1,,,,27,Cast,Poor,Southern,4273.43,4273.0,2075.03,0.4856,3.6,1.7,0.4,0.0,0.8,0.0,0.0,0.0,0.0,89.9,10.40007439,9.649768814,8.202849955,-7.429738042,8.895997055,-7.429738042,-7.429738042,-7.429738042,-7.429738042
105,Cecil clay loam,Clay Loam,1928,2.0,Southern cast iron,pipe,64,A,4.8,intact,Macon,GA,G,28000.0,4.8,Very Strongly Acid,12.9,,,,,,,,64.2,44.5,34.2,,,,27,Cast,Good,Southern,730.5,730.0,1464.73,2.0051,3.6,1.7,0.4,0.0,0.8,0.0,0.0,0.0,0.0,89.9,10.40007439,9.649768814,8.202849955,-7.429738042,8.895997055,-7.429738042,-7.429738042,-7.429738042,-7.429738042
105,Cecil clay loam,Clay Loam,1928,4.0,Southern cast iron,pipe,64,A,4.4,intact,Macon,GA,G,28000.0,4.8,Very Strongly Acid,12.9,,,,,,,,64.2,44.5,34.2,,,,27,Cast,Good,Southern,1461.0,1461.0,1342.67,0.919,3.6,1.7,0.4,0.0,0.8,0.0,0.0,0.0,0.0,89.9,10.40007439,9.649768814,8.202849955,-7.429738042,8.895997055,-7.429738042,-7.429738042,-7.429738042,-7.429738042
105,Cecil clay loam,Clay Loam,1928,11.7,Southern cast iron,pipe,64,A,4.5,intact,Macon,GA,G,28000.0,4.8,Very Strongly Acid,12.9,,,,,,,,64.2,44.5,34.2,,,,27,Cast,Good,Southern,4273.43,4273.0,1373.18,0.3213,3.6,1.7,0.4,0.0,0.8,0.0,0.0,0.0,0.0,89.9,10.40007439,9.649768814,8.202849955,-7.429738042,8.895997055,-7.429738042,-7.429738042,-7.429738042,-7.429738042
106,Cecil clay loam,Clay Loam,1928,1.9,Southern cast iron,pipe,64,A,4.6,intact,Salisbury,NC,G,25000.0,4.8,Very Strongly Acid,12.8,,,,,,,,60.0,46.0,38.8,,,,27,Cast,Good,Southern,693.98,693.0,1403.7,2.0227,3.6,1.7,0.4,0.0,0.8,0.0,0.0,0.0,0.0,89.9,10.40007439,9.649768814,8.202849955,-7.429738042,8.895997055,-7.429738042,-7.429738042,-7.429738042,-7.429738042
106,Cecil clay loam,Clay Loam,1928,4.1,Southern cast iron,pipe,64,A,5.4,intact,Salisbury,NC,G,25000.0,4.8,Very Strongly Acid,12.8,,,,,,,,60.0,46.0,38.8,,,,27,Cast,Good,Southern,1497.52,1497.0,1647.82,1.1004,3.6,1.7,0.4,0.0,0.8,0.0,0.0,0.0,0.0,89.9,10.40007439,9.649768814,8.202849955,-7.429738042,8.895997055,-7.429738042,-7.429738042,-7.429738042,-7.429738042
106,Cecil clay loam,Clay Loam,1928,11.7,Southern cast iron,pipe,64,A,8.0,intact,Salisbury,NC,G,25000.0,4.8,Very Strongly Acid,12.8,,,,,,,,60.0,46.0,38.8,,,,27,Cast,Good,Southern,4273.43,4273.0,2441.21,0.5713,3.6,1.7,0.4,0.0,0.8,0.0,0.0,0.0,0.0,89.9,10.40007439,9.649768814,8.202849955,-7.429738042,8.895997055,-7.429738042,-7.429738042,-7.429738042,-7.429738042
107,Cecil fine sandy loam,Sandy Loam,1928,1.9,Southern cast iron,pipe,64,A,2.4,intact,Raleigh,NC,G,54400.0,4.8,Very Strongly Acid,11.8,,,,,,,,60.1,46.3,29.6,,,,27,Cast,Good,Southern,693.98,693.0,732.36,1.0553,3.6,1.7,0.4,0.0,0.8,0.0,0.0,0.0,0.0,89.9,10.40007439,9.649768814,8.202849955,-7.429738042,8.895997055,-7.429738042,-7.429738042,-7.429738042,-7.429738042
107,Cecil fine sandy loam,Sandy Loam,1928,4.1,Southern cast iron,pipe,64,A,3.3,intact,Raleigh,NC,G,54400.0,4.8,Very Strongly Acid,11.8,,,,,,,,60.1,46.3,29.6,,,,27,Cast,Good,Southern,1497.52,1497.0,1007.0,0.6724,3.6,1.7,0.4,0.0,0.8,0.0,0.0,0.0,0.0,89.9,10.40007439,9.649768814,8.202849955,-7.429738042,8.895997055,-7.429738042,-7.429738042,-7.429738042,-7.429738042
107,Cecil fine sandy loam,Sandy Loam,1928,11.7,Southern cast iron,pipe,64,A,3.1,intact,Raleigh,NC,G,54400.0,4.8,Very Strongly Acid,11.8,,,,,,,,60.1,46.3,29.6,,,,27,Cast,Good,Southern,4273.43,4273.0,945.97,0.2214,3.6,1.7,0.4,0.0,0.8,0.0,0.0,0.0,0.0,89.9,10.40007439,9.649768814,8.202849955,-7.429738042,8.895997055,-7.429738042,-7.429738042,-7.429738042,-7.429738042
108,Cecil gravelly loam,Clay Loam,1928,1.9,Southern cast iron,pipe,64,A,4.2,intact,Atlanta,GA,G,44400.0,4.9,Very Strongly Acid,11.2,,,,,,,,61.2,48.3,34.3,,,,27,Cast,Good,Southern,693.98,693.0,1281.64,1.8468,3.6,1.7,0.4,0.0,0.8,0.0,0.0,0.0,0.0,89.9,10.40007439,9.649768814,8.202849955,-7.429738042,8.895997055,-7.429738042,-7.429738042,-7.429738042,-7.429738042
108,Cecil gravelly loam,Clay Loam,1928,4.0,Southern cast iron,pipe,64,A,5.0,intact,Atlanta,GA,G,44400.0,4.9,Very Strongly Acid,11.2,,,,,,,,61.2,48.3,34.3,,,,27,Cast,Good,Southern,1461.0,1461.0,1525.76,1.0443,3.6,1.7,0.4,0.0,0.8,0.0,0.0,0.0,0.0,89.9,10.40007439,9.649768814,8.202849955,-7.429738042,8.895997055,-7.429738042,-7.429738042,-7.429738042,-7.429738042
108,Cecil gravelly loam,Clay Loam,1928,11.7,Southern cast iron,pipe,64,A,4.4,intact,Atlanta,GA,G,44400.0,4.9,Very Strongly Acid,11.2,,,,,,,,61.2,48.3,34.3,,,,27,Cast,Good,Southern,4273.43,4273.0,1342.67,0.3142,3.6,1.7,0.4,0.0,0.8,0.0,0.0,0.0,0.0,89.9,10.40007439,9.649768814,8.202849955,-7.429738042,8.895997055,-7.429738042,-7.429738042,-7.429738042,-7.429738042
109,Fresno fine sandy loam (low alkali),Sandy Loam,1928,1.9,Southern cast iron,pipe,64,A,7.7,intact,Frenso,CA,P,497.0,8.4,Moderately Alkaline,A,2.62,0.07,0.1,0.31,0.59,1.56,0.48,63.0,9.0,18.6,,,,27,Cast,Good,Southern,693.98,693.0,2349.67,3.3858,3.6,1.7,0.4,0.0,0.8,0.0,0.0,0.0,0.0,89.9,10.40007439,9.649768814,8.202849955,-7.429738042,8.895997055,-7.429738042,-7.429738042,-7.429738042,-7.429738042
109,Fresno fine sandy loam (low alkali),Sandy Loam,1928,4.0,Southern cast iron,pipe,64,A,16.9,intact,Frenso,CA,P,497.0,8.4,Moderately Alkaline,A,2.62,0.07,0.1,0.31,0.59,1.56,0.48,63.0,9.0,18.6,,,,27,Cast,Good,Southern,1461.0,1461.0,5157.06,3.5298,3.6,1.7,0.4,0.0,0.8,0.0,0.0,0.0,0.0,89.9,10.40007439,9.649768814,8.202849955,-7.429738042,8.895997055,-7.429738042,-7.429738042,-7.429738042,-7.429738042
109,Fresno fine sandy loam (low alkali),Sandy Loam,1928,9.2,Southern cast iron,pipe,64,A,30.1,intact,Frenso,CA,P,497.0,8.4,Moderately Alkaline,A,2.62,0.07,0.1,0.31,0.59,1.56,0.48,63.0,9.0,18.6,,,,27,Cast,Good,Southern,3360.3,3360.0,9185.07,2.7334,3.6,1.7,0.4,0.0,0.8,0.0,0.0,0.0,0.0,89.9,10.40007439,9.649768814,8.202849955,-7.429738042,8.895997055,-7.429738042,-7.429738042,-7.429738042,-7.429738042
110,Fresno fine sandy loam (moderate alkali),Sandy Loam,1928,1.9,Southern cast iron,pipe,64,A,6.5,intact,Frenso,CA,P,531.0,10.2,Very Strongly Alkaline,A,3.53,0.07,0.12,1.49,1.07,0.79,0.25,63.0,9.0,18.4,,,,27,Cast,Good,Southern,693.98,693.0,1983.49,2.8581,3.6,1.7,0.4,0.0,0.8,0.0,0.0,0.0,0.0,89.9,10.40007439,9.649768814,8.202849955,-7.429738042,8.895997055,-7.429738042,-7.429738042,-7.429738042,-7.429738042
110,Fresno fine sandy loam (moderate alkali),Sandy Loam,1928,4.0,Southern cast iron,pipe,64,A,7.4,intact,Frenso,CA,P,531.0,10.2,Very Strongly Alkaline,A,3.53,0.07,0.12,1.49,1.07,0.79,0.25,63.0,9.0,18.4,,,,27,Cast,Good,Southern,1461.0,1461.0,2258.12,1.5456,3.6,1.7,0.4,0.0,0.8,0.0,0.0,0.0,0.0,89.9,10.40007439,9.649768814,8.202849955,-7.429738042,8.895997055,-7.429738042,-7.429738042,-7.429738042,-7.429738042
110,Fresno fine sandy loam (moderate alkali),Sandy Loam,1928,9.2,Southern cast iron,pipe,64,A,17.9,intact,Frenso,CA,P,531.0,10.2,Very Strongly Alkaline,A,3.53,0.07,0.12,1.49,1.07,0.79,0.25,63.0,9.0,18.4,,,,27,Cast,Good,Southern,3360.3,3360.0,5462.22,1.6255,3.6,1.7,0.4,0.0,0.8,0.0,0.0,0.0,0.0,89.9,10.40007439,9.649768814,8.202849955,-7.429738042,8.895997055,-7.429738042,-7.429738042,-7.429738042,-7.429738042
111,Fresno fine sandy loam (high alkali),Sandy Loam,1928,1.6,Southern cast iron,pipe,64,A,4.4,intact,Kernell,CA,P,51.0,7.3,Neutral,A,41.55,16.21,0.44,0.0,0.58,34.58,23.41,63.0,9.0,22.1,,,,27,Cast,Good,Southern,584.4,584.0,1342.67,2.2975,3.6,1.7,0.4,0.0,0.8,0.0,0.0,0.0,0.0,89.9,10.40007439,9.649768814,8.202849955,-7.429738042,8.895997055,-7.429738042,-7.429738042,-7.429738042,-7.429738042
111,Fresno fine sandy loam (high alkali),Sandy Loam,1928,3.7,Southern cast iron,pipe,64,A,8.8,intact,Kernell,CA,P,51.0,7.3,Neutral,A,41.55,16.21,0.44,0.0,0.58,34.58,23.41,63.0,9.0,22.1,,,,27,Cast,Good,Southern,1351.42,1351.0,2685.33,1.987,3.6,1.7,0.4,0.0,0.8,0.0,0.0,0.0,0.0,89.9,10.40007439,9.649768814,8.202849955,-7.429738042,8.895997055,-7.429738042,-7.429738042,-7.429738042,-7.429738042
111,Fresno fine sandy loam (high alkali),Sandy Loam,1928,8.9,Southern cast iron,pipe,64,A,26.7,intact,Kernell,CA,P,51.0,7.3,Neutral,A,41.55,16.21,0.44,0.0,0.58,34.58,23.41,63.0,9.0,22.1,,,,27,Cast,Good,Southern,3250.72,3250.0,8147.55,2.5064,3.6,1.7,0.4,0.0,0.8,0.0,0.0,0.0,0.0,89.9,10.40007439,9.649768814,8.202849955,-7.429738042,8.895997055,-7.429738042,-7.429738042,-7.429738042,-7.429738042
112,Imperial clay (moderate alkali),Silty Clay,1928,1.9,Southern cast iron,pipe,64,A,9.2,intact,Niland,CA,P,149.0,7.4,Mildly Alkaline,A,22.18,14.09,1.29,0.0,0.36,10.94,25.98,71.0,2.0,34.6,,,,27,Cast,Fair,Southern,693.98,693.0,2807.4,4.0454,3.6,1.7,0.4,0.0,0.8,0.0,0.0,0.0,0.0,89.9,10.40007439,9.649768814,8.202849955,-7.429738042,8.895997055,-7.429738042,-7.429738042,-7.429738042,-7.429738042
