Repository: sk7-dev/corrosion_prediction

File: Dataset/final_database1.csv (part 41 of 57)
site_no,soil_type,texture,year,duration,material_name,type,material_id,material_code,weight_loss_oz,specimen_status,city,state,internal_drainage,resistivity,pH,pH_type,total_acidity,Na+K,Ca,Mg,CO3,HCO3,Cl,SO4,mean_temp,annual_precipitation,moisture,air_pore_space,specific_gravity,volume_shrinkage,table,iron_type,areation,region,approximate_days,exact_days,weight_loss_g,corrosion_rate,C (%),Si (%),Mn (%),S (%),P (%),Cr (%),Ni (%),Cu (%),Mo  (%),Fe (%),C_clr,Si_clr,Mn_clr,S_clr,P_clr,Cr_clr,Ni_clr,Cu_clr,Mo_clr
112,Imperial clay (moderate alkali),Silty Clay,1928,4.0,Southern cast iron,pipe,64,A,17.7,intact,Niland,CA,P,149.0,7.4,Mildly Alkaline,A,22.18,14.09,1.29,0.0,0.36,10.94,25.98,71.0,2.0,34.6,,,,27,Cast,Fair,Southern,1461.0,1461.0,5401.19,3.6969,3.6,1.7,0.4,0.0,0.8,0.0,0.0,0.0,0.0,89.9,10.40007439,9.649768814,8.202849955,-7.429738042,8.895997055,-7.429738042,-7.429738042,-7.429738042,-7.429738042
112,Imperial clay (moderate alkali),Silty Clay,1928,5.9,Southern cast iron,pipe,64,A,24.5,intact,Niland,CA,P,149.0,7.4,Mildly Alkaline,A,22.18,14.09,1.29,0.0,0.36,10.94,25.98,71.0,2.0,34.6,,,,27,Cast,Fair,Southern,2154.97,2154.0,7476.22,3.4693,3.6,1.7,0.4,0.0,0.8,0.0,0.0,0.0,0.0,89.9,10.40007439,9.649768814,8.202849955,-7.429738042,8.895997055,-7.429738042,-7.429738042,-7.429738042,-7.429738042
113,Imperial clay (high alkali),Silty Clay,1928,1.9,Southern cast iron,pipe,64,A,13.0,intact,Niland,CA,F,102.0,7.4,Mildly Alkaline,A,9.56,0.84,0.51,0.0,0.63,6.26,4.06,71.0,2.0,30.2,,,,27,Cast,Fair,Southern,693.98,693.0,3966.97,5.7163,3.6,1.7,0.4,0.0,0.8,0.0,0.0,0.0,0.0,89.9,10.40007439,9.649768814,8.202849955,-7.429738042,8.895997055,-7.429738042,-7.429738042,-7.429738042,-7.429738042
113,Imperial clay (high alkali),Silty Clay,1928,4.0,Southern cast iron,pipe,64,A,31.5,intact,Niland,CA,F,102.0,7.4,Mildly Alkaline,A,9.56,0.84,0.51,0.0,0.63,6.26,4.06,71.0,2.0,30.2,,,,27,Cast,Fair,Southern,1461.0,1461.0,9612.28,6.5792,3.6,1.7,0.4,0.0,0.8,0.0,0.0,0.0,0.0,89.9,10.40007439,9.649768814,8.202849955,-7.429738042,8.895997055,-7.429738042,-7.429738042,-7.429738042,-7.429738042
113,Imperial clay (high alkali),Silty Clay,1928,5.9,Southern cast iron,pipe,64,A,0.0,destroyed,Niland,CA,F,102.0,7.4,Mildly Alkaline,A,9.56,0.84,0.51,0.0,0.63,6.26,4.06,71.0,2.0,30.2,,,,27,Cast,Fair,Southern,2154.97,2154.0,0.0,0.0,3.6,1.7,0.4,0.0,0.8,0.0,0.0,0.0,0.0,89.9,10.40007439,9.649768814,8.202849955,-7.429738042,8.895997055,-7.429738042,-7.429738042,-7.429738042,-7.429738042
115,Memphis silt loam,Silt Loam,1928,2.0,Southern cast iron,pipe,64,A,2.2,intact,Vicksburg,MS,G,3450.0,6.9,Neutral,4.7,,,,,,,,65.6,51.9,25.7,,,,27,Cast,Fair,Southern,730.5,730.0,671.33,0.919,3.6,1.7,0.4,0.0,0.8,0.0,0.0,0.0,0.0,89.9,10.40007439,9.649768814,8.202849955,-7.429738042,8.895997055,-7.429738042,-7.429738042,-7.429738042,-7.429738042
115,Memphis silt loam,Silt Loam,1928,4.1,Southern cast iron,pipe,64,A,3.7,intact,Vicksburg,MS,G,3450.0,6.9,Neutral,4.7,,,,,,,,65.6,51.9,25.7,,,,27,Cast,Fair,Southern,1497.52,1497.0,1129.06,0.754,3.6,1.7,0.4,0.0,0.8,0.0,0.0,0.0,0.0,89.9,10.40007439,9.649768814,8.202849955,-7.429738042,8.895997055,-7.429738042,-7.429738042,-7.429738042,-7.429738042
115,Memphis silt loam,Silt Loam,1928,11.7,Southern cast iron,pipe,64,A,2.4,intact,Vicksburg,MS,G,3450.0,6.9,Neutral,4.7,,,,,,,,65.6,51.9,25.7,,,,27,Cast,Fair,Southern,4273.43,4273.0,732.36,0.1714,3.6,1.7,0.4,0.0,0.8,0.0,0.0,0.0,0.0,89.9,10.40007439,9.649768814,8.202849955,-7.429738042,8.895997055,-7.429738042,-7.429738042,-7.429738042,-7.429738042
116,Merced clay,Clay,1928,1.9,Southern cast iron,pipe,64,A,10.3,intact,Los Banos,CA,F,320.0,9.2,Very Strongly Alkaline,A,9.3,0.33,0.18,4.6,2.1,1.17,1.57,63.4,8.1,39.7,,,,27,Cast,Poor,Southern,693.98,693.0,3143.06,4.529,3.6,1.7,0.4,0.0,0.8,0.0,0.0,0.0,0.0,89.9,10.40007439,9.649768814,8.202849955,-7.429738042,8.895997055,-7.429738042,-7.429738042,-7.429738042,-7.429738042
116,Merced clay,Clay,1928,4.0,Southern cast iron,pipe,64,A,20.1,intact,Los Banos,CA,F,320.0,9.2,Very Strongly Alkaline,A,9.3,0.33,0.18,4.6,2.1,1.17,1.57,63.4,8.1,39.7,,,,27,Cast,Poor,Southern,1461.0,1461.0,6133.55,4.1982,3.6,1.7,0.4,0.0,0.8,0.0,0.0,0.0,0.0,89.9,10.40007439,9.649768814,8.202849955,-7.429738042,8.895997055,-7.429738042,-7.429738042,-7.429738042,-7.429738042
116,Merced clay,Clay,1928,9.3,Southern cast iron,pipe,64,A,43.9,intact,Los Banos,CA,F,320.0,9.2,Very Strongly Alkaline,A,9.3,0.33,0.18,4.6,2.1,1.17,1.57,63.4,8.1,39.7,,,,27,Cast,Poor,Southern,3396.83,3396.0,13396.16,3.9437,3.6,1.7,0.4,0.0,0.8,0.0,0.0,0.0,0.0,89.9,10.40007439,9.649768814,8.202849955,-7.429738042,8.895997055,-7.429738042,-7.429738042,-7.429738042,-7.429738042
118,Niland gravelly sand (low alkali),Sand,1928,1.9,Southern cast iron,pipe,64,A,9.6,intact,Niland,CA,F,273.0,7.3,Neutral,A,4.3,1.03,0.64,0.0,0.2,5.01,0.86,71.0,2.0,6.1,,,,27,Cast,Fair,Southern,693.98,693.0,2929.46,4.2212,3.6,1.7,0.4,0.0,0.8,0.0,0.0,0.0,0.0,89.9,10.40007439,9.649768814,8.202849955,-7.429738042,8.895997055,-7.429738042,-7.429738042,-7.429738042,-7.429738042
118,Niland gravelly sand (low alkali),Sand,1928,4.0,Southern cast iron,pipe,64,A,18.2,intact,Niland,CA,F,273.0,7.3,Neutral,A,4.3,1.03,0.64,0.0,0.2,5.01,0.86,71.0,2.0,6.1,,,,27,Cast,Fair,Southern,1461.0,1461.0,5553.76,3.8013,3.6,1.7,0.4,0.0,0.8,0.0,0.0,0.0,0.0,89.9,10.40007439,9.649768814,8.202849955,-7.429738042,8.895997055,-7.429738042,-7.429738042,-7.429738042,-7.429738042
118,Niland gravelly sand (low alkali),Sand,1928,5.9,Southern cast iron,pipe,64,A,29.7,intact,Niland,CA,F,273.0,7.3,Neutral,A,4.3,1.03,0.64,0.0,0.2,5.01,0.86,71.0,2.0,6.1,,,,27,Cast,Fair,Southern,2154.97,2154.0,9063.01,4.2056,3.6,1.7,0.4,0.0,0.8,0.0,0.0,0.0,0.0,89.9,10.40007439,9.649768814,8.202849955,-7.429738042,8.895997055,-7.429738042,-7.429738042,-7.429738042,-7.429738042
119,Norfolk sandy loam,Sandy Loam,1928,2.0,Southern cast iron,pipe,64,A,0.4,intact,Macon,GA,G,10800.0,4.7,Very Strongly Acid,9.7,,,,,,,,64.2,44.5,24.1,,,,27,Cast,Good,Southern,730.5,730.0,122.06,0.1671,3.6,1.7,0.4,0.0,0.8,0.0,0.0,0.0,0.0,89.9,10.40007439,9.649768814,8.202849955,-7.429738042,8.895997055,-7.429738042,-7.429738042,-7.429738042,-7.429738042
119,Norfolk sandy loam,Sandy Loam,1928,4.0,Southern cast iron,pipe,64,A,4.6,intact,Macon,GA,G,10800.0,4.7,Very Strongly Acid,9.7,,,,,,,,64.2,44.5,24.1,,,,27,Cast,Good,Southern,1461.0,1461.0,1403.7,0.9608,3.6,1.7,0.4,0.0,0.8,0.0,0.0,0.0,0.0,89.9,10.40007439,9.649768814,8.202849955,-7.429738042,8.895997055,-7.429738042,-7.429738042,-7.429738042,-7.429738042
119,Norfolk sandy loam,Sandy Loam,1928,11.7,Southern cast iron,pipe,64,A,5.9,intact,Macon,GA,G,10800.0,4.7,Very Strongly Acid,9.7,,,,,,,,64.2,44.5,24.1,,,,27,Cast,Good,Southern,4273.43,4273.0,1800.4,0.4213,3.6,1.7,0.4,0.0,0.8,0.0,0.0,0.0,0.0,89.9,10.40007439,9.649768814,8.202849955,-7.429738042,8.895997055,-7.429738042,-7.429738042,-7.429738042,-7.429738042
120,Norfolk sand,Sandy Clay Loam,1928,2.0,Southern cast iron,pipe,64,A,2.6,intact,Pensacola,FL,G,34400.0,5.7,Medium Acid,1.3,,,,,,,,67.7,57.9,4.4,,,,27,Cast,Good,Southern,730.5,730.0,793.39,1.0861,3.6,1.7,0.4,0.0,0.8,0.0,0.0,0.0,0.0,89.9,10.40007439,9.649768814,8.202849955,-7.429738042,8.895997055,-7.429738042,-7.429738042,-7.429738042,-7.429738042
120,Norfolk sand,Sandy Clay Loam,1928,4.0,Southern cast iron,pipe,64,A,0.7,intact,Pensacola,FL,G,34400.0,5.7,Medium Acid,1.3,,,,,,,,67.7,57.9,4.4,,,,27,Cast,Good,Southern,1461.0,1461.0,213.61,0.1462,3.6,1.7,0.4,0.0,0.8,0.0,0.0,0.0,0.0,89.9,10.40007439,9.649768814,8.202849955,-7.429738042,8.895997055,-7.429738042,-7.429738042,-7.429738042,-7.429738042
120,Norfolk sand,Sandy Clay Loam,1928,11.6,Southern cast iron,pipe,64,A,0.8,intact,Pensacola,FL,G,34400.0,5.7,Medium Acid,1.3,,,,,,,,67.7,57.9,4.4,,,,27,Cast,Good,Southern,4236.9,4236.0,244.12,0.0576,3.6,1.7,0.4,0.0,0.8,0.0,0.0,0.0,0.0,89.9,10.40007439,9.649768814,8.202849955,-7.429738042,8.895997055,-7.429738042,-7.429738042,-7.429738042,-7.429738042
121,Norfolk sand,Sandy Clay Loam,1928,2.0,Southern cast iron,pipe,64,A,0.7,intact,Tampa,FL,G,16400.0,4.8,Very Strongly Acid,1.2,,,,,,,,71.8,49.4,3.0,,,,27,Cast,Good,Southern,730.5,730.0,213.61,0.2924,3.6,1.7,0.4,0.0,0.8,0.0,0.0,0.0,0.0,89.9,10.40007439,9.649768814,8.202849955,-7.429738042,8.895997055,-7.429738042,-7.429738042,-7.429738042,-7.429738042
121,Norfolk sand,Sandy Clay Loam,1928,4.0,Southern cast iron,pipe,64,A,0.5,intact,Tampa,FL,G,16400.0,4.8,Very Strongly Acid,1.2,,,,,,,,71.8,49.4,3.0,,,,27,Cast,Good,Southern,1461.0,1461.0,152.58,0.1044,3.6,1.7,0.4,0.0,0.8,0.0,0.0,0.0,0.0,89.9,10.40007439,9.649768814,8.202849955,-7.429738042,8.895997055,-7.429738042,-7.429738042,-7.429738042,-7.429738042
121,Norfolk sand,Sandy Clay Loam,1928,11.7,Southern cast iron,pipe,64,A,0.3,intact,Tampa,FL,G,16400.0,4.8,Very Strongly Acid,1.2,,,,,,,,71.8,49.4,3.0,,,,27,Cast,Good,Southern,4273.43,4273.0,91.55,0.0214,3.6,1.7,0.4,0.0,0.8,0.0,0.0,0.0,0.0,89.9,10.40007439,9.649768814,8.202849955,-7.429738042,8.895997055,-7.429738042,-7.429738042,-7.429738042,-7.429738042
122,Panoche clay loam,Loam,1928,1.9,Southern cast iron,pipe,64,A,2.0,intact,Mendota,CA,F,552.0,7.4,Mildly Alkaline,A,2.32,0.05,0.26,0.0,0.7,0.07,1.4,63.0,6.4,30.0,,,,27,Cast,Good,Southern,693.98,693.0,610.3,0.8794,3.6,1.7,0.4,0.0,0.8,0.0,0.0,0.0,0.0,89.9,10.40007439,9.649768814,8.202849955,-7.429738042,8.895997055,-7.429738042,-7.429738042,-7.429738042,-7.429738042
122,Panoche clay loam,Loam,1928,4.0,Southern cast iron,pipe,64,A,4.6,intact,Mendota,CA,F,552.0,7.4,Mildly Alkaline,A,2.32,0.05,0.26,0.0,0.7,0.07,1.4,63.0,6.4,30.0,,,,27,Cast,Good,Southern,1461.0,1461.0,1403.7,0.9608,3.6,1.7,0.4,0.0,0.8,0.0,0.0,0.0,0.0,89.9,10.40007439,9.649768814,8.202849955,-7.429738042,8.895997055,-7.429738042,-7.429738042,-7.429738042,-7.429738042
122,Panoche clay loam,Loam,1928,9.3,Southern cast iron,pipe,64,A,5.8,intact,Mendota,CA,F,552.0,7.4,Mildly Alkaline,A,2.32,0.05,0.26,0.0,0.7,0.07,1.4,63.0,6.4,30.0,,,,27,Cast,Good,Southern,3396.83,3396.0,1769.88,0.521,3.6,1.7,0.4,0.0,0.8,0.0,0.0,0.0,0.0,89.9,10.40007439,9.649768814,8.202849955,-7.429738042,8.895997055,-7.429738042,-7.429738042,-7.429738042,-7.429738042
123,Susquehanna clay,Clay,1928,2.0,Southern cast iron,pipe,64,A,3.7,intact,Shreveport,LA,P,6840.0,4.1,Extremely Acid,21.9,,,,,,,,65.8,43.4,37.6,,,,27,Cast,Poor,Southern,730.5,730.0,1129.06,1.5456,3.6,1.7,0.4,0.0,0.8,0.0,0.0,0.0,0.0,89.9,10.40007439,9.649768814,8.202849955,-7.429738042,8.895997055,-7.429738042,-7.429738042,-7.429738042,-7.429738042
123,Susquehanna clay,Clay,1928,4.1,Southern cast iron,pipe,64,A,5.9,intact,Shreveport,LA,P,6840.0,4.1,Extremely Acid,21.9,,,,,,,,65.8,43.4,37.6,,,,27,Cast,Poor,Southern,1497.52,1497.0,1800.4,1.2023,3.6,1.7,0.4,0.0,0.8,0.0,0.0,0.0,0.0,89.9,10.40007439,9.649768814,8.202849955,-7.429738042,8.895997055,-7.429738042,-7.429738042,-7.429738042,-7.429738042
123,Susquehanna clay,Clay,1928,11.7,Southern cast iron,pipe,64,A,8.8,intact,Shreveport,LA,P,6840.0,4.1,Extremely Acid,21.9,,,,,,,,65.8,43.4,37.6,,,,27,Cast,Poor,Southern,4273.43,4273.0,2685.33,0.6284,3.6,1.7,0.4,0.0,0.8,0.0,0.0,0.0,0.0,89.9,10.40007439,9.649768814,8.202849955,-7.429738042,8.895997055,-7.429738042,-7.429738042,-7.429738042,-7.429738042
124,Susquehanna silt loam,Clay Loam,1928,0.9,Southern cast iron,pipe,64,A,4.2,intact,Troup,TX,P,1160.0,4.4,Extremely Acid,28.1,,,,,,,,66.0,42.7,36.0,,,,27,Cast,Poor,Southern,328.73,328.0,1281.64,3.8988,3.6,1.7,0.4,0.0,0.8,0.0,0.0,0.0,0.0,89.9,10.40007439,9.649768814,8.202849955,-7.429738042,8.895997055,-7.429738042,-7.429738042,-7.429738042,-7.429738042
124,Susquehanna silt loam,Clay Loam,1928,2.7,Southern cast iron,pipe,64,A,5.7,intact,Troup,TX,P,1160.0,4.4,Extremely Acid,28.1,,,,,,,,66.0,42.7,36.0,,,,27,Cast,Poor,Southern,986.18,986.0,1739.36,1.7637,3.6,1.7,0.4,0.0,0.8,0.0,0.0,0.0,0.0,89.9,10.40007439,9.649768814,8.202849955,-7.429738042,8.895997055,-7.429738042,-7.429738042,-7.429738042,-7.429738042
124,Susquehanna silt loam,Clay Loam,1928,10.5,Southern cast iron,pipe,64,A,6.2,intact,Troup,TX,P,1160.0,4.4,Extremely Acid,28.1,,,,,,,,66.0,42.7,36.0,,,,27,Cast,Poor,Southern,3835.12,3835.0,1891.94,0.4933,3.6,1.7,0.4,0.0,0.8,0.0,0.0,0.0,0.0,89.9,10.40007439,9.649768814,8.202849955,-7.429738042,8.895997055,-7.429738042,-7.429738042,-7.429738042,-7.429738042
125,Susquehanna fine sandy loam,Sandy Loam,1928,2.0,Southern cast iron,pipe,64,A,5.3,intact,Shreveport,LA,P,5770.0,3.9,Extremely Acid,28.3,,,,,,,,65.8,43.4,37.2,,,,27,Cast,Good,Southern,730.5,730.0,1617.3,2.214,3.6,1.7,0.4,0.0,0.8,0.0,0.0,0.0,0.0,89.9,10.40007439,9.649768814,8.202849955,-7.429738042,8.895997055,-7.429738042,-7.429738042,-7.429738042,-7.429738042
125,Susquehanna fine sandy loam,Sandy Loam,1928,4.1,Southern cast iron,pipe,64,A,6.4,intact,Shreveport,LA,P,5770.0,3.9,Extremely Acid,28.3,,,,,,,,65.8,43.4,37.2,,,,27,Cast,Good,Southern,1497.52,1497.0,1952.97,1.3041,3.6,1.7,0.4,0.0,0.8,0.0,0.0,0.0,0.0,89.9,10.40007439,9.649768814,8.202849955,-7.429738042,8.895997055,-7.429738042,-7.429738042,-7.429738042,-7.429738042
125,Susquehanna fine sandy loam,Sandy Loam,1928,11.8,Southern cast iron,pipe,64,A,8.8,intact,Shreveport,LA,P,5770.0,3.9,Extremely Acid,28.3,,,,,,,,65.8,43.4,37.2,,,,27,Cast,Good,Southern,4309.95,4309.0,2685.33,0.6231,3.6,1.7,0.4,0.0,0.8,0.0,0.0,0.0,0.0,89.9,10.40007439,9.649768814,8.202849955,-7.429738042,8.895997055,-7.429738042,-7.429738042,-7.429738042,-7.429738042
114,Lake Charles clay,Clay,1928,0.9,Southern cast iron,pipe,64,A,1.6,intact,El Vista,TX,VP,320.0,7.1,Neutral,,2.65,0.68,0.26,0.0,0.77,1.84,0.93,69.0,49.0,35.8,,,,27,Cast,Poor,Southern,328.73,328.0,488.24,1.4852,3.6,1.7,0.4,0.0,0.8,0.0,0.0,0.0,0.0,89.9,10.40007439,9.649768814,8.202849955,-7.429738042,8.895997055,-7.429738042,-7.429738042,-7.429738042,-7.429738042
114,Lake Charles clay,Clay,1928,3.0,Southern cast iron,pipe,64,A,5.4,intact,El Vista,TX,VP,320.0,7.1,Neutral,,2.65,0.68,0.26,0.0,0.77,1.84,0.93,69.0,49.0,35.8,,,,27,Cast,Poor,Southern,1095.75,1095.0,1647.82,1.5038,3.6,1.7,0.4,0.0,0.8,0.0,0.0,0.0,0.0,89.9,10.40007439,9.649768814,8.202849955,-7.429738042,8.895997055,-7.429738042,-7.429738042,-7.429738042,-7.429738042
114,Lake Charles clay,Clay,1928,10.5,Southern cast iron,pipe,64,A,16.0,intact,El Vista,TX,VP,320.0,7.1,Neutral,,2.65,0.68,0.26,0.0,0.77,1.84,0.93,69.0,49.0,35.8,,,,27,Cast,Poor,Southern,3835.12,3835.0,4882.43,1.2731,3.6,1.7,0.4,0.0,0.8,0.0,0.0,0.0,0.0,89.9,10.40007439,9.649768814,8.202849955,-7.429738042,8.895997055,-7.429738042,-7.429738042,-7.429738042,-7.429738042
117,Merced clay loam adobe,Clay Loam,1928,1.9,Southern cast iron,pipe,64,A,9.2,intact,Tranquillity,CA,P,106.0,8.5,Strongly Alkaline,A,36.19,14.66,0.83,0.0,1.55,2.89,46.53,63.0,8.0,51.8,,,,27,Cast,Fair,Southern,693.98,693.0,2807.4,4.0454,3.6,1.7,0.4,0.0,0.8,0.0,0.0,0.0,0.0,89.9,10.40007439,9.649768814,8.202849955,-7.429738042,8.895997055,-7.429738042,-7.429738042,-7.429738042,-7.429738042
117,Merced clay loam adobe,Clay Loam,1928,4.0,Southern cast iron,pipe,64,A,18.6,intact,Tranquillity,CA,P,106.0,8.5,Strongly Alkaline,A,36.19,14.66,0.83,0.0,1.55,2.89,46.53,63.0,8.0,51.8,,,,27,Cast,Fair,Southern,1461.0,1461.0,5675.82,3.8849,3.6,1.7,0.4,0.0,0.8,0.0,0.0,0.0,0.0,89.9,10.40007439,9.649768814,8.202849955,-7.429738042,8.895997055,-7.429738042,-7.429738042,-7.429738042,-7.429738042
117,Merced clay loam adobe,Clay Loam,1928,9.3,Southern cast iron,pipe,64,A,17.6,intact,Tranquillity,CA,P,106.0,8.5,Strongly Alkaline,A,36.19,14.66,0.83,0.0,1.55,2.89,46.53,63.0,8.0,51.8,,,,27,Cast,Fair,Southern,3396.83,3396.0,5370.67,1.5811,3.6,1.7,0.4,0.0,0.8,0.0,0.0,0.0,0.0,89.9,10.40007439,9.649768814,8.202849955,-7.429738042,8.895997055,-7.429738042,-7.429738042,-7.429738042,-7.429738042
29,Muck,Muck,1928,2.0,Southern cast iron,pipe,64,A,5.2,intact,New Orleans,LA,VP,1270.0,4.2,Extremely Acid,28.1,2.15,1.92,1.55,0.0,0.0,1.69,2.3,69.3,57.4,34.5,26.6,,5.8,27,Cast,Very Poor,Southern,730.5,730.0,1586.79,2.1722,3.6,1.7,0.4,0.0,0.8,0.0,0.0,0.0,0.0,89.9,10.40007439,9.649768814,8.202849955,-7.429738042,8.895997055,-7.429738042,-7.429738042,-7.429738042,-7.429738042
29,Muck,Muck,1928,6.0,Southern cast iron,pipe,64,A,6.9,intact,New Orleans,LA,VP,1270.0,4.2,Extremely Acid,28.1,2.15,1.92,1.55,0.0,0.0,1.69,2.3,69.3,57.4,34.5,26.6,,5.8,27,Cast,Very Poor,Southern,2191.5,2191.0,2105.55,0.9608,3.6,1.7,0.4,0.0,0.8,0.0,0.0,0.0,0.0,89.9,10.40007439,9.649768814,8.202849955,-7.429738042,8.895997055,-7.429738042,-7.429738042,-7.429738042,-7.429738042
29,Muck,Muck,1928,8.0,Southern cast iron,pipe,64,A,12.2,intact,New Orleans,LA,VP,1270.0,4.2,Extremely Acid,28.1,2.15,1.92,1.55,0.0,0.0,1.69,2.3,69.3,57.4,34.5,26.6,,5.8,27,Cast,Very Poor,Southern,2922.0,2922.0,3722.85,1.2741,3.6,1.7,0.4,0.0,0.8,0.0,0.0,0.0,0.0,89.9,10.40007439,9.649768814,8.202849955,-7.429738042,8.895997055,-7.429738042,-7.429738042,-7.429738042,-7.429738042
29,Muck,Muck,1928,10.0,Southern cast iron,pipe,64,A,23.3,intact,New Orleans,LA,VP,1270.0,4.2,Extremely Acid,28.1,2.15,1.92,1.55,0.0,0.0,1.69,2.3,69.3,57.4,34.5,26.6,,5.8,27,Cast,Very Poor,Southern,3652.5,3652.0,7110.03,1.9466,3.6,1.7,0.4,0.0,0.8,0.0,0.0,0.0,0.0,89.9,10.40007439,9.649768814,8.202849955,-7.429738042,8.895997055,-7.429738042,-7.429738042,-7.429738042,-7.429738042
42,Susquehanna clay,Clay,1928,2.0,Southern cast iron,pipe,64,A,3.6,intact,Meridian,MS,F,13700.0,4.7,Very Strongly Acid,28.2,,,,,,,,64.0,53.0,34.8,14.9,1.79,4.7,27,Cast,Fair,Southern,730.5,730.0,1098.55,1.5038,3.6,1.7,0.4,0.0,0.8,0.0,0.0,0.0,0.0,89.9,10.40007439,9.649768814,8.202849955,-7.429738042,8.895997055,-7.429738042,-7.429738042,-7.429738042,-7.429738042
42,Susquehanna clay,Clay,1928,6.0,Southern cast iron,pipe,64,A,7.5,intact,Meridian,MS,F,13700.0,4.7,Very Strongly Acid,28.2,,,,,,,,64.0,53.0,34.8,14.9,1.79,4.7,27,Cast,Fair,Southern,2191.5,2191.0,2288.64,1.0443,3.6,1.7,0.4,0.0,0.8,0.0,0.0,0.0,0.0,89.9,10.40007439,9.649768814,8.202849955,-7.429738042,8.895997055,-7.429738042,-7.429738042,-7.429738042,-7.429738042
42,Susquehanna clay,Clay,1928,8.0,Southern cast iron,pipe,64,A,3.4,intact,Meridian,MS,F,13700.0,4.7,Very Strongly Acid,28.2,,,,,,,,64.0,53.0,34.8,14.9,1.79,4.7,27,Cast,Fair,Southern,2922.0,2922.0,1037.52,0.3551,3.6,1.7,0.4,0.0,0.8,0.0,0.0,0.0,0.0,89.9,10.40007439,9.649768814,8.202849955,-7.429738042,8.895997055,-7.429738042,-7.429738042,-7.429738042,-7.429738042
42,Susquehanna clay,Clay,1928,10.1,Southern cast iron,pipe,64,A,7.0,intact,Meridian,MS,F,13700.0,4.7,Very Strongly Acid,28.2,,,,,,,,64.0,53.0,34.8,14.9,1.79,4.7,27,Cast,Fair,Southern,3689.03,3689.0,2136.06,0.579,3.6,1.7,0.4,0.0,0.8,0.0,0.0,0.0,0.0,89.9,10.40007439,9.649768814,8.202849955,-7.429738042,8.895997055,-7.429738042,-7.429738042,-7.429738042,-7.429738042
43,Tidal marsh,Marsh,1928,2.8,Southern cast iron,pipe,64,A,2.2,intact,Elizabeth,NJ,VP,60.0,3.1,Extremely Acid,36.8,45.4,5.17,9.45,0.0,0.0,43.3,37.0,52.0,43.0,55.4,,,,27,Cast,Very Poor,Northern,1022.7,1022.0,671.33,0.6564,3.6,1.7,0.4,0.0,0.8,0.0,0.0,0.0,0.0,89.9,10.40007439,9.649768814,8.202849955,-7.429738042,8.895997055,-7.429738042,-7.429738042,-7.429738042,-7.429738042
43,Tidal marsh,Marsh,1928,6.2,Southern cast iron,pipe,64,A,5.0,intact,Elizabeth,NJ,VP,60.0,3.1,Extremely Acid,36.8,45.4,5.17,9.45,0.0,0.0,43.3,37.0,52.0,43.0,55.4,,,,27,Cast,Very Poor,Northern,2264.55,2264.0,1525.76,0.6738,3.6,1.7,0.4,0.0,0.8,0.0,0.0,0.0,0.0,89.9,10.40007439,9.649768814,8.202849955,-7.429738042,8.895997055,-7.429738042,-7.429738042,-7.429738042,-7.429738042
43,Tidal marsh,Marsh,1928,8.0,Southern cast iron,pipe,64,A,9.5,intact,Elizabeth,NJ,VP,60.0,3.1,Extremely Acid,36.8,45.4,5.17,9.45,0.0,0.0,43.3,37.0,52.0,43.0,55.4,,,,27,Cast,Very Poor,Northern,2922.0,2922.0,2898.94,0.9921,3.6,1.7,0.4,0.0,0.8,0.0,0.0,0.0,0.0,89.9,10.40007439,9.649768814,8.202849955,-7.429738042,8.895997055,-7.429738042,-7.429738042,-7.429738042,-7.429738042
1,Allis silt loam,Clay,1922,1.0,deLavald cast iron,pipe,60,C,0.8,intact,Cleveland,OH,P,1215.0,7.0,Neutral,14.4,0.72,0.25,0.43,0.0,0.09,0.09,0.83,49.2,33.8,28.6,1.1,,6.6,27,Cast,Poor,Northern,365.25,365.0,244.12,0.6684,3.56,2.34,0.73,0.083,0.77,0.0,0.0,0.0,0.0,92.517,8.6672345,8.247624895,7.082763291,4.908560164,7.136109267,-9.010573029,-9.010573029,-9.010573029,-9.010573029
1,Allis silt loam,Clay,1922,3.6,deLavald cast iron,pipe,60,C,3.4,intact,Cleveland,OH,P,1215.0,7.0,Neutral,14.4,0.72,0.25,0.43,0.0,0.09,0.09,0.83,49.2,33.8,28.6,1.1,,6.6,27,Cast,Poor,Northern,1314.9,1314.0,1037.52,0.789,3.56,2.34,0.73,0.083,0.77,0.0,0.0,0.0,0.0,92.517,8.6672345,8.247624895,7.082763291,4.908560164,7.136109267,-9.010573029,-9.010573029,-9.010573029,-9.010573029
1,Allis silt loam,Clay,1922,5.5,deLavald cast iron,pipe,60,C,4.7,intact,Cleveland,OH,P,1215.0,7.0,Neutral,14.4,0.72,0.25,0.43,0.0,0.09,0.09,0.83,49.2,33.8,28.6,1.1,,6.6,27,Cast,Poor,Northern,2008.88,2008.0,1434.21,0.7139,3.56,2.34,0.73,0.083,0.77,0.0,0.0,0.0,0.0,92.517,8.6672345,8.247624895,7.082763291,4.908560164,7.136109267,-9.010573029,-9.010573029,-9.010573029,-9.010573029
1,Allis silt loam,Clay,1922,7.7,deLavald cast iron,pipe,60,C,6.0,intact,Cleveland,OH,P,1215.0,7.0,Neutral,14.4,0.72,0.25,0.43,0.0,0.09,0.09,0.83,49.2,33.8,28.6,1.1,,6.6,27,Cast,Poor,Northern,2812.43,2812.0,1830.91,0.651,3.56,2.34,0.73,0.083,0.77,0.0,0.0,0.0,0.0,92.517,8.6672345,8.247624895,7.082763291,4.908560164,7.136109267,-9.010573029,-9.010573029,-9.010573029,-9.010573029
1,Allis silt loam,Clay,1922,9.6,deLavald cast iron,pipe,60,C,10.2,intact,Cleveland,OH,P,1215.0,7.0,Neutral,14.4,0.72,0.25,0.43,0.0,0.09,0.09,0.83,49.2,33.8,28.6,1.1,,6.6,27,Cast,Poor,Northern,3506.4,3506.0,3112.55,0.8877,3.56,2.34,0.73,0.083,0.77,0.0,0.0,0.0,0.0,92.517,8.6672345,8.247624895,7.082763291,4.908560164,7.136109267,-9.010573029,-9.010573029,-9.010573029,-9.010573029
1,Allis silt loam,Clay,1922,11.6,deLavald cast iron,pipe,60,C,12.7,intact,Cleveland,OH,P,1215.0,7.0,Neutral,14.4,0.72,0.25,0.43,0.0,0.09,0.09,0.83,49.2,33.8,28.6,1.1,,6.6,27,Cast,Poor,Northern,4236.9,4236.0,3875.43,0.9147,3.56,2.34,0.73,0.083,0.77,0.0,0.0,0.0,0.0,92.517,8.6672345,8.247624895,7.082763291,4.908560164,7.136109267,-9.010573029,-9.010573029,-9.010573029,-9.010573029
4,Chester loam,Silt Loam,1922,1.4,deLavald cast iron,pipe,60,C,1.3,intact,Jenkintown,PA,F,6670.0,5.6,Medium Acid,7.6,,,,,,,,54.0,40.0,22.2,7.0,1.78,2.2,27,Cast,Poor,Northern,511.35,511.0,396.7,0.7758,3.56,2.34,0.73,0.083,0.77,0.0,0.0,0.0,0.0,92.517,8.6672345,8.247624895,7.082763291,4.908560164,7.136109267,-9.010573029,-9.010573029,-9.010573029,-9.010573029
4,Chester loam,Silt Loam,1922,4.0,deLavald cast iron,pipe,60,C,3.6,intact,Jenkintown,PA,F,6670.0,5.6,Medium Acid,7.6,,,,,,,,54.0,40.0,22.2,7.0,1.78,2.2,27,Cast,Poor,Northern,1461.0,1461.0,1098.55,0.7519,3.56,2.34,0.73,0.083,0.77,0.0,0.0,0.0,0.0,92.517,8.6672345,8.247624895,7.082763291,4.908560164,7.136109267,-9.010573029,-9.010573029,-9.010573029,-9.010573029
4,Chester loam,Silt Loam,1922,6.1,deLavald cast iron,pipe,60,C,4.4,intact,Jenkintown,PA,F,6670.0,5.6,Medium Acid,7.6,,,,,,,,54.0,40.0,22.2,7.0,1.78,2.2,27,Cast,Poor,Northern,2228.03,2228.0,1342.67,0.6026,3.56,2.34,0.73,0.083,0.77,0.0,0.0,0.0,0.0,92.517,8.6672345,8.247624895,7.082763291,4.908560164,7.136109267,-9.010573029,-9.010573029,-9.010573029,-9.010573029
4,Chester loam,Silt Loam,1922,8.0,deLavald cast iron,pipe,60,C,5.6,intact,Jenkintown,PA,F,6670.0,5.6,Medium Acid,7.6,,,,,,,,54.0,40.0,22.2,7.0,1.78,2.2,27,Cast,Poor,Northern,2922.0,2922.0,1708.85,0.5848,3.56,2.34,0.73,0.083,0.77,0.0,0.0,0.0,0.0,92.517,8.6672345,8.247624895,7.082763291,4.908560164,7.136109267,-9.010573029,-9.010573029,-9.010573029,-9.010573029
4,Chester loam,Silt Loam,1922,12.0,deLavald cast iron,pipe,60,C,10.2,intact,Jenkintown,PA,F,6670.0,5.6,Medium Acid,7.6,,,,,,,,54.0,40.0,22.2,7.0,1.78,2.2,27,Cast,Poor,Northern,4383.0,4383.0,3112.55,0.7101,3.56,2.34,0.73,0.083,0.77,0.0,0.0,0.0,0.0,92.517,8.6672345,8.247624895,7.082763291,4.908560164,7.136109267,-9.010573029,-9.010573029,-9.010573029,-9.010573029
8,Fargo clay loam,Clay,1922,1.1,deLavald cast iron,pipe,60,C,0.8,intact,Fargo,ND,P,350.0,7.6,Mildly Alkaline,A,1.42,1.72,2.55,0.0,0.71,0.01,4.43,39.0,24.0,37.0,8.7,1.56,21.0,27,Cast,Poor,Northern,401.78,401.0,244.12,0.6076,3.56,2.34,0.73,0.083,0.77,0.0,0.0,0.0,0.0,92.517,8.6672345,8.247624895,7.082763291,4.908560164,7.136109267,-9.010573029,-9.010573029,-9.010573029,-9.010573029
8,Fargo clay loam,Clay,1922,3.8,deLavald cast iron,pipe,60,C,1.9,intact,Fargo,ND,P,350.0,7.6,Mildly Alkaline,A,1.42,1.72,2.55,0.0,0.71,0.01,4.43,39.0,24.0,37.0,8.7,1.56,21.0,27,Cast,Poor,Northern,1387.95,1387.0,579.79,0.4177,3.56,2.34,0.73,0.083,0.77,0.0,0.0,0.0,0.0,92.517,8.6672345,8.247624895,7.082763291,4.908560164,7.136109267,-9.010573029,-9.010573029,-9.010573029,-9.010573029
8,Fargo clay loam,Clay,1922,5.8,deLavald cast iron,pipe,60,C,3.4,intact,Fargo,ND,P,350.0,7.6,Mildly Alkaline,A,1.42,1.72,2.55,0.0,0.71,0.01,4.43,39.0,24.0,37.0,8.7,1.56,21.0,27,Cast,Poor,Northern,2118.45,2118.0,1037.52,0.4898,3.56,2.34,0.73,0.083,0.77,0.0,0.0,0.0,0.0,92.517,8.6672345,8.247624895,7.082763291,4.908560164,7.136109267,-9.010573029,-9.010573029,-9.010573029,-9.010573029
8,Fargo clay loam,Clay,1922,7.7,deLavald cast iron,pipe,60,C,5.6,intact,Fargo,ND,P,350.0,7.6,Mildly Alkaline,A,1.42,1.72,2.55,0.0,0.71,0.01,4.43,39.0,24.0,37.0,8.7,1.56,21.0,27,Cast,Poor,Northern,2812.43,2812.0,1708.85,0.6076,3.56,2.34,0.73,0.083,0.77,0.0,0.0,0.0,0.0,92.517,8.6672345,8.247624895,7.082763291,4.908560164,7.136109267,-9.010573029,-9.010573029,-9.010573029,-9.010573029
8,Fargo clay loam,Clay,1922,9.9,deLavald cast iron,pipe,60,C,8.4,intact,Fargo,ND,P,350.0,7.6,Mildly Alkaline,A,1.42,1.72,2.55,0.0,0.71,0.01,4.43,39.0,24.0,37.0,8.7,1.56,21.0,27,Cast,Poor,Northern,3615.97,3615.0,2563.27,0.7089,3.56,2.34,0.73,0.083,0.77,0.0,0.0,0.0,0.0,92.517,8.6672345,8.247624895,7.082763291,4.908560164,7.136109267,-9.010573029,-9.010573029,-9.010573029,-9.010573029
8,Fargo clay loam,Clay,1922,11.8,deLavald cast iron,pipe,60,C,16.8,intact,Fargo,ND,P,350.0,7.6,Mildly Alkaline,A,1.42,1.72,2.55,0.0,0.71,0.01,4.43,39.0,24.0,37.0,8.7,1.56,21.0,27,Cast,Poor,Northern,4309.95,4309.0,5126.55,1.1895,3.56,2.34,0.73,0.083,0.77,0.0,0.0,0.0,0.0,92.517,8.6672345,8.247624895,7.082763291,4.908560164,7.136109267,-9.010573029,-9.010573029,-9.010573029,-9.010573029
9,Genesee silt loam,Silt Loam,1922,1.0,deLavald cast iron,pipe,60,C,0.7,intact,Sidney,OH,P,2820.0,6.8,Neutral,7.2,,,,,,,,51.2,39.0,24.8,15.8,1.74,5.6,27,Cast,Fair,Northern,365.25,365.0,213.61,0.5848,3.56,2.34,0.73,0.083,0.77,0.0,0.0,0.0,0.0,92.517,8.6672345,8.247624895,7.082763291,4.908560164,7.136109267,-9.010573029,-9.010573029,-9.010573029,-9.010573029
9,Genesee silt loam,Silt Loam,1922,3.5,deLavald cast iron,pipe,60,C,1.4,intact,Sidney,OH,P,2820.0,6.8,Neutral,7.2,,,,,,,,51.2,39.0,24.8,15.8,1.74,5.6,27,Cast,Fair,Northern,1278.38,1278.0,427.21,0.3342,3.56,2.34,0.73,0.083,0.77,0.0,0.0,0.0,0.0,92.517,8.6672345,8.247624895,7.082763291,4.908560164,7.136109267,-9.010573029,-9.010573029,-9.010573029,-9.010573029
9,Genesee silt loam,Silt Loam,1922,5.5,deLavald cast iron,pipe,60,C,2.9,intact,Sidney,OH,P,2820.0,6.8,Neutral,7.2,,,,,,,,51.2,39.0,24.8,15.8,1.74,5.6,27,Cast,Fair,Northern,2008.88,2008.0,884.94,0.4405,3.56,2.34,0.73,0.083,0.77,0.0,0.0,0.0,0.0,92.517,8.6672345,8.247624895,7.082763291,4.908560164,7.136109267,-9.010573029,-9.010573029,-9.010573029,-9.010573029
9,Genesee silt loam,Silt Loam,1922,7.7,deLavald cast iron,pipe,60,C,4.0,intact,Sidney,OH,P,2820.0,6.8,Neutral,7.2,,,,,,,,51.2,39.0,24.8,15.8,1.74,5.6,27,Cast,Fair,Northern,2812.43,2812.0,1220.61,0.434,3.56,2.34,0.73,0.083,0.77,0.0,0.0,0.0,0.0,92.517,8.6672345,8.247624895,7.082763291,4.908560164,7.136109267,-9.010573029,-9.010573029,-9.010573029,-9.010573029
9,Genesee silt loam,Silt Loam,1922,11.5,deLavald cast iron,pipe,60,C,6.8,intact,Sidney,OH,P,2820.0,6.8,Neutral,7.2,,,,,,,,51.2,39.0,24.8,15.8,1.74,5.6,27,Cast,Fair,Northern,4200.38,4200.0,2075.03,0.494,3.56,2.34,0.73,0.083,0.77,0.0,0.0,0.0,0.0,92.517,8.6672345,8.247624895,7.082763291,4.908560164,7.136109267,-9.010573029,-9.010573029,-9.010573029,-9.010573029
9,Genesee silt loam,Silt Loam,1922,16.9,deLavald cast iron,pipe,60,C,5.6,intact,Sidney,OH,P,2820.0,6.8,Neutral,7.2,,,,,,,,51.2,39.0,24.8,15.8,1.74,5.6,27,Cast,Fair,Northern,6172.72,6172.0,1708.85,0.2768,3.56,2.34,0.73,0.083,0.77,0.0,0.0,0.0,0.0,92.517,8.6672345,8.247624895,7.082763291,4.908560164,7.136109267,-9.010573029,-9.010573029,-9.010573029,-9.010573029
10,Gloucester sandy loam,Sandy Loam,1922,1.3,deLavald cast iron,pipe,60,C,1.0,intact,Middleboro,MA,F,7460.0,6.6,Neutral,3.6,,,,,,,,50.0,41.0,13.0,27.8,4.58,0.2,27,Cast,Fair,Northern,474.82,474.0,305.15,0.6427,3.56,2.34,0.73,0.083,0.77,0.0,0.0,0.0,0.0,92.517,8.6672345,8.247624895,7.082763291,4.908560164,7.136109267,-9.010573029,-9.010573029,-9.010573029,-9.010573029
10,Gloucester sandy loam,Sandy Loam,1922,4.0,deLavald cast iron,pipe,60,C,1.8,intact,Middleboro,MA,F,7460.0,6.6,Neutral,3.6,,,,,,,,50.0,41.0,13.0,27.8,4.58,0.2,27,Cast,Fair,Northern,1461.0,1461.0,549.27,0.376,3.56,2.34,0.73,0.083,0.77,0.0,0.0,0.0,0.0,92.517,8.6672345,8.247624895,7.082763291,4.908560164,7.136109267,-9.010573029,-9.010573029,-9.010573029,-9.010573029
10,Gloucester sandy loam,Sandy Loam,1922,6.1,deLavald cast iron,pipe,60,C,3.1,intact,Middleboro,MA,F,7460.0,6.6,Neutral,3.6,,,,,,,,50.0,41.0,13.0,27.8,4.58,0.2,27,Cast,Fair,Northern,2228.03,2228.0,945.97,0.4246,3.56,2.34,0.73,0.083,0.77,0.0,0.0,0.0,0.0,92.517,8.6672345,8.247624895,7.082763291,4.908560164,7.136109267,-9.010573029,-9.010573029,-9.010573029,-9.010573029
10,Gloucester sandy loam,Sandy Loam,1922,7.9,deLavald cast iron,pipe,60,C,4.2,intact,Middleboro,MA,F,7460.0,6.6,Neutral,3.6,,,,,,,,50.0,41.0,13.0,27.8,4.58,0.2,27,Cast,Fair,Northern,2885.47,2885.0,1281.64,0.4442,3.56,2.34,0.73,0.083,0.77,0.0,0.0,0.0,0.0,92.517,8.6672345,8.247624895,7.082763291,4.908560164,7.136109267,-9.010573029,-9.010573029,-9.010573029,-9.010573029
10,Gloucester sandy loam,Sandy Loam,1922,12.0,deLavald cast iron,pipe,60,C,5.5,intact,Middleboro,MA,F,7460.0,6.6,Neutral,3.6,,,,,,,,50.0,41.0,13.0,27.8,4.58,0.2,27,Cast,Fair,Northern,4383.0,4383.0,1678.33,0.3829,3.56,2.34,0.73,0.083,0.77,0.0,0.0,0.0,0.0,92.517,8.6672345,8.247624895,7.082763291,4.908560164,7.136109267,-9.010573029,-9.010573029,-9.010573029,-9.010573029
13,Hanford very fine sandy loam,Sandy Loam,1922,1.9,deLavald cast iron,pipe,60,C,2.7,intact,Bakersfield,CA,F,290.0,9.5,Very Strongly Alkaline,A,6.23,0.09,0.43,0.0,1.12,4.64,3.76,64.6,5.6,21.7,34.5,,0.0,27,Cast,Good,Southern,693.98,693.0,823.91,1.1872,3.56,2.34,0.73,0.083,0.77,0.0,0.0,0.0,0.0,92.517,8.6672345,8.247624895,7.082763291,4.908560164,7.136109267,-9.010573029,-9.010573029,-9.010573029,-9.010573029
13,Hanford very fine sandy loam,Sandy Loam,1922,4.2,deLavald cast iron,pipe,60,C,2.8,intact,Bakersfield,CA,F,290.0,9.5,Very Strongly Alkaline,A,6.23,0.09,0.43,0.0,1.12,4.64,3.76,64.6,5.6,21.7,34.5,,0.0,27,Cast,Good,Southern,1534.05,1534.0,854.42,0.557,3.56,2.34,0.73,0.083,0.77,0.0,0.0,0.0,0.0,92.517,8.6672345,8.247624895,7.082763291,4.908560164,7.136109267,-9.010573029,-9.010573029,-9.010573029,-9.010573029
13,Hanford very fine sandy loam,Sandy Loam,1922,5.9,deLavald cast iron,pipe,60,C,6.5,intact,Bakersfield,CA,F,290.0,9.5,Very Strongly Alkaline,A,6.23,0.09,0.43,0.0,1.12,4.64,3.76,64.6,5.6,21.7,34.5,,0.0,27,Cast,Good,Southern,2154.97,2154.0,1983.49,0.9204,3.56,2.34,0.73,0.083,0.77,0.0,0.0,0.0,0.0,92.517,8.6672345,8.247624895,7.082763291,4.908560164,7.136109267,-9.010573029,-9.010573029,-9.010573029,-9.010573029
13,Hanford very fine sandy loam,Sandy Loam,1922,8.0,deLavald cast iron,pipe,60,C,9.0,intact,Bakersfield,CA,F,290.0,9.5,Very Strongly Alkaline,A,6.23,0.09,0.43,0.0,1.12,4.64,3.76,64.6,5.6,21.7,34.5,,0.0,27,Cast,Good,Southern,2922.0,2922.0,2746.37,0.9399,3.56,2.34,0.73,0.083,0.77,0.0,0.0,0.0,0.0,92.517,8.6672345,8.247624895,7.082763291,4.908560164,7.136109267,-9.010573029,-9.010573029,-9.010573029,-9.010573029
14,Hempstead silt loam,Sandy Loam,1922,1.1,deLavald cast iron,pipe,60,C,0.3,intact,St. Paul,MN,F,3520.0,6.2,Slightly Acid,5.6,,,,,,,,44.2,27.2,17.2,14.4,1.76,1.0,27,Cast,Fair,Northern,401.78,401.0,91.55,0.2279,3.56,2.34,0.73,0.083,0.77,0.0,0.0,0.0,0.0,92.517,8.6672345,8.247624895,7.082763291,4.908560164,7.136109267,-9.010573029,-9.010573029,-9.010573029,-9.010573029
14,Hempstead silt loam,Sandy Loam,1922,3.8,deLavald cast iron,pipe,60,C,1.2,intact,St. Paul,MN,F,3520.0,6.2,Slightly Acid,5.6,,,,,,,,44.2,27.2,17.2,14.4,1.76,1.0,27,Cast,Fair,Northern,1387.95,1387.0,366.18,0.2638,3.56,2.34,0.73,0.083,0.77,0.0,0.0,0.0,0.0,92.517,8.6672345,8.247624895,7.082763291,4.908560164,7.136109267,-9.010573029,-9.010573029,-9.010573029,-9.010573029
14,Hempstead silt loam,Sandy Loam,1922,5.8,deLavald cast iron,pipe,60,C,2.1,intact,St. Paul,MN,F,3520.0,6.2,Slightly Acid,5.6,,,,,,,,44.2,27.2,17.2,14.4,1.76,1.0,27,Cast,Fair,Northern,2118.45,2118.0,640.82,0.3025,3.56,2.34,0.73,0.083,0.77,0.0,0.0,0.0,0.0,92.517,8.6672345,8.247624895,7.082763291,4.908560164,7.136109267,-9.010573029,-9.010573029,-9.010573029,-9.010573029
14,Hempstead silt loam,Sandy Loam,1922,7.7,deLavald cast iron,pipe,60,C,2.7,intact,St. Paul,MN,F,3520.0,6.2,Slightly Acid,5.6,,,,,,,,44.2,27.2,17.2,14.4,1.76,1.0,27,Cast,Fair,Northern,2812.43,2812.0,823.91,0.293,3.56,2.34,0.73,0.083,0.77,0.0,0.0,0.0,0.0,92.517,8.6672345,8.247624895,7.082763291,4.908560164,7.136109267,-9.010573029,-9.010573029,-9.010573029,-9.010573029
14,Hempstead silt loam,Sandy Loam,1922,9.9,deLavald cast iron,pipe,60,C,3.3,intact,St. Paul,MN,F,3520.0,6.2,Slightly Acid,5.6,,,,,,,,44.2,27.2,17.2,14.4,1.76,1.0,27,Cast,Fair,Northern,3615.97,3615.0,1007.0,0.2785,3.56,2.34,0.73,0.083,0.77,0.0,0.0,0.0,0.0,92.517,8.6672345,8.247624895,7.082763291,4.908560164,7.136109267,-9.010573029,-9.010573029,-9.010573029,-9.010573029
14,Hempstead silt loam,Sandy Loam,1922,11.8,deLavald cast iron,pipe,60,C,4.0,intact,St. Paul,MN,F,3520.0,6.2,Slightly Acid,5.6,,,,,,,,44.2,27.2,17.2,14.4,1.76,1.0,27,Cast,Fair,Northern,4309.95,4309.0,1220.61,0.2832,3.56,2.34,0.73,0.083,0.77,0.0,0.0,0.0,0.0,92.517,8.6672345,8.247624895,7.082763291,4.908560164,7.136109267,-9.010573029,-9.010573029,-9.010573029,-9.010573029
17,Keyport loam,Clay,1922,1.2,deLavald cast iron,pipe,60,C,1.4,intact,Alexandria,VA,P,5980.0,4.5,Very Strongly Acid,49.1,,,,,,,,55.0,42.0,30.8,4.4,1.72,5.4,27,Cast,Poor,Southern,438.3,438.0,427.21,0.9747,3.56,2.34,0.73,0.083,0.77,0.0,0.0,0.0,0.0,92.517,8.6672345,8.247624895,7.082763291,4.908560164,7.136109267,-9.010573029,-9.010573029,-9.010573029,-9.010573029
17,Keyport loam,Clay,1922,3.8,deLavald cast iron,pipe,60,C,3.6,intact,Alexandria,VA,P,5980.0,4.5,Very Strongly Acid,49.1,,,,,,,,55.0,42.0,30.8,4.4,1.72,5.4,27,Cast,Poor,Southern,1387.95,1387.0,1098.55,0.7915,3.56,2.34,0.73,0.083,0.77,0.0,0.0,0.0,0.0,92.517,8.6672345,8.247624895,7.082763291,4.908560164,7.136109267,-9.010573029,-9.010573029,-9.010573029,-9.010573029
17,Keyport loam,Clay,1922,5.9,deLavald cast iron,pipe,60,C,4.9,intact,Alexandria,VA,P,5980.0,4.5,Very Strongly Acid,49.1,,,,,,,,55.0,42.0,30.8,4.4,1.72,5.4,27,Cast,Poor,Southern,2154.97,2154.0,1495.24,0.6939,3.56,2.34,0.73,0.083,0.77,0.0,0.0,0.0,0.0,92.517,8.6672345,8.247624895,7.082763291,4.908560164,7.136109267,-9.010573029,-9.010573029,-9.010573029,-9.010573029
17,Keyport loam,Clay,1922,7.7,deLavald cast iron,pipe,60,C,7.2,intact,Alexandria,VA,P,5980.0,4.5,Very Strongly Acid,49.1,,,,,,,,55.0,42.0,30.8,4.4,1.72,5.4,27,Cast,Poor,Southern,2812.43,2812.0,2197.09,0.7812,3.56,2.34,0.73,0.083,0.77,0.0,0.0,0.0,0.0,92.517,8.6672345,8.247624895,7.082763291,4.908560164,7.136109267,-9.010573029,-9.010573029,-9.010573029,-9.010573029
17,Keyport loam,Clay,1922,11.8,deLavald cast iron,pipe,60,C,11.8,intact,Alexandria,VA,P,5980.0,4.5,Very Strongly Acid,49.1,,,,,,,,55.0,42.0,30.8,4.4,1.72,5.4,27,Cast,Poor,Southern,4309.95,4309.0,3600.79,0.8355,3.56,2.34,0.73,0.083,0.77,0.0,0.0,0.0,0.0,92.517,8.6672345,8.247624895,7.082763291,4.908560164,7.136109267,-9.010573029,-9.010573029,-9.010573029,-9.010573029
17,Keyport loam,Clay,1922,17.0,deLavald cast iron,pipe,60,C,9.1,intact,Alexandria,VA,P,5980.0,4.5,Very Strongly Acid,49.1,,,,,,,,55.0,42.0,30.8,4.4,1.72,5.4,27,Cast,Poor,Southern,6209.25,6209.0,2776.88,0.4472,3.56,2.34,0.73,0.083,0.77,0.0,0.0,0.0,0.0,92.517,8.6672345,8.247624895,7.082763291,4.908560164,7.136109267,-9.010573029,-9.010573029,-9.010573029,-9.010573029
18,Knox silt loam,Silty Clay Loam,1922,1.2,deLavald cast iron,pipe,60,C,0.1,intact,Omaha,NE,G,1410.0,7.3,Neutral,1.4,0.27,0.63,0.2,0.0,0.94,0.0,0.25,50.6,27.8,28.4,16.6,4.26,1.3,27,Cast,Good,Northern,438.3,438.0,30.52,0.0696,3.56,2.34,0.73,0.083,0.77,0.0,0.0,0.0,0.0,92.517,8.6672345,8.247624895,7.082763291,4.908560164,7.136109267,-9.010573029,-9.010573029,-9.010573029,-9.010573029
18,Knox silt loam,Silty Clay Loam,1922,3.8,deLavald cast iron,pipe,60,C,0.6,intact,Omaha,NE,G,1410.0,7.3,Neutral,1.4,0.27,0.63,0.2,0.0,0.94,0.0,0.25,50.6,27.8,28.4,16.6,4.26,1.3,27,Cast,Good,Northern,1387.95,1387.0,183.09,0.1319,3.56,2.34,0.73,0.083,0.77,0.0,0.0,0.0,0.0,92.517,8.6672345,8.247624895,7.082763291,4.908560164,7.136109267,-9.010573029,-9.010573029,-9.010573029,-9.010573029
18,Knox silt loam,Silty Clay Loam,1922,5.8,deLavald cast iron,pipe,60,C,2.3,intact,Omaha,NE,G,1410.0,7.3,Neutral,1.4,0.27,0.63,0.2,0.0,0.94,0.0,0.25,50.6,27.8,28.4,16.6,4.26,1.3,27,Cast,Good,Northern,2118.45,2118.0,701.85,0.3313,3.56,2.34,0.73,0.083,0.77,0.0,0.0,0.0,0.0,92.517,8.6672345,8.247624895,7.082763291,4.908560164,7.136109267,-9.010573029,-9.010573029,-9.010573029,-9.010573029
18,Knox silt loam,Silty Clay Loam,1922,7.7,deLavald cast iron,pipe,60,C,2.0,intact,Omaha,NE,G,1410.0,7.3,Neutral,1.4,0.27,0.63,0.2,0.0,0.94,0.0,0.25,50.6,27.8,28.4,16.6,4.26,1.3,27,Cast,Good,Northern,2812.43,2812.0,610.3,0.217,3.56,2.34,0.73,0.083,0.77,0.0,0.0,0.0,0.0,92.517,8.6672345,8.247624895,7.082763291,4.908560164,7.136109267,-9.010573029,-9.010573029,-9.010573029,-9.010573029
18,Knox silt loam,Silty Clay Loam,1922,9.8,deLavald cast iron,pipe,60,C,3.5,intact,Omaha,NE,G,1410.0,7.3,Neutral,1.4,0.27,0.63,0.2,0.0,0.94,0.0,0.25,50.6,27.8,28.4,16.6,4.26,1.3,27,Cast,Good,Northern,3579.45,3579.0,1068.03,0.2984,3.56,2.34,0.73,0.083,0.77,0.0,0.0,0.0,0.0,92.517,8.6672345,8.247624895,7.082763291,4.908560164,7.136109267,-9.010573029,-9.010573029,-9.010573029,-9.010573029
18,Knox silt loam,Silty Clay Loam,1922,11.7,deLavald cast iron,pipe,60,C,5.5,intact,Omaha,NE,G,1410.0,7.3,Neutral,1.4,0.27,0.63,0.2,0.0,0.94,0.0,0.25,50.6,27.8,28.4,16.6,4.26,1.3,27,Cast,Good,Northern,4273.43,4273.0,1678.33,0.3927,3.56,2.34,0.73,0.083,0.77,0.0,0.0,0.0,0.0,92.517,8.6672345,8.247624895,7.082763291,4.908560164,7.136109267,-9.010573029,-9.010573029,-9.010573029,-9.010573029
19,Lindley silt loam,Silty Clay Loam,1922,1.1,deLavald cast iron,pipe,60,C,0.4,intact,Des Moines,IA,G,1970.0,4.6,Very Strongly Acid,10.9,0.38,0.32,0.41,0.0,0.46,0.03,0.46,49.5,32.0,28.4,3.9,4.76,11.8,27,Cast,Fair,Northern,401.78,401.0,122.06,0.3038,3.56,2.34,0.73,0.083,0.77,0.0,0.0,0.0,0.0,92.517,8.6672345,8.247624895,7.082763291,4.908560164,7.136109267,-9.010573029,-9.010573029,-9.010573029,-9.010573029
19,Lindley silt loam,Silty Clay Loam,1922,3.7,deLavald cast iron,pipe,60,C,1.4,intact,Des Moines,IA,G,1970.0,4.6,Very Strongly Acid,10.9,0.38,0.32,0.41,0.0,0.46,0.03,0.46,49.5,32.0,28.4,3.9,4.76,11.8,27,Cast,Fair,Northern,1351.42,1351.0,427.21,0.3161,3.56,2.34,0.73,0.083,0.77,0.0,0.0,0.0,0.0,92.517,8.6672345,8.247624895,7.082763291,4.908560164,7.136109267,-9.010573029,-9.010573029,-9.010573029,-9.010573029
19,Lindley silt loam,Silty Clay Loam,1922,5.7,deLavald cast iron,pipe,60,C,2.1,intact,Des Moines,IA,G,1970.0,4.6,Very Strongly Acid,10.9,0.38,0.32,0.41,0.0,0.46,0.03,0.46,49.5,32.0,28.4,3.9,4.76,11.8,27,Cast,Fair,Northern,2081.93,2081.0,640.82,0.3078,3.56,2.34,0.73,0.083,0.77,0.0,0.0,0.0,0.0,92.517,8.6672345,8.247624895,7.082763291,4.908560164,7.136109267,-9.010573029,-9.010573029,-9.010573029,-9.010573029
19,Lindley silt loam,Silty Clay Loam,1922,7.6,deLavald cast iron,pipe,60,C,2.6,intact,Des Moines,IA,G,1970.0,4.6,Very Strongly Acid,10.9,0.38,0.32,0.41,0.0,0.46,0.03,0.46,49.5,32.0,28.4,3.9,4.76,11.8,27,Cast,Fair,Northern,2775.9,2775.0,793.39,0.2858,3.56,2.34,0.73,0.083,0.77,0.0,0.0,0.0,0.0,92.517,8.6672345,8.247624895,7.082763291,4.908560164,7.136109267,-9.010573029,-9.010573029,-9.010573029,-9.010573029
