Repository: sk7-dev/corrosion_prediction

File: Dataset/final_database1.csv (part 42 of 57)
site_no,soil_type,texture,year,duration,material_name,type,material_id,material_code,weight_loss_oz,specimen_status,city,state,internal_drainage,resistivity,pH,pH_type,total_acidity,Na+K,Ca,Mg,CO3,HCO3,Cl,SO4,mean_temp,annual_precipitation,moisture,air_pore_space,specific_gravity,volume_shrinkage,table,iron_type,areation,region,approximate_days,exact_days,weight_loss_g,corrosion_rate,C (%),Si (%),Mn (%),S (%),P (%),Cr (%),Ni (%),Cu (%),Mo  (%),Fe (%),C_clr,Si_clr,Mn_clr,S_clr,P_clr,Cr_clr,Ni_clr,Cu_clr,Mo_clr
19,Lindley silt loam,Silty Clay Loam,1922,9.7,deLavald cast iron,pipe,60,C,2.6,intact,Des Moines,IA,G,1970.0,4.6,Very Strongly Acid,10.9,0.38,0.32,0.41,0.0,0.46,0.03,0.46,49.5,32.0,28.4,3.9,4.76,11.8,27,Cast,Fair,Northern,3542.92,3542.0,793.39,0.2239,3.56,2.34,0.73,0.083,0.77,0.0,0.0,0.0,0.0,92.517,8.6672345,8.247624895,7.082763291,4.908560164,7.136109267,-9.010573029,-9.010573029,-9.010573029,-9.010573029
19,Lindley silt loam,Silty Clay Loam,1922,11.6,deLavald cast iron,pipe,60,C,3.1,intact,Des Moines,IA,G,1970.0,4.6,Very Strongly Acid,10.9,0.38,0.32,0.41,0.0,0.46,0.03,0.46,49.5,32.0,28.4,3.9,4.76,11.8,27,Cast,Fair,Northern,4236.9,4236.0,945.97,0.2233,3.56,2.34,0.73,0.083,0.77,0.0,0.0,0.0,0.0,92.517,8.6672345,8.247624895,7.082763291,4.908560164,7.136109267,-9.010573029,-9.010573029,-9.010573029,-9.010573029
20,Mahoning silt loam,Silty Clay,1922,1.0,deLavald cast iron,pipe,60,C,0.7,intact,Cleveland,OH,P,2870.0,7.5,Mildly Alkaline,1.5,0.25,0.48,0.2,0.0,0.54,0.0,0.15,49.2,33.8,22.4,3.8,1.9,3.9,27,Cast,Poor,Northern,365.25,365.0,213.61,0.5848,3.56,2.34,0.73,0.083,0.77,0.0,0.0,0.0,0.0,92.517,8.6672345,8.247624895,7.082763291,4.908560164,7.136109267,-9.010573029,-9.010573029,-9.010573029,-9.010573029
20,Mahoning silt loam,Silty Clay,1922,3.6,deLavald cast iron,pipe,60,C,1.8,intact,Cleveland,OH,P,2870.0,7.5,Mildly Alkaline,1.5,0.25,0.48,0.2,0.0,0.54,0.0,0.15,49.2,33.8,22.4,3.8,1.9,3.9,27,Cast,Poor,Northern,1314.9,1314.0,549.27,0.4177,3.56,2.34,0.73,0.083,0.77,0.0,0.0,0.0,0.0,92.517,8.6672345,8.247624895,7.082763291,4.908560164,7.136109267,-9.010573029,-9.010573029,-9.010573029,-9.010573029
20,Mahoning silt loam,Silty Clay,1922,5.5,deLavald cast iron,pipe,60,C,3.2,intact,Cleveland,OH,P,2870.0,7.5,Mildly Alkaline,1.5,0.25,0.48,0.2,0.0,0.54,0.0,0.15,49.2,33.8,22.4,3.8,1.9,3.9,27,Cast,Poor,Northern,2008.88,2008.0,976.49,0.4861,3.56,2.34,0.73,0.083,0.77,0.0,0.0,0.0,0.0,92.517,8.6672345,8.247624895,7.082763291,4.908560164,7.136109267,-9.010573029,-9.010573029,-9.010573029,-9.010573029
20,Mahoning silt loam,Silty Clay,1922,7.7,deLavald cast iron,pipe,60,C,3.5,intact,Cleveland,OH,P,2870.0,7.5,Mildly Alkaline,1.5,0.25,0.48,0.2,0.0,0.54,0.0,0.15,49.2,33.8,22.4,3.8,1.9,3.9,27,Cast,Poor,Northern,2812.43,2812.0,1068.03,0.3798,3.56,2.34,0.73,0.083,0.77,0.0,0.0,0.0,0.0,92.517,8.6672345,8.247624895,7.082763291,4.908560164,7.136109267,-9.010573029,-9.010573029,-9.010573029,-9.010573029
20,Mahoning silt loam,Silty Clay,1922,9.6,deLavald cast iron,pipe,60,C,5.3,intact,Cleveland,OH,P,2870.0,7.5,Mildly Alkaline,1.5,0.25,0.48,0.2,0.0,0.54,0.0,0.15,49.2,33.8,22.4,3.8,1.9,3.9,27,Cast,Poor,Northern,3506.4,3506.0,1617.3,0.4612,3.56,2.34,0.73,0.083,0.77,0.0,0.0,0.0,0.0,92.517,8.6672345,8.247624895,7.082763291,4.908560164,7.136109267,-9.010573029,-9.010573029,-9.010573029,-9.010573029
20,Mahoning silt loam,Silty Clay,1922,11.6,deLavald cast iron,pipe,60,C,6.2,intact,Cleveland,OH,P,2870.0,7.5,Mildly Alkaline,1.5,0.25,0.48,0.2,0.0,0.54,0.0,0.15,49.2,33.8,22.4,3.8,1.9,3.9,27,Cast,Poor,Northern,4236.9,4236.0,1891.94,0.4465,3.56,2.34,0.73,0.083,0.77,0.0,0.0,0.0,0.0,92.517,8.6672345,8.247624895,7.082763291,4.908560164,7.136109267,-9.010573029,-9.010573029,-9.010573029,-9.010573029
21,Marshall silt loam,Silty Clay Loam,1922,1.5,deLavald cast iron,pipe,60,C,1.6,intact,Kansas City,MO,F,2370.0,6.2,Slightly Acid,9.5,,,,,,,,54.4,37.1,31.2,10.8,1.66,6.5,27,Cast,Poor,Northern,547.88,547.0,488.24,0.8911,3.56,2.34,0.73,0.083,0.77,0.0,0.0,0.0,0.0,92.517,8.6672345,8.247624895,7.082763291,4.908560164,7.136109267,-9.010573029,-9.010573029,-9.010573029,-9.010573029
21,Marshall silt loam,Silty Clay Loam,1922,4.0,deLavald cast iron,pipe,60,C,2.5,intact,Kansas City,MO,F,2370.0,6.2,Slightly Acid,9.5,,,,,,,,54.4,37.1,31.2,10.8,1.66,6.5,27,Cast,Poor,Northern,1461.0,1461.0,762.88,0.5222,3.56,2.34,0.73,0.083,0.77,0.0,0.0,0.0,0.0,92.517,8.6672345,8.247624895,7.082763291,4.908560164,7.136109267,-9.010573029,-9.010573029,-9.010573029,-9.010573029
21,Marshall silt loam,Silty Clay Loam,1922,6.0,deLavald cast iron,pipe,60,C,4.4,intact,Kansas City,MO,F,2370.0,6.2,Slightly Acid,9.5,,,,,,,,54.4,37.1,31.2,10.8,1.66,6.5,27,Cast,Poor,Northern,2191.5,2191.0,1342.67,0.6127,3.56,2.34,0.73,0.083,0.77,0.0,0.0,0.0,0.0,92.517,8.6672345,8.247624895,7.082763291,4.908560164,7.136109267,-9.010573029,-9.010573029,-9.010573029,-9.010573029
22,Memphis silt loam,Silty Clay Loam,1922,1.7,deLavald cast iron,pipe,60,C,1.1,intact,Memphis,TN,G,5150.0,4.9,Very Strongly Acid,9.7,,,,,,,,64.6,47.7,28.4,9.6,1.67,3.0,27,Cast,Good,Southern,620.92,620.0,335.67,0.5406,3.56,2.34,0.73,0.083,0.77,0.0,0.0,0.0,0.0,92.517,8.6672345,8.247624895,7.082763291,4.908560164,7.136109267,-9.010573029,-9.010573029,-9.010573029,-9.010573029
22,Memphis silt loam,Silty Clay Loam,1922,3.7,deLavald cast iron,pipe,60,C,2.5,intact,Memphis,TN,G,5150.0,4.9,Very Strongly Acid,9.7,,,,,,,,64.6,47.7,28.4,9.6,1.67,3.0,27,Cast,Good,Southern,1351.42,1351.0,762.88,0.5645,3.56,2.34,0.73,0.083,0.77,0.0,0.0,0.0,0.0,92.517,8.6672345,8.247624895,7.082763291,4.908560164,7.136109267,-9.010573029,-9.010573029,-9.010573029,-9.010573029
22,Memphis silt loam,Silty Clay Loam,1922,5.6,deLavald cast iron,pipe,60,C,3.7,intact,Memphis,TN,G,5150.0,4.9,Very Strongly Acid,9.7,,,,,,,,64.6,47.7,28.4,9.6,1.67,3.0,27,Cast,Good,Southern,2045.4,2045.0,1129.06,0.552,3.56,2.34,0.73,0.083,0.77,0.0,0.0,0.0,0.0,92.517,8.6672345,8.247624895,7.082763291,4.908560164,7.136109267,-9.010573029,-9.010573029,-9.010573029,-9.010573029
22,Memphis silt loam,Silty Clay Loam,1922,7.6,deLavald cast iron,pipe,60,C,6.4,intact,Memphis,TN,G,5150.0,4.9,Very Strongly Acid,9.7,,,,,,,,64.6,47.7,28.4,9.6,1.67,3.0,27,Cast,Good,Southern,2775.9,2775.0,1952.97,0.7035,3.56,2.34,0.73,0.083,0.77,0.0,0.0,0.0,0.0,92.517,8.6672345,8.247624895,7.082763291,4.908560164,7.136109267,-9.010573029,-9.010573029,-9.010573029,-9.010573029
22,Memphis silt loam,Silty Clay Loam,1922,9.6,deLavald cast iron,pipe,60,C,6.7,intact,Memphis,TN,G,5150.0,4.9,Very Strongly Acid,9.7,,,,,,,,64.6,47.7,28.4,9.6,1.67,3.0,27,Cast,Good,Southern,3506.4,3506.0,2044.52,0.5831,3.56,2.34,0.73,0.083,0.77,0.0,0.0,0.0,0.0,92.517,8.6672345,8.247624895,7.082763291,4.908560164,7.136109267,-9.010573029,-9.010573029,-9.010573029,-9.010573029
22,Memphis silt loam,Silty Clay Loam,1922,11.6,deLavald cast iron,pipe,60,C,9.2,intact,Memphis,TN,G,5150.0,4.9,Very Strongly Acid,9.7,,,,,,,,64.6,47.7,28.4,9.6,1.67,3.0,27,Cast,Good,Southern,4236.9,4236.0,2807.4,0.6626,3.56,2.34,0.73,0.083,0.77,0.0,0.0,0.0,0.0,92.517,8.6672345,8.247624895,7.082763291,4.908560164,7.136109267,-9.010573029,-9.010573029,-9.010573029,-9.010573029
24,Merrimac gravelly sandy loam,Loamy Sand,1922,1.3,deLavald cast iron,pipe,60,C,0.2,intact,Norwood,MA,G,11400.0,4.5,Very Strongly Acid,42.6,,,,,,,,50.0,41.0,43.0,34.7,1.4,0.0,27,Cast,Good,Northern,474.82,474.0,61.03,0.1285,3.56,2.34,0.73,0.083,0.77,0.0,0.0,0.0,0.0,92.517,8.6672345,8.247624895,7.082763291,4.908560164,7.136109267,-9.010573029,-9.010573029,-9.010573029,-9.010573029
24,Merrimac gravelly sandy loam,Loamy Sand,1922,4.0,deLavald cast iron,pipe,60,C,0.2,intact,Norwood,MA,G,11400.0,4.5,Very Strongly Acid,42.6,,,,,,,,50.0,41.0,43.0,34.7,1.4,0.0,27,Cast,Good,Northern,1461.0,1461.0,61.03,0.0418,3.56,2.34,0.73,0.083,0.77,0.0,0.0,0.0,0.0,92.517,8.6672345,8.247624895,7.082763291,4.908560164,7.136109267,-9.010573029,-9.010573029,-9.010573029,-9.010573029
24,Merrimac gravelly sandy loam,Loamy Sand,1922,6.1,deLavald cast iron,pipe,60,C,0.8,intact,Norwood,MA,G,11400.0,4.5,Very Strongly Acid,42.6,,,,,,,,50.0,41.0,43.0,34.7,1.4,0.0,27,Cast,Good,Northern,2228.03,2228.0,244.12,0.1096,3.56,2.34,0.73,0.083,0.77,0.0,0.0,0.0,0.0,92.517,8.6672345,8.247624895,7.082763291,4.908560164,7.136109267,-9.010573029,-9.010573029,-9.010573029,-9.010573029
24,Merrimac gravelly sandy loam,Loamy Sand,1922,7.9,deLavald cast iron,pipe,60,C,0.7,intact,Norwood,MA,G,11400.0,4.5,Very Strongly Acid,42.6,,,,,,,,50.0,41.0,43.0,34.7,1.4,0.0,27,Cast,Good,Northern,2885.47,2885.0,213.61,0.074,3.56,2.34,0.73,0.083,0.77,0.0,0.0,0.0,0.0,92.517,8.6672345,8.247624895,7.082763291,4.908560164,7.136109267,-9.010573029,-9.010573029,-9.010573029,-9.010573029
24,Merrimac gravelly sandy loam,Loamy Sand,1922,12.0,deLavald cast iron,pipe,60,C,1.0,intact,Norwood,MA,G,11400.0,4.5,Very Strongly Acid,42.6,,,,,,,,50.0,41.0,43.0,34.7,1.4,0.0,27,Cast,Good,Northern,4383.0,4383.0,305.15,0.0696,3.56,2.34,0.73,0.083,0.77,0.0,0.0,0.0,0.0,92.517,8.6672345,8.247624895,7.082763291,4.908560164,7.136109267,-9.010573029,-9.010573029,-9.010573029,-9.010573029
24,Merrimac gravelly sandy loam,Loamy Sand,1922,17.2,deLavald cast iron,pipe,60,C,0.7,intact,Norwood,MA,G,11400.0,4.5,Very Strongly Acid,42.6,,,,,,,,50.0,41.0,43.0,34.7,1.4,0.0,27,Cast,Good,Northern,6282.3,6282.0,213.61,0.034,3.56,2.34,0.73,0.083,0.77,0.0,0.0,0.0,0.0,92.517,8.6672345,8.247624895,7.082763291,4.908560164,7.136109267,-9.010573029,-9.010573029,-9.010573029,-9.010573029
25,Miami clay loam,Silty Clay,1922,1.0,deLavald cast iron,pipe,60,C,0.5,intact,Milwaukee,WI,F,1780.0,7.2,Neutral,4.7,0.23,0.7,0.44,0.0,1.01,0.03,0.4,46.1,30.4,25.8,9.5,4.95,7.6,27,Cast,Fair,Northern,365.25,365.0,152.58,0.4177,3.56,2.34,0.73,0.083,0.77,0.0,0.0,0.0,0.0,92.517,8.6672345,8.247624895,7.082763291,4.908560164,7.136109267,-9.010573029,-9.010573029,-9.010573029,-9.010573029
25,Miami clay loam,Silty Clay,1922,3.7,deLavald cast iron,pipe,60,C,1.1,intact,Milwaukee,WI,F,1780.0,7.2,Neutral,4.7,0.23,0.7,0.44,0.0,1.01,0.03,0.4,46.1,30.4,25.8,9.5,4.95,7.6,27,Cast,Fair,Northern,1351.42,1351.0,335.67,0.2484,3.56,2.34,0.73,0.083,0.77,0.0,0.0,0.0,0.0,92.517,8.6672345,8.247624895,7.082763291,4.908560164,7.136109267,-9.010573029,-9.010573029,-9.010573029,-9.010573029
25,Miami clay loam,Silty Clay,1922,5.7,deLavald cast iron,pipe,60,C,1.3,intact,Milwaukee,WI,F,1780.0,7.2,Neutral,4.7,0.23,0.7,0.44,0.0,1.01,0.03,0.4,46.1,30.4,25.8,9.5,4.95,7.6,27,Cast,Fair,Northern,2081.93,2081.0,396.7,0.1905,3.56,2.34,0.73,0.083,0.77,0.0,0.0,0.0,0.0,92.517,8.6672345,8.247624895,7.082763291,4.908560164,7.136109267,-9.010573029,-9.010573029,-9.010573029,-9.010573029
25,Miami clay loam,Silty Clay,1922,7.6,deLavald cast iron,pipe,60,C,2.1,intact,Milwaukee,WI,F,1780.0,7.2,Neutral,4.7,0.23,0.7,0.44,0.0,1.01,0.03,0.4,46.1,30.4,25.8,9.5,4.95,7.6,27,Cast,Fair,Northern,2775.9,2775.0,640.82,0.2309,3.56,2.34,0.73,0.083,0.77,0.0,0.0,0.0,0.0,92.517,8.6672345,8.247624895,7.082763291,4.908560164,7.136109267,-9.010573029,-9.010573029,-9.010573029,-9.010573029
25,Miami clay loam,Silty Clay,1922,11.7,deLavald cast iron,pipe,60,C,3.7,intact,Milwaukee,WI,F,1780.0,7.2,Neutral,4.7,0.23,0.7,0.44,0.0,1.01,0.03,0.4,46.1,30.4,25.8,9.5,4.95,7.6,27,Cast,Fair,Northern,4273.43,4273.0,1129.06,0.2642,3.56,2.34,0.73,0.083,0.77,0.0,0.0,0.0,0.0,92.517,8.6672345,8.247624895,7.082763291,4.908560164,7.136109267,-9.010573029,-9.010573029,-9.010573029,-9.010573029
25,Miami clay loam,Silty Clay,1922,17.0,deLavald cast iron,pipe,60,C,2.1,intact,Milwaukee,WI,F,1780.0,7.2,Neutral,4.7,0.23,0.7,0.44,0.0,1.01,0.03,0.4,46.1,30.4,25.8,9.5,4.95,7.6,27,Cast,Fair,Northern,6209.25,6209.0,640.82,0.1032,3.56,2.34,0.73,0.083,0.77,0.0,0.0,0.0,0.0,92.517,8.6672345,8.247624895,7.082763291,4.908560164,7.136109267,-9.010573029,-9.010573029,-9.010573029,-9.010573029
26,Miami silt loam,Silt Loam,1922,1.0,deLavald cast iron,pipe,60,C,0.8,intact,Springfield,OH,G,2980.0,7.3,Neutral,2.6,0.27,0.5,0.31,0.0,0.7,0.03,0.42,53.0,37.0,46.4,20.9,1.95,1.0,27,Cast,Fair,Northern,365.25,365.0,244.12,0.6684,3.56,2.34,0.73,0.083,0.77,0.0,0.0,0.0,0.0,92.517,8.6672345,8.247624895,7.082763291,4.908560164,7.136109267,-9.010573029,-9.010573029,-9.010573029,-9.010573029
26,Miami silt loam,Silt Loam,1922,3.5,deLavald cast iron,pipe,60,C,2.0,intact,Springfield,OH,G,2980.0,7.3,Neutral,2.6,0.27,0.5,0.31,0.0,0.7,0.03,0.42,53.0,37.0,46.4,20.9,1.95,1.0,27,Cast,Fair,Northern,1278.38,1278.0,610.3,0.4774,3.56,2.34,0.73,0.083,0.77,0.0,0.0,0.0,0.0,92.517,8.6672345,8.247624895,7.082763291,4.908560164,7.136109267,-9.010573029,-9.010573029,-9.010573029,-9.010573029
26,Miami silt loam,Silt Loam,1922,5.5,deLavald cast iron,pipe,60,C,2.3,intact,Springfield,OH,G,2980.0,7.3,Neutral,2.6,0.27,0.5,0.31,0.0,0.7,0.03,0.42,53.0,37.0,46.4,20.9,1.95,1.0,27,Cast,Fair,Northern,2008.88,2008.0,701.85,0.3494,3.56,2.34,0.73,0.083,0.77,0.0,0.0,0.0,0.0,92.517,8.6672345,8.247624895,7.082763291,4.908560164,7.136109267,-9.010573029,-9.010573029,-9.010573029,-9.010573029
26,Miami silt loam,Silt Loam,1922,7.7,deLavald cast iron,pipe,60,C,1.8,intact,Springfield,OH,G,2980.0,7.3,Neutral,2.6,0.27,0.5,0.31,0.0,0.7,0.03,0.42,53.0,37.0,46.4,20.9,1.95,1.0,27,Cast,Fair,Northern,2812.43,2812.0,549.27,0.1953,3.56,2.34,0.73,0.083,0.77,0.0,0.0,0.0,0.0,92.517,8.6672345,8.247624895,7.082763291,4.908560164,7.136109267,-9.010573029,-9.010573029,-9.010573029,-9.010573029
26,Miami silt loam,Silt Loam,1922,11.5,deLavald cast iron,pipe,60,C,3.5,intact,Springfield,OH,G,2980.0,7.3,Neutral,2.6,0.27,0.5,0.31,0.0,0.7,0.03,0.42,53.0,37.0,46.4,20.9,1.95,1.0,27,Cast,Fair,Northern,4200.38,4200.0,1068.03,0.2543,3.56,2.34,0.73,0.083,0.77,0.0,0.0,0.0,0.0,92.517,8.6672345,8.247624895,7.082763291,4.908560164,7.136109267,-9.010573029,-9.010573029,-9.010573029,-9.010573029
26,Miami silt loam,Silt Loam,1922,16.9,deLavald cast iron,pipe,60,C,2.9,intact,Springfield,OH,G,2980.0,7.3,Neutral,2.6,0.27,0.5,0.31,0.0,0.7,0.03,0.42,53.0,37.0,46.4,20.9,1.95,1.0,27,Cast,Fair,Northern,6172.72,6172.0,884.94,0.1434,3.56,2.34,0.73,0.083,0.77,0.0,0.0,0.0,0.0,92.517,8.6672345,8.247624895,7.082763291,4.908560164,7.136109267,-9.010573029,-9.010573029,-9.010573029,-9.010573029
28,Montezuma clay adobe,Loamy Sand,1922,1.6,deLavald cast iron,pipe,60,C,4.5,intact,San Diego,CA,P,408.0,6.8,Neutral,,1.5,0.06,0.18,0.0,0.12,0.99,0.89,61.0,40.3,24.6,2.5,,5.9,27,Cast,Very Poor,Southern,584.4,584.0,1373.18,2.3497,3.56,2.34,0.73,0.083,0.77,0.0,0.0,0.0,0.0,92.517,8.6672345,8.247624895,7.082763291,4.908560164,7.136109267,-9.010573029,-9.010573029,-9.010573029,-9.010573029
28,Montezuma clay adobe,Loamy Sand,1922,5.6,deLavald cast iron,pipe,60,C,4.2,intact,San Diego,CA,P,408.0,6.8,Neutral,,1.5,0.06,0.18,0.0,0.12,0.99,0.89,61.0,40.3,24.6,2.5,,5.9,27,Cast,Very Poor,Southern,2045.4,2045.0,1281.64,0.6266,3.56,2.34,0.73,0.083,0.77,0.0,0.0,0.0,0.0,92.517,8.6672345,8.247624895,7.082763291,4.908560164,7.136109267,-9.010573029,-9.010573029,-9.010573029,-9.010573029
28,Montezuma clay adobe,Loamy Sand,1922,9.6,deLavald cast iron,pipe,60,C,10.4,intact,San Diego,CA,P,408.0,6.8,Neutral,,1.5,0.06,0.18,0.0,0.12,0.99,0.89,61.0,40.3,24.6,2.5,,5.9,27,Cast,Very Poor,Southern,3506.4,3506.0,3173.58,0.9051,3.56,2.34,0.73,0.083,0.77,0.0,0.0,0.0,0.0,92.517,8.6672345,8.247624895,7.082763291,4.908560164,7.136109267,-9.010573029,-9.010573029,-9.010573029,-9.010573029
30,Muscatine silt loam,Silty Clay Loam,1922,1.1,deLavald cast iron,pipe,60,C,1.2,intact,Davenport,IA,P,1300.0,7.0,Neutral,2.6,0.32,0.65,0.4,0.0,0.71,0.09,0.24,49.9,32.4,29.4,7.2,1.81,7.5,27,Cast,Poor,Northern,401.78,401.0,366.18,0.9114,3.56,2.34,0.73,0.083,0.77,0.0,0.0,0.0,0.0,92.517,8.6672345,8.247624895,7.082763291,4.908560164,7.136109267,-9.010573029,-9.010573029,-9.010573029,-9.010573029
30,Muscatine silt loam,Silty Clay Loam,1922,3.6,deLavald cast iron,pipe,60,C,1.6,intact,Davenport,IA,P,1300.0,7.0,Neutral,2.6,0.32,0.65,0.4,0.0,0.71,0.09,0.24,49.9,32.4,29.4,7.2,1.81,7.5,27,Cast,Poor,Northern,1314.9,1314.0,488.24,0.3713,3.56,2.34,0.73,0.083,0.77,0.0,0.0,0.0,0.0,92.517,8.6672345,8.247624895,7.082763291,4.908560164,7.136109267,-9.010573029,-9.010573029,-9.010573029,-9.010573029
30,Muscatine silt loam,Silty Clay Loam,1922,5.7,deLavald cast iron,pipe,60,C,3.0,intact,Davenport,IA,P,1300.0,7.0,Neutral,2.6,0.32,0.65,0.4,0.0,0.71,0.09,0.24,49.9,32.4,29.4,7.2,1.81,7.5,27,Cast,Poor,Northern,2081.93,2081.0,915.46,0.4397,3.56,2.34,0.73,0.083,0.77,0.0,0.0,0.0,0.0,92.517,8.6672345,8.247624895,7.082763291,4.908560164,7.136109267,-9.010573029,-9.010573029,-9.010573029,-9.010573029
30,Muscatine silt loam,Silty Clay Loam,1922,8.2,deLavald cast iron,pipe,60,C,4.8,intact,Davenport,IA,P,1300.0,7.0,Neutral,2.6,0.32,0.65,0.4,0.0,0.71,0.09,0.24,49.9,32.4,29.4,7.2,1.81,7.5,27,Cast,Poor,Northern,2995.05,2995.0,1464.73,0.4891,3.56,2.34,0.73,0.083,0.77,0.0,0.0,0.0,0.0,92.517,8.6672345,8.247624895,7.082763291,4.908560164,7.136109267,-9.010573029,-9.010573029,-9.010573029,-9.010573029
30,Muscatine silt loam,Silty Clay Loam,1922,11.6,deLavald cast iron,pipe,60,C,9.3,intact,Davenport,IA,P,1300.0,7.0,Neutral,2.6,0.32,0.65,0.4,0.0,0.71,0.09,0.24,49.9,32.4,29.4,7.2,1.81,7.5,27,Cast,Poor,Northern,4236.9,4236.0,2837.91,0.6698,3.56,2.34,0.73,0.083,0.77,0.0,0.0,0.0,0.0,92.517,8.6672345,8.247624895,7.082763291,4.908560164,7.136109267,-9.010573029,-9.010573029,-9.010573029,-9.010573029
30,Muscatine silt loam,Silty Clay Loam,1922,17.0,deLavald cast iron,pipe,60,C,8.2,intact,Davenport,IA,P,1300.0,7.0,Neutral,2.6,0.32,0.65,0.4,0.0,0.71,0.09,0.24,49.9,32.4,29.4,7.2,1.81,7.5,27,Cast,Poor,Northern,6209.25,6209.0,2502.24,0.403,3.56,2.34,0.73,0.083,0.77,0.0,0.0,0.0,0.0,92.517,8.6672345,8.247624895,7.082763291,4.908560164,7.136109267,-9.010573029,-9.010573029,-9.010573029,-9.010573029
32,Ontario loam,Silt Loam,1922,1.0,deLavald cast iron,pipe,60,C,0.5,intact,Rochester,NY,G,5700.0,7.3,Neutral,0.5,0.23,0.7,0.42,0.0,0.73,0.01,0.42,47.6,32.8,17.8,11.7,1.85,0.1,27,Cast,Good,Northern,365.25,365.0,152.58,0.4177,3.56,2.34,0.73,0.083,0.77,0.0,0.0,0.0,0.0,92.517,8.6672345,8.247624895,7.082763291,4.908560164,7.136109267,-9.010573029,-9.010573029,-9.010573029,-9.010573029
32,Ontario loam,Silt Loam,1922,3.7,deLavald cast iron,pipe,60,C,1.6,intact,Rochester,NY,G,5700.0,7.3,Neutral,0.5,0.23,0.7,0.42,0.0,0.73,0.01,0.42,47.6,32.8,17.8,11.7,1.85,0.1,27,Cast,Good,Northern,1351.42,1351.0,488.24,0.3613,3.56,2.34,0.73,0.083,0.77,0.0,0.0,0.0,0.0,92.517,8.6672345,8.247624895,7.082763291,4.908560164,7.136109267,-9.010573029,-9.010573029,-9.010573029,-9.010573029
32,Ontario loam,Silt Loam,1922,5.8,deLavald cast iron,pipe,60,C,2.3,intact,Rochester,NY,G,5700.0,7.3,Neutral,0.5,0.23,0.7,0.42,0.0,0.73,0.01,0.42,47.6,32.8,17.8,11.7,1.85,0.1,27,Cast,Good,Northern,2118.45,2118.0,701.85,0.3313,3.56,2.34,0.73,0.083,0.77,0.0,0.0,0.0,0.0,92.517,8.6672345,8.247624895,7.082763291,4.908560164,7.136109267,-9.010573029,-9.010573029,-9.010573029,-9.010573029
32,Ontario loam,Silt Loam,1922,7.6,deLavald cast iron,pipe,60,C,2.6,intact,Rochester,NY,G,5700.0,7.3,Neutral,0.5,0.23,0.7,0.42,0.0,0.73,0.01,0.42,47.6,32.8,17.8,11.7,1.85,0.1,27,Cast,Good,Northern,2775.9,2775.0,793.39,0.2858,3.56,2.34,0.73,0.083,0.77,0.0,0.0,0.0,0.0,92.517,8.6672345,8.247624895,7.082763291,4.908560164,7.136109267,-9.010573029,-9.010573029,-9.010573029,-9.010573029
32,Ontario loam,Silt Loam,1922,9.6,deLavald cast iron,pipe,60,C,3.3,intact,Rochester,NY,G,5700.0,7.3,Neutral,0.5,0.23,0.7,0.42,0.0,0.73,0.01,0.42,47.6,32.8,17.8,11.7,1.85,0.1,27,Cast,Good,Northern,3506.4,3506.0,1007.0,0.2872,3.56,2.34,0.73,0.083,0.77,0.0,0.0,0.0,0.0,92.517,8.6672345,8.247624895,7.082763291,4.908560164,7.136109267,-9.010573029,-9.010573029,-9.010573029,-9.010573029
32,Ontario loam,Silt Loam,1922,11.7,deLavald cast iron,pipe,60,C,4.2,intact,Rochester,NY,G,5700.0,7.3,Neutral,0.5,0.23,0.7,0.42,0.0,0.73,0.01,0.42,47.6,32.8,17.8,11.7,1.85,0.1,27,Cast,Good,Northern,4273.43,4273.0,1281.64,0.2999,3.56,2.34,0.73,0.083,0.77,0.0,0.0,0.0,0.0,92.517,8.6672345,8.247624895,7.082763291,4.908560164,7.136109267,-9.010573029,-9.010573029,-9.010573029,-9.010573029
33,Peat,Peat,1922,1.0,deLavald cast iron,pipe,60,C,0.4,intact,Milwaukee,WI,VP,800.0,6.8,Neutral,36,1.52,7.3,4.06,0.0,,2.27,2.13,46.1,30.4,72.8,34.0,,16.9,27,Cast,Very Poor,Northern,365.25,365.0,122.06,0.3342,3.56,2.34,0.73,0.083,0.77,0.0,0.0,0.0,0.0,92.517,8.6672345,8.247624895,7.082763291,4.908560164,7.136109267,-9.010573029,-9.010573029,-9.010573029,-9.010573029
33,Peat,Peat,1922,3.7,deLavald cast iron,pipe,60,C,3.4,intact,Milwaukee,WI,VP,800.0,6.8,Neutral,36,1.52,7.3,4.06,0.0,,2.27,2.13,46.1,30.4,72.8,34.0,,16.9,27,Cast,Very Poor,Northern,1351.42,1351.0,1037.52,0.7677,3.56,2.34,0.73,0.083,0.77,0.0,0.0,0.0,0.0,92.517,8.6672345,8.247624895,7.082763291,4.908560164,7.136109267,-9.010573029,-9.010573029,-9.010573029,-9.010573029
33,Peat,Peat,1922,5.8,deLavald cast iron,pipe,60,C,3.4,intact,Milwaukee,WI,VP,800.0,6.8,Neutral,36,1.52,7.3,4.06,0.0,,2.27,2.13,46.1,30.4,72.8,34.0,,16.9,27,Cast,Very Poor,Northern,2118.45,2118.0,1037.52,0.4898,3.56,2.34,0.73,0.083,0.77,0.0,0.0,0.0,0.0,92.517,8.6672345,8.247624895,7.082763291,4.908560164,7.136109267,-9.010573029,-9.010573029,-9.010573029,-9.010573029
33,Peat,Peat,1922,7.6,deLavald cast iron,pipe,60,C,9.0,intact,Milwaukee,WI,VP,800.0,6.8,Neutral,36,1.52,7.3,4.06,0.0,,2.27,2.13,46.1,30.4,72.8,34.0,,16.9,27,Cast,Very Poor,Northern,2775.9,2775.0,2746.37,0.9894,3.56,2.34,0.73,0.083,0.77,0.0,0.0,0.0,0.0,92.517,8.6672345,8.247624895,7.082763291,4.908560164,7.136109267,-9.010573029,-9.010573029,-9.010573029,-9.010573029
33,Peat,Peat,1922,9.7,deLavald cast iron,pipe,60,C,13.0,intact,Milwaukee,WI,VP,800.0,6.8,Neutral,36,1.52,7.3,4.06,0.0,,2.27,2.13,46.1,30.4,72.8,34.0,,16.9,27,Cast,Very Poor,Northern,3542.92,3542.0,3966.97,1.1197,3.56,2.34,0.73,0.083,0.77,0.0,0.0,0.0,0.0,92.517,8.6672345,8.247624895,7.082763291,4.908560164,7.136109267,-9.010573029,-9.010573029,-9.010573029,-9.010573029
33,Peat,Peat,1922,11.7,deLavald cast iron,pipe,60,C,15.8,intact,Milwaukee,WI,VP,800.0,6.8,Neutral,36,1.52,7.3,4.06,0.0,,2.27,2.13,46.1,30.4,72.8,34.0,,16.9,27,Cast,Very Poor,Northern,4273.43,4273.0,4821.4,1.1282,3.56,2.34,0.73,0.083,0.77,0.0,0.0,0.0,0.0,92.517,8.6672345,8.247624895,7.082763291,4.908560164,7.136109267,-9.010573029,-9.010573029,-9.010573029,-9.010573029
34,Penn silt loam,Silt Loam,1922,1.4,deLavald cast iron,pipe,60,C,1.2,intact,Norristown,PA,F,4900.0,6.7,Neutral,7,,,,,,,,54.0,40.0,23.4,14.7,1.82,8.4,27,Cast,Poor,Northern,511.35,511.0,366.18,0.7161,3.56,2.34,0.73,0.083,0.77,0.0,0.0,0.0,0.0,92.517,8.6672345,8.247624895,7.082763291,4.908560164,7.136109267,-9.010573029,-9.010573029,-9.010573029,-9.010573029
34,Penn silt loam,Silt Loam,1922,4.0,deLavald cast iron,pipe,60,C,1.7,intact,Norristown,PA,F,4900.0,6.7,Neutral,7,,,,,,,,54.0,40.0,23.4,14.7,1.82,8.4,27,Cast,Poor,Northern,1461.0,1461.0,518.76,0.3551,3.56,2.34,0.73,0.083,0.77,0.0,0.0,0.0,0.0,92.517,8.6672345,8.247624895,7.082763291,4.908560164,7.136109267,-9.010573029,-9.010573029,-9.010573029,-9.010573029
34,Penn silt loam,Silt Loam,1922,6.1,deLavald cast iron,pipe,60,C,2.8,intact,Norristown,PA,F,4900.0,6.7,Neutral,7,,,,,,,,54.0,40.0,23.4,14.7,1.82,8.4,27,Cast,Poor,Northern,2228.03,2228.0,854.42,0.3835,3.56,2.34,0.73,0.083,0.77,0.0,0.0,0.0,0.0,92.517,8.6672345,8.247624895,7.082763291,4.908560164,7.136109267,-9.010573029,-9.010573029,-9.010573029,-9.010573029
34,Penn silt loam,Silt Loam,1922,8.0,deLavald cast iron,pipe,60,C,4.6,intact,Norristown,PA,F,4900.0,6.7,Neutral,7,,,,,,,,54.0,40.0,23.4,14.7,1.82,8.4,27,Cast,Poor,Northern,2922.0,2922.0,1403.7,0.4804,3.56,2.34,0.73,0.083,0.77,0.0,0.0,0.0,0.0,92.517,8.6672345,8.247624895,7.082763291,4.908560164,7.136109267,-9.010573029,-9.010573029,-9.010573029,-9.010573029
34,Penn silt loam,Silt Loam,1922,9.9,deLavald cast iron,pipe,60,C,5.5,intact,Norristown,PA,F,4900.0,6.7,Neutral,7,,,,,,,,54.0,40.0,23.4,14.7,1.82,8.4,27,Cast,Poor,Northern,3615.97,3615.0,1678.33,0.4641,3.56,2.34,0.73,0.083,0.77,0.0,0.0,0.0,0.0,92.517,8.6672345,8.247624895,7.082763291,4.908560164,7.136109267,-9.010573029,-9.010573029,-9.010573029,-9.010573029
34,Penn silt loam,Silt Loam,1922,12.0,deLavald cast iron,pipe,60,C,7.6,intact,Norristown,PA,F,4900.0,6.7,Neutral,7,,,,,,,,54.0,40.0,23.4,14.7,1.82,8.4,27,Cast,Poor,Northern,4383.0,4383.0,2319.15,0.5291,3.56,2.34,0.73,0.083,0.77,0.0,0.0,0.0,0.0,92.517,8.6672345,8.247624895,7.082763291,4.908560164,7.136109267,-9.010573029,-9.010573029,-9.010573029,-9.010573029
38,Sassafras gravelly sandy loam,Sandy Loam,1922,1.4,deLavald cast iron,pipe,60,C,0.1,intact,Camden,NJ,G,38600.0,4.5,Very Strongly Acid,4.7,,,,,,,,54.0,40.0,3.0,32.1,1.59,0.0,27,Cast,Good,Northern,511.35,511.0,30.52,0.0597,3.56,2.34,0.73,0.083,0.77,0.0,0.0,0.0,0.0,92.517,8.6672345,8.247624895,7.082763291,4.908560164,7.136109267,-9.010573029,-9.010573029,-9.010573029,-9.010573029
38,Sassafras gravelly sandy loam,Sandy Loam,1922,4.0,deLavald cast iron,pipe,60,C,0.3,intact,Camden,NJ,G,38600.0,4.5,Very Strongly Acid,4.7,,,,,,,,54.0,40.0,3.0,32.1,1.59,0.0,27,Cast,Good,Northern,1461.0,1461.0,91.55,0.0627,3.56,2.34,0.73,0.083,0.77,0.0,0.0,0.0,0.0,92.517,8.6672345,8.247624895,7.082763291,4.908560164,7.136109267,-9.010573029,-9.010573029,-9.010573029,-9.010573029
38,Sassafras gravelly sandy loam,Sandy Loam,1922,6.1,deLavald cast iron,pipe,60,C,1.1,intact,Camden,NJ,G,38600.0,4.5,Very Strongly Acid,4.7,,,,,,,,54.0,40.0,3.0,32.1,1.59,0.0,27,Cast,Good,Northern,2228.03,2228.0,335.67,0.1507,3.56,2.34,0.73,0.083,0.77,0.0,0.0,0.0,0.0,92.517,8.6672345,8.247624895,7.082763291,4.908560164,7.136109267,-9.010573029,-9.010573029,-9.010573029,-9.010573029
38,Sassafras gravelly sandy loam,Sandy Loam,1922,8.0,deLavald cast iron,pipe,60,C,1.4,intact,Camden,NJ,G,38600.0,4.5,Very Strongly Acid,4.7,,,,,,,,54.0,40.0,3.0,32.1,1.59,0.0,27,Cast,Good,Northern,2922.0,2922.0,427.21,0.1462,3.56,2.34,0.73,0.083,0.77,0.0,0.0,0.0,0.0,92.517,8.6672345,8.247624895,7.082763291,4.908560164,7.136109267,-9.010573029,-9.010573029,-9.010573029,-9.010573029
38,Sassafras gravelly sandy loam,Sandy Loam,1922,12.0,deLavald cast iron,pipe,60,C,2.2,intact,Camden,NJ,G,38600.0,4.5,Very Strongly Acid,4.7,,,,,,,,54.0,40.0,3.0,32.1,1.59,0.0,27,Cast,Good,Northern,4383.0,4383.0,671.33,0.1532,3.56,2.34,0.73,0.083,0.77,0.0,0.0,0.0,0.0,92.517,8.6672345,8.247624895,7.082763291,4.908560164,7.136109267,-9.010573029,-9.010573029,-9.010573029,-9.010573029
38,Sassafras gravelly sandy loam,Sandy Loam,1922,17.2,deLavald cast iron,pipe,60,C,1.7,intact,Camden,NJ,G,38600.0,4.5,Very Strongly Acid,4.7,,,,,,,,54.0,40.0,3.0,32.1,1.59,0.0,27,Cast,Good,Northern,6282.3,6282.0,518.76,0.0826,3.56,2.34,0.73,0.083,0.77,0.0,0.0,0.0,0.0,92.517,8.6672345,8.247624895,7.082763291,4.908560164,7.136109267,-9.010573029,-9.010573029,-9.010573029,-9.010573029
39,Sassafras silt loam,Silt Loam,1922,1.4,deLavald cast iron,pipe,60,C,1.2,intact,Wilmington,DE,F,7440.0,5.6,Medium Acid,6.6,,,,,,,,54.0,40.0,24.2,7.5,4.72,3.8,27,Cast,Poor,Northern,511.35,511.0,366.18,0.7161,3.56,2.34,0.73,0.083,0.77,0.0,0.0,0.0,0.0,92.517,8.6672345,8.247624895,7.082763291,4.908560164,7.136109267,-9.010573029,-9.010573029,-9.010573029,-9.010573029
39,Sassafras silt loam,Silt Loam,1922,4.0,deLavald cast iron,pipe,60,C,2.8,intact,Wilmington,DE,F,7440.0,5.6,Medium Acid,6.6,,,,,,,,54.0,40.0,24.2,7.5,4.72,3.8,27,Cast,Poor,Northern,1461.0,1461.0,854.42,0.5848,3.56,2.34,0.73,0.083,0.77,0.0,0.0,0.0,0.0,92.517,8.6672345,8.247624895,7.082763291,4.908560164,7.136109267,-9.010573029,-9.010573029,-9.010573029,-9.010573029
39,Sassafras silt loam,Silt Loam,1922,6.1,deLavald cast iron,pipe,60,C,3.6,intact,Wilmington,DE,F,7440.0,5.6,Medium Acid,6.6,,,,,,,,54.0,40.0,24.2,7.5,4.72,3.8,27,Cast,Poor,Northern,2228.03,2228.0,1098.55,0.4931,3.56,2.34,0.73,0.083,0.77,0.0,0.0,0.0,0.0,92.517,8.6672345,8.247624895,7.082763291,4.908560164,7.136109267,-9.010573029,-9.010573029,-9.010573029,-9.010573029
39,Sassafras silt loam,Silt Loam,1922,8.0,deLavald cast iron,pipe,60,C,6.0,intact,Wilmington,DE,F,7440.0,5.6,Medium Acid,6.6,,,,,,,,54.0,40.0,24.2,7.5,4.72,3.8,27,Cast,Poor,Northern,2922.0,2922.0,1830.91,0.6266,3.56,2.34,0.73,0.083,0.77,0.0,0.0,0.0,0.0,92.517,8.6672345,8.247624895,7.082763291,4.908560164,7.136109267,-9.010573029,-9.010573029,-9.010573029,-9.010573029
39,Sassafras silt loam,Silt Loam,1922,9.9,deLavald cast iron,pipe,60,C,5.7,intact,Wilmington,DE,F,7440.0,5.6,Medium Acid,6.6,,,,,,,,54.0,40.0,24.2,7.5,4.72,3.8,27,Cast,Poor,Northern,3615.97,3615.0,1739.36,0.481,3.56,2.34,0.73,0.083,0.77,0.0,0.0,0.0,0.0,92.517,8.6672345,8.247624895,7.082763291,4.908560164,7.136109267,-9.010573029,-9.010573029,-9.010573029,-9.010573029
39,Sassafras silt loam,Silt Loam,1922,12.0,deLavald cast iron,pipe,60,C,8.8,intact,Wilmington,DE,F,7440.0,5.6,Medium Acid,6.6,,,,,,,,54.0,40.0,24.2,7.5,4.72,3.8,27,Cast,Poor,Northern,4383.0,4383.0,2685.33,0.6127,3.56,2.34,0.73,0.083,0.77,0.0,0.0,0.0,0.0,92.517,8.6672345,8.247624895,7.082763291,4.908560164,7.136109267,-9.010573029,-9.010573029,-9.010573029,-9.010573029
41,Summit silt loam,Silty Clay,1922,1.5,deLavald cast iron,pipe,60,C,0.4,intact,Kansas City,MO,F,1320.0,5.5,Strongly Acid,14,0.3,0.54,0.36,0.0,0.78,0.04,0.46,54.4,37.4,33.1,6.9,1.61,14.6,27,Cast,Fair,Northern,547.88,547.0,122.06,0.2228,3.56,2.34,0.73,0.083,0.77,0.0,0.0,0.0,0.0,92.517,8.6672345,8.247624895,7.082763291,4.908560164,7.136109267,-9.010573029,-9.010573029,-9.010573029,-9.010573029
41,Summit silt loam,Silty Clay,1922,4.0,deLavald cast iron,pipe,60,C,1.8,intact,Kansas City,MO,F,1320.0,5.5,Strongly Acid,14,0.3,0.54,0.36,0.0,0.78,0.04,0.46,54.4,37.4,33.1,6.9,1.61,14.6,27,Cast,Fair,Northern,1461.0,1461.0,549.27,0.376,3.56,2.34,0.73,0.083,0.77,0.0,0.0,0.0,0.0,92.517,8.6672345,8.247624895,7.082763291,4.908560164,7.136109267,-9.010573029,-9.010573029,-9.010573029,-9.010573029
41,Summit silt loam,Silty Clay,1922,6.0,deLavald cast iron,pipe,60,C,2.2,intact,Kansas City,MO,F,1320.0,5.5,Strongly Acid,14,0.3,0.54,0.36,0.0,0.78,0.04,0.46,54.4,37.4,33.1,6.9,1.61,14.6,27,Cast,Fair,Northern,2191.5,2191.0,671.33,0.3063,3.56,2.34,0.73,0.083,0.77,0.0,0.0,0.0,0.0,92.517,8.6672345,8.247624895,7.082763291,4.908560164,7.136109267,-9.010573029,-9.010573029,-9.010573029,-9.010573029
41,Summit silt loam,Silty Clay,1922,7.9,deLavald cast iron,pipe,60,C,2.5,intact,Kansas City,MO,F,1320.0,5.5,Strongly Acid,14,0.3,0.54,0.36,0.0,0.78,0.04,0.46,54.4,37.4,33.1,6.9,1.61,14.6,27,Cast,Fair,Northern,2885.47,2885.0,762.88,0.2644,3.56,2.34,0.73,0.083,0.77,0.0,0.0,0.0,0.0,92.517,8.6672345,8.247624895,7.082763291,4.908560164,7.136109267,-9.010573029,-9.010573029,-9.010573029,-9.010573029
41,Summit silt loam,Silty Clay,1922,12.0,deLavald cast iron,pipe,60,C,4.5,intact,Kansas City,MO,F,1320.0,5.5,Strongly Acid,14,0.3,0.54,0.36,0.0,0.78,0.04,0.46,54.4,37.4,33.1,6.9,1.61,14.6,27,Cast,Fair,Northern,4383.0,4383.0,1373.18,0.3133,3.56,2.34,0.73,0.083,0.77,0.0,0.0,0.0,0.0,92.517,8.6672345,8.247624895,7.082763291,4.908560164,7.136109267,-9.010573029,-9.010573029,-9.010573029,-9.010573029
41,Summit silt loam,Silty Clay,1922,17.4,deLavald cast iron,pipe,60,C,3.5,intact,Kansas City,MO,F,1320.0,5.5,Strongly Acid,14,0.3,0.54,0.36,0.0,0.78,0.04,0.46,54.4,37.4,33.1,6.9,1.61,14.6,27,Cast,Fair,Northern,6355.35,6355.0,1068.03,0.1681,3.56,2.34,0.73,0.083,0.77,0.0,0.0,0.0,0.0,92.517,8.6672345,8.247624895,7.082763291,4.908560164,7.136109267,-9.010573029,-9.010573029,-9.010573029,-9.010573029
44,Wabash silt loam,Silty Clay Loam,1922,1.1,deLavald cast iron,pipe,60,C,1.7,intact,Omaha,NE,G,1000.0,5.8,Medium Acid,8.8,1.05,1.08,0.66,0.0,4.97,0.82,0.41,50.6,27.8,31.2,7.2,1.55,6.0,27,Cast,Good,Northern,401.78,401.0,518.76,1.2912,3.56,2.34,0.73,0.083,0.77,0.0,0.0,0.0,0.0,92.517,8.6672345,8.247624895,7.082763291,4.908560164,7.136109267,-9.010573029,-9.010573029,-9.010573029,-9.010573029
44,Wabash silt loam,Silty Clay Loam,1922,3.6,deLavald cast iron,pipe,60,C,1.0,intact,Omaha,NE,G,1000.0,5.8,Medium Acid,8.8,1.05,1.08,0.66,0.0,4.97,0.82,0.41,50.6,27.8,31.2,7.2,1.55,6.0,27,Cast,Good,Northern,1314.9,1314.0,305.15,0.2321,3.56,2.34,0.73,0.083,0.77,0.0,0.0,0.0,0.0,92.517,8.6672345,8.247624895,7.082763291,4.908560164,7.136109267,-9.010573029,-9.010573029,-9.010573029,-9.010573029
44,Wabash silt loam,Silty Clay Loam,1922,5.7,deLavald cast iron,pipe,60,C,1.0,intact,Omaha,NE,G,1000.0,5.8,Medium Acid,8.8,1.05,1.08,0.66,0.0,4.97,0.82,0.41,50.6,27.8,31.2,7.2,1.55,6.0,27,Cast,Good,Northern,2081.93,2081.0,305.15,0.1466,3.56,2.34,0.73,0.083,0.77,0.0,0.0,0.0,0.0,92.517,8.6672345,8.247624895,7.082763291,4.908560164,7.136109267,-9.010573029,-9.010573029,-9.010573029,-9.010573029
44,Wabash silt loam,Silty Clay Loam,1922,7.6,deLavald cast iron,pipe,60,C,1.6,intact,Omaha,NE,G,1000.0,5.8,Medium Acid,8.8,1.05,1.08,0.66,0.0,4.97,0.82,0.41,50.6,27.8,31.2,7.2,1.55,6.0,27,Cast,Good,Northern,2775.9,2775.0,488.24,0.1759,3.56,2.34,0.73,0.083,0.77,0.0,0.0,0.0,0.0,92.517,8.6672345,8.247624895,7.082763291,4.908560164,7.136109267,-9.010573029,-9.010573029,-9.010573029,-9.010573029
44,Wabash silt loam,Silty Clay Loam,1922,11.6,deLavald cast iron,pipe,60,C,3.8,intact,Omaha,NE,G,1000.0,5.8,Medium Acid,8.8,1.05,1.08,0.66,0.0,4.97,0.82,0.41,50.6,27.8,31.2,7.2,1.55,6.0,27,Cast,Good,Northern,4236.9,4236.0,1159.58,0.2737,3.56,2.34,0.73,0.083,0.77,0.0,0.0,0.0,0.0,92.517,8.6672345,8.247624895,7.082763291,4.908560164,7.136109267,-9.010573029,-9.010573029,-9.010573029,-9.010573029
45,Unidentified alkali soil,,1922,1.2,deLavald cast iron,pipe,60,C,1.3,intact,Casper,WY,P,263.0,7.4,Mildly Alkaline,A,8.45,3.7,0.7,0.0,0.24,0.18,11.98,47.2,15.3,44.8,18.7,,0.0,27,Cast,Poor,Northern,438.3,438.0,396.7,0.9051,3.56,2.34,0.73,0.083,0.77,0.0,0.0,0.0,0.0,92.517,8.6672345,8.247624895,7.082763291,4.908560164,7.136109267,-9.010573029,-9.010573029,-9.010573029,-9.010573029
45,Unidentified alkali soil,,1922,3.8,deLavald cast iron,pipe,60,C,7.8,intact,Casper,WY,P,263.0,7.4,Mildly Alkaline,A,8.45,3.7,0.7,0.0,0.24,0.18,11.98,47.2,15.3,44.8,18.7,,0.0,27,Cast,Poor,Northern,1387.95,1387.0,2380.18,1.7149,3.56,2.34,0.73,0.083,0.77,0.0,0.0,0.0,0.0,92.517,8.6672345,8.247624895,7.082763291,4.908560164,7.136109267,-9.010573029,-9.010573029,-9.010573029,-9.010573029
45,Unidentified alkali soil,,1922,5.8,deLavald cast iron,pipe,60,C,2.3,intact,Casper,WY,P,263.0,7.4,Mildly Alkaline,A,8.45,3.7,0.7,0.0,0.24,0.18,11.98,47.2,15.3,44.8,18.7,,0.0,27,Cast,Poor,Northern,2118.45,2118.0,701.85,0.3313,3.56,2.34,0.73,0.083,0.77,0.0,0.0,0.0,0.0,92.517,8.6672345,8.247624895,7.082763291,4.908560164,7.136109267,-9.010573029,-9.010573029,-9.010573029,-9.010573029
45,Unidentified alkali soil,,1922,7.7,deLavald cast iron,pipe,60,C,3.9,intact,Casper,WY,P,263.0,7.4,Mildly Alkaline,A,8.45,3.7,0.7,0.0,0.24,0.18,11.98,47.2,15.3,44.8,18.7,,0.0,27,Cast,Poor,Northern,2812.43,2812.0,1190.09,0.4232,3.56,2.34,0.73,0.083,0.77,0.0,0.0,0.0,0.0,92.517,8.6672345,8.247624895,7.082763291,4.908560164,7.136109267,-9.010573029,-9.010573029,-9.010573029,-9.010573029
45,Unidentified alkali soil,,1922,9.8,deLavald cast iron,pipe,60,C,15.1,intact,Casper,WY,P,263.0,7.4,Mildly Alkaline,A,8.45,3.7,0.7,0.0,0.24,0.18,11.98,47.2,15.3,44.8,18.7,,0.0,27,Cast,Poor,Northern,3579.45,3579.0,4607.79,1.2873,3.56,2.34,0.73,0.083,0.77,0.0,0.0,0.0,0.0,92.517,8.6672345,8.247624895,7.082763291,4.908560164,7.136109267,-9.010573029,-9.010573029,-9.010573029,-9.010573029
45,Unidentified alkali soil,,1922,11.7,deLavald cast iron,pipe,60,C,12.6,intact,Casper,WY,P,263.0,7.4,Mildly Alkaline,A,8.45,3.7,0.7,0.0,0.24,0.18,11.98,47.2,15.3,44.8,18.7,,0.0,27,Cast,Poor,Northern,4273.43,4273.0,3844.91,0.8997,3.56,2.34,0.73,0.083,0.77,0.0,0.0,0.0,0.0,92.517,8.6672345,8.247624895,7.082763291,4.908560164,7.136109267,-9.010573029,-9.010573029,-9.010573029,-9.010573029
46,Unidentified sandy loam,Sandy Loam,1922,1.5,deLavald cast iron,pipe,60,C,0.5,intact,Denver,CO,G,1500.0,7.0,Neutral,,,,,,,,,50.0,14.4,7.6,23.2,,0.0,27,Cast,Good,Northern,547.88,547.0,152.58,0.2785,3.56,2.34,0.73,0.083,0.77,0.0,0.0,0.0,0.0,92.517,8.6672345,8.247624895,7.082763291,4.908560164,7.136109267,-9.010573029,-9.010573029,-9.010573029,-9.010573029
46,Unidentified sandy loam,Sandy Loam,1922,4.0,deLavald cast iron,pipe,60,C,2.2,intact,Denver,CO,G,1500.0,7.0,Neutral,,,,,,,,,50.0,14.4,7.6,23.2,,0.0,27,Cast,Good,Northern,1461.0,1461.0,671.33,0.4595,3.56,2.34,0.73,0.083,0.77,0.0,0.0,0.0,0.0,92.517,8.6672345,8.247624895,7.082763291,4.908560164,7.136109267,-9.010573029,-9.010573029,-9.010573029,-9.010573029
46,Unidentified sandy loam,Sandy Loam,1922,5.1,deLavald cast iron,pipe,60,C,2.2,intact,Denver,CO,G,1500.0,7.0,Neutral,,,,,,,,,50.0,14.4,7.6,23.2,,0.0,27,Cast,Good,Northern,1862.77,1862.0,671.33,0.3604,3.56,2.34,0.73,0.083,0.77,0.0,0.0,0.0,0.0,92.517,8.6672345,8.247624895,7.082763291,4.908560164,7.136109267,-9.010573029,-9.010573029,-9.010573029,-9.010573029
46,Unidentified sandy loam,Sandy Loam,1922,8.0,deLavald cast iron,pipe,60,C,5.6,intact,Denver,CO,G,1500.0,7.0,Neutral,,,,,,,,,50.0,14.4,7.6,23.2,,0.0,27,Cast,Good,Northern,2922.0,2922.0,1708.85,0.5848,3.56,2.34,0.73,0.083,0.77,0.0,0.0,0.0,0.0,92.517,8.6672345,8.247624895,7.082763291,4.908560164,7.136109267,-9.010573029,-9.010573029,-9.010573029,-9.010573029
46,Unidentified sandy loam,Sandy Loam,1922,10.2,deLavald cast iron,pipe,60,C,4.5,intact,Denver,CO,G,1500.0,7.0,Neutral,,,,,,,,,50.0,14.4,7.6,23.2,,0.0,27,Cast,Good,Northern,3725.55,3725.0,1373.18,0.3686,3.56,2.34,0.73,0.083,0.77,0.0,0.0,0.0,0.0,92.517,8.6672345,8.247624895,7.082763291,4.908560164,7.136109267,-9.010573029,-9.010573029,-9.010573029,-9.010573029
46,Unidentified sandy loam,Sandy Loam,1922,12.0,deLavald cast iron,pipe,60,C,4.2,intact,Denver,CO,G,1500.0,7.0,Neutral,,,,,,,,,50.0,14.4,7.6,23.2,,0.0,27,Cast,Good,Northern,4383.0,4383.0,1281.64,0.2924,3.56,2.34,0.73,0.083,0.77,0.0,0.0,0.0,0.0,92.517,8.6672345,8.247624895,7.082763291,4.908560164,7.136109267,-9.010573029,-9.010573029,-9.010573029,-9.010573029
47,Unidentified silt loam,Silty Clay,1922,1.5,deLavald cast iron,pipe,60,C,0.6,intact,Salt Lake City,UT,P,1770.0,7.6,Mildly Alkaline,3,0.67,0.72,0.39,0.0,0.88,0.06,0.48,51.6,16.1,25.7,2.6,4.72,3.7,27,Cast,Poor,Northern,547.88,547.0,183.09,0.3342,3.56,2.34,0.73,0.083,0.77,0.0,0.0,0.0,0.0,92.517,8.6672345,8.247624895,7.082763291,4.908560164,7.136109267,-9.010573029,-9.010573029,-9.010573029,-9.010573029
47,Unidentified silt loam,Silty Clay,1922,4.1,deLavald cast iron,pipe,60,C,1.9,intact,Salt Lake City,UT,P,1770.0,7.6,Mildly Alkaline,3,0.67,0.72,0.39,0.0,0.88,0.06,0.48,51.6,16.1,25.7,2.6,4.72,3.7,27,Cast,Poor,Northern,1497.52,1497.0,579.79,0.3872,3.56,2.34,0.73,0.083,0.77,0.0,0.0,0.0,0.0,92.517,8.6672345,8.247624895,7.082763291,4.908560164,7.136109267,-9.010573029,-9.010573029,-9.010573029,-9.010573029
47,Unidentified silt loam,Silty Clay,1922,6.1,deLavald cast iron,pipe,60,C,2.7,intact,Salt Lake City,UT,P,1770.0,7.6,Mildly Alkaline,3,0.67,0.72,0.39,0.0,0.88,0.06,0.48,51.6,16.1,25.7,2.6,4.72,3.7,27,Cast,Poor,Northern,2228.03,2228.0,823.91,0.3698,3.56,2.34,0.73,0.083,0.77,0.0,0.0,0.0,0.0,92.517,8.6672345,8.247624895,7.082763291,4.908560164,7.136109267,-9.010573029,-9.010573029,-9.010573029,-9.010573029
47,Unidentified silt loam,Silty Clay,1922,8.0,deLavald cast iron,pipe,60,C,3.1,intact,Salt Lake City,UT,P,1770.0,7.6,Mildly Alkaline,3,0.67,0.72,0.39,0.0,0.88,0.06,0.48,51.6,16.1,25.7,2.6,4.72,3.7,27,Cast,Poor,Northern,2922.0,2922.0,945.97,0.3237,3.56,2.34,0.73,0.083,0.77,0.0,0.0,0.0,0.0,92.517,8.6672345,8.247624895,7.082763291,4.908560164,7.136109267,-9.010573029,-9.010573029,-9.010573029,-9.010573029
47,Unidentified silt loam,Silty Clay,1922,12.1,deLavald cast iron,pipe,60,C,4.2,intact,Salt Lake City,UT,P,1770.0,7.6,Mildly Alkaline,3,0.67,0.72,0.39,0.0,0.88,0.06,0.48,51.6,16.1,25.7,2.6,4.72,3.7,27,Cast,Poor,Northern,4419.52,4419.0,1281.64,0.29,3.56,2.34,0.73,0.083,0.77,0.0,0.0,0.0,0.0,92.517,8.6672345,8.247624895,7.082763291,4.908560164,7.136109267,-9.010573029,-9.010573029,-9.010573029,-9.010573029
47,Unidentified silt loam,Silty Clay,1922,17.4,deLavald cast iron,pipe,60,C,6.0,intact,Salt Lake City,UT,P,1770.0,7.6,Mildly Alkaline,3,0.67,0.72,0.39,0.0,0.88,0.06,0.48,51.6,16.1,25.7,2.6,4.72,3.7,27,Cast,Poor,Northern,6355.35,6355.0,1830.91,0.2881,3.56,2.34,0.73,0.083,0.77,0.0,0.0,0.0,0.0,92.517,8.6672345,8.247624895,7.082763291,4.908560164,7.136109267,-9.010573029,-9.010573029,-9.010573029,-9.010573029
68,Gila clay,Loam,1922,5.1,deLavald cast iron,pipe,60,C,4.3,intact,Phoenix,AZ,F,,,,,,,,,,,,69.7,7.8,,,,,27,Cast,Good,Southern,1862.77,1862.0,1312.15,0.7044,3.56,2.34,0.73,0.083,0.77,0.0,0.0,0.0,0.0,92.517,8.6672345,8.247624895,7.082763291,4.908560164,7.136109267,-9.010573029,-9.010573029,-9.010573029,-9.010573029
