Repository: sk7-dev/corrosion_prediction

File: Dataset/final_database1.csv (part 43 of 57)
site_no,soil_type,texture,year,duration,material_name,type,material_id,material_code,weight_loss_oz,specimen_status,city,state,internal_drainage,resistivity,pH,pH_type,total_acidity,Na+K,Ca,Mg,CO3,HCO3,Cl,SO4,mean_temp,annual_precipitation,moisture,air_pore_space,specific_gravity,volume_shrinkage,table,iron_type,areation,region,approximate_days,exact_days,weight_loss_g,corrosion_rate,C (%),Si (%),Mn (%),S (%),P (%),Cr (%),Ni (%),Cu (%),Mo  (%),Fe (%),C_clr,Si_clr,Mn_clr,S_clr,P_clr,Cr_clr,Ni_clr,Cu_clr,Mo_clr
68,Gila clay,Loam,1922,7.2,deLavald cast iron,pipe,60,C,3.7,intact,Phoenix,AZ,F,,,,,,,,,,,,69.7,7.8,,,,,27,Cast,Good,Southern,2629.8,2629.0,1129.06,0.4293,3.56,2.34,0.73,0.083,0.77,0.0,0.0,0.0,0.0,92.517,8.6672345,8.247624895,7.082763291,4.908560164,7.136109267,-9.010573029,-9.010573029,-9.010573029,-9.010573029
11,Hagerstown loam,Clay,1922,1.4,deLavald cast iron,pipe,60,C,0.1,intact,Loch Raven,MD,G,11000.0,5.3,Strongly Acid,40.8,,,,,,,,55.4,42.6,32.0,15.5,4.49,8.6,27,Cast,Good,Northern,511.35,511.0,30.52,0.0597,3.56,2.34,0.73,0.083,0.77,0.0,0.0,0.0,0.0,92.517,8.6672345,8.247624895,7.082763291,4.908560164,7.136109267,-9.010573029,-9.010573029,-9.010573029,-9.010573029
11,Hagerstown loam,Clay,1922,4.0,deLavald cast iron,pipe,60,C,0.6,intact,Loch Raven,MD,G,11000.0,5.3,Strongly Acid,40.8,,,,,,,,55.4,42.6,32.0,15.5,4.49,8.6,27,Cast,Good,Northern,1461.0,1461.0,183.09,0.1253,3.56,2.34,0.73,0.083,0.77,0.0,0.0,0.0,0.0,92.517,8.6672345,8.247624895,7.082763291,4.908560164,7.136109267,-9.010573029,-9.010573029,-9.010573029,-9.010573029
11,Hagerstown loam,Clay,1922,6.0,deLavald cast iron,pipe,60,C,0.6,intact,Loch Raven,MD,G,11000.0,5.3,Strongly Acid,40.8,,,,,,,,55.4,42.6,32.0,15.5,4.49,8.6,27,Cast,Good,Northern,2191.5,2191.0,183.09,0.0835,3.56,2.34,0.73,0.083,0.77,0.0,0.0,0.0,0.0,92.517,8.6672345,8.247624895,7.082763291,4.908560164,7.136109267,-9.010573029,-9.010573029,-9.010573029,-9.010573029
11,Hagerstown loam,Clay,1922,7.8,deLavald cast iron,pipe,60,C,1.5,intact,Loch Raven,MD,G,11000.0,5.3,Strongly Acid,40.8,,,,,,,,55.4,42.6,32.0,15.5,4.49,8.6,27,Cast,Good,Northern,2848.95,2848.0,457.73,0.1607,3.56,2.34,0.73,0.083,0.77,0.0,0.0,0.0,0.0,92.517,8.6672345,8.247624895,7.082763291,4.908560164,7.136109267,-9.010573029,-9.010573029,-9.010573029,-9.010573029
11,Hagerstown loam,Clay,1922,10.0,deLavald cast iron,pipe,60,C,1.2,intact,Loch Raven,MD,G,11000.0,5.3,Strongly Acid,40.8,,,,,,,,55.4,42.6,32.0,15.5,4.49,8.6,27,Cast,Good,Northern,3652.5,3652.0,366.18,0.1003,3.56,2.34,0.73,0.083,0.77,0.0,0.0,0.0,0.0,92.517,8.6672345,8.247624895,7.082763291,4.908560164,7.136109267,-9.010573029,-9.010573029,-9.010573029,-9.010573029
11,Hagerstown loam,Clay,1922,11.9,deLavald cast iron,pipe,60,C,1.6,intact,Loch Raven,MD,G,11000.0,5.3,Strongly Acid,40.8,,,,,,,,55.4,42.6,32.0,15.5,4.49,8.6,27,Cast,Good,Northern,4346.48,4346.0,488.24,0.1123,3.56,2.34,0.73,0.083,0.77,0.0,0.0,0.0,0.0,92.517,8.6672345,8.247624895,7.082763291,4.908560164,7.136109267,-9.010573029,-9.010573029,-9.010573029,-9.010573029
23,Merced silt loam,Clay,1922,1.9,deLavald cast iron,pipe,60,C,5.7,intact,Buttonwillo,CA,F,278.0,9.4,Very Strongly Alkaline,A,8.38,0.38,0.22,0.02,1.87,4.42,5.57,65.0,6.0,24.7,6.1,1.69,0.2,27,Cast,Fair,Southern,693.98,693.0,1739.36,2.5064,3.56,2.34,0.73,0.083,0.77,0.0,0.0,0.0,0.0,92.517,8.6672345,8.247624895,7.082763291,4.908560164,7.136109267,-9.010573029,-9.010573029,-9.010573029,-9.010573029
23,Merced silt loam,Clay,1922,4.3,deLavald cast iron,pipe,60,C,12.3,intact,Buttonwillo,CA,F,278.0,9.4,Very Strongly Alkaline,A,8.38,0.38,0.22,0.02,1.87,4.42,5.57,65.0,6.0,24.7,6.1,1.69,0.2,27,Cast,Fair,Southern,1570.58,1570.0,3753.37,2.3898,3.56,2.34,0.73,0.083,0.77,0.0,0.0,0.0,0.0,92.517,8.6672345,8.247624895,7.082763291,4.908560164,7.136109267,-9.010573029,-9.010573029,-9.010573029,-9.010573029
23,Merced silt loam,Clay,1922,6.2,deLavald cast iron,pipe,60,C,17.8,intact,Buttonwillo,CA,F,278.0,9.4,Very Strongly Alkaline,A,8.38,0.38,0.22,0.02,1.87,4.42,5.57,65.0,6.0,24.7,6.1,1.69,0.2,27,Cast,Fair,Southern,2264.55,2264.0,5431.7,2.3986,3.56,2.34,0.73,0.083,0.77,0.0,0.0,0.0,0.0,92.517,8.6672345,8.247624895,7.082763291,4.908560164,7.136109267,-9.010573029,-9.010573029,-9.010573029,-9.010573029
23,Merced silt loam,Clay,1922,8.0,deLavald cast iron,pipe,60,C,21.0,intact,Buttonwillo,CA,F,278.0,9.4,Very Strongly Alkaline,A,8.38,0.38,0.22,0.02,1.87,4.42,5.57,65.0,6.0,24.7,6.1,1.69,0.2,27,Cast,Fair,Southern,2922.0,2922.0,6408.19,2.1931,3.56,2.34,0.73,0.083,0.77,0.0,0.0,0.0,0.0,92.517,8.6672345,8.247624895,7.082763291,4.908560164,7.136109267,-9.010573029,-9.010573029,-9.010573029,-9.010573029
23,Merced silt loam,Clay,1922,10.2,deLavald cast iron,pipe,60,C,29.6,intact,Buttonwillo,CA,F,278.0,9.4,Very Strongly Alkaline,A,8.38,0.38,0.22,0.02,1.87,4.42,5.57,65.0,6.0,24.7,6.1,1.69,0.2,27,Cast,Fair,Southern,3725.55,3725.0,9032.49,2.4245,3.56,2.34,0.73,0.083,0.77,0.0,0.0,0.0,0.0,92.517,8.6672345,8.247624895,7.082763291,4.908560164,7.136109267,-9.010573029,-9.010573029,-9.010573029,-9.010573029
23,Merced silt loam,Clay,1922,12.1,deLavald cast iron,pipe,60,C,28.1,intact,Buttonwillo,CA,F,278.0,9.4,Very Strongly Alkaline,A,8.38,0.38,0.22,0.02,1.87,4.42,5.57,65.0,6.0,24.7,6.1,1.69,0.2,27,Cast,Fair,Southern,4419.52,4419.0,8574.76,1.9402,3.56,2.34,0.73,0.083,0.77,0.0,0.0,0.0,0.0,92.517,8.6672345,8.247624895,7.082763291,4.908560164,7.136109267,-9.010573029,-9.010573029,-9.010573029,-9.010573029
29,Muck,Muck,1922,2.0,deLavald cast iron,pipe,60,C,6.0,intact,New Orleans,LA,VP,1270.0,4.2,Extremely Acid,28.1,2.15,1.92,1.55,0.0,0.0,1.69,2.3,69.3,57.4,34.5,26.6,,5.8,27,Cast,Very Poor,Southern,730.5,730.0,1830.91,2.5064,3.56,2.34,0.73,0.083,0.77,0.0,0.0,0.0,0.0,92.517,8.6672345,8.247624895,7.082763291,4.908560164,7.136109267,-9.010573029,-9.010573029,-9.010573029,-9.010573029
29,Muck,Muck,1922,6.0,deLavald cast iron,pipe,60,C,5.3,intact,New Orleans,LA,VP,1270.0,4.2,Extremely Acid,28.1,2.15,1.92,1.55,0.0,0.0,1.69,2.3,69.3,57.4,34.5,26.6,,5.8,27,Cast,Very Poor,Southern,2191.5,2191.0,1617.3,0.738,3.56,2.34,0.73,0.083,0.77,0.0,0.0,0.0,0.0,92.517,8.6672345,8.247624895,7.082763291,4.908560164,7.136109267,-9.010573029,-9.010573029,-9.010573029,-9.010573029
29,Muck,Muck,1922,8.0,deLavald cast iron,pipe,60,C,11.3,intact,New Orleans,LA,VP,1270.0,4.2,Extremely Acid,28.1,2.15,1.92,1.55,0.0,0.0,1.69,2.3,69.3,57.4,34.5,26.6,,5.8,27,Cast,Very Poor,Southern,2922.0,2922.0,3448.21,1.1801,3.56,2.34,0.73,0.083,0.77,0.0,0.0,0.0,0.0,92.517,8.6672345,8.247624895,7.082763291,4.908560164,7.136109267,-9.010573029,-9.010573029,-9.010573029,-9.010573029
43,Tidal marsh,Marsh,1922,1.3,deLavald cast iron,pipe,60,C,1.0,intact,Elizabeth,NJ,VP,60.0,3.1,Extremely Acid,36.8,45.4,5.17,9.45,0.0,0.0,43.3,37.0,52.0,43.0,55.4,,,,27,Cast,Very Poor,Northern,474.82,474.0,305.15,0.6427,3.56,2.34,0.73,0.083,0.77,0.0,0.0,0.0,0.0,92.517,8.6672345,8.247624895,7.082763291,4.908560164,7.136109267,-9.010573029,-9.010573029,-9.010573029,-9.010573029
43,Tidal marsh,Marsh,1922,4.1,deLavald cast iron,pipe,60,C,3.2,intact,Elizabeth,NJ,VP,60.0,3.1,Extremely Acid,36.8,45.4,5.17,9.45,0.0,0.0,43.3,37.0,52.0,43.0,55.4,,,,27,Cast,Very Poor,Northern,1497.52,1497.0,976.49,0.6521,3.56,2.34,0.73,0.083,0.77,0.0,0.0,0.0,0.0,92.517,8.6672345,8.247624895,7.082763291,4.908560164,7.136109267,-9.010573029,-9.010573029,-9.010573029,-9.010573029
43,Tidal marsh,Marsh,1922,6.2,deLavald cast iron,pipe,60,C,5.7,intact,Elizabeth,NJ,VP,60.0,3.1,Extremely Acid,36.8,45.4,5.17,9.45,0.0,0.0,43.3,37.0,52.0,43.0,55.4,,,,27,Cast,Very Poor,Northern,2264.55,2264.0,1739.36,0.7681,3.56,2.34,0.73,0.083,0.77,0.0,0.0,0.0,0.0,92.517,8.6672345,8.247624895,7.082763291,4.908560164,7.136109267,-9.010573029,-9.010573029,-9.010573029,-9.010573029
43,Tidal marsh,Marsh,1922,8.0,deLavald cast iron,pipe,60,C,10.5,intact,Elizabeth,NJ,VP,60.0,3.1,Extremely Acid,36.8,45.4,5.17,9.45,0.0,0.0,43.3,37.0,52.0,43.0,55.4,,,,27,Cast,Very Poor,Northern,2922.0,2922.0,3204.09,1.0965,3.56,2.34,0.73,0.083,0.77,0.0,0.0,0.0,0.0,92.517,8.6672345,8.247624895,7.082763291,4.908560164,7.136109267,-9.010573029,-9.010573029,-9.010573029,-9.010573029
43,Tidal marsh,Marsh,1922,9.9,deLavald cast iron,pipe,60,C,12.9,intact,Elizabeth,NJ,VP,60.0,3.1,Extremely Acid,36.8,45.4,5.17,9.45,0.0,0.0,43.3,37.0,52.0,43.0,55.4,,,,27,Cast,Very Poor,Northern,3615.97,3615.0,3936.46,1.0886,3.56,2.34,0.73,0.083,0.77,0.0,0.0,0.0,0.0,92.517,8.6672345,8.247624895,7.082763291,4.908560164,7.136109267,-9.010573029,-9.010573029,-9.010573029,-9.010573029
43,Tidal marsh,Marsh,1922,12.0,deLavald cast iron,pipe,60,C,20.3,intact,Elizabeth,NJ,VP,60.0,3.1,Extremely Acid,36.8,45.4,5.17,9.45,0.0,0.0,43.3,37.0,52.0,43.0,55.4,,,,27,Cast,Very Poor,Northern,4383.0,4383.0,6194.58,1.4133,3.56,2.34,0.73,0.083,0.77,0.0,0.0,0.0,0.0,92.517,8.6672345,8.247624895,7.082763291,4.908560164,7.136109267,-9.010573029,-9.010573029,-9.010573029,-9.010573029
2,Bell clay,Clay,1939,2.1,"deLavald cast iron a,b",pipe,67,CC,0.8,intact,Dallas,TX,P,684.0,7.3,Neutral,3.5,0.28,1.09,0.13,0.0,4.48,0.04,0.18,65.5,36.2,37.6,2.0,1.95,23.0,27,Cast,Poor,Southern,767.02,767.0,244.12,0.3183,0.0,1.51,0.38,0.071,0.78,0.0,0.0,0.0,0.0,93.559,-7.355602342,10.46886525,9.08917163,7.411680568,9.80829426,-7.355602342,-7.355602342,-7.355602342,-7.355602342
2,Bell clay,Clay,1939,5.9,"deLavald cast iron a,b",pipe,67,CC,2.0,intact,Dallas,TX,P,684.0,7.3,Neutral,3.5,0.28,1.09,0.13,0.0,4.48,0.04,0.18,65.5,36.2,37.6,2.0,1.95,23.0,27,Cast,Poor,Southern,2154.97,2154.0,610.3,0.2832,0.0,1.51,0.38,0.071,0.78,0.0,0.0,0.0,0.0,93.559,-7.355602342,10.46886525,9.08917163,7.411680568,9.80829426,-7.355602342,-7.355602342,-7.355602342,-7.355602342
2,Bell clay,Clay,1939,9.9,"deLavald cast iron a,b",pipe,67,CC,6.4,intact,Dallas,TX,P,684.0,7.3,Neutral,3.5,0.28,1.09,0.13,0.0,4.48,0.04,0.18,65.5,36.2,37.6,2.0,1.95,23.0,27,Cast,Poor,Southern,3615.97,3615.0,1952.97,0.5401,0.0,1.51,0.38,0.071,0.78,0.0,0.0,0.0,0.0,93.559,-7.355602342,10.46886525,9.08917163,7.411680568,9.80829426,-7.355602342,-7.355602342,-7.355602342,-7.355602342
2,Bell clay,Clay,1939,15.5,"deLavald cast iron a,b",pipe,67,CC,4.7,intact,Dallas,TX,P,684.0,7.3,Neutral,3.5,0.28,1.09,0.13,0.0,4.48,0.04,0.18,65.5,36.2,37.6,2.0,1.95,23.0,27,Cast,Poor,Southern,5661.38,5661.0,1434.21,0.2533,0.0,1.51,0.38,0.071,0.78,0.0,0.0,0.0,0.0,93.559,-7.355602342,10.46886525,9.08917163,7.411680568,9.80829426,-7.355602342,-7.355602342,-7.355602342,-7.355602342
5,Dublin clay adobe,Clay,1939,1.9,"deLavald cast iron a,b",pipe,67,CC,2.6,intact,Oakland,CA,P,1345.0,7.0,Neutral,6.5,0.93,0.48,0.1,0.0,0.69,0.03,0.25,56.4,23.4,28.8,4.9,2.0,22.6,27,Cast,Poor,Southern,693.98,693.0,793.39,1.1432,0.0,1.51,0.38,0.071,0.78,0.0,0.0,0.0,0.0,93.559,-7.355602342,10.46886525,9.08917163,7.411680568,9.80829426,-7.355602342,-7.355602342,-7.355602342,-7.355602342
5,Dublin clay adobe,Clay,1939,6.2,"deLavald cast iron a,b",pipe,67,CC,9.7,intact,Oakland,CA,P,1345.0,7.0,Neutral,6.5,0.93,0.48,0.1,0.0,0.69,0.03,0.25,56.4,23.4,28.8,4.9,2.0,22.6,27,Cast,Poor,Southern,2264.55,2264.0,2959.97,1.3071,0.0,1.51,0.38,0.071,0.78,0.0,0.0,0.0,0.0,93.559,-7.355602342,10.46886525,9.08917163,7.411680568,9.80829426,-7.355602342,-7.355602342,-7.355602342,-7.355602342
5,Dublin clay adobe,Clay,1939,10.2,"deLavald cast iron a,b",pipe,67,CC,10.6,intact,Oakland,CA,P,1345.0,7.0,Neutral,6.5,0.93,0.48,0.1,0.0,0.69,0.03,0.25,56.4,23.4,28.8,4.9,2.0,22.6,27,Cast,Poor,Southern,3725.55,3725.0,3234.61,0.8682,0.0,1.51,0.38,0.071,0.78,0.0,0.0,0.0,0.0,93.559,-7.355602342,10.46886525,9.08917163,7.411680568,9.80829426,-7.355602342,-7.355602342,-7.355602342,-7.355602342
5,Dublin clay adobe,Clay,1939,15.6,"deLavald cast iron a,b",pipe,67,CC,12.8,intact,Oakland,CA,P,1345.0,7.0,Neutral,6.5,0.93,0.48,0.1,0.0,0.69,0.03,0.25,56.4,23.4,28.8,4.9,2.0,22.6,27,Cast,Poor,Southern,5697.9,5697.0,3905.94,0.6855,0.0,1.51,0.38,0.071,0.78,0.0,0.0,0.0,0.0,93.559,-7.355602342,10.46886525,9.08917163,7.411680568,9.80829426,-7.355602342,-7.355602342,-7.355602342,-7.355602342
6,Everett gravelly sandy loam,Sandy Loam,1939,1.9,"deLavald cast iron a,b",pipe,67,CC,0.3,intact,Seattle,WA,G,45100.0,5.9,Medium Acid,12.8,,,,,,,,51.0,34.0,42.2,40.6,1.5,0.1,27,Cast,Good,Northern,693.98,693.0,91.55,0.1319,0.0,1.51,0.38,0.071,0.78,0.0,0.0,0.0,0.0,93.559,-7.355602342,10.46886525,9.08917163,7.411680568,9.80829426,-7.355602342,-7.355602342,-7.355602342,-7.355602342
6,Everett gravelly sandy loam,Sandy Loam,1939,6.2,"deLavald cast iron a,b",pipe,67,CC,1.4,intact,Seattle,WA,G,45100.0,5.9,Medium Acid,12.8,,,,,,,,51.0,34.0,42.2,40.6,1.5,0.1,27,Cast,Good,Northern,2264.55,2264.0,427.21,0.1887,0.0,1.51,0.38,0.071,0.78,0.0,0.0,0.0,0.0,93.559,-7.355602342,10.46886525,9.08917163,7.411680568,9.80829426,-7.355602342,-7.355602342,-7.355602342,-7.355602342
6,Everett gravelly sandy loam,Sandy Loam,1939,10.2,"deLavald cast iron a,b",pipe,67,CC,0.8,intact,Seattle,WA,G,45100.0,5.9,Medium Acid,12.8,,,,,,,,51.0,34.0,42.2,40.6,1.5,0.1,27,Cast,Good,Northern,3725.55,3725.0,244.12,0.0655,0.0,1.51,0.38,0.071,0.78,0.0,0.0,0.0,0.0,93.559,-7.355602342,10.46886525,9.08917163,7.411680568,9.80829426,-7.355602342,-7.355602342,-7.355602342,-7.355602342
6,Everett gravelly sandy loam,Sandy Loam,1939,15.5,"deLavald cast iron a,b",pipe,67,CC,0.6,intact,Seattle,WA,G,45100.0,5.9,Medium Acid,12.8,,,,,,,,51.0,34.0,42.2,40.6,1.5,0.1,27,Cast,Good,Northern,5661.38,5661.0,183.09,0.0323,0.0,1.51,0.38,0.071,0.78,0.0,0.0,0.0,0.0,93.559,-7.355602342,10.46886525,9.08917163,7.411680568,9.80829426,-7.355602342,-7.355602342,-7.355602342,-7.355602342
7,Maddox silt loam,Clay,1939,1.0,"deLavald cast iron a,b",pipe,67,CC,0.6,intact,Cincinnati,OH,F,2120.0,4.4,Extremely Acid,29.8,,,,,,,,53.2,38.6,34.3,3.7,2.02,34.5,27,Cast,Poor,Northern,365.25,365.0,183.09,0.5013,0.0,1.51,0.38,0.071,0.78,0.0,0.0,0.0,0.0,93.559,-7.355602342,10.46886525,9.08917163,7.411680568,9.80829426,-7.355602342,-7.355602342,-7.355602342,-7.355602342
7,Maddox silt loam,Clay,1939,3.5,"deLavald cast iron a,b",pipe,67,CC,2.7,intact,Cincinnati,OH,F,2120.0,4.4,Extremely Acid,29.8,,,,,,,,53.2,38.6,34.3,3.7,2.02,34.5,27,Cast,Poor,Northern,1278.38,1278.0,823.91,0.6445,0.0,1.51,0.38,0.071,0.78,0.0,0.0,0.0,0.0,93.559,-7.355602342,10.46886525,9.08917163,7.411680568,9.80829426,-7.355602342,-7.355602342,-7.355602342,-7.355602342
7,Maddox silt loam,Clay,1939,7.7,"deLavald cast iron a,b",pipe,67,CC,4.7,intact,Cincinnati,OH,F,2120.0,4.4,Extremely Acid,29.8,,,,,,,,53.2,38.6,34.3,3.7,2.02,34.5,27,Cast,Poor,Northern,2812.43,2812.0,1434.21,0.51,0.0,1.51,0.38,0.071,0.78,0.0,0.0,0.0,0.0,93.559,-7.355602342,10.46886525,9.08917163,7.411680568,9.80829426,-7.355602342,-7.355602342,-7.355602342,-7.355602342
7,Maddox silt loam,Clay,1939,11.5,"deLavald cast iron a,b",pipe,67,CC,6.8,intact,Cincinnati,OH,F,2120.0,4.4,Extremely Acid,29.8,,,,,,,,53.2,38.6,34.3,3.7,2.02,34.5,27,Cast,Poor,Northern,4200.38,4200.0,2075.03,0.494,0.0,1.51,0.38,0.071,0.78,0.0,0.0,0.0,0.0,93.559,-7.355602342,10.46886525,9.08917163,7.411680568,9.80829426,-7.355602342,-7.355602342,-7.355602342,-7.355602342
7,Maddox silt loam,Clay,1939,16.9,"deLavald cast iron a,b",pipe,67,CC,5.9,intact,Cincinnati,OH,F,2120.0,4.4,Extremely Acid,29.8,,,,,,,,53.2,38.6,34.3,3.7,2.02,34.5,27,Cast,Poor,Northern,6172.72,6172.0,1800.4,0.2917,0.0,1.51,0.38,0.071,0.78,0.0,0.0,0.0,0.0,93.559,-7.355602342,10.46886525,9.08917163,7.411680568,9.80829426,-7.355602342,-7.355602342,-7.355602342,-7.355602342
12,Hanford fine sandy loam,Sandy Loam,1939,1.9,"deLavald cast iron a,b",pipe,67,CC,0.1,intact,Los Angeles,CA,F,3190.0,7.1,Neutral,2.5,0.39,0.5,0.16,0.0,0.4,0.0,0.14,62.4,45.2,12.4,33.5,,0.0,27,Cast,Good,Southern,693.98,693.0,30.52,0.044,0.0,1.51,0.38,0.071,0.78,0.0,0.0,0.0,0.0,93.559,-7.355602342,10.46886525,9.08917163,7.411680568,9.80829426,-7.355602342,-7.355602342,-7.355602342,-7.355602342
12,Hanford fine sandy loam,Sandy Loam,1939,6.2,"deLavald cast iron a,b",pipe,67,CC,2.4,intact,Los Angeles,CA,F,3190.0,7.1,Neutral,2.5,0.39,0.5,0.16,0.0,0.4,0.0,0.14,62.4,45.2,12.4,33.5,,0.0,27,Cast,Good,Southern,2264.55,2264.0,732.36,0.3234,0.0,1.51,0.38,0.071,0.78,0.0,0.0,0.0,0.0,93.559,-7.355602342,10.46886525,9.08917163,7.411680568,9.80829426,-7.355602342,-7.355602342,-7.355602342,-7.355602342
12,Hanford fine sandy loam,Sandy Loam,1939,15.6,"deLavald cast iron a,b",pipe,67,CC,1.4,intact,Los Angeles,CA,F,3190.0,7.1,Neutral,2.5,0.39,0.5,0.16,0.0,0.4,0.0,0.14,62.4,45.2,12.4,33.5,,0.0,27,Cast,Good,Southern,5697.9,5697.0,427.21,0.075,0.0,1.51,0.38,0.071,0.78,0.0,0.0,0.0,0.0,93.559,-7.355602342,10.46886525,9.08917163,7.411680568,9.80829426,-7.355602342,-7.355602342,-7.355602342,-7.355602342
15,Houston black clay,Clay,1939,2.0,"deLavald cast iron a,b",pipe,67,CC,2.4,intact,San Antonio,TX,P,489.0,7.5,Mildly Alkaline,5,2.48,0.88,0.2,0.0,2.0,0.13,0.73,68.9,27.2,54.4,5.7,2.08,39.8,27,Cast,Poor,Southern,730.5,730.0,732.36,1.0025,0.0,1.51,0.38,0.071,0.78,0.0,0.0,0.0,0.0,93.559,-7.355602342,10.46886525,9.08917163,7.411680568,9.80829426,-7.355602342,-7.355602342,-7.355602342,-7.355602342
15,Houston black clay,Clay,1939,5.9,"deLavald cast iron a,b",pipe,67,CC,5.3,intact,San Antonio,TX,P,489.0,7.5,Mildly Alkaline,5,2.48,0.88,0.2,0.0,2.0,0.13,0.73,68.9,27.2,54.4,5.7,2.08,39.8,27,Cast,Poor,Southern,2154.97,2154.0,1617.3,0.7505,0.0,1.51,0.38,0.071,0.78,0.0,0.0,0.0,0.0,93.559,-7.355602342,10.46886525,9.08917163,7.411680568,9.80829426,-7.355602342,-7.355602342,-7.355602342,-7.355602342
15,Houston black clay,Clay,1939,10.1,"deLavald cast iron a,b",pipe,67,CC,8.3,intact,San Antonio,TX,P,489.0,7.5,Mildly Alkaline,5,2.48,0.88,0.2,0.0,2.0,0.13,0.73,68.9,27.2,54.4,5.7,2.08,39.8,27,Cast,Poor,Southern,3689.03,3689.0,2532.76,0.6866,0.0,1.51,0.38,0.071,0.78,0.0,0.0,0.0,0.0,93.559,-7.355602342,10.46886525,9.08917163,7.411680568,9.80829426,-7.355602342,-7.355602342,-7.355602342,-7.355602342
16,Kalmia fine sandy loam,Silty Clay Loam,1939,2.0,"deLavald cast iron a,b",pipe,67,CC,1.6,intact,Mobile,AT,F,8290.0,4.4,Extremely Acid,41.8,,,,,,,,67.3,61.6,22.2,12.0,1.65,0.6,27,Cast,Good,Southern,730.5,730.0,488.24,0.6684,0.0,1.51,0.38,0.071,0.78,0.0,0.0,0.0,0.0,93.559,-7.355602342,10.46886525,9.08917163,7.411680568,9.80829426,-7.355602342,-7.355602342,-7.355602342,-7.355602342
16,Kalmia fine sandy loam,Silty Clay Loam,1939,6.0,"deLavald cast iron a,b",pipe,67,CC,3.7,intact,Mobile,AT,F,8290.0,4.4,Extremely Acid,41.8,,,,,,,,67.3,61.6,22.2,12.0,1.65,0.6,27,Cast,Good,Southern,2191.5,2191.0,1129.06,0.5152,0.0,1.51,0.38,0.071,0.78,0.0,0.0,0.0,0.0,93.559,-7.355602342,10.46886525,9.08917163,7.411680568,9.80829426,-7.355602342,-7.355602342,-7.355602342,-7.355602342
24,Merrimac gravelly sandy loam,Loamy Sand,1939,2.7,"deLavald cast iron a,b",pipe,67,CC,0.4,intact,Norwood,MA,G,11400.0,4.5,Very Strongly Acid,42.6,,,,,,,,50.0,41.0,43.0,34.7,1.4,0.0,27,Cast,Good,Northern,986.18,986.0,122.06,0.1238,0.0,1.51,0.38,0.071,0.78,0.0,0.0,0.0,0.0,93.559,-7.355602342,10.46886525,9.08917163,7.411680568,9.80829426,-7.355602342,-7.355602342,-7.355602342,-7.355602342
24,Merrimac gravelly sandy loam,Loamy Sand,1939,6.1,"deLavald cast iron a,b",pipe,67,CC,1.7,intact,Norwood,MA,G,11400.0,4.5,Very Strongly Acid,42.6,,,,,,,,50.0,41.0,43.0,34.7,1.4,0.0,27,Cast,Good,Northern,2228.03,2228.0,518.76,0.2328,0.0,1.51,0.38,0.071,0.78,0.0,0.0,0.0,0.0,93.559,-7.355602342,10.46886525,9.08917163,7.411680568,9.80829426,-7.355602342,-7.355602342,-7.355602342,-7.355602342
24,Merrimac gravelly sandy loam,Loamy Sand,1939,10.6,"deLavald cast iron a,b",pipe,67,CC,1.9,intact,Norwood,MA,G,11400.0,4.5,Very Strongly Acid,42.6,,,,,,,,50.0,41.0,43.0,34.7,1.4,0.0,27,Cast,Good,Northern,3871.65,3871.0,579.79,0.1498,0.0,1.51,0.38,0.071,0.78,0.0,0.0,0.0,0.0,93.559,-7.355602342,10.46886525,9.08917163,7.411680568,9.80829426,-7.355602342,-7.355602342,-7.355602342,-7.355602342
27,Miller clay,Clay,1939,2.0,"deLavald cast iron a,b",pipe,67,CC,2.3,intact,Bunkie,LA,P,570.0,6.6,Neutral,3.7,0.53,1.86,1.42,0.0,2.0,0.08,1.54,67.0,56.0,42.6,1.9,2.01,32.5,27,Cast,Poor,Southern,730.5,730.0,701.85,0.9608,0.0,1.51,0.38,0.071,0.78,0.0,0.0,0.0,0.0,93.559,-7.355602342,10.46886525,9.08917163,7.411680568,9.80829426,-7.355602342,-7.355602342,-7.355602342,-7.355602342
27,Miller clay,Clay,1939,6.0,"deLavald cast iron a,b",pipe,67,CC,7.1,intact,Bunkie,LA,P,570.0,6.6,Neutral,3.7,0.53,1.86,1.42,0.0,2.0,0.08,1.54,67.0,56.0,42.6,1.9,2.01,32.5,27,Cast,Poor,Southern,2191.5,2191.0,2166.58,0.9886,0.0,1.51,0.38,0.071,0.78,0.0,0.0,0.0,0.0,93.559,-7.355602342,10.46886525,9.08917163,7.411680568,9.80829426,-7.355602342,-7.355602342,-7.355602342,-7.355602342
27,Miller clay,Clay,1939,10.0,"deLavald cast iron a,b",pipe,67,CC,10.8,intact,Bunkie,LA,P,570.0,6.6,Neutral,3.7,0.53,1.86,1.42,0.0,2.0,0.08,1.54,67.0,56.0,42.6,1.9,2.01,32.5,27,Cast,Poor,Southern,3652.5,3652.0,3295.64,0.9023,0.0,1.51,0.38,0.071,0.78,0.0,0.0,0.0,0.0,93.559,-7.355602342,10.46886525,9.08917163,7.411680568,9.80829426,-7.355602342,-7.355602342,-7.355602342,-7.355602342
27,Miller clay,Clay,1939,15.7,"deLavald cast iron a,b",pipe,67,CC,6.2,intact,Bunkie,LA,P,570.0,6.6,Neutral,3.7,0.53,1.86,1.42,0.0,2.0,0.08,1.54,67.0,56.0,42.6,1.9,2.01,32.5,27,Cast,Poor,Southern,5734.43,5734.0,1891.94,0.3299,0.0,1.51,0.38,0.071,0.78,0.0,0.0,0.0,0.0,93.559,-7.355602342,10.46886525,9.08917163,7.411680568,9.80829426,-7.355602342,-7.355602342,-7.355602342,-7.355602342
28,Montezuma clay adobe,Loamy Sand,1939,1.6,"deLavald cast iron a,b",pipe,67,CC,2.7,intact,San Diego,CA,P,408.0,6.8,Neutral,,1.5,0.06,0.18,0.0,0.12,0.99,0.89,61.0,40.3,24.6,2.5,,5.9,27,Cast,Very Poor,Southern,584.4,584.0,823.91,1.4098,0.0,1.51,0.38,0.071,0.78,0.0,0.0,0.0,0.0,93.559,-7.355602342,10.46886525,9.08917163,7.411680568,9.80829426,-7.355602342,-7.355602342,-7.355602342,-7.355602342
28,Montezuma clay adobe,Loamy Sand,1939,7.7,"deLavald cast iron a,b",pipe,67,CC,12.6,intact,San Diego,CA,P,408.0,6.8,Neutral,,1.5,0.06,0.18,0.0,0.12,0.99,0.89,61.0,40.3,24.6,2.5,,5.9,27,Cast,Very Poor,Southern,2812.43,2812.0,3844.91,1.3671,0.0,1.51,0.38,0.071,0.78,0.0,0.0,0.0,0.0,93.559,-7.355602342,10.46886525,9.08917163,7.411680568,9.80829426,-7.355602342,-7.355602342,-7.355602342,-7.355602342
28,Montezuma clay adobe,Loamy Sand,1939,9.6,"deLavald cast iron a,b",pipe,67,CC,10.9,intact,San Diego,CA,P,408.0,6.8,Neutral,,1.5,0.06,0.18,0.0,0.12,0.99,0.89,61.0,40.3,24.6,2.5,,5.9,27,Cast,Very Poor,Southern,3506.4,3506.0,3326.15,0.9486,0.0,1.51,0.38,0.071,0.78,0.0,0.0,0.0,0.0,93.559,-7.355602342,10.46886525,9.08917163,7.411680568,9.80829426,-7.355602342,-7.355602342,-7.355602342,-7.355602342
31,Norfolk fine sand,Sand,1939,2.0,"deLavald cast iron a,b",pipe,67,CC,2.2,intact,Jaksonville,FL,G,20500.0,4.7,Very Strongly Acid,1.8,,,,,,,,69.3,47.4,2.8,38.1,1.55,0.0,27,Cast,Good,Southern,730.5,730.0,671.33,0.919,0.0,1.51,0.38,0.071,0.78,0.0,0.0,0.0,0.0,93.559,-7.355602342,10.46886525,9.08917163,7.411680568,9.80829426,-7.355602342,-7.355602342,-7.355602342,-7.355602342
31,Norfolk fine sand,Sand,1939,6.0,"deLavald cast iron a,b",pipe,67,CC,4.1,intact,Jaksonville,FL,G,20500.0,4.7,Very Strongly Acid,1.8,,,,,,,,69.3,47.4,2.8,38.1,1.55,0.0,27,Cast,Good,Southern,2191.5,2191.0,1251.12,0.5709,0.0,1.51,0.38,0.071,0.78,0.0,0.0,0.0,0.0,93.559,-7.355602342,10.46886525,9.08917163,7.411680568,9.80829426,-7.355602342,-7.355602342,-7.355602342,-7.355602342
31,Norfolk fine sand,Sand,1939,10.0,"deLavald cast iron a,b",pipe,67,CC,4.4,intact,Jaksonville,FL,G,20500.0,4.7,Very Strongly Acid,1.8,,,,,,,,69.3,47.4,2.8,38.1,1.55,0.0,27,Cast,Good,Southern,3652.5,3652.0,1342.67,0.3676,0.0,1.51,0.38,0.071,0.78,0.0,0.0,0.0,0.0,93.559,-7.355602342,10.46886525,9.08917163,7.411680568,9.80829426,-7.355602342,-7.355602342,-7.355602342,-7.355602342
31,Norfolk fine sand,Sand,1939,15.7,"deLavald cast iron a,b",pipe,67,CC,2.1,intact,Jaksonville,FL,G,20500.0,4.7,Very Strongly Acid,1.8,,,,,,,,69.3,47.4,2.8,38.1,1.55,0.0,27,Cast,Good,Southern,5734.43,5734.0,640.82,0.1117,0.0,1.51,0.38,0.071,0.78,0.0,0.0,0.0,0.0,93.559,-7.355602342,10.46886525,9.08917163,7.411680568,9.80829426,-7.355602342,-7.355602342,-7.355602342,-7.355602342
35,Ramona loam,Clay Loam,1939,1.9,"deLavald cast iron a,b",pipe,67,CC,1.1,intact,Los Angeles,CA,G,2060.0,7.3,Neutral,5.7,0.68,0.68,0.49,0.0,1.1,0.06,0.35,62.4,15.2,18.0,10.9,1.89,3.1,27,Cast,Good,Southern,693.98,693.0,335.67,0.4837,0.0,1.51,0.38,0.071,0.78,0.0,0.0,0.0,0.0,93.559,-7.355602342,10.46886525,9.08917163,7.411680568,9.80829426,-7.355602342,-7.355602342,-7.355602342,-7.355602342
35,Ramona loam,Clay Loam,1939,6.2,"deLavald cast iron a,b",pipe,67,CC,1.3,intact,Los Angeles,CA,G,2060.0,7.3,Neutral,5.7,0.68,0.68,0.49,0.0,1.1,0.06,0.35,62.4,15.2,18.0,10.9,1.89,3.1,27,Cast,Good,Southern,2264.55,2264.0,396.7,0.1752,0.0,1.51,0.38,0.071,0.78,0.0,0.0,0.0,0.0,93.559,-7.355602342,10.46886525,9.08917163,7.411680568,9.80829426,-7.355602342,-7.355602342,-7.355602342,-7.355602342
35,Ramona loam,Clay Loam,1939,10.2,"deLavald cast iron a,b",pipe,67,CC,2.7,intact,Los Angeles,CA,G,2060.0,7.3,Neutral,5.7,0.68,0.68,0.49,0.0,1.1,0.06,0.35,62.4,15.2,18.0,10.9,1.89,3.1,27,Cast,Good,Southern,3725.55,3725.0,823.91,0.2212,0.0,1.51,0.38,0.071,0.78,0.0,0.0,0.0,0.0,93.559,-7.355602342,10.46886525,9.08917163,7.411680568,9.80829426,-7.355602342,-7.355602342,-7.355602342,-7.355602342
36,Ruston sandy loam,Sandy Loam,1939,2.0,"deLavald cast iron a,b",pipe,67,CC,0.8,intact,Meridian,MS,G,11200.0,4.5,Very Strongly Acid,4.6,,,,,,,,64.0,53.0,13.8,16.0,1.62,0.0,27,Cast,Good,Southern,730.5,730.0,244.12,0.3342,0.0,1.51,0.38,0.071,0.78,0.0,0.0,0.0,0.0,93.559,-7.355602342,10.46886525,9.08917163,7.411680568,9.80829426,-7.355602342,-7.355602342,-7.355602342,-7.355602342
36,Ruston sandy loam,Sandy Loam,1939,6.0,"deLavald cast iron a,b",pipe,67,CC,0.4,intact,Meridian,MS,G,11200.0,4.5,Very Strongly Acid,4.6,,,,,,,,64.0,53.0,13.8,16.0,1.62,0.0,27,Cast,Good,Southern,2191.5,2191.0,122.06,0.0557,0.0,1.51,0.38,0.071,0.78,0.0,0.0,0.0,0.0,93.559,-7.355602342,10.46886525,9.08917163,7.411680568,9.80829426,-7.355602342,-7.355602342,-7.355602342,-7.355602342
36,Ruston sandy loam,Sandy Loam,1939,10.0,"deLavald cast iron a,b",pipe,67,CC,3.6,intact,Meridian,MS,G,11200.0,4.5,Very Strongly Acid,4.6,,,,,,,,64.0,53.0,13.8,16.0,1.62,0.0,27,Cast,Good,Southern,3652.5,3652.0,1098.55,0.3008,0.0,1.51,0.38,0.071,0.78,0.0,0.0,0.0,0.0,93.559,-7.355602342,10.46886525,9.08917163,7.411680568,9.80829426,-7.355602342,-7.355602342,-7.355602342,-7.355602342
36,Ruston sandy loam,Sandy Loam,1939,15.7,"deLavald cast iron a,b",pipe,67,CC,1.6,intact,Meridian,MS,G,11200.0,4.5,Very Strongly Acid,4.6,,,,,,,,64.0,53.0,13.8,16.0,1.62,0.0,27,Cast,Good,Southern,5734.43,5734.0,488.24,0.0851,0.0,1.51,0.38,0.071,0.78,0.0,0.0,0.0,0.0,93.559,-7.355602342,10.46886525,9.08917163,7.411680568,9.80829426,-7.355602342,-7.355602342,-7.355602342,-7.355602342
37,St. John's fine sand,Sand,1939,2.0,"deLavald cast iron a,b",pipe,67,CC,4.0,intact,Jaksonville,PL,P,11200.0,3.8,Extremely Acid,15.3,,,,,,,,69.3,47.4,7.0,,,0.0,27,Cast,Fair,Southern,730.5,730.0,1220.61,1.6709,0.0,1.51,0.38,0.071,0.78,0.0,0.0,0.0,0.0,93.559,-7.355602342,10.46886525,9.08917163,7.411680568,9.80829426,-7.355602342,-7.355602342,-7.355602342,-7.355602342
37,St. John's fine sand,Sand,1939,6.0,"deLavald cast iron a,b",pipe,67,CC,6.0,intact,Jaksonville,PL,P,11200.0,3.8,Extremely Acid,15.3,,,,,,,,69.3,47.4,7.0,,,0.0,27,Cast,Fair,Southern,2191.5,2191.0,1830.91,0.8355,0.0,1.51,0.38,0.071,0.78,0.0,0.0,0.0,0.0,93.559,-7.355602342,10.46886525,9.08917163,7.411680568,9.80829426,-7.355602342,-7.355602342,-7.355602342,-7.355602342
37,St. John's fine sand,Sand,1939,8.0,"deLavald cast iron a,b",pipe,67,CC,9.2,intact,Jaksonville,PL,P,11200.0,3.8,Extremely Acid,15.3,,,,,,,,69.3,47.4,7.0,,,0.0,27,Cast,Fair,Southern,2922.0,2922.0,2807.4,0.9608,0.0,1.51,0.38,0.071,0.78,0.0,0.0,0.0,0.0,93.559,-7.355602342,10.46886525,9.08917163,7.411680568,9.80829426,-7.355602342,-7.355602342,-7.355602342,-7.355602342
37,St. John's fine sand,Sand,1939,10.1,"deLavald cast iron a,b",pipe,67,CC,12.0,intact,Jaksonville,PL,P,11200.0,3.8,Extremely Acid,15.3,,,,,,,,69.3,47.4,7.0,,,0.0,27,Cast,Fair,Southern,3689.03,3689.0,3661.82,0.9926,0.0,1.51,0.38,0.071,0.78,0.0,0.0,0.0,0.0,93.559,-7.355602342,10.46886525,9.08917163,7.411680568,9.80829426,-7.355602342,-7.355602342,-7.355602342,-7.355602342
45,Unidentified alkali soil,,1939,2.6,"deLavald cast iron a,b",pipe,67,CC,2.1,intact,Casper,WY,P,263.0,7.4,Mildly Alkaline,A,8.45,3.7,0.7,0.0,0.24,0.18,11.98,47.2,15.3,44.8,18.7,,0.0,27,Cast,Poor,Northern,949.65,949.0,640.82,0.6748,0.0,1.51,0.38,0.071,0.78,0.0,0.0,0.0,0.0,93.559,-7.355602342,10.46886525,9.08917163,7.411680568,9.80829426,-7.355602342,-7.355602342,-7.355602342,-7.355602342
45,Unidentified alkali soil,,1939,6.5,"deLavald cast iron a,b",pipe,67,CC,16.5,intact,Casper,WY,P,263.0,7.4,Mildly Alkaline,A,8.45,3.7,0.7,0.0,0.24,0.18,11.98,47.2,15.3,44.8,18.7,,0.0,27,Cast,Poor,Northern,2374.12,2374.0,5035.0,2.1208,0.0,1.51,0.38,0.071,0.78,0.0,0.0,0.0,0.0,93.559,-7.355602342,10.46886525,9.08917163,7.411680568,9.80829426,-7.355602342,-7.355602342,-7.355602342,-7.355602342
45,Unidentified alkali soil,,1939,8.7,"deLavald cast iron a,b",pipe,67,CC,21.8,intact,Casper,WY,P,263.0,7.4,Mildly Alkaline,A,8.45,3.7,0.7,0.0,0.24,0.18,11.98,47.2,15.3,44.8,18.7,,0.0,27,Cast,Poor,Northern,3177.67,3177.0,6652.31,2.0935,0.0,1.51,0.38,0.071,0.78,0.0,0.0,0.0,0.0,93.559,-7.355602342,10.46886525,9.08917163,7.411680568,9.80829426,-7.355602342,-7.355602342,-7.355602342,-7.355602342
45,Unidentified alkali soil,,1939,10.6,"deLavald cast iron a,b",pipe,67,CC,37.5,intact,Casper,WY,P,263.0,7.4,Mildly Alkaline,A,8.45,3.7,0.7,0.0,0.24,0.18,11.98,47.2,15.3,44.8,18.7,,0.0,27,Cast,Poor,Northern,3871.65,3871.0,11443.19,2.9556,0.0,1.51,0.38,0.071,0.78,0.0,0.0,0.0,0.0,93.559,-7.355602342,10.46886525,9.08917163,7.411680568,9.80829426,-7.355602342,-7.355602342,-7.355602342,-7.355602342
29,Muck,Muck,1939,2.0,"deLavald cast iron a,b",pipe,67,CC,6.8,intact,New Orleans,LA,VP,1270.0,4.2,Extremely Acid,28.1,2.15,1.92,1.55,0.0,0.0,1.69,2.3,69.3,57.4,34.5,26.6,,5.8,27,Cast,Very Poor,Southern,730.5,730.0,2075.03,2.8406,0.0,1.51,0.38,0.071,0.78,0.0,0.0,0.0,0.0,93.559,-7.355602342,10.46886525,9.08917163,7.411680568,9.80829426,-7.355602342,-7.355602342,-7.355602342,-7.355602342
29,Muck,Muck,1939,6.0,"deLavald cast iron a,b",pipe,67,CC,8.4,intact,New Orleans,LA,VP,1270.0,4.2,Extremely Acid,28.1,2.15,1.92,1.55,0.0,0.0,1.69,2.3,69.3,57.4,34.5,26.6,,5.8,27,Cast,Very Poor,Southern,2191.5,2191.0,2563.27,1.1696,0.0,1.51,0.38,0.071,0.78,0.0,0.0,0.0,0.0,93.559,-7.355602342,10.46886525,9.08917163,7.411680568,9.80829426,-7.355602342,-7.355602342,-7.355602342,-7.355602342
29,Muck,Muck,1939,8.0,"deLavald cast iron a,b",pipe,67,CC,16.9,intact,New Orleans,LA,VP,1270.0,4.2,Extremely Acid,28.1,2.15,1.92,1.55,0.0,0.0,1.69,2.3,69.3,57.4,34.5,26.6,,5.8,27,Cast,Very Poor,Southern,2922.0,2922.0,5157.06,1.7649,0.0,1.51,0.38,0.071,0.78,0.0,0.0,0.0,0.0,93.559,-7.355602342,10.46886525,9.08917163,7.411680568,9.80829426,-7.355602342,-7.355602342,-7.355602342,-7.355602342
29,Muck,Muck,1939,10.0,"deLavald cast iron a,b",pipe,67,CC,53.2,intact,New Orleans,LA,VP,1270.0,4.2,Extremely Acid,28.1,2.15,1.92,1.55,0.0,0.0,1.69,2.3,69.3,57.4,34.5,26.6,,5.8,27,Cast,Very Poor,Southern,3652.5,3652.0,16234.07,4.4446,0.0,1.51,0.38,0.071,0.78,0.0,0.0,0.0,0.0,93.559,-7.355602342,10.46886525,9.08917163,7.411680568,9.80829426,-7.355602342,-7.355602342,-7.355602342,-7.355602342
3,Cecil clay loam,Clay,1939,2.0,"deLavald cast iron a,b",pipe,67,CC,0.6,intact,Atlanta,GA,G,30000.0,5.2,Strongly Acid,11.5,,,,,,,,61.2,48.3,29.4,18.2,1.6,7.0,27,Cast,Good,Southern,730.5,730.0,183.09,0.2506,0.0,1.51,0.38,0.071,0.78,0.0,0.0,0.0,0.0,93.559,-7.355602342,10.46886525,9.08917163,7.411680568,9.80829426,-7.355602342,-7.355602342,-7.355602342,-7.355602342
3,Cecil clay loam,Clay,1939,6.0,"deLavald cast iron a,b",pipe,67,CC,1.3,intact,Atlanta,GA,G,30000.0,5.2,Strongly Acid,11.5,,,,,,,,61.2,48.3,29.4,18.2,1.6,7.0,27,Cast,Good,Southern,2191.5,2191.0,396.7,0.181,0.0,1.51,0.38,0.071,0.78,0.0,0.0,0.0,0.0,93.559,-7.355602342,10.46886525,9.08917163,7.411680568,9.80829426,-7.355602342,-7.355602342,-7.355602342,-7.355602342
3,Cecil clay loam,Clay,1939,10.1,"deLavald cast iron a,b",pipe,67,CC,3.2,intact,Atlanta,GA,G,30000.0,5.2,Strongly Acid,11.5,,,,,,,,61.2,48.3,29.4,18.2,1.6,7.0,27,Cast,Good,Southern,3689.03,3689.0,976.49,0.2647,0.0,1.51,0.38,0.071,0.78,0.0,0.0,0.0,0.0,93.559,-7.355602342,10.46886525,9.08917163,7.411680568,9.80829426,-7.355602342,-7.355602342,-7.355602342,-7.355602342
40,Sharkey clay,Silty Clay,1939,2.0,"deLavald cast iron a,b",pipe,67,CC,2.4,intact,New Orleans,LA,P,970.0,6.0,Medium Acid,9.4,0.56,0.58,0.44,0.0,0.93,0.07,0.28,69.3,57.4,33.0,2.3,1.78,16.4,27,Cast,Poor,Southern,730.5,730.0,732.36,1.0025,0.0,1.51,0.38,0.071,0.78,0.0,0.0,0.0,0.0,93.559,-7.355602342,10.46886525,9.08917163,7.411680568,9.80829426,-7.355602342,-7.355602342,-7.355602342,-7.355602342
40,Sharkey clay,Silty Clay,1939,6.0,"deLavald cast iron a,b",pipe,67,CC,5.8,intact,New Orleans,LA,P,970.0,6.0,Medium Acid,9.4,0.56,0.58,0.44,0.0,0.93,0.07,0.28,69.3,57.4,33.0,2.3,1.78,16.4,27,Cast,Poor,Southern,2191.5,2191.0,1769.88,0.8076,0.0,1.51,0.38,0.071,0.78,0.0,0.0,0.0,0.0,93.559,-7.355602342,10.46886525,9.08917163,7.411680568,9.80829426,-7.355602342,-7.355602342,-7.355602342,-7.355602342
40,Sharkey clay,Silty Clay,1939,8.0,"deLavald cast iron a,b",pipe,67,CC,7.7,intact,New Orleans,LA,P,970.0,6.0,Medium Acid,9.4,0.56,0.58,0.44,0.0,0.93,0.07,0.28,69.3,57.4,33.0,2.3,1.78,16.4,27,Cast,Poor,Southern,2922.0,2922.0,2349.67,0.8041,0.0,1.51,0.38,0.071,0.78,0.0,0.0,0.0,0.0,93.559,-7.355602342,10.46886525,9.08917163,7.411680568,9.80829426,-7.355602342,-7.355602342,-7.355602342,-7.355602342
40,Sharkey clay,Silty Clay,1939,10.0,"deLavald cast iron a,b",pipe,67,CC,18.6,intact,New Orleans,LA,P,970.0,6.0,Medium Acid,9.4,0.56,0.58,0.44,0.0,0.93,0.07,0.28,69.3,57.4,33.0,2.3,1.78,16.4,27,Cast,Poor,Southern,3652.5,3652.0,5675.82,1.554,0.0,1.51,0.38,0.071,0.78,0.0,0.0,0.0,0.0,93.559,-7.355602342,10.46886525,9.08917163,7.411680568,9.80829426,-7.355602342,-7.355602342,-7.355602342,-7.355602342
42,Susquehanna clay,Clay,1939,2.0,"deLavald cast iron a,b",pipe,67,CC,2.3,intact,Meridian,MS,F,13700.0,4.7,Very Strongly Acid,28.2,,,,,,,,64.0,53.0,34.8,14.9,1.79,4.7,27,Cast,Fair,Southern,730.5,730.0,701.85,0.9608,0.0,1.51,0.38,0.071,0.78,0.0,0.0,0.0,0.0,93.559,-7.355602342,10.46886525,9.08917163,7.411680568,9.80829426,-7.355602342,-7.355602342,-7.355602342,-7.355602342
42,Susquehanna clay,Clay,1939,6.0,"deLavald cast iron a,b",pipe,67,CC,5.8,intact,Meridian,MS,F,13700.0,4.7,Very Strongly Acid,28.2,,,,,,,,64.0,53.0,34.8,14.9,1.79,4.7,27,Cast,Fair,Southern,2191.5,2191.0,1769.88,0.8076,0.0,1.51,0.38,0.071,0.78,0.0,0.0,0.0,0.0,93.559,-7.355602342,10.46886525,9.08917163,7.411680568,9.80829426,-7.355602342,-7.355602342,-7.355602342,-7.355602342
42,Susquehanna clay,Clay,1939,8.0,"deLavald cast iron a,b",pipe,67,CC,3.7,intact,Meridian,MS,F,13700.0,4.7,Very Strongly Acid,28.2,,,,,,,,64.0,53.0,34.8,14.9,1.79,4.7,27,Cast,Fair,Southern,2922.0,2922.0,1129.06,0.3864,0.0,1.51,0.38,0.071,0.78,0.0,0.0,0.0,0.0,93.559,-7.355602342,10.46886525,9.08917163,7.411680568,9.80829426,-7.355602342,-7.355602342,-7.355602342,-7.355602342
42,Susquehanna clay,Clay,1939,10.1,"deLavald cast iron a,b",pipe,67,CC,5.9,intact,Meridian,MS,F,13700.0,4.7,Very Strongly Acid,28.2,,,,,,,,64.0,53.0,34.8,14.9,1.79,4.7,27,Cast,Fair,Southern,3689.03,3689.0,1800.4,0.488,0.0,1.51,0.38,0.071,0.78,0.0,0.0,0.0,0.0,93.559,-7.355602342,10.46886525,9.08917163,7.411680568,9.80829426,-7.355602342,-7.355602342,-7.355602342,-7.355602342
43,Tidal marsh,Marsh,1939,2.8,"deLavald cast iron a,b",pipe,67,CC,3.6,intact,Elizabeth,NJ,VP,60.0,3.1,Extremely Acid,36.8,45.4,5.17,9.45,0.0,0.0,43.3,37.0,52.0,43.0,55.4,,,,27,Cast,Very Poor,Northern,1022.7,1022.0,1098.55,1.0742,0.0,1.51,0.38,0.071,0.78,0.0,0.0,0.0,0.0,93.559,-7.355602342,10.46886525,9.08917163,7.411680568,9.80829426,-7.355602342,-7.355602342,-7.355602342,-7.355602342
43,Tidal marsh,Marsh,1939,6.2,"deLavald cast iron a,b",pipe,67,CC,12.5,intact,Elizabeth,NJ,VP,60.0,3.1,Extremely Acid,36.8,45.4,5.17,9.45,0.0,0.0,43.3,37.0,52.0,43.0,55.4,,,,27,Cast,Very Poor,Northern,2264.55,2264.0,3814.4,1.6844,0.0,1.51,0.38,0.071,0.78,0.0,0.0,0.0,0.0,93.559,-7.355602342,10.46886525,9.08917163,7.411680568,9.80829426,-7.355602342,-7.355602342,-7.355602342,-7.355602342
43,Tidal marsh,Marsh,1939,8.0,"deLavald cast iron a,b",pipe,67,CC,17.2,intact,Elizabeth,NJ,VP,60.0,3.1,Extremely Acid,36.8,45.4,5.17,9.45,0.0,0.0,43.3,37.0,52.0,43.0,55.4,,,,27,Cast,Very Poor,Northern,2922.0,2922.0,5248.61,1.7962,0.0,1.51,0.38,0.071,0.78,0.0,0.0,0.0,0.0,93.559,-7.355602342,10.46886525,9.08917163,7.411680568,9.80829426,-7.355602342,-7.355602342,-7.355602342,-7.355602342
43,Tidal marsh,Marsh,1939,10.7,"deLavald cast iron a,b",pipe,67,CC,33.0,intact,Elizabeth,NJ,VP,60.0,3.1,Extremely Acid,36.8,45.4,5.17,9.45,0.0,0.0,43.3,37.0,52.0,43.0,55.4,,,,27,Cast,Very Poor,Northern,3908.17,3908.0,10070.01,2.5767,0.0,1.51,0.38,0.071,0.78,0.0,0.0,0.0,0.0,93.559,-7.355602342,10.46886525,9.08917163,7.411680568,9.80829426,-7.355602342,-7.355602342,-7.355602342,-7.355602342
24,Merrimac gravelly sandy loam,Loamy Sand,1928,6.1,Monocast iron,pipe,65,I,1.8,intact,Norwood,MA,G,11400.0,4.5,Very Strongly Acid,42.6,,,,,,,,50.0,41.0,43.0,34.7,1.4,0.0,27,Cast,Good,Northern,2228.03,2228.0,549.27,0.2465,3.4,1.5,0.5,0.0,0.7,0.0,0.0,0.0,0.0,90.5,10.38850225,9.570191947,8.471579739,-7.447665175,8.808051941,-7.447665175,-7.447665175,-7.447665175,-7.447665175
28,Montezuma clay adobe,Loamy Sand,1928,5.6,Monocast iron,pipe,65,I,5.8,intact,San Diego,CA,P,408.0,6.8,Neutral,,1.5,0.06,0.18,0.0,0.12,0.99,0.89,61.0,40.3,24.6,2.5,,5.9,27,Cast,Very Poor,Southern,2045.4,2045.0,1769.88,0.8653,3.4,1.5,0.5,0.0,0.7,0.0,0.0,0.0,0.0,90.5,10.38850225,9.570191947,8.471579739,-7.447665175,8.808051941,-7.447665175,-7.447665175,-7.447665175,-7.447665175
28,Montezuma clay adobe,Loamy Sand,1928,9.6,Monocast iron,pipe,65,I,18.6,intact,San Diego,CA,P,408.0,6.8,Neutral,,1.5,0.06,0.18,0.0,0.12,0.99,0.89,61.0,40.3,24.6,2.5,,5.9,27,Cast,Very Poor,Southern,3506.4,3506.0,5675.82,1.6187,3.4,1.5,0.5,0.0,0.7,0.0,0.0,0.0,0.0,90.5,10.38850225,9.570191947,8.471579739,-7.447665175,8.808051941,-7.447665175,-7.447665175,-7.447665175,-7.447665175
45,Unidentified alkali soil,,1928,6.5,Monocast iron,pipe,65,I,7.4,intact,Casper,WY,P,263.0,7.4,Mildly Alkaline,A,8.45,3.7,0.7,0.0,0.24,0.18,11.98,47.2,15.3,44.8,18.7,,0.0,27,Cast,Poor,Northern,2374.12,2374.0,2258.12,0.9511,3.4,1.5,0.5,0.0,0.7,0.0,0.0,0.0,0.0,90.5,10.38850225,9.570191947,8.471579739,-7.447665175,8.808051941,-7.447665175,-7.447665175,-7.447665175,-7.447665175
52,Lake Charles clay loam,Clay,1928,2.0,Monocast iron,pipe,65,I,7.4,intact,League City,TX,P,234.0,8.8,Strongly Alkaline,A,4.2,0.33,0.18,0.52,4.36,1.33,4.26,69.0,47.0,54.8,3.7,1.97,33.9,27,Cast,Poor,Southern,730.5,730.0,2258.12,3.0912,3.4,1.5,0.5,0.0,0.7,0.0,0.0,0.0,0.0,90.5,10.38850225,9.570191947,8.471579739,-7.447665175,8.808051941,-7.447665175,-7.447665175,-7.447665175,-7.447665175
52,Lake Charles clay loam,Clay,1928,5.4,Monocast iron,pipe,65,I,16.2,intact,League City,TX,P,234.0,8.8,Strongly Alkaline,A,4.2,0.33,0.18,0.52,4.36,1.33,4.26,69.0,47.0,54.8,3.7,1.97,33.9,27,Cast,Poor,Southern,1972.35,1972.0,4943.46,2.5064,3.4,1.5,0.5,0.0,0.7,0.0,0.0,0.0,0.0,90.5,10.38850225,9.570191947,8.471579739,-7.447665175,8.808051941,-7.447665175,-7.447665175,-7.447665175,-7.447665175
52,Lake Charles clay loam,Clay,1928,7.5,Monocast iron,pipe,65,I,28.5,intact,League City,TX,P,234.0,8.8,Strongly Alkaline,A,4.2,0.33,0.18,0.52,4.36,1.33,4.26,69.0,47.0,54.8,3.7,1.97,33.9,27,Cast,Poor,Southern,2739.38,2739.0,8696.82,3.1747,3.4,1.5,0.5,0.0,0.7,0.0,0.0,0.0,0.0,90.5,10.38850225,9.570191947,8.471579739,-7.447665175,8.808051941,-7.447665175,-7.447665175,-7.447665175,-7.447665175
54,Fairmount silt loam,Clay,1928,1.9,Monocast iron,pipe,65,I,1.5,intact,Cincinnati,OH,P,886.0,7.0,Neutral,3.5,0.59,10.1,0.59,0.0,0.7,0.08,9.05,53.2,38.6,26.1,4.7,1.96,6.1,27,Cast,Fair,Northern,693.98,693.0,457.73,0.6596,3.4,1.5,0.5,0.0,0.7,0.0,0.0,0.0,0.0,90.5,10.38850225,9.570191947,8.471579739,-7.447665175,8.808051941,-7.447665175,-7.447665175,-7.447665175,-7.447665175
54,Fairmount silt loam,Clay,1928,5.2,Monocast iron,pipe,65,I,1.6,intact,Cincinnati,OH,P,886.0,7.0,Neutral,3.5,0.59,10.1,0.59,0.0,0.7,0.08,9.05,53.2,38.6,26.1,4.7,1.96,6.1,27,Cast,Fair,Northern,1899.3,1899.0,488.24,0.2571,3.4,1.5,0.5,0.0,0.7,0.0,0.0,0.0,0.0,90.5,10.38850225,9.570191947,8.471579739,-7.447665175,8.808051941,-7.447665175,-7.447665175,-7.447665175,-7.447665175
