Repository: sk7-dev/corrosion_prediction

File: Dataset/final_database1.csv (part 44 of 57)
site_no,soil_type,texture,year,duration,material_name,type,material_id,material_code,weight_loss_oz,specimen_status,city,state,internal_drainage,resistivity,pH,pH_type,total_acidity,Na+K,Ca,Mg,CO3,HCO3,Cl,SO4,mean_temp,annual_precipitation,moisture,air_pore_space,specific_gravity,volume_shrinkage,table,iron_type,areation,region,approximate_days,exact_days,weight_loss_g,corrosion_rate,C (%),Si (%),Mn (%),S (%),P (%),Cr (%),Ni (%),Cu (%),Mo  (%),Fe (%),C_clr,Si_clr,Mn_clr,S_clr,P_clr,Cr_clr,Ni_clr,Cu_clr,Mo_clr
54,Fairmount silt loam,Clay,1928,7.3,Monocast iron,pipe,65,I,3.4,intact,Cincinnati,OH,P,886.0,7.0,Neutral,3.5,0.59,10.1,0.59,0.0,0.7,0.08,9.05,53.2,38.6,26.1,4.7,1.96,6.1,27,Cast,Fair,Northern,2666.32,2666.0,1037.52,0.3891,3.4,1.5,0.5,0.0,0.7,0.0,0.0,0.0,0.0,90.5,10.38850225,9.570191947,8.471579739,-7.447665175,8.808051941,-7.447665175,-7.447665175,-7.447665175,-7.447665175
101,Billings silt loam (low alkali),Silty Clay Loam,1928,1.9,Monocast iron,pipe,65,I,5.5,intact,Grand Junction,CO,F,261.0,7.3,Neutral,A,5.21,19.24,1.43,0.0,0.66,1.56,22.48,52.0,8.8,30.0,,,,27,Cast,Poor,Northern,693.98,693.0,1678.33,2.4184,3.4,1.5,0.5,0.0,0.7,0.0,0.0,0.0,0.0,90.5,10.38850225,9.570191947,8.471579739,-7.447665175,8.808051941,-7.447665175,-7.447665175,-7.447665175,-7.447665175
101,Billings silt loam (low alkali),Silty Clay Loam,1928,4.1,Monocast iron,pipe,65,I,7.9,intact,Grand Junction,CO,F,261.0,7.3,Neutral,A,5.21,19.24,1.43,0.0,0.66,1.56,22.48,52.0,8.8,30.0,,,,27,Cast,Poor,Northern,1497.52,1497.0,2410.7,1.6098,3.4,1.5,0.5,0.0,0.7,0.0,0.0,0.0,0.0,90.5,10.38850225,9.570191947,8.471579739,-7.447665175,8.808051941,-7.447665175,-7.447665175,-7.447665175,-7.447665175
101,Billings silt loam (low alkali),Silty Clay Loam,1928,9.3,Monocast iron,pipe,65,I,8.0,intact,Grand Junction,CO,F,261.0,7.3,Neutral,A,5.21,19.24,1.43,0.0,0.66,1.56,22.48,52.0,8.8,30.0,,,,27,Cast,Poor,Northern,3396.83,3396.0,2441.21,0.7187,3.4,1.5,0.5,0.0,0.7,0.0,0.0,0.0,0.0,90.5,10.38850225,9.570191947,8.471579739,-7.447665175,8.808051941,-7.447665175,-7.447665175,-7.447665175,-7.447665175
102,Billings silt loam (moderate alkali),Silty Clay Loam,1928,1.9,Monocast iron,pipe,65,I,4.7,intact,Grand Junction,CO,F,103.0,7.3,Neutral,A,22.63,16.56,3.85,0.0,0.56,4.67,26.82,52.0,8.8,20.4,,,,27,Cast,Poor,Northern,693.98,693.0,1434.21,2.0666,3.4,1.5,0.5,0.0,0.7,0.0,0.0,0.0,0.0,90.5,10.38850225,9.570191947,8.471579739,-7.447665175,8.808051941,-7.447665175,-7.447665175,-7.447665175,-7.447665175
102,Billings silt loam (moderate alkali),Silty Clay Loam,1928,4.1,Monocast iron,pipe,65,I,9.2,intact,Grand Junction,CO,F,103.0,7.3,Neutral,A,22.63,16.56,3.85,0.0,0.56,4.67,26.82,52.0,8.8,20.4,,,,27,Cast,Poor,Northern,1497.52,1497.0,2807.4,1.8747,3.4,1.5,0.5,0.0,0.7,0.0,0.0,0.0,0.0,90.5,10.38850225,9.570191947,8.471579739,-7.447665175,8.808051941,-7.447665175,-7.447665175,-7.447665175,-7.447665175
102,Billings silt loam (moderate alkali),Silty Clay Loam,1928,9.3,Monocast iron,pipe,65,I,23.1,intact,Grand Junction,CO,F,103.0,7.3,Neutral,A,22.63,16.56,3.85,0.0,0.56,4.67,26.82,52.0,8.8,20.4,,,,27,Cast,Poor,Northern,3396.83,3396.0,7049.0,2.0752,3.4,1.5,0.5,0.0,0.7,0.0,0.0,0.0,0.0,90.5,10.38850225,9.570191947,8.471579739,-7.447665175,8.808051941,-7.447665175,-7.447665175,-7.447665175,-7.447665175
103,Billings silt loam (high alkali),Silty Clay Loam,1928,1.9,Monocast iron,pipe,65,I,6.3,intact,Grand Junction,CO,F,81.0,7.3,Neutral,A,22.01,13.32,2.0,0.0,0.18,11.09,25.7,52.0,8.8,30.6,,,,27,Cast,Poor,Northern,693.98,693.0,1922.46,2.7702,3.4,1.5,0.5,0.0,0.7,0.0,0.0,0.0,0.0,90.5,10.38850225,9.570191947,8.471579739,-7.447665175,8.808051941,-7.447665175,-7.447665175,-7.447665175,-7.447665175
103,Billings silt loam (high alkali),Silty Clay Loam,1928,4.1,Monocast iron,pipe,65,I,28.1,intact,Grand Junction,CO,F,81.0,7.3,Neutral,A,22.01,13.32,2.0,0.0,0.18,11.09,25.7,52.0,8.8,30.6,,,,27,Cast,Poor,Northern,1497.52,1497.0,8574.76,5.726,3.4,1.5,0.5,0.0,0.7,0.0,0.0,0.0,0.0,90.5,10.38850225,9.570191947,8.471579739,-7.447665175,8.808051941,-7.447665175,-7.447665175,-7.447665175,-7.447665175
103,Billings silt loam (high alkali),Silty Clay Loam,1928,9.3,Monocast iron,pipe,65,I,45.2,intact,Grand Junction,CO,F,81.0,7.3,Neutral,A,22.01,13.32,2.0,0.0,0.18,11.09,25.7,52.0,8.8,30.6,,,,27,Cast,Poor,Northern,3396.83,3396.0,13792.86,4.0605,3.4,1.5,0.5,0.0,0.7,0.0,0.0,0.0,0.0,90.5,10.38850225,9.570191947,8.471579739,-7.447665175,8.808051941,-7.447665175,-7.447665175,-7.447665175,-7.447665175
104,Cecil clay,Clay,1928,1.9,Monocast iron,pipe,65,I,2.0,intact,Charlotte,NC,G,8500.0,4.6,Very Strongly Acid,11,,,,,,,,60.2,46.1,34.1,,,,27,Cast,Poor,Southern,693.98,693.0,610.3,0.8794,3.4,1.5,0.5,0.0,0.7,0.0,0.0,0.0,0.0,90.5,10.38850225,9.570191947,8.471579739,-7.447665175,8.808051941,-7.447665175,-7.447665175,-7.447665175,-7.447665175
104,Cecil clay,Clay,1928,4.1,Monocast iron,pipe,65,I,3.7,intact,Charlotte,NC,G,8500.0,4.6,Very Strongly Acid,11,,,,,,,,60.2,46.1,34.1,,,,27,Cast,Poor,Southern,1497.52,1497.0,1129.06,0.754,3.4,1.5,0.5,0.0,0.7,0.0,0.0,0.0,0.0,90.5,10.38850225,9.570191947,8.471579739,-7.447665175,8.808051941,-7.447665175,-7.447665175,-7.447665175,-7.447665175
104,Cecil clay,Clay,1928,11.7,Monocast iron,pipe,65,I,5.9,intact,Charlotte,NC,G,8500.0,4.6,Very Strongly Acid,11,,,,,,,,60.2,46.1,34.1,,,,27,Cast,Poor,Southern,4273.43,4273.0,1800.4,0.4213,3.4,1.5,0.5,0.0,0.7,0.0,0.0,0.0,0.0,90.5,10.38850225,9.570191947,8.471579739,-7.447665175,8.808051941,-7.447665175,-7.447665175,-7.447665175,-7.447665175
105,Cecil clay loam,Clay Loam,1928,2.0,Monocast iron,pipe,65,I,3.5,intact,Macon,GA,G,28000.0,4.8,Very Strongly Acid,12.9,,,,,,,,64.2,44.5,34.2,,,,27,Cast,Good,Southern,730.5,730.0,1068.03,1.4621,3.4,1.5,0.5,0.0,0.7,0.0,0.0,0.0,0.0,90.5,10.38850225,9.570191947,8.471579739,-7.447665175,8.808051941,-7.447665175,-7.447665175,-7.447665175,-7.447665175
105,Cecil clay loam,Clay Loam,1928,4.0,Monocast iron,pipe,65,I,4.3,intact,Macon,GA,G,28000.0,4.8,Very Strongly Acid,12.9,,,,,,,,64.2,44.5,34.2,,,,27,Cast,Good,Southern,1461.0,1461.0,1312.15,0.8981,3.4,1.5,0.5,0.0,0.7,0.0,0.0,0.0,0.0,90.5,10.38850225,9.570191947,8.471579739,-7.447665175,8.808051941,-7.447665175,-7.447665175,-7.447665175,-7.447665175
105,Cecil clay loam,Clay Loam,1928,11.7,Monocast iron,pipe,65,I,4.1,intact,Macon,GA,G,28000.0,4.8,Very Strongly Acid,12.9,,,,,,,,64.2,44.5,34.2,,,,27,Cast,Good,Southern,4273.43,4273.0,1251.12,0.2928,3.4,1.5,0.5,0.0,0.7,0.0,0.0,0.0,0.0,90.5,10.38850225,9.570191947,8.471579739,-7.447665175,8.808051941,-7.447665175,-7.447665175,-7.447665175,-7.447665175
106,Cecil clay loam,Clay Loam,1928,1.9,Monocast iron,pipe,65,I,4.1,intact,Salisbury,NC,G,25000.0,4.8,Very Strongly Acid,12.8,,,,,,,,60.0,46.0,38.8,,,,27,Cast,Good,Southern,693.98,693.0,1251.12,1.8028,3.4,1.5,0.5,0.0,0.7,0.0,0.0,0.0,0.0,90.5,10.38850225,9.570191947,8.471579739,-7.447665175,8.808051941,-7.447665175,-7.447665175,-7.447665175,-7.447665175
106,Cecil clay loam,Clay Loam,1928,4.1,Monocast iron,pipe,65,I,5.0,intact,Salisbury,NC,G,25000.0,4.8,Very Strongly Acid,12.8,,,,,,,,60.0,46.0,38.8,,,,27,Cast,Good,Southern,1497.52,1497.0,1525.76,1.0189,3.4,1.5,0.5,0.0,0.7,0.0,0.0,0.0,0.0,90.5,10.38850225,9.570191947,8.471579739,-7.447665175,8.808051941,-7.447665175,-7.447665175,-7.447665175,-7.447665175
106,Cecil clay loam,Clay Loam,1928,11.7,Monocast iron,pipe,65,I,7.7,intact,Salisbury,NC,G,25000.0,4.8,Very Strongly Acid,12.8,,,,,,,,60.0,46.0,38.8,,,,27,Cast,Good,Southern,4273.43,4273.0,2349.67,0.5498,3.4,1.5,0.5,0.0,0.7,0.0,0.0,0.0,0.0,90.5,10.38850225,9.570191947,8.471579739,-7.447665175,8.808051941,-7.447665175,-7.447665175,-7.447665175,-7.447665175
107,Cecil fine sandy loam,Sandy Loam,1928,1.9,Monocast iron,pipe,65,I,1.8,intact,Raleigh,NC,G,54400.0,4.8,Very Strongly Acid,11.8,,,,,,,,60.1,46.3,29.6,,,,27,Cast,Good,Southern,693.98,693.0,549.27,0.7915,3.4,1.5,0.5,0.0,0.7,0.0,0.0,0.0,0.0,90.5,10.38850225,9.570191947,8.471579739,-7.447665175,8.808051941,-7.447665175,-7.447665175,-7.447665175,-7.447665175
107,Cecil fine sandy loam,Sandy Loam,1928,4.1,Monocast iron,pipe,65,I,2.5,intact,Raleigh,NC,G,54400.0,4.8,Very Strongly Acid,11.8,,,,,,,,60.1,46.3,29.6,,,,27,Cast,Good,Southern,1497.52,1497.0,762.88,0.5094,3.4,1.5,0.5,0.0,0.7,0.0,0.0,0.0,0.0,90.5,10.38850225,9.570191947,8.471579739,-7.447665175,8.808051941,-7.447665175,-7.447665175,-7.447665175,-7.447665175
107,Cecil fine sandy loam,Sandy Loam,1928,11.7,Monocast iron,pipe,65,I,3.5,intact,Raleigh,NC,G,54400.0,4.8,Very Strongly Acid,11.8,,,,,,,,60.1,46.3,29.6,,,,27,Cast,Good,Southern,4273.43,4273.0,1068.03,0.2499,3.4,1.5,0.5,0.0,0.7,0.0,0.0,0.0,0.0,90.5,10.38850225,9.570191947,8.471579739,-7.447665175,8.808051941,-7.447665175,-7.447665175,-7.447665175,-7.447665175
108,Cecil gravelly loam,Clay Loam,1928,1.9,Monocast iron,pipe,65,I,2.8,intact,Atlanta,GA,G,44400.0,4.9,Very Strongly Acid,11.2,,,,,,,,61.2,48.3,34.3,,,,27,Cast,Good,Southern,693.98,693.0,854.42,1.2312,3.4,1.5,0.5,0.0,0.7,0.0,0.0,0.0,0.0,90.5,10.38850225,9.570191947,8.471579739,-7.447665175,8.808051941,-7.447665175,-7.447665175,-7.447665175,-7.447665175
108,Cecil gravelly loam,Clay Loam,1928,4.0,Monocast iron,pipe,65,I,5.2,intact,Atlanta,GA,G,44400.0,4.9,Very Strongly Acid,11.2,,,,,,,,61.2,48.3,34.3,,,,27,Cast,Good,Southern,1461.0,1461.0,1586.79,1.0861,3.4,1.5,0.5,0.0,0.7,0.0,0.0,0.0,0.0,90.5,10.38850225,9.570191947,8.471579739,-7.447665175,8.808051941,-7.447665175,-7.447665175,-7.447665175,-7.447665175
108,Cecil gravelly loam,Clay Loam,1928,11.7,Monocast iron,pipe,65,I,4.9,intact,Atlanta,GA,G,44400.0,4.9,Very Strongly Acid,11.2,,,,,,,,61.2,48.3,34.3,,,,27,Cast,Good,Southern,4273.43,4273.0,1495.24,0.3499,3.4,1.5,0.5,0.0,0.7,0.0,0.0,0.0,0.0,90.5,10.38850225,9.570191947,8.471579739,-7.447665175,8.808051941,-7.447665175,-7.447665175,-7.447665175,-7.447665175
109,Fresno fine sandy loam (low alkali),Sandy Loam,1928,1.9,Monocast iron,pipe,65,I,6.1,intact,Frenso,CA,P,497.0,8.4,Moderately Alkaline,A,2.62,0.07,0.1,0.31,0.59,1.56,0.48,63.0,9.0,18.6,,,,27,Cast,Good,Southern,693.98,693.0,1861.43,2.6823,3.4,1.5,0.5,0.0,0.7,0.0,0.0,0.0,0.0,90.5,10.38850225,9.570191947,8.471579739,-7.447665175,8.808051941,-7.447665175,-7.447665175,-7.447665175,-7.447665175
109,Fresno fine sandy loam (low alkali),Sandy Loam,1928,4.0,Monocast iron,pipe,65,I,11.6,intact,Frenso,CA,P,497.0,8.4,Moderately Alkaline,A,2.62,0.07,0.1,0.31,0.59,1.56,0.48,63.0,9.0,18.6,,,,27,Cast,Good,Southern,1461.0,1461.0,3539.76,2.4228,3.4,1.5,0.5,0.0,0.7,0.0,0.0,0.0,0.0,90.5,10.38850225,9.570191947,8.471579739,-7.447665175,8.808051941,-7.447665175,-7.447665175,-7.447665175,-7.447665175
109,Fresno fine sandy loam (low alkali),Sandy Loam,1928,9.2,Monocast iron,pipe,65,I,20.9,intact,Frenso,CA,P,497.0,8.4,Moderately Alkaline,A,2.62,0.07,0.1,0.31,0.59,1.56,0.48,63.0,9.0,18.6,,,,27,Cast,Good,Southern,3360.3,3360.0,6377.67,1.8979,3.4,1.5,0.5,0.0,0.7,0.0,0.0,0.0,0.0,90.5,10.38850225,9.570191947,8.471579739,-7.447665175,8.808051941,-7.447665175,-7.447665175,-7.447665175,-7.447665175
110,Fresno fine sandy loam (moderate alkali),Sandy Loam,1928,1.9,Monocast iron,pipe,65,I,4.0,intact,Frenso,CA,P,531.0,10.2,Very Strongly Alkaline,A,3.53,0.07,0.12,1.49,1.07,0.79,0.25,63.0,9.0,18.4,,,,27,Cast,Good,Southern,693.98,693.0,1220.61,1.7589,3.4,1.5,0.5,0.0,0.7,0.0,0.0,0.0,0.0,90.5,10.38850225,9.570191947,8.471579739,-7.447665175,8.808051941,-7.447665175,-7.447665175,-7.447665175,-7.447665175
110,Fresno fine sandy loam (moderate alkali),Sandy Loam,1928,4.0,Monocast iron,pipe,65,I,9.9,intact,Frenso,CA,P,531.0,10.2,Very Strongly Alkaline,A,3.53,0.07,0.12,1.49,1.07,0.79,0.25,63.0,9.0,18.4,,,,27,Cast,Good,Southern,1461.0,1461.0,3021.0,2.0678,3.4,1.5,0.5,0.0,0.7,0.0,0.0,0.0,0.0,90.5,10.38850225,9.570191947,8.471579739,-7.447665175,8.808051941,-7.447665175,-7.447665175,-7.447665175,-7.447665175
110,Fresno fine sandy loam (moderate alkali),Sandy Loam,1928,9.2,Monocast iron,pipe,65,I,19.2,intact,Frenso,CA,P,531.0,10.2,Very Strongly Alkaline,A,3.53,0.07,0.12,1.49,1.07,0.79,0.25,63.0,9.0,18.4,,,,27,Cast,Good,Southern,3360.3,3360.0,5858.91,1.7436,3.4,1.5,0.5,0.0,0.7,0.0,0.0,0.0,0.0,90.5,10.38850225,9.570191947,8.471579739,-7.447665175,8.808051941,-7.447665175,-7.447665175,-7.447665175,-7.447665175
111,Fresno fine sandy loam (high alkali),Sandy Loam,1928,1.6,Monocast iron,pipe,65,I,4.3,intact,Kernell,CA,P,51.0,7.3,Neutral,A,41.55,16.21,0.44,0.0,0.58,34.58,23.41,63.0,9.0,22.1,,,,27,Cast,Good,Southern,584.4,584.0,1312.15,2.2453,3.4,1.5,0.5,0.0,0.7,0.0,0.0,0.0,0.0,90.5,10.38850225,9.570191947,8.471579739,-7.447665175,8.808051941,-7.447665175,-7.447665175,-7.447665175,-7.447665175
111,Fresno fine sandy loam (high alkali),Sandy Loam,1928,3.7,Monocast iron,pipe,65,I,10.9,intact,Kernell,CA,P,51.0,7.3,Neutral,A,41.55,16.21,0.44,0.0,0.58,34.58,23.41,63.0,9.0,22.1,,,,27,Cast,Good,Southern,1351.42,1351.0,3326.15,2.4612,3.4,1.5,0.5,0.0,0.7,0.0,0.0,0.0,0.0,90.5,10.38850225,9.570191947,8.471579739,-7.447665175,8.808051941,-7.447665175,-7.447665175,-7.447665175,-7.447665175
111,Fresno fine sandy loam (high alkali),Sandy Loam,1928,8.9,Monocast iron,pipe,65,I,24.4,intact,Kernell,CA,P,51.0,7.3,Neutral,A,41.55,16.21,0.44,0.0,0.58,34.58,23.41,63.0,9.0,22.1,,,,27,Cast,Good,Southern,3250.72,3250.0,7445.7,2.2905,3.4,1.5,0.5,0.0,0.7,0.0,0.0,0.0,0.0,90.5,10.38850225,9.570191947,8.471579739,-7.447665175,8.808051941,-7.447665175,-7.447665175,-7.447665175,-7.447665175
112,Imperial clay (moderate alkali),Silty Clay,1928,1.9,Monocast iron,pipe,65,I,8.4,intact,Niland,CA,P,149.0,7.4,Mildly Alkaline,A,22.18,14.09,1.29,0.0,0.36,10.94,25.98,71.0,2.0,34.6,,,,27,Cast,Fair,Southern,693.98,693.0,2563.27,3.6936,3.4,1.5,0.5,0.0,0.7,0.0,0.0,0.0,0.0,90.5,10.38850225,9.570191947,8.471579739,-7.447665175,8.808051941,-7.447665175,-7.447665175,-7.447665175,-7.447665175
112,Imperial clay (moderate alkali),Silty Clay,1928,4.0,Monocast iron,pipe,65,I,18.8,intact,Niland,CA,P,149.0,7.4,Mildly Alkaline,A,22.18,14.09,1.29,0.0,0.36,10.94,25.98,71.0,2.0,34.6,,,,27,Cast,Fair,Southern,1461.0,1461.0,5736.85,3.9267,3.4,1.5,0.5,0.0,0.7,0.0,0.0,0.0,0.0,90.5,10.38850225,9.570191947,8.471579739,-7.447665175,8.808051941,-7.447665175,-7.447665175,-7.447665175,-7.447665175
112,Imperial clay (moderate alkali),Silty Clay,1928,5.9,Monocast iron,pipe,65,I,0.0,destroyed,Niland,CA,P,149.0,7.4,Mildly Alkaline,A,22.18,14.09,1.29,0.0,0.36,10.94,25.98,71.0,2.0,34.6,,,,27,Cast,Fair,Southern,2154.97,2154.0,0.0,0.0,3.4,1.5,0.5,0.0,0.7,0.0,0.0,0.0,0.0,90.5,10.38850225,9.570191947,8.471579739,-7.447665175,8.808051941,-7.447665175,-7.447665175,-7.447665175,-7.447665175
113,Imperial clay (high alkali),Silty Clay,1928,1.9,Monocast iron,pipe,65,I,10.5,intact,Niland,CA,F,102.0,7.4,Mildly Alkaline,A,9.56,0.84,0.51,0.0,0.63,6.26,4.06,71.0,2.0,30.2,,,,27,Cast,Fair,Southern,693.98,693.0,3204.09,4.617,3.4,1.5,0.5,0.0,0.7,0.0,0.0,0.0,0.0,90.5,10.38850225,9.570191947,8.471579739,-7.447665175,8.808051941,-7.447665175,-7.447665175,-7.447665175,-7.447665175
113,Imperial clay (high alkali),Silty Clay,1928,4.0,Monocast iron,pipe,65,I,32.0,intact,Niland,CA,F,102.0,7.4,Mildly Alkaline,A,9.56,0.84,0.51,0.0,0.63,6.26,4.06,71.0,2.0,30.2,,,,27,Cast,Fair,Southern,1461.0,1461.0,9764.85,6.6837,3.4,1.5,0.5,0.0,0.7,0.0,0.0,0.0,0.0,90.5,10.38850225,9.570191947,8.471579739,-7.447665175,8.808051941,-7.447665175,-7.447665175,-7.447665175,-7.447665175
113,Imperial clay (high alkali),Silty Clay,1928,5.9,Monocast iron,pipe,65,I,0.0,destroyed,Niland,CA,F,102.0,7.4,Mildly Alkaline,A,9.56,0.84,0.51,0.0,0.63,6.26,4.06,71.0,2.0,30.2,,,,27,Cast,Fair,Southern,2154.97,2154.0,0.0,0.0,3.4,1.5,0.5,0.0,0.7,0.0,0.0,0.0,0.0,90.5,10.38850225,9.570191947,8.471579739,-7.447665175,8.808051941,-7.447665175,-7.447665175,-7.447665175,-7.447665175
115,Memphis silt loam,Silt Loam,1928,2.0,Monocast iron,pipe,65,I,1.5,intact,Vicksburg,MS,G,3450.0,6.9,Neutral,4.7,,,,,,,,65.6,51.9,25.7,,,,27,Cast,Fair,Southern,730.5,730.0,457.73,0.6266,3.4,1.5,0.5,0.0,0.7,0.0,0.0,0.0,0.0,90.5,10.38850225,9.570191947,8.471579739,-7.447665175,8.808051941,-7.447665175,-7.447665175,-7.447665175,-7.447665175
115,Memphis silt loam,Silt Loam,1928,4.1,Monocast iron,pipe,65,I,2.7,intact,Vicksburg,MS,G,3450.0,6.9,Neutral,4.7,,,,,,,,65.6,51.9,25.7,,,,27,Cast,Fair,Southern,1497.52,1497.0,823.91,0.5502,3.4,1.5,0.5,0.0,0.7,0.0,0.0,0.0,0.0,90.5,10.38850225,9.570191947,8.471579739,-7.447665175,8.808051941,-7.447665175,-7.447665175,-7.447665175,-7.447665175
115,Memphis silt loam,Silt Loam,1928,11.7,Monocast iron,pipe,65,I,2.0,intact,Vicksburg,MS,G,3450.0,6.9,Neutral,4.7,,,,,,,,65.6,51.9,25.7,,,,27,Cast,Fair,Southern,4273.43,4273.0,610.3,0.1428,3.4,1.5,0.5,0.0,0.7,0.0,0.0,0.0,0.0,90.5,10.38850225,9.570191947,8.471579739,-7.447665175,8.808051941,-7.447665175,-7.447665175,-7.447665175,-7.447665175
116,Merced clay,Clay,1928,1.9,Monocast iron,pipe,65,I,7.7,intact,Los Banos,CA,F,320.0,9.2,Very Strongly Alkaline,A,9.3,0.33,0.18,4.6,2.1,1.17,1.57,63.4,8.1,39.7,,,,27,Cast,Poor,Southern,693.98,693.0,2349.67,3.3858,3.4,1.5,0.5,0.0,0.7,0.0,0.0,0.0,0.0,90.5,10.38850225,9.570191947,8.471579739,-7.447665175,8.808051941,-7.447665175,-7.447665175,-7.447665175,-7.447665175
116,Merced clay,Clay,1928,4.0,Monocast iron,pipe,65,I,18.2,intact,Los Banos,CA,F,320.0,9.2,Very Strongly Alkaline,A,9.3,0.33,0.18,4.6,2.1,1.17,1.57,63.4,8.1,39.7,,,,27,Cast,Poor,Southern,1461.0,1461.0,5553.76,3.8013,3.4,1.5,0.5,0.0,0.7,0.0,0.0,0.0,0.0,90.5,10.38850225,9.570191947,8.471579739,-7.447665175,8.808051941,-7.447665175,-7.447665175,-7.447665175,-7.447665175
116,Merced clay,Clay,1928,9.3,Monocast iron,pipe,65,I,33.4,intact,Los Banos,CA,F,320.0,9.2,Very Strongly Alkaline,A,9.3,0.33,0.18,4.6,2.1,1.17,1.57,63.4,8.1,39.7,,,,27,Cast,Poor,Southern,3396.83,3396.0,10192.07,3.0005,3.4,1.5,0.5,0.0,0.7,0.0,0.0,0.0,0.0,90.5,10.38850225,9.570191947,8.471579739,-7.447665175,8.808051941,-7.447665175,-7.447665175,-7.447665175,-7.447665175
118,Niland gravelly sand (low alkali),Sand,1928,1.9,Monocast iron,pipe,65,I,6.9,intact,Niland,CA,F,273.0,7.3,Neutral,A,4.3,1.03,0.64,0.0,0.2,5.01,0.86,71.0,2.0,6.1,,,,27,Cast,Fair,Southern,693.98,693.0,2105.55,3.034,3.4,1.5,0.5,0.0,0.7,0.0,0.0,0.0,0.0,90.5,10.38850225,9.570191947,8.471579739,-7.447665175,8.808051941,-7.447665175,-7.447665175,-7.447665175,-7.447665175
118,Niland gravelly sand (low alkali),Sand,1928,4.0,Monocast iron,pipe,65,I,17.4,intact,Niland,CA,F,273.0,7.3,Neutral,A,4.3,1.03,0.64,0.0,0.2,5.01,0.86,71.0,2.0,6.1,,,,27,Cast,Fair,Southern,1461.0,1461.0,5309.64,3.6343,3.4,1.5,0.5,0.0,0.7,0.0,0.0,0.0,0.0,90.5,10.38850225,9.570191947,8.471579739,-7.447665175,8.808051941,-7.447665175,-7.447665175,-7.447665175,-7.447665175
118,Niland gravelly sand (low alkali),Sand,1928,5.9,Monocast iron,pipe,65,I,18.9,intact,Niland,CA,F,273.0,7.3,Neutral,A,4.3,1.03,0.64,0.0,0.2,5.01,0.86,71.0,2.0,6.1,,,,27,Cast,Fair,Southern,2154.97,2154.0,5767.37,2.6763,3.4,1.5,0.5,0.0,0.7,0.0,0.0,0.0,0.0,90.5,10.38850225,9.570191947,8.471579739,-7.447665175,8.808051941,-7.447665175,-7.447665175,-7.447665175,-7.447665175
119,Norfolk sandy loam,Sandy Loam,1928,2.0,Monocast iron,pipe,65,I,0.5,intact,Macon,GA,G,10800.0,4.7,Very Strongly Acid,9.7,,,,,,,,64.2,44.5,24.1,,,,27,Cast,Good,Southern,730.5,730.0,152.58,0.2089,3.4,1.5,0.5,0.0,0.7,0.0,0.0,0.0,0.0,90.5,10.38850225,9.570191947,8.471579739,-7.447665175,8.808051941,-7.447665175,-7.447665175,-7.447665175,-7.447665175
119,Norfolk sandy loam,Sandy Loam,1928,4.0,Monocast iron,pipe,65,I,4.6,intact,Macon,GA,G,10800.0,4.7,Very Strongly Acid,9.7,,,,,,,,64.2,44.5,24.1,,,,27,Cast,Good,Southern,1461.0,1461.0,1403.7,0.9608,3.4,1.5,0.5,0.0,0.7,0.0,0.0,0.0,0.0,90.5,10.38850225,9.570191947,8.471579739,-7.447665175,8.808051941,-7.447665175,-7.447665175,-7.447665175,-7.447665175
119,Norfolk sandy loam,Sandy Loam,1928,11.7,Monocast iron,pipe,65,I,5.8,intact,Macon,GA,G,10800.0,4.7,Very Strongly Acid,9.7,,,,,,,,64.2,44.5,24.1,,,,27,Cast,Good,Southern,4273.43,4273.0,1769.88,0.4142,3.4,1.5,0.5,0.0,0.7,0.0,0.0,0.0,0.0,90.5,10.38850225,9.570191947,8.471579739,-7.447665175,8.808051941,-7.447665175,-7.447665175,-7.447665175,-7.447665175
120,Norfolk sand,Sandy Clay Loam,1928,2.0,Monocast iron,pipe,65,I,2.7,intact,Pensacola,FL,G,34400.0,5.7,Medium Acid,1.3,,,,,,,,67.7,57.9,4.4,,,,27,Cast,Good,Southern,730.5,730.0,823.91,1.1279,3.4,1.5,0.5,0.0,0.7,0.0,0.0,0.0,0.0,90.5,10.38850225,9.570191947,8.471579739,-7.447665175,8.808051941,-7.447665175,-7.447665175,-7.447665175,-7.447665175
120,Norfolk sand,Sandy Clay Loam,1928,4.0,Monocast iron,pipe,65,I,0.8,intact,Pensacola,FL,G,34400.0,5.7,Medium Acid,1.3,,,,,,,,67.7,57.9,4.4,,,,27,Cast,Good,Southern,1461.0,1461.0,244.12,0.1671,3.4,1.5,0.5,0.0,0.7,0.0,0.0,0.0,0.0,90.5,10.38850225,9.570191947,8.471579739,-7.447665175,8.808051941,-7.447665175,-7.447665175,-7.447665175,-7.447665175
120,Norfolk sand,Sandy Clay Loam,1928,11.6,Monocast iron,pipe,65,I,1.1,intact,Pensacola,FL,G,34400.0,5.7,Medium Acid,1.3,,,,,,,,67.7,57.9,4.4,,,,27,Cast,Good,Southern,4236.9,4236.0,335.67,0.0792,3.4,1.5,0.5,0.0,0.7,0.0,0.0,0.0,0.0,90.5,10.38850225,9.570191947,8.471579739,-7.447665175,8.808051941,-7.447665175,-7.447665175,-7.447665175,-7.447665175
121,Norfolk sand,Sandy Clay Loam,1928,2.0,Monocast iron,pipe,65,I,0.8,intact,Tampa,FL,G,16400.0,4.8,Very Strongly Acid,1.2,,,,,,,,71.8,49.4,3.0,,,,27,Cast,Good,Southern,730.5,730.0,244.12,0.3342,3.4,1.5,0.5,0.0,0.7,0.0,0.0,0.0,0.0,90.5,10.38850225,9.570191947,8.471579739,-7.447665175,8.808051941,-7.447665175,-7.447665175,-7.447665175,-7.447665175
121,Norfolk sand,Sandy Clay Loam,1928,4.0,Monocast iron,pipe,65,I,0.7,intact,Tampa,FL,G,16400.0,4.8,Very Strongly Acid,1.2,,,,,,,,71.8,49.4,3.0,,,,27,Cast,Good,Southern,1461.0,1461.0,213.61,0.1462,3.4,1.5,0.5,0.0,0.7,0.0,0.0,0.0,0.0,90.5,10.38850225,9.570191947,8.471579739,-7.447665175,8.808051941,-7.447665175,-7.447665175,-7.447665175,-7.447665175
121,Norfolk sand,Sandy Clay Loam,1928,11.7,Monocast iron,pipe,65,I,1.2,intact,Tampa,FL,G,16400.0,4.8,Very Strongly Acid,1.2,,,,,,,,71.8,49.4,3.0,,,,27,Cast,Good,Southern,4273.43,4273.0,366.18,0.0857,3.4,1.5,0.5,0.0,0.7,0.0,0.0,0.0,0.0,90.5,10.38850225,9.570191947,8.471579739,-7.447665175,8.808051941,-7.447665175,-7.447665175,-7.447665175,-7.447665175
122,Panoche clay loam,Loam,1928,1.9,Monocast iron,pipe,65,I,1.8,intact,Mendota,CA,F,552.0,7.4,Mildly Alkaline,A,2.32,0.05,0.26,0.0,0.7,0.07,1.4,63.0,6.4,30.0,,,,27,Cast,Good,Southern,693.98,693.0,549.27,0.7915,3.4,1.5,0.5,0.0,0.7,0.0,0.0,0.0,0.0,90.5,10.38850225,9.570191947,8.471579739,-7.447665175,8.808051941,-7.447665175,-7.447665175,-7.447665175,-7.447665175
122,Panoche clay loam,Loam,1928,4.0,Monocast iron,pipe,65,I,2.5,intact,Mendota,CA,F,552.0,7.4,Mildly Alkaline,A,2.32,0.05,0.26,0.0,0.7,0.07,1.4,63.0,6.4,30.0,,,,27,Cast,Good,Southern,1461.0,1461.0,762.88,0.5222,3.4,1.5,0.5,0.0,0.7,0.0,0.0,0.0,0.0,90.5,10.38850225,9.570191947,8.471579739,-7.447665175,8.808051941,-7.447665175,-7.447665175,-7.447665175,-7.447665175
122,Panoche clay loam,Loam,1928,9.3,Monocast iron,pipe,65,I,3.5,intact,Mendota,CA,F,552.0,7.4,Mildly Alkaline,A,2.32,0.05,0.26,0.0,0.7,0.07,1.4,63.0,6.4,30.0,,,,27,Cast,Good,Southern,3396.83,3396.0,1068.03,0.3144,3.4,1.5,0.5,0.0,0.7,0.0,0.0,0.0,0.0,90.5,10.38850225,9.570191947,8.471579739,-7.447665175,8.808051941,-7.447665175,-7.447665175,-7.447665175,-7.447665175
123,Susquehanna clay,Clay,1928,2.0,Monocast iron,pipe,65,I,2.9,intact,Shreveport,LA,P,6840.0,4.1,Extremely Acid,21.9,,,,,,,,65.8,43.4,37.6,,,,27,Cast,Poor,Southern,730.5,730.0,884.94,1.2114,3.4,1.5,0.5,0.0,0.7,0.0,0.0,0.0,0.0,90.5,10.38850225,9.570191947,8.471579739,-7.447665175,8.808051941,-7.447665175,-7.447665175,-7.447665175,-7.447665175
123,Susquehanna clay,Clay,1928,4.1,Monocast iron,pipe,65,I,6.6,intact,Shreveport,LA,P,6840.0,4.1,Extremely Acid,21.9,,,,,,,,65.8,43.4,37.6,,,,27,Cast,Poor,Southern,1497.52,1497.0,2014.0,1.3449,3.4,1.5,0.5,0.0,0.7,0.0,0.0,0.0,0.0,90.5,10.38850225,9.570191947,8.471579739,-7.447665175,8.808051941,-7.447665175,-7.447665175,-7.447665175,-7.447665175
123,Susquehanna clay,Clay,1928,11.7,Monocast iron,pipe,65,I,9.9,intact,Shreveport,LA,P,6840.0,4.1,Extremely Acid,21.9,,,,,,,,65.8,43.4,37.6,,,,27,Cast,Poor,Southern,4273.43,4273.0,3021.0,0.7069,3.4,1.5,0.5,0.0,0.7,0.0,0.0,0.0,0.0,90.5,10.38850225,9.570191947,8.471579739,-7.447665175,8.808051941,-7.447665175,-7.447665175,-7.447665175,-7.447665175
124,Susquehanna silt loam,Clay Loam,1928,0.9,Monocast iron,pipe,65,I,2.6,intact,Troup,TX,P,1160.0,4.4,Extremely Acid,28.1,,,,,,,,66.0,42.7,36.0,,,,27,Cast,Poor,Southern,328.73,328.0,793.39,2.4135,3.4,1.5,0.5,0.0,0.7,0.0,0.0,0.0,0.0,90.5,10.38850225,9.570191947,8.471579739,-7.447665175,8.808051941,-7.447665175,-7.447665175,-7.447665175,-7.447665175
124,Susquehanna silt loam,Clay Loam,1928,2.7,Monocast iron,pipe,65,I,4.9,intact,Troup,TX,P,1160.0,4.4,Extremely Acid,28.1,,,,,,,,66.0,42.7,36.0,,,,27,Cast,Poor,Southern,986.18,986.0,1495.24,1.5162,3.4,1.5,0.5,0.0,0.7,0.0,0.0,0.0,0.0,90.5,10.38850225,9.570191947,8.471579739,-7.447665175,8.808051941,-7.447665175,-7.447665175,-7.447665175,-7.447665175
124,Susquehanna silt loam,Clay Loam,1928,10.5,Monocast iron,pipe,65,I,6.6,intact,Troup,TX,P,1160.0,4.4,Extremely Acid,28.1,,,,,,,,66.0,42.7,36.0,,,,27,Cast,Poor,Southern,3835.12,3835.0,2014.0,0.5251,3.4,1.5,0.5,0.0,0.7,0.0,0.0,0.0,0.0,90.5,10.38850225,9.570191947,8.471579739,-7.447665175,8.808051941,-7.447665175,-7.447665175,-7.447665175,-7.447665175
125,Susquehanna fine sandy loam,Sandy Loam,1928,2.0,Monocast iron,pipe,65,I,3.8,intact,Shreveport,LA,P,5770.0,3.9,Extremely Acid,28.3,,,,,,,,65.8,43.4,37.2,,,,27,Cast,Good,Southern,730.5,730.0,1159.58,1.5874,3.4,1.5,0.5,0.0,0.7,0.0,0.0,0.0,0.0,90.5,10.38850225,9.570191947,8.471579739,-7.447665175,8.808051941,-7.447665175,-7.447665175,-7.447665175,-7.447665175
125,Susquehanna fine sandy loam,Sandy Loam,1928,4.1,Monocast iron,pipe,65,I,6.3,intact,Shreveport,LA,P,5770.0,3.9,Extremely Acid,28.3,,,,,,,,65.8,43.4,37.2,,,,27,Cast,Good,Southern,1497.52,1497.0,1922.46,1.2838,3.4,1.5,0.5,0.0,0.7,0.0,0.0,0.0,0.0,90.5,10.38850225,9.570191947,8.471579739,-7.447665175,8.808051941,-7.447665175,-7.447665175,-7.447665175,-7.447665175
125,Susquehanna fine sandy loam,Sandy Loam,1928,11.8,Monocast iron,pipe,65,I,9.9,intact,Shreveport,LA,P,5770.0,3.9,Extremely Acid,28.3,,,,,,,,65.8,43.4,37.2,,,,27,Cast,Good,Southern,4309.95,4309.0,3021.0,0.7009,3.4,1.5,0.5,0.0,0.7,0.0,0.0,0.0,0.0,90.5,10.38850225,9.570191947,8.471579739,-7.447665175,8.808051941,-7.447665175,-7.447665175,-7.447665175,-7.447665175
114,Lake Charles clay,Clay,1928,0.9,Monocast iron,pipe,65,I,1.6,intact,El Vista,TX,VP,320.0,7.1,Neutral,,2.65,0.68,0.26,0.0,0.77,1.84,0.93,69.0,49.0,35.8,,,,27,Cast,Poor,Southern,328.73,328.0,488.24,1.4852,3.4,1.5,0.5,0.0,0.7,0.0,0.0,0.0,0.0,90.5,10.38850225,9.570191947,8.471579739,-7.447665175,8.808051941,-7.447665175,-7.447665175,-7.447665175,-7.447665175
114,Lake Charles clay,Clay,1928,3.0,Monocast iron,pipe,65,I,4.2,intact,El Vista,TX,VP,320.0,7.1,Neutral,,2.65,0.68,0.26,0.0,0.77,1.84,0.93,69.0,49.0,35.8,,,,27,Cast,Poor,Southern,1095.75,1095.0,1281.64,1.1696,3.4,1.5,0.5,0.0,0.7,0.0,0.0,0.0,0.0,90.5,10.38850225,9.570191947,8.471579739,-7.447665175,8.808051941,-7.447665175,-7.447665175,-7.447665175,-7.447665175
114,Lake Charles clay,Clay,1928,10.5,Monocast iron,pipe,65,I,14.1,intact,El Vista,TX,VP,320.0,7.1,Neutral,,2.65,0.68,0.26,0.0,0.77,1.84,0.93,69.0,49.0,35.8,,,,27,Cast,Poor,Southern,3835.12,3835.0,4302.64,1.1219,3.4,1.5,0.5,0.0,0.7,0.0,0.0,0.0,0.0,90.5,10.38850225,9.570191947,8.471579739,-7.447665175,8.808051941,-7.447665175,-7.447665175,-7.447665175,-7.447665175
117,Merced clay loam adobe,Clay Loam,1928,1.9,Monocast iron,pipe,65,I,6.7,intact,Tranquillity,CA,P,106.0,8.5,Strongly Alkaline,A,36.19,14.66,0.83,0.0,1.55,2.89,46.53,63.0,8.0,51.8,,,,27,Cast,Fair,Southern,693.98,693.0,2044.52,2.9461,3.4,1.5,0.5,0.0,0.7,0.0,0.0,0.0,0.0,90.5,10.38850225,9.570191947,8.471579739,-7.447665175,8.808051941,-7.447665175,-7.447665175,-7.447665175,-7.447665175
117,Merced clay loam adobe,Clay Loam,1928,4.0,Monocast iron,pipe,65,I,12.4,intact,Tranquillity,CA,P,106.0,8.5,Strongly Alkaline,A,36.19,14.66,0.83,0.0,1.55,2.89,46.53,63.0,8.0,51.8,,,,27,Cast,Fair,Southern,1461.0,1461.0,3783.88,2.5899,3.4,1.5,0.5,0.0,0.7,0.0,0.0,0.0,0.0,90.5,10.38850225,9.570191947,8.471579739,-7.447665175,8.808051941,-7.447665175,-7.447665175,-7.447665175,-7.447665175
117,Merced clay loam adobe,Clay Loam,1928,9.3,Monocast iron,pipe,65,I,15.2,intact,Tranquillity,CA,P,106.0,8.5,Strongly Alkaline,A,36.19,14.66,0.83,0.0,1.55,2.89,46.53,63.0,8.0,51.8,,,,27,Cast,Fair,Southern,3396.83,3396.0,4638.31,1.3655,3.4,1.5,0.5,0.0,0.7,0.0,0.0,0.0,0.0,90.5,10.38850225,9.570191947,8.471579739,-7.447665175,8.808051941,-7.447665175,-7.447665175,-7.447665175,-7.447665175
29,Muck,Muck,1928,4.1,Monocast iron,pipe,65,I,3.9,intact,New Orleans,LA,VP,1270.0,4.2,Extremely Acid,28.1,2.15,1.92,1.55,0.0,0.0,1.69,2.3,69.3,57.4,34.5,26.6,,5.8,27,Cast,Very Poor,Southern,1497.52,1497.0,1190.09,0.7947,3.4,1.5,0.5,0.0,0.7,0.0,0.0,0.0,0.0,90.5,10.38850225,9.570191947,8.471579739,-7.447665175,8.808051941,-7.447665175,-7.447665175,-7.447665175,-7.447665175
29,Muck,Muck,1928,6.0,Monocast iron,pipe,65,I,4.9,intact,New Orleans,LA,VP,1270.0,4.2,Extremely Acid,28.1,2.15,1.92,1.55,0.0,0.0,1.69,2.3,69.3,57.4,34.5,26.6,,5.8,27,Cast,Very Poor,Southern,2191.5,2191.0,1495.24,0.6823,3.4,1.5,0.5,0.0,0.7,0.0,0.0,0.0,0.0,90.5,10.38850225,9.570191947,8.471579739,-7.447665175,8.808051941,-7.447665175,-7.447665175,-7.447665175,-7.447665175
42,Susquehanna clay,Clay,1928,6.0,Monocast iron,pipe,65,I,3.6,intact,Meridian,MS,F,13700.0,4.7,Very Strongly Acid,28.2,,,,,,,,64.0,53.0,34.8,14.9,1.79,4.7,27,Cast,Fair,Southern,2191.5,2191.0,1098.55,0.5013,3.4,1.5,0.5,0.0,0.7,0.0,0.0,0.0,0.0,90.5,10.38850225,9.570191947,8.471579739,-7.447665175,8.808051941,-7.447665175,-7.447665175,-7.447665175,-7.447665175
43,Tidal marsh,Marsh,1928,6.2,Monocast iron,pipe,65,I,4.0,intact,Elizabeth,NJ,VP,60.0,3.1,Extremely Acid,36.8,45.4,5.17,9.45,0.0,0.0,43.3,37.0,52.0,43.0,55.4,,,,27,Cast,Very Poor,Northern,2264.55,2264.0,1220.61,0.539,3.4,1.5,0.5,0.0,0.7,0.0,0.0,0.0,0.0,90.5,10.38850225,9.570191947,8.471579739,-7.447665175,8.808051941,-7.447665175,-7.447665175,-7.447665175,-7.447665175
1,Allis silt loam,Clay,1922,1.0,Sand mold cast iron (northern ore),pipe,62,L,1.1,intact,Cleveland,OH,P,1215.0,7.0,Neutral,14.4,0.72,0.25,0.43,0.0,0.09,0.09,0.83,49.2,33.8,28.6,1.1,,6.6,27,Cast,Poor,Northern,365.25,365.0,335.67,0.919,3.45,1.55,0.56,0.075,0.55,0.0,0.0,0.0,0.0,93.815,8.847875065,8.047755787,7.029682431,5.019234475,7.011663928,-8.989052922,-8.989052922,-8.989052922,-8.989052922
1,Allis silt loam,Clay,1922,3.6,Sand mold cast iron (northern ore),pipe,62,L,3.8,intact,Cleveland,OH,P,1215.0,7.0,Neutral,14.4,0.72,0.25,0.43,0.0,0.09,0.09,0.83,49.2,33.8,28.6,1.1,,6.6,27,Cast,Poor,Northern,1314.9,1314.0,1159.58,0.8819,3.45,1.55,0.56,0.075,0.55,0.0,0.0,0.0,0.0,93.815,8.847875065,8.047755787,7.029682431,5.019234475,7.011663928,-8.989052922,-8.989052922,-8.989052922,-8.989052922
1,Allis silt loam,Clay,1922,5.5,Sand mold cast iron (northern ore),pipe,62,L,5.2,intact,Cleveland,OH,P,1215.0,7.0,Neutral,14.4,0.72,0.25,0.43,0.0,0.09,0.09,0.83,49.2,33.8,28.6,1.1,,6.6,27,Cast,Poor,Northern,2008.88,2008.0,1586.79,0.7899,3.45,1.55,0.56,0.075,0.55,0.0,0.0,0.0,0.0,93.815,8.847875065,8.047755787,7.029682431,5.019234475,7.011663928,-8.989052922,-8.989052922,-8.989052922,-8.989052922
1,Allis silt loam,Clay,1922,7.7,Sand mold cast iron (northern ore),pipe,62,L,7.4,intact,Cleveland,OH,P,1215.0,7.0,Neutral,14.4,0.72,0.25,0.43,0.0,0.09,0.09,0.83,49.2,33.8,28.6,1.1,,6.6,27,Cast,Poor,Northern,2812.43,2812.0,2258.12,0.8029,3.45,1.55,0.56,0.075,0.55,0.0,0.0,0.0,0.0,93.815,8.847875065,8.047755787,7.029682431,5.019234475,7.011663928,-8.989052922,-8.989052922,-8.989052922,-8.989052922
1,Allis silt loam,Clay,1922,9.6,Sand mold cast iron (northern ore),pipe,62,L,9.6,intact,Cleveland,OH,P,1215.0,7.0,Neutral,14.4,0.72,0.25,0.43,0.0,0.09,0.09,0.83,49.2,33.8,28.6,1.1,,6.6,27,Cast,Poor,Northern,3506.4,3506.0,2929.46,0.8355,3.45,1.55,0.56,0.075,0.55,0.0,0.0,0.0,0.0,93.815,8.847875065,8.047755787,7.029682431,5.019234475,7.011663928,-8.989052922,-8.989052922,-8.989052922,-8.989052922
1,Allis silt loam,Clay,1922,11.6,Sand mold cast iron (northern ore),pipe,62,L,13.5,intact,Cleveland,OH,P,1215.0,7.0,Neutral,14.4,0.72,0.25,0.43,0.0,0.09,0.09,0.83,49.2,33.8,28.6,1.1,,6.6,27,Cast,Poor,Northern,4236.9,4236.0,4119.55,0.9723,3.45,1.55,0.56,0.075,0.55,0.0,0.0,0.0,0.0,93.815,8.847875065,8.047755787,7.029682431,5.019234475,7.011663928,-8.989052922,-8.989052922,-8.989052922,-8.989052922
2,Bell clay,Clay,1922,2.1,Sand mold cast iron (northern ore),pipe,62,L,1.6,intact,Dallas,TX,P,684.0,7.3,Neutral,3.5,0.28,1.09,0.13,0.0,4.48,0.04,0.18,65.5,36.2,37.6,2.0,1.95,23.0,27,Cast,Poor,Southern,767.02,767.0,488.24,0.6365,3.45,1.55,0.56,0.075,0.55,0.0,0.0,0.0,0.0,93.815,8.847875065,8.047755787,7.029682431,5.019234475,7.011663928,-8.989052922,-8.989052922,-8.989052922,-8.989052922
2,Bell clay,Clay,1922,4.0,Sand mold cast iron (northern ore),pipe,62,L,2.6,intact,Dallas,TX,P,684.0,7.3,Neutral,3.5,0.28,1.09,0.13,0.0,4.48,0.04,0.18,65.5,36.2,37.6,2.0,1.95,23.0,27,Cast,Poor,Southern,1461.0,1461.0,793.39,0.543,3.45,1.55,0.56,0.075,0.55,0.0,0.0,0.0,0.0,93.815,8.847875065,8.047755787,7.029682431,5.019234475,7.011663928,-8.989052922,-8.989052922,-8.989052922,-8.989052922
2,Bell clay,Clay,1922,5.9,Sand mold cast iron (northern ore),pipe,62,L,5.0,intact,Dallas,TX,P,684.0,7.3,Neutral,3.5,0.28,1.09,0.13,0.0,4.48,0.04,0.18,65.5,36.2,37.6,2.0,1.95,23.0,27,Cast,Poor,Southern,2154.97,2154.0,1525.76,0.708,3.45,1.55,0.56,0.075,0.55,0.0,0.0,0.0,0.0,93.815,8.847875065,8.047755787,7.029682431,5.019234475,7.011663928,-8.989052922,-8.989052922,-8.989052922,-8.989052922
2,Bell clay,Clay,1922,7.9,Sand mold cast iron (northern ore),pipe,62,L,2.4,intact,Dallas,TX,P,684.0,7.3,Neutral,3.5,0.28,1.09,0.13,0.0,4.48,0.04,0.18,65.5,36.2,37.6,2.0,1.95,23.0,27,Cast,Poor,Southern,2885.47,2885.0,732.36,0.2538,3.45,1.55,0.56,0.075,0.55,0.0,0.0,0.0,0.0,93.815,8.847875065,8.047755787,7.029682431,5.019234475,7.011663928,-8.989052922,-8.989052922,-8.989052922,-8.989052922
2,Bell clay,Clay,1922,12.0,Sand mold cast iron (northern ore),pipe,62,L,6.7,intact,Dallas,TX,P,684.0,7.3,Neutral,3.5,0.28,1.09,0.13,0.0,4.48,0.04,0.18,65.5,36.2,37.6,2.0,1.95,23.0,27,Cast,Poor,Southern,4383.0,4383.0,2044.52,0.4665,3.45,1.55,0.56,0.075,0.55,0.0,0.0,0.0,0.0,93.815,8.847875065,8.047755787,7.029682431,5.019234475,7.011663928,-8.989052922,-8.989052922,-8.989052922,-8.989052922
2,Bell clay,Clay,1922,17.6,Sand mold cast iron (northern ore),pipe,62,L,6.0,intact,Dallas,TX,P,684.0,7.3,Neutral,3.5,0.28,1.09,0.13,0.0,4.48,0.04,0.18,65.5,36.2,37.6,2.0,1.95,23.0,27,Cast,Poor,Southern,6428.4,6428.0,1830.91,0.2848,3.45,1.55,0.56,0.075,0.55,0.0,0.0,0.0,0.0,93.815,8.847875065,8.047755787,7.029682431,5.019234475,7.011663928,-8.989052922,-8.989052922,-8.989052922,-8.989052922
4,Chester loam,Silt Loam,1922,1.4,Sand mold cast iron (northern ore),pipe,62,L,1.2,intact,Jenkintown,PA,F,6670.0,5.6,Medium Acid,7.6,,,,,,,,54.0,40.0,22.2,7.0,1.78,2.2,27,Cast,Poor,Northern,511.35,511.0,366.18,0.7161,3.45,1.55,0.56,0.075,0.55,0.0,0.0,0.0,0.0,93.815,8.847875065,8.047755787,7.029682431,5.019234475,7.011663928,-8.989052922,-8.989052922,-8.989052922,-8.989052922
4,Chester loam,Silt Loam,1922,4.0,Sand mold cast iron (northern ore),pipe,62,L,4.3,intact,Jenkintown,PA,F,6670.0,5.6,Medium Acid,7.6,,,,,,,,54.0,40.0,22.2,7.0,1.78,2.2,27,Cast,Poor,Northern,1461.0,1461.0,1312.15,0.8981,3.45,1.55,0.56,0.075,0.55,0.0,0.0,0.0,0.0,93.815,8.847875065,8.047755787,7.029682431,5.019234475,7.011663928,-8.989052922,-8.989052922,-8.989052922,-8.989052922
4,Chester loam,Silt Loam,1922,6.1,Sand mold cast iron (northern ore),pipe,62,L,4.4,intact,Jenkintown,PA,F,6670.0,5.6,Medium Acid,7.6,,,,,,,,54.0,40.0,22.2,7.0,1.78,2.2,27,Cast,Poor,Northern,2228.03,2228.0,1342.67,0.6026,3.45,1.55,0.56,0.075,0.55,0.0,0.0,0.0,0.0,93.815,8.847875065,8.047755787,7.029682431,5.019234475,7.011663928,-8.989052922,-8.989052922,-8.989052922,-8.989052922
4,Chester loam,Silt Loam,1922,8.0,Sand mold cast iron (northern ore),pipe,62,L,4.9,intact,Jenkintown,PA,F,6670.0,5.6,Medium Acid,7.6,,,,,,,,54.0,40.0,22.2,7.0,1.78,2.2,27,Cast,Poor,Northern,2922.0,2922.0,1495.24,0.5117,3.45,1.55,0.56,0.075,0.55,0.0,0.0,0.0,0.0,93.815,8.847875065,8.047755787,7.029682431,5.019234475,7.011663928,-8.989052922,-8.989052922,-8.989052922,-8.989052922
4,Chester loam,Silt Loam,1922,12.0,Sand mold cast iron (northern ore),pipe,62,L,10.8,intact,Jenkintown,PA,F,6670.0,5.6,Medium Acid,7.6,,,,,,,,54.0,40.0,22.2,7.0,1.78,2.2,27,Cast,Poor,Northern,4383.0,4383.0,3295.64,0.7519,3.45,1.55,0.56,0.075,0.55,0.0,0.0,0.0,0.0,93.815,8.847875065,8.047755787,7.029682431,5.019234475,7.011663928,-8.989052922,-8.989052922,-8.989052922,-8.989052922
5,Dublin clay adobe,Clay,1922,1.9,Sand mold cast iron (northern ore),pipe,62,L,0.7,intact,Oakland,CA,P,1345.0,7.0,Neutral,6.5,0.93,0.48,0.1,0.0,0.69,0.03,0.25,56.4,23.4,28.8,4.9,2.0,22.6,27,Cast,Poor,Southern,693.98,693.0,213.61,0.3078,3.45,1.55,0.56,0.075,0.55,0.0,0.0,0.0,0.0,93.815,8.847875065,8.047755787,7.029682431,5.019234475,7.011663928,-8.989052922,-8.989052922,-8.989052922,-8.989052922
5,Dublin clay adobe,Clay,1922,4.1,Sand mold cast iron (northern ore),pipe,62,L,1.7,intact,Oakland,CA,P,1345.0,7.0,Neutral,6.5,0.93,0.48,0.1,0.0,0.69,0.03,0.25,56.4,23.4,28.8,4.9,2.0,22.6,27,Cast,Poor,Southern,1497.52,1497.0,518.76,0.3464,3.45,1.55,0.56,0.075,0.55,0.0,0.0,0.0,0.0,93.815,8.847875065,8.047755787,7.029682431,5.019234475,7.011663928,-8.989052922,-8.989052922,-8.989052922,-8.989052922
5,Dublin clay adobe,Clay,1922,6.2,Sand mold cast iron (northern ore),pipe,62,L,4.2,intact,Oakland,CA,P,1345.0,7.0,Neutral,6.5,0.93,0.48,0.1,0.0,0.69,0.03,0.25,56.4,23.4,28.8,4.9,2.0,22.6,27,Cast,Poor,Southern,2264.55,2264.0,1281.64,0.566,3.45,1.55,0.56,0.075,0.55,0.0,0.0,0.0,0.0,93.815,8.847875065,8.047755787,7.029682431,5.019234475,7.011663928,-8.989052922,-8.989052922,-8.989052922,-8.989052922
5,Dublin clay adobe,Clay,1922,8.1,Sand mold cast iron (northern ore),pipe,62,L,6.6,intact,Oakland,CA,P,1345.0,7.0,Neutral,6.5,0.93,0.48,0.1,0.0,0.69,0.03,0.25,56.4,23.4,28.8,4.9,2.0,22.6,27,Cast,Poor,Southern,2958.53,2958.0,2014.0,0.6807,3.45,1.55,0.56,0.075,0.55,0.0,0.0,0.0,0.0,93.815,8.847875065,8.047755787,7.029682431,5.019234475,7.011663928,-8.989052922,-8.989052922,-8.989052922,-8.989052922
5,Dublin clay adobe,Clay,1922,12.1,Sand mold cast iron (northern ore),pipe,62,L,8.5,intact,Oakland,CA,P,1345.0,7.0,Neutral,6.5,0.93,0.48,0.1,0.0,0.69,0.03,0.25,56.4,23.4,28.8,4.9,2.0,22.6,27,Cast,Poor,Southern,4419.52,4419.0,2593.79,0.5869,3.45,1.55,0.56,0.075,0.55,0.0,0.0,0.0,0.0,93.815,8.847875065,8.047755787,7.029682431,5.019234475,7.011663928,-8.989052922,-8.989052922,-8.989052922,-8.989052922
5,Dublin clay adobe,Clay,1922,17.5,Sand mold cast iron (northern ore),pipe,62,L,10.1,intact,Oakland,CA,P,1345.0,7.0,Neutral,6.5,0.93,0.48,0.1,0.0,0.69,0.03,0.25,56.4,23.4,28.8,4.9,2.0,22.6,27,Cast,Poor,Southern,6391.88,6391.0,3082.03,0.4822,3.45,1.55,0.56,0.075,0.55,0.0,0.0,0.0,0.0,93.815,8.847875065,8.047755787,7.029682431,5.019234475,7.011663928,-8.989052922,-8.989052922,-8.989052922,-8.989052922
6,Everett gravelly sandy loam,Sandy Loam,1922,1.9,Sand mold cast iron (northern ore),pipe,62,L,0.1,intact,Seattle,WA,G,45100.0,5.9,Medium Acid,12.8,,,,,,,,51.0,34.0,42.2,40.6,1.5,0.1,27,Cast,Good,Northern,693.98,693.0,30.52,0.044,3.45,1.55,0.56,0.075,0.55,0.0,0.0,0.0,0.0,93.815,8.847875065,8.047755787,7.029682431,5.019234475,7.011663928,-8.989052922,-8.989052922,-8.989052922,-8.989052922
6,Everett gravelly sandy loam,Sandy Loam,1922,4.1,Sand mold cast iron (northern ore),pipe,62,L,0.3,intact,Seattle,WA,G,45100.0,5.9,Medium Acid,12.8,,,,,,,,51.0,34.0,42.2,40.6,1.5,0.1,27,Cast,Good,Northern,1497.52,1497.0,91.55,0.0611,3.45,1.55,0.56,0.075,0.55,0.0,0.0,0.0,0.0,93.815,8.847875065,8.047755787,7.029682431,5.019234475,7.011663928,-8.989052922,-8.989052922,-8.989052922,-8.989052922
6,Everett gravelly sandy loam,Sandy Loam,1922,6.2,Sand mold cast iron (northern ore),pipe,62,L,0.5,intact,Seattle,WA,G,45100.0,5.9,Medium Acid,12.8,,,,,,,,51.0,34.0,42.2,40.6,1.5,0.1,27,Cast,Good,Northern,2264.55,2264.0,152.58,0.0674,3.45,1.55,0.56,0.075,0.55,0.0,0.0,0.0,0.0,93.815,8.847875065,8.047755787,7.029682431,5.019234475,7.011663928,-8.989052922,-8.989052922,-8.989052922,-8.989052922
