Repository: sk7-dev/corrosion_prediction

File: Dataset/final_database1.csv (part 45 of 57)
site_no,soil_type,texture,year,duration,material_name,type,material_id,material_code,weight_loss_oz,specimen_status,city,state,internal_drainage,resistivity,pH,pH_type,total_acidity,Na+K,Ca,Mg,CO3,HCO3,Cl,SO4,mean_temp,annual_precipitation,moisture,air_pore_space,specific_gravity,volume_shrinkage,table,iron_type,areation,region,approximate_days,exact_days,weight_loss_g,corrosion_rate,C (%),Si (%),Mn (%),S (%),P (%),Cr (%),Ni (%),Cu (%),Mo  (%),Fe (%),C_clr,Si_clr,Mn_clr,S_clr,P_clr,Cr_clr,Ni_clr,Cu_clr,Mo_clr
6,Everett gravelly sandy loam,Sandy Loam,1922,8.1,Sand mold cast iron (northern ore),pipe,62,L,0.7,intact,Seattle,WA,G,45100.0,5.9,Medium Acid,12.8,,,,,,,,51.0,34.0,42.2,40.6,1.5,0.1,27,Cast,Good,Northern,2958.53,2958.0,213.61,0.0722,3.45,1.55,0.56,0.075,0.55,0.0,0.0,0.0,0.0,93.815,8.847875065,8.047755787,7.029682431,5.019234475,7.011663928,-8.989052922,-8.989052922,-8.989052922,-8.989052922
6,Everett gravelly sandy loam,Sandy Loam,1922,12.1,Sand mold cast iron (northern ore),pipe,62,L,0.9,intact,Seattle,WA,G,45100.0,5.9,Medium Acid,12.8,,,,,,,,51.0,34.0,42.2,40.6,1.5,0.1,27,Cast,Good,Northern,4419.52,4419.0,274.64,0.0621,3.45,1.55,0.56,0.075,0.55,0.0,0.0,0.0,0.0,93.815,8.847875065,8.047755787,7.029682431,5.019234475,7.011663928,-8.989052922,-8.989052922,-8.989052922,-8.989052922
6,Everett gravelly sandy loam,Sandy Loam,1922,17.5,Sand mold cast iron (northern ore),pipe,62,L,0.9,intact,Seattle,WA,G,45100.0,5.9,Medium Acid,12.8,,,,,,,,51.0,34.0,42.2,40.6,1.5,0.1,27,Cast,Good,Northern,6391.88,6391.0,274.64,0.043,3.45,1.55,0.56,0.075,0.55,0.0,0.0,0.0,0.0,93.815,8.847875065,8.047755787,7.029682431,5.019234475,7.011663928,-8.989052922,-8.989052922,-8.989052922,-8.989052922
7,Maddox silt loam,Clay,1922,1.0,Sand mold cast iron (northern ore),pipe,62,L,1.1,intact,Cincinnati,OH,F,2120.0,4.4,Extremely Acid,29.8,,,,,,,,53.2,38.6,34.3,3.7,2.02,34.5,27,Cast,Poor,Northern,365.25,365.0,335.67,0.919,3.45,1.55,0.56,0.075,0.55,0.0,0.0,0.0,0.0,93.815,8.847875065,8.047755787,7.029682431,5.019234475,7.011663928,-8.989052922,-8.989052922,-8.989052922,-8.989052922
7,Maddox silt loam,Clay,1922,3.5,Sand mold cast iron (northern ore),pipe,62,L,2.9,intact,Cincinnati,OH,F,2120.0,4.4,Extremely Acid,29.8,,,,,,,,53.2,38.6,34.3,3.7,2.02,34.5,27,Cast,Poor,Northern,1278.38,1278.0,884.94,0.6922,3.45,1.55,0.56,0.075,0.55,0.0,0.0,0.0,0.0,93.815,8.847875065,8.047755787,7.029682431,5.019234475,7.011663928,-8.989052922,-8.989052922,-8.989052922,-8.989052922
7,Maddox silt loam,Clay,1922,7.7,Sand mold cast iron (northern ore),pipe,62,L,4.4,intact,Cincinnati,OH,F,2120.0,4.4,Extremely Acid,29.8,,,,,,,,53.2,38.6,34.3,3.7,2.02,34.5,27,Cast,Poor,Northern,2812.43,2812.0,1342.67,0.4774,3.45,1.55,0.56,0.075,0.55,0.0,0.0,0.0,0.0,93.815,8.847875065,8.047755787,7.029682431,5.019234475,7.011663928,-8.989052922,-8.989052922,-8.989052922,-8.989052922
7,Maddox silt loam,Clay,1922,11.5,Sand mold cast iron (northern ore),pipe,62,L,5.7,intact,Cincinnati,OH,F,2120.0,4.4,Extremely Acid,29.8,,,,,,,,53.2,38.6,34.3,3.7,2.02,34.5,27,Cast,Poor,Northern,4200.38,4200.0,1739.36,0.4141,3.45,1.55,0.56,0.075,0.55,0.0,0.0,0.0,0.0,93.815,8.847875065,8.047755787,7.029682431,5.019234475,7.011663928,-8.989052922,-8.989052922,-8.989052922,-8.989052922
7,Maddox silt loam,Clay,1922,16.9,Sand mold cast iron (northern ore),pipe,62,L,5.2,intact,Cincinnati,OH,F,2120.0,4.4,Extremely Acid,29.8,,,,,,,,53.2,38.6,34.3,3.7,2.02,34.5,27,Cast,Poor,Northern,6172.72,6172.0,1586.79,0.2571,3.45,1.55,0.56,0.075,0.55,0.0,0.0,0.0,0.0,93.815,8.847875065,8.047755787,7.029682431,5.019234475,7.011663928,-8.989052922,-8.989052922,-8.989052922,-8.989052922
8,Fargo clay loam,Clay,1922,1.1,Sand mold cast iron (northern ore),pipe,62,L,0.7,intact,Fargo,ND,P,350.0,7.6,Mildly Alkaline,A,1.42,1.72,2.55,0.0,0.71,0.01,4.43,39.0,24.0,37.0,8.7,1.56,21.0,27,Cast,Poor,Northern,401.78,401.0,213.61,0.5317,3.45,1.55,0.56,0.075,0.55,0.0,0.0,0.0,0.0,93.815,8.847875065,8.047755787,7.029682431,5.019234475,7.011663928,-8.989052922,-8.989052922,-8.989052922,-8.989052922
8,Fargo clay loam,Clay,1922,3.8,Sand mold cast iron (northern ore),pipe,62,L,2.7,intact,Fargo,ND,P,350.0,7.6,Mildly Alkaline,A,1.42,1.72,2.55,0.0,0.71,0.01,4.43,39.0,24.0,37.0,8.7,1.56,21.0,27,Cast,Poor,Northern,1387.95,1387.0,823.91,0.5936,3.45,1.55,0.56,0.075,0.55,0.0,0.0,0.0,0.0,93.815,8.847875065,8.047755787,7.029682431,5.019234475,7.011663928,-8.989052922,-8.989052922,-8.989052922,-8.989052922
8,Fargo clay loam,Clay,1922,5.8,Sand mold cast iron (northern ore),pipe,62,L,5.0,intact,Fargo,ND,P,350.0,7.6,Mildly Alkaline,A,1.42,1.72,2.55,0.0,0.71,0.01,4.43,39.0,24.0,37.0,8.7,1.56,21.0,27,Cast,Poor,Northern,2118.45,2118.0,1525.76,0.7202,3.45,1.55,0.56,0.075,0.55,0.0,0.0,0.0,0.0,93.815,8.847875065,8.047755787,7.029682431,5.019234475,7.011663928,-8.989052922,-8.989052922,-8.989052922,-8.989052922
8,Fargo clay loam,Clay,1922,7.7,Sand mold cast iron (northern ore),pipe,62,L,5.0,intact,Fargo,ND,P,350.0,7.6,Mildly Alkaline,A,1.42,1.72,2.55,0.0,0.71,0.01,4.43,39.0,24.0,37.0,8.7,1.56,21.0,27,Cast,Poor,Northern,2812.43,2812.0,1525.76,0.5425,3.45,1.55,0.56,0.075,0.55,0.0,0.0,0.0,0.0,93.815,8.847875065,8.047755787,7.029682431,5.019234475,7.011663928,-8.989052922,-8.989052922,-8.989052922,-8.989052922
8,Fargo clay loam,Clay,1922,9.9,Sand mold cast iron (northern ore),pipe,62,L,10.5,intact,Fargo,ND,P,350.0,7.6,Mildly Alkaline,A,1.42,1.72,2.55,0.0,0.71,0.01,4.43,39.0,24.0,37.0,8.7,1.56,21.0,27,Cast,Poor,Northern,3615.97,3615.0,3204.09,0.8861,3.45,1.55,0.56,0.075,0.55,0.0,0.0,0.0,0.0,93.815,8.847875065,8.047755787,7.029682431,5.019234475,7.011663928,-8.989052922,-8.989052922,-8.989052922,-8.989052922
8,Fargo clay loam,Clay,1922,11.8,Sand mold cast iron (northern ore),pipe,62,L,20.3,intact,Fargo,ND,P,350.0,7.6,Mildly Alkaline,A,1.42,1.72,2.55,0.0,0.71,0.01,4.43,39.0,24.0,37.0,8.7,1.56,21.0,27,Cast,Poor,Northern,4309.95,4309.0,6194.58,1.4373,3.45,1.55,0.56,0.075,0.55,0.0,0.0,0.0,0.0,93.815,8.847875065,8.047755787,7.029682431,5.019234475,7.011663928,-8.989052922,-8.989052922,-8.989052922,-8.989052922
9,Genesee silt loam,Silt Loam,1922,1.0,Sand mold cast iron (northern ore),pipe,62,L,0.6,intact,Sidney,OH,P,2820.0,6.8,Neutral,7.2,,,,,,,,51.2,39.0,24.8,15.8,1.74,5.6,27,Cast,Fair,Northern,365.25,365.0,183.09,0.5013,3.45,1.55,0.56,0.075,0.55,0.0,0.0,0.0,0.0,93.815,8.847875065,8.047755787,7.029682431,5.019234475,7.011663928,-8.989052922,-8.989052922,-8.989052922,-8.989052922
9,Genesee silt loam,Silt Loam,1922,3.5,Sand mold cast iron (northern ore),pipe,62,L,2.4,intact,Sidney,OH,P,2820.0,6.8,Neutral,7.2,,,,,,,,51.2,39.0,24.8,15.8,1.74,5.6,27,Cast,Fair,Northern,1278.38,1278.0,732.36,0.5729,3.45,1.55,0.56,0.075,0.55,0.0,0.0,0.0,0.0,93.815,8.847875065,8.047755787,7.029682431,5.019234475,7.011663928,-8.989052922,-8.989052922,-8.989052922,-8.989052922
9,Genesee silt loam,Silt Loam,1922,5.5,Sand mold cast iron (northern ore),pipe,62,L,2.5,intact,Sidney,OH,P,2820.0,6.8,Neutral,7.2,,,,,,,,51.2,39.0,24.8,15.8,1.74,5.6,27,Cast,Fair,Northern,2008.88,2008.0,762.88,0.3798,3.45,1.55,0.56,0.075,0.55,0.0,0.0,0.0,0.0,93.815,8.847875065,8.047755787,7.029682431,5.019234475,7.011663928,-8.989052922,-8.989052922,-8.989052922,-8.989052922
9,Genesee silt loam,Silt Loam,1922,7.7,Sand mold cast iron (northern ore),pipe,62,L,3.3,intact,Sidney,OH,P,2820.0,6.8,Neutral,7.2,,,,,,,,51.2,39.0,24.8,15.8,1.74,5.6,27,Cast,Fair,Northern,2812.43,2812.0,1007.0,0.3581,3.45,1.55,0.56,0.075,0.55,0.0,0.0,0.0,0.0,93.815,8.847875065,8.047755787,7.029682431,5.019234475,7.011663928,-8.989052922,-8.989052922,-8.989052922,-8.989052922
9,Genesee silt loam,Silt Loam,1922,11.5,Sand mold cast iron (northern ore),pipe,62,L,6.1,intact,Sidney,OH,P,2820.0,6.8,Neutral,7.2,,,,,,,,51.2,39.0,24.8,15.8,1.74,5.6,27,Cast,Fair,Northern,4200.38,4200.0,1861.43,0.4432,3.45,1.55,0.56,0.075,0.55,0.0,0.0,0.0,0.0,93.815,8.847875065,8.047755787,7.029682431,5.019234475,7.011663928,-8.989052922,-8.989052922,-8.989052922,-8.989052922
9,Genesee silt loam,Silt Loam,1922,16.9,Sand mold cast iron (northern ore),pipe,62,L,5.3,intact,Sidney,OH,P,2820.0,6.8,Neutral,7.2,,,,,,,,51.2,39.0,24.8,15.8,1.74,5.6,27,Cast,Fair,Northern,6172.72,6172.0,1617.3,0.262,3.45,1.55,0.56,0.075,0.55,0.0,0.0,0.0,0.0,93.815,8.847875065,8.047755787,7.029682431,5.019234475,7.011663928,-8.989052922,-8.989052922,-8.989052922,-8.989052922
10,Gloucester sandy loam,Sandy Loam,1922,1.3,Sand mold cast iron (northern ore),pipe,62,L,0.8,intact,Middleboro,MA,F,7460.0,6.6,Neutral,3.6,,,,,,,,50.0,41.0,13.0,27.8,4.58,0.2,27,Cast,Fair,Northern,474.82,474.0,244.12,0.5141,3.45,1.55,0.56,0.075,0.55,0.0,0.0,0.0,0.0,93.815,8.847875065,8.047755787,7.029682431,5.019234475,7.011663928,-8.989052922,-8.989052922,-8.989052922,-8.989052922
10,Gloucester sandy loam,Sandy Loam,1922,4.0,Sand mold cast iron (northern ore),pipe,62,L,2.4,intact,Middleboro,MA,F,7460.0,6.6,Neutral,3.6,,,,,,,,50.0,41.0,13.0,27.8,4.58,0.2,27,Cast,Fair,Northern,1461.0,1461.0,732.36,0.5013,3.45,1.55,0.56,0.075,0.55,0.0,0.0,0.0,0.0,93.815,8.847875065,8.047755787,7.029682431,5.019234475,7.011663928,-8.989052922,-8.989052922,-8.989052922,-8.989052922
10,Gloucester sandy loam,Sandy Loam,1922,6.1,Sand mold cast iron (northern ore),pipe,62,L,2.4,intact,Middleboro,MA,F,7460.0,6.6,Neutral,3.6,,,,,,,,50.0,41.0,13.0,27.8,4.58,0.2,27,Cast,Fair,Northern,2228.03,2228.0,732.36,0.3287,3.45,1.55,0.56,0.075,0.55,0.0,0.0,0.0,0.0,93.815,8.847875065,8.047755787,7.029682431,5.019234475,7.011663928,-8.989052922,-8.989052922,-8.989052922,-8.989052922
10,Gloucester sandy loam,Sandy Loam,1922,7.9,Sand mold cast iron (northern ore),pipe,62,L,3.9,intact,Middleboro,MA,F,7460.0,6.6,Neutral,3.6,,,,,,,,50.0,41.0,13.0,27.8,4.58,0.2,27,Cast,Fair,Northern,2885.47,2885.0,1190.09,0.4124,3.45,1.55,0.56,0.075,0.55,0.0,0.0,0.0,0.0,93.815,8.847875065,8.047755787,7.029682431,5.019234475,7.011663928,-8.989052922,-8.989052922,-8.989052922,-8.989052922
10,Gloucester sandy loam,Sandy Loam,1922,12.0,Sand mold cast iron (northern ore),pipe,62,L,5.7,intact,Middleboro,MA,F,7460.0,6.6,Neutral,3.6,,,,,,,,50.0,41.0,13.0,27.8,4.58,0.2,27,Cast,Fair,Northern,4383.0,4383.0,1739.36,0.3968,3.45,1.55,0.56,0.075,0.55,0.0,0.0,0.0,0.0,93.815,8.847875065,8.047755787,7.029682431,5.019234475,7.011663928,-8.989052922,-8.989052922,-8.989052922,-8.989052922
12,Hanford fine sandy loam,Sandy Loam,1922,1.9,Sand mold cast iron (northern ore),pipe,62,L,0.1,intact,Los Angeles,CA,F,3190.0,7.1,Neutral,2.5,0.39,0.5,0.16,0.0,0.4,0.0,0.14,62.4,45.2,12.4,33.5,,0.0,27,Cast,Good,Southern,693.98,693.0,30.52,0.044,3.45,1.55,0.56,0.075,0.55,0.0,0.0,0.0,0.0,93.815,8.847875065,8.047755787,7.029682431,5.019234475,7.011663928,-8.989052922,-8.989052922,-8.989052922,-8.989052922
12,Hanford fine sandy loam,Sandy Loam,1922,4.1,Sand mold cast iron (northern ore),pipe,62,L,1.1,intact,Los Angeles,CA,F,3190.0,7.1,Neutral,2.5,0.39,0.5,0.16,0.0,0.4,0.0,0.14,62.4,45.2,12.4,33.5,,0.0,27,Cast,Good,Southern,1497.52,1497.0,335.67,0.2242,3.45,1.55,0.56,0.075,0.55,0.0,0.0,0.0,0.0,93.815,8.847875065,8.047755787,7.029682431,5.019234475,7.011663928,-8.989052922,-8.989052922,-8.989052922,-8.989052922
12,Hanford fine sandy loam,Sandy Loam,1922,6.2,Sand mold cast iron (northern ore),pipe,62,L,2.2,intact,Los Angeles,CA,F,3190.0,7.1,Neutral,2.5,0.39,0.5,0.16,0.0,0.4,0.0,0.14,62.4,45.2,12.4,33.5,,0.0,27,Cast,Good,Southern,2264.55,2264.0,671.33,0.2965,3.45,1.55,0.56,0.075,0.55,0.0,0.0,0.0,0.0,93.815,8.847875065,8.047755787,7.029682431,5.019234475,7.011663928,-8.989052922,-8.989052922,-8.989052922,-8.989052922
12,Hanford fine sandy loam,Sandy Loam,1922,8.0,Sand mold cast iron (northern ore),pipe,62,L,0.6,intact,Los Angeles,CA,F,3190.0,7.1,Neutral,2.5,0.39,0.5,0.16,0.0,0.4,0.0,0.14,62.4,45.2,12.4,33.5,,0.0,27,Cast,Good,Southern,2922.0,2922.0,183.09,0.0627,3.45,1.55,0.56,0.075,0.55,0.0,0.0,0.0,0.0,93.815,8.847875065,8.047755787,7.029682431,5.019234475,7.011663928,-8.989052922,-8.989052922,-8.989052922,-8.989052922
12,Hanford fine sandy loam,Sandy Loam,1922,12.1,Sand mold cast iron (northern ore),pipe,62,L,5.7,intact,Los Angeles,CA,F,3190.0,7.1,Neutral,2.5,0.39,0.5,0.16,0.0,0.4,0.0,0.14,62.4,45.2,12.4,33.5,,0.0,27,Cast,Good,Southern,4419.52,4419.0,1739.36,0.3936,3.45,1.55,0.56,0.075,0.55,0.0,0.0,0.0,0.0,93.815,8.847875065,8.047755787,7.029682431,5.019234475,7.011663928,-8.989052922,-8.989052922,-8.989052922,-8.989052922
12,Hanford fine sandy loam,Sandy Loam,1922,17.5,Sand mold cast iron (northern ore),pipe,62,L,4.1,intact,Los Angeles,CA,F,3190.0,7.1,Neutral,2.5,0.39,0.5,0.16,0.0,0.4,0.0,0.14,62.4,45.2,12.4,33.5,,0.0,27,Cast,Good,Southern,6391.88,6391.0,1251.12,0.1957,3.45,1.55,0.56,0.075,0.55,0.0,0.0,0.0,0.0,93.815,8.847875065,8.047755787,7.029682431,5.019234475,7.011663928,-8.989052922,-8.989052922,-8.989052922,-8.989052922
13,Hanford very fine sandy loam,Sandy Loam,1922,1.9,Sand mold cast iron (northern ore),pipe,62,L,3.8,intact,Bakersfield,CA,F,290.0,9.5,Very Strongly Alkaline,A,6.23,0.09,0.43,0.0,1.12,4.64,3.76,64.6,5.6,21.7,34.5,,0.0,27,Cast,Good,Southern,693.98,693.0,1159.58,1.6709,3.45,1.55,0.56,0.075,0.55,0.0,0.0,0.0,0.0,93.815,8.847875065,8.047755787,7.029682431,5.019234475,7.011663928,-8.989052922,-8.989052922,-8.989052922,-8.989052922
13,Hanford very fine sandy loam,Sandy Loam,1922,4.2,Sand mold cast iron (northern ore),pipe,62,L,6.0,intact,Bakersfield,CA,F,290.0,9.5,Very Strongly Alkaline,A,6.23,0.09,0.43,0.0,1.12,4.64,3.76,64.6,5.6,21.7,34.5,,0.0,27,Cast,Good,Southern,1534.05,1534.0,1830.91,1.1935,3.45,1.55,0.56,0.075,0.55,0.0,0.0,0.0,0.0,93.815,8.847875065,8.047755787,7.029682431,5.019234475,7.011663928,-8.989052922,-8.989052922,-8.989052922,-8.989052922
14,Hempstead silt loam,Sandy Loam,1922,1.1,Sand mold cast iron (northern ore),pipe,62,L,0.1,intact,St. Paul,MN,F,3520.0,6.2,Slightly Acid,5.6,,,,,,,,44.2,27.2,17.2,14.4,1.76,1.0,27,Cast,Fair,Northern,401.78,401.0,30.52,0.076,3.45,1.55,0.56,0.075,0.55,0.0,0.0,0.0,0.0,93.815,8.847875065,8.047755787,7.029682431,5.019234475,7.011663928,-8.989052922,-8.989052922,-8.989052922,-8.989052922
14,Hempstead silt loam,Sandy Loam,1922,3.8,Sand mold cast iron (northern ore),pipe,62,L,1.9,intact,St. Paul,MN,F,3520.0,6.2,Slightly Acid,5.6,,,,,,,,44.2,27.2,17.2,14.4,1.76,1.0,27,Cast,Fair,Northern,1387.95,1387.0,579.79,0.4177,3.45,1.55,0.56,0.075,0.55,0.0,0.0,0.0,0.0,93.815,8.847875065,8.047755787,7.029682431,5.019234475,7.011663928,-8.989052922,-8.989052922,-8.989052922,-8.989052922
14,Hempstead silt loam,Sandy Loam,1922,5.8,Sand mold cast iron (northern ore),pipe,62,L,4.3,intact,St. Paul,MN,F,3520.0,6.2,Slightly Acid,5.6,,,,,,,,44.2,27.2,17.2,14.4,1.76,1.0,27,Cast,Fair,Northern,2118.45,2118.0,1312.15,0.6194,3.45,1.55,0.56,0.075,0.55,0.0,0.0,0.0,0.0,93.815,8.847875065,8.047755787,7.029682431,5.019234475,7.011663928,-8.989052922,-8.989052922,-8.989052922,-8.989052922
14,Hempstead silt loam,Sandy Loam,1922,7.7,Sand mold cast iron (northern ore),pipe,62,L,3.8,intact,St. Paul,MN,F,3520.0,6.2,Slightly Acid,5.6,,,,,,,,44.2,27.2,17.2,14.4,1.76,1.0,27,Cast,Fair,Northern,2812.43,2812.0,1159.58,0.4123,3.45,1.55,0.56,0.075,0.55,0.0,0.0,0.0,0.0,93.815,8.847875065,8.047755787,7.029682431,5.019234475,7.011663928,-8.989052922,-8.989052922,-8.989052922,-8.989052922
14,Hempstead silt loam,Sandy Loam,1922,9.9,Sand mold cast iron (northern ore),pipe,62,L,5.7,intact,St. Paul,MN,F,3520.0,6.2,Slightly Acid,5.6,,,,,,,,44.2,27.2,17.2,14.4,1.76,1.0,27,Cast,Fair,Northern,3615.97,3615.0,1739.36,0.481,3.45,1.55,0.56,0.075,0.55,0.0,0.0,0.0,0.0,93.815,8.847875065,8.047755787,7.029682431,5.019234475,7.011663928,-8.989052922,-8.989052922,-8.989052922,-8.989052922
14,Hempstead silt loam,Sandy Loam,1922,11.8,Sand mold cast iron (northern ore),pipe,62,L,5.0,intact,St. Paul,MN,F,3520.0,6.2,Slightly Acid,5.6,,,,,,,,44.2,27.2,17.2,14.4,1.76,1.0,27,Cast,Fair,Northern,4309.95,4309.0,1525.76,0.354,3.45,1.55,0.56,0.075,0.55,0.0,0.0,0.0,0.0,93.815,8.847875065,8.047755787,7.029682431,5.019234475,7.011663928,-8.989052922,-8.989052922,-8.989052922,-8.989052922
15,Houston black clay,Clay,1922,2.0,Sand mold cast iron (northern ore),pipe,62,L,0.7,intact,San Antonio,TX,P,489.0,7.5,Mildly Alkaline,5,2.48,0.88,0.2,0.0,2.0,0.13,0.73,68.9,27.2,54.4,5.7,2.08,39.8,27,Cast,Poor,Southern,730.5,730.0,213.61,0.2924,3.45,1.55,0.56,0.075,0.55,0.0,0.0,0.0,0.0,93.815,8.847875065,8.047755787,7.029682431,5.019234475,7.011663928,-8.989052922,-8.989052922,-8.989052922,-8.989052922
15,Houston black clay,Clay,1922,4.0,Sand mold cast iron (northern ore),pipe,62,L,2.7,intact,San Antonio,TX,P,489.0,7.5,Mildly Alkaline,5,2.48,0.88,0.2,0.0,2.0,0.13,0.73,68.9,27.2,54.4,5.7,2.08,39.8,27,Cast,Poor,Southern,1461.0,1461.0,823.91,0.5639,3.45,1.55,0.56,0.075,0.55,0.0,0.0,0.0,0.0,93.815,8.847875065,8.047755787,7.029682431,5.019234475,7.011663928,-8.989052922,-8.989052922,-8.989052922,-8.989052922
15,Houston black clay,Clay,1922,5.9,Sand mold cast iron (northern ore),pipe,62,L,6.0,intact,San Antonio,TX,P,489.0,7.5,Mildly Alkaline,5,2.48,0.88,0.2,0.0,2.0,0.13,0.73,68.9,27.2,54.4,5.7,2.08,39.8,27,Cast,Poor,Southern,2154.97,2154.0,1830.91,0.8496,3.45,1.55,0.56,0.075,0.55,0.0,0.0,0.0,0.0,93.815,8.847875065,8.047755787,7.029682431,5.019234475,7.011663928,-8.989052922,-8.989052922,-8.989052922,-8.989052922
15,Houston black clay,Clay,1922,8.0,Sand mold cast iron (northern ore),pipe,62,L,4.8,intact,San Antonio,TX,P,489.0,7.5,Mildly Alkaline,5,2.48,0.88,0.2,0.0,2.0,0.13,0.73,68.9,27.2,54.4,5.7,2.08,39.8,27,Cast,Poor,Southern,2922.0,2922.0,1464.73,0.5013,3.45,1.55,0.56,0.075,0.55,0.0,0.0,0.0,0.0,93.815,8.847875065,8.047755787,7.029682431,5.019234475,7.011663928,-8.989052922,-8.989052922,-8.989052922,-8.989052922
15,Houston black clay,Clay,1922,12.0,Sand mold cast iron (northern ore),pipe,62,L,8.4,intact,San Antonio,TX,P,489.0,7.5,Mildly Alkaline,5,2.48,0.88,0.2,0.0,2.0,0.13,0.73,68.9,27.2,54.4,5.7,2.08,39.8,27,Cast,Poor,Southern,4383.0,4383.0,2563.27,0.5848,3.45,1.55,0.56,0.075,0.55,0.0,0.0,0.0,0.0,93.815,8.847875065,8.047755787,7.029682431,5.019234475,7.011663928,-8.989052922,-8.989052922,-8.989052922,-8.989052922
15,Houston black clay,Clay,1922,17.6,Sand mold cast iron (northern ore),pipe,62,L,9.0,intact,San Antonio,TX,P,489.0,7.5,Mildly Alkaline,5,2.48,0.88,0.2,0.0,2.0,0.13,0.73,68.9,27.2,54.4,5.7,2.08,39.8,27,Cast,Poor,Southern,6428.4,6428.0,2746.37,0.4272,3.45,1.55,0.56,0.075,0.55,0.0,0.0,0.0,0.0,93.815,8.847875065,8.047755787,7.029682431,5.019234475,7.011663928,-8.989052922,-8.989052922,-8.989052922,-8.989052922
16,Kalmia fine sandy loam,Silty Clay Loam,1922,2.0,Sand mold cast iron (northern ore),pipe,62,L,2.8,intact,Mobile,AT,F,8290.0,4.4,Extremely Acid,41.8,,,,,,,,67.3,61.6,22.2,12.0,1.65,0.6,27,Cast,Good,Southern,730.5,730.0,854.42,1.1696,3.45,1.55,0.56,0.075,0.55,0.0,0.0,0.0,0.0,93.815,8.847875065,8.047755787,7.029682431,5.019234475,7.011663928,-8.989052922,-8.989052922,-8.989052922,-8.989052922
16,Kalmia fine sandy loam,Silty Clay Loam,1922,4.0,Sand mold cast iron (northern ore),pipe,62,L,1.6,intact,Mobile,AT,F,8290.0,4.4,Extremely Acid,41.8,,,,,,,,67.3,61.6,22.2,12.0,1.65,0.6,27,Cast,Good,Southern,1461.0,1461.0,488.24,0.3342,3.45,1.55,0.56,0.075,0.55,0.0,0.0,0.0,0.0,93.815,8.847875065,8.047755787,7.029682431,5.019234475,7.011663928,-8.989052922,-8.989052922,-8.989052922,-8.989052922
16,Kalmia fine sandy loam,Silty Clay Loam,1922,6.0,Sand mold cast iron (northern ore),pipe,62,L,6.3,intact,Mobile,AT,F,8290.0,4.4,Extremely Acid,41.8,,,,,,,,67.3,61.6,22.2,12.0,1.65,0.6,27,Cast,Good,Southern,2191.5,2191.0,1922.46,0.8772,3.45,1.55,0.56,0.075,0.55,0.0,0.0,0.0,0.0,93.815,8.847875065,8.047755787,7.029682431,5.019234475,7.011663928,-8.989052922,-8.989052922,-8.989052922,-8.989052922
16,Kalmia fine sandy loam,Silty Clay Loam,1922,7.9,Sand mold cast iron (northern ore),pipe,62,L,4.2,intact,Mobile,AT,F,8290.0,4.4,Extremely Acid,41.8,,,,,,,,67.3,61.6,22.2,12.0,1.65,0.6,27,Cast,Good,Southern,2885.47,2885.0,1281.64,0.4442,3.45,1.55,0.56,0.075,0.55,0.0,0.0,0.0,0.0,93.815,8.847875065,8.047755787,7.029682431,5.019234475,7.011663928,-8.989052922,-8.989052922,-8.989052922,-8.989052922
16,Kalmia fine sandy loam,Silty Clay Loam,1922,10.0,Sand mold cast iron (northern ore),pipe,62,L,8.5,intact,Mobile,AT,F,8290.0,4.4,Extremely Acid,41.8,,,,,,,,67.3,61.6,22.2,12.0,1.65,0.6,27,Cast,Good,Southern,3652.5,3652.0,2593.79,0.7101,3.45,1.55,0.56,0.075,0.55,0.0,0.0,0.0,0.0,93.815,8.847875065,8.047755787,7.029682431,5.019234475,7.011663928,-8.989052922,-8.989052922,-8.989052922,-8.989052922
16,Kalmia fine sandy loam,Silty Clay Loam,1922,12.0,Sand mold cast iron (northern ore),pipe,62,L,10.1,intact,Mobile,AT,F,8290.0,4.4,Extremely Acid,41.8,,,,,,,,67.3,61.6,22.2,12.0,1.65,0.6,27,Cast,Good,Southern,4383.0,4383.0,3082.03,0.7032,3.45,1.55,0.56,0.075,0.55,0.0,0.0,0.0,0.0,93.815,8.847875065,8.047755787,7.029682431,5.019234475,7.011663928,-8.989052922,-8.989052922,-8.989052922,-8.989052922
17,Keyport loam,Clay,1922,1.2,Sand mold cast iron (northern ore),pipe,62,L,1.4,intact,Alexandria,VA,P,5980.0,4.5,Very Strongly Acid,49.1,,,,,,,,55.0,42.0,30.8,4.4,1.72,5.4,27,Cast,Poor,Southern,438.3,438.0,427.21,0.9747,3.45,1.55,0.56,0.075,0.55,0.0,0.0,0.0,0.0,93.815,8.847875065,8.047755787,7.029682431,5.019234475,7.011663928,-8.989052922,-8.989052922,-8.989052922,-8.989052922
17,Keyport loam,Clay,1922,3.8,Sand mold cast iron (northern ore),pipe,62,L,3.2,intact,Alexandria,VA,P,5980.0,4.5,Very Strongly Acid,49.1,,,,,,,,55.0,42.0,30.8,4.4,1.72,5.4,27,Cast,Poor,Southern,1387.95,1387.0,976.49,0.7035,3.45,1.55,0.56,0.075,0.55,0.0,0.0,0.0,0.0,93.815,8.847875065,8.047755787,7.029682431,5.019234475,7.011663928,-8.989052922,-8.989052922,-8.989052922,-8.989052922
17,Keyport loam,Clay,1922,5.9,Sand mold cast iron (northern ore),pipe,62,L,6.7,intact,Alexandria,VA,P,5980.0,4.5,Very Strongly Acid,49.1,,,,,,,,55.0,42.0,30.8,4.4,1.72,5.4,27,Cast,Poor,Southern,2154.97,2154.0,2044.52,0.9487,3.45,1.55,0.56,0.075,0.55,0.0,0.0,0.0,0.0,93.815,8.847875065,8.047755787,7.029682431,5.019234475,7.011663928,-8.989052922,-8.989052922,-8.989052922,-8.989052922
17,Keyport loam,Clay,1922,7.7,Sand mold cast iron (northern ore),pipe,62,L,6.6,intact,Alexandria,VA,P,5980.0,4.5,Very Strongly Acid,49.1,,,,,,,,55.0,42.0,30.8,4.4,1.72,5.4,27,Cast,Poor,Southern,2812.43,2812.0,2014.0,0.7161,3.45,1.55,0.56,0.075,0.55,0.0,0.0,0.0,0.0,93.815,8.847875065,8.047755787,7.029682431,5.019234475,7.011663928,-8.989052922,-8.989052922,-8.989052922,-8.989052922
17,Keyport loam,Clay,1922,11.8,Sand mold cast iron (northern ore),pipe,62,L,9.2,intact,Alexandria,VA,P,5980.0,4.5,Very Strongly Acid,49.1,,,,,,,,55.0,42.0,30.8,4.4,1.72,5.4,27,Cast,Poor,Southern,4309.95,4309.0,2807.4,0.6514,3.45,1.55,0.56,0.075,0.55,0.0,0.0,0.0,0.0,93.815,8.847875065,8.047755787,7.029682431,5.019234475,7.011663928,-8.989052922,-8.989052922,-8.989052922,-8.989052922
17,Keyport loam,Clay,1922,17.0,Sand mold cast iron (northern ore),pipe,62,L,9.9,intact,Alexandria,VA,P,5980.0,4.5,Very Strongly Acid,49.1,,,,,,,,55.0,42.0,30.8,4.4,1.72,5.4,27,Cast,Poor,Southern,6209.25,6209.0,3021.0,0.4865,3.45,1.55,0.56,0.075,0.55,0.0,0.0,0.0,0.0,93.815,8.847875065,8.047755787,7.029682431,5.019234475,7.011663928,-8.989052922,-8.989052922,-8.989052922,-8.989052922
18,Knox silt loam,Silty Clay Loam,1922,3.8,Sand mold cast iron (northern ore),pipe,62,L,1.1,intact,Omaha,NE,G,1410.0,7.3,Neutral,1.4,0.27,0.63,0.2,0.0,0.94,0.0,0.25,50.6,27.8,28.4,16.6,4.26,1.3,27,Cast,Good,Northern,1387.95,1387.0,335.67,0.2418,3.45,1.55,0.56,0.075,0.55,0.0,0.0,0.0,0.0,93.815,8.847875065,8.047755787,7.029682431,5.019234475,7.011663928,-8.989052922,-8.989052922,-8.989052922,-8.989052922
18,Knox silt loam,Silty Clay Loam,1922,5.8,Sand mold cast iron (northern ore),pipe,62,L,3.3,intact,Omaha,NE,G,1410.0,7.3,Neutral,1.4,0.27,0.63,0.2,0.0,0.94,0.0,0.25,50.6,27.8,28.4,16.6,4.26,1.3,27,Cast,Good,Northern,2118.45,2118.0,1007.0,0.4753,3.45,1.55,0.56,0.075,0.55,0.0,0.0,0.0,0.0,93.815,8.847875065,8.047755787,7.029682431,5.019234475,7.011663928,-8.989052922,-8.989052922,-8.989052922,-8.989052922
18,Knox silt loam,Silty Clay Loam,1922,7.7,Sand mold cast iron (northern ore),pipe,62,L,3.2,intact,Omaha,NE,G,1410.0,7.3,Neutral,1.4,0.27,0.63,0.2,0.0,0.94,0.0,0.25,50.6,27.8,28.4,16.6,4.26,1.3,27,Cast,Good,Northern,2812.43,2812.0,976.49,0.3472,3.45,1.55,0.56,0.075,0.55,0.0,0.0,0.0,0.0,93.815,8.847875065,8.047755787,7.029682431,5.019234475,7.011663928,-8.989052922,-8.989052922,-8.989052922,-8.989052922
18,Knox silt loam,Silty Clay Loam,1922,9.8,Sand mold cast iron (northern ore),pipe,62,L,4.8,intact,Omaha,NE,G,1410.0,7.3,Neutral,1.4,0.27,0.63,0.2,0.0,0.94,0.0,0.25,50.6,27.8,28.4,16.6,4.26,1.3,27,Cast,Good,Northern,3579.45,3579.0,1464.73,0.4092,3.45,1.55,0.56,0.075,0.55,0.0,0.0,0.0,0.0,93.815,8.847875065,8.047755787,7.029682431,5.019234475,7.011663928,-8.989052922,-8.989052922,-8.989052922,-8.989052922
18,Knox silt loam,Silty Clay Loam,1922,11.7,Sand mold cast iron (northern ore),pipe,62,L,2.7,intact,Omaha,NE,G,1410.0,7.3,Neutral,1.4,0.27,0.63,0.2,0.0,0.94,0.0,0.25,50.6,27.8,28.4,16.6,4.26,1.3,27,Cast,Good,Northern,4273.43,4273.0,823.91,0.1928,3.45,1.55,0.56,0.075,0.55,0.0,0.0,0.0,0.0,93.815,8.847875065,8.047755787,7.029682431,5.019234475,7.011663928,-8.989052922,-8.989052922,-8.989052922,-8.989052922
19,Lindley silt loam,Silty Clay Loam,1922,1.1,Sand mold cast iron (northern ore),pipe,62,L,0.6,intact,Des Moines,IA,G,1970.0,4.6,Very Strongly Acid,10.9,0.38,0.32,0.41,0.0,0.46,0.03,0.46,49.5,32.0,28.4,3.9,4.76,11.8,27,Cast,Fair,Northern,401.78,401.0,183.09,0.4557,3.45,1.55,0.56,0.075,0.55,0.0,0.0,0.0,0.0,93.815,8.847875065,8.047755787,7.029682431,5.019234475,7.011663928,-8.989052922,-8.989052922,-8.989052922,-8.989052922
19,Lindley silt loam,Silty Clay Loam,1922,3.7,Sand mold cast iron (northern ore),pipe,62,L,1.7,intact,Des Moines,IA,G,1970.0,4.6,Very Strongly Acid,10.9,0.38,0.32,0.41,0.0,0.46,0.03,0.46,49.5,32.0,28.4,3.9,4.76,11.8,27,Cast,Fair,Northern,1351.42,1351.0,518.76,0.3839,3.45,1.55,0.56,0.075,0.55,0.0,0.0,0.0,0.0,93.815,8.847875065,8.047755787,7.029682431,5.019234475,7.011663928,-8.989052922,-8.989052922,-8.989052922,-8.989052922
19,Lindley silt loam,Silty Clay Loam,1922,5.7,Sand mold cast iron (northern ore),pipe,62,L,2.3,intact,Des Moines,IA,G,1970.0,4.6,Very Strongly Acid,10.9,0.38,0.32,0.41,0.0,0.46,0.03,0.46,49.5,32.0,28.4,3.9,4.76,11.8,27,Cast,Fair,Northern,2081.93,2081.0,701.85,0.3371,3.45,1.55,0.56,0.075,0.55,0.0,0.0,0.0,0.0,93.815,8.847875065,8.047755787,7.029682431,5.019234475,7.011663928,-8.989052922,-8.989052922,-8.989052922,-8.989052922
19,Lindley silt loam,Silty Clay Loam,1922,7.6,Sand mold cast iron (northern ore),pipe,62,L,3.0,intact,Des Moines,IA,G,1970.0,4.6,Very Strongly Acid,10.9,0.38,0.32,0.41,0.0,0.46,0.03,0.46,49.5,32.0,28.4,3.9,4.76,11.8,27,Cast,Fair,Northern,2775.9,2775.0,915.46,0.3298,3.45,1.55,0.56,0.075,0.55,0.0,0.0,0.0,0.0,93.815,8.847875065,8.047755787,7.029682431,5.019234475,7.011663928,-8.989052922,-8.989052922,-8.989052922,-8.989052922
19,Lindley silt loam,Silty Clay Loam,1922,9.7,Sand mold cast iron (northern ore),pipe,62,L,3.0,intact,Des Moines,IA,G,1970.0,4.6,Very Strongly Acid,10.9,0.38,0.32,0.41,0.0,0.46,0.03,0.46,49.5,32.0,28.4,3.9,4.76,11.8,27,Cast,Fair,Northern,3542.92,3542.0,915.46,0.2584,3.45,1.55,0.56,0.075,0.55,0.0,0.0,0.0,0.0,93.815,8.847875065,8.047755787,7.029682431,5.019234475,7.011663928,-8.989052922,-8.989052922,-8.989052922,-8.989052922
19,Lindley silt loam,Silty Clay Loam,1922,11.6,Sand mold cast iron (northern ore),pipe,62,L,5.5,intact,Des Moines,IA,G,1970.0,4.6,Very Strongly Acid,10.9,0.38,0.32,0.41,0.0,0.46,0.03,0.46,49.5,32.0,28.4,3.9,4.76,11.8,27,Cast,Fair,Northern,4236.9,4236.0,1678.33,0.3961,3.45,1.55,0.56,0.075,0.55,0.0,0.0,0.0,0.0,93.815,8.847875065,8.047755787,7.029682431,5.019234475,7.011663928,-8.989052922,-8.989052922,-8.989052922,-8.989052922
20,Mahoning silt loam,Silty Clay,1922,1.0,Sand mold cast iron (northern ore),pipe,62,L,0.9,intact,Cleveland,OH,P,2870.0,7.5,Mildly Alkaline,1.5,0.25,0.48,0.2,0.0,0.54,0.0,0.15,49.2,33.8,22.4,3.8,1.9,3.9,27,Cast,Poor,Northern,365.25,365.0,274.64,0.7519,3.45,1.55,0.56,0.075,0.55,0.0,0.0,0.0,0.0,93.815,8.847875065,8.047755787,7.029682431,5.019234475,7.011663928,-8.989052922,-8.989052922,-8.989052922,-8.989052922
20,Mahoning silt loam,Silty Clay,1922,3.6,Sand mold cast iron (northern ore),pipe,62,L,2.3,intact,Cleveland,OH,P,2870.0,7.5,Mildly Alkaline,1.5,0.25,0.48,0.2,0.0,0.54,0.0,0.15,49.2,33.8,22.4,3.8,1.9,3.9,27,Cast,Poor,Northern,1314.9,1314.0,701.85,0.5338,3.45,1.55,0.56,0.075,0.55,0.0,0.0,0.0,0.0,93.815,8.847875065,8.047755787,7.029682431,5.019234475,7.011663928,-8.989052922,-8.989052922,-8.989052922,-8.989052922
20,Mahoning silt loam,Silty Clay,1922,5.5,Sand mold cast iron (northern ore),pipe,62,L,3.6,intact,Cleveland,OH,P,2870.0,7.5,Mildly Alkaline,1.5,0.25,0.48,0.2,0.0,0.54,0.0,0.15,49.2,33.8,22.4,3.8,1.9,3.9,27,Cast,Poor,Northern,2008.88,2008.0,1098.55,0.5468,3.45,1.55,0.56,0.075,0.55,0.0,0.0,0.0,0.0,93.815,8.847875065,8.047755787,7.029682431,5.019234475,7.011663928,-8.989052922,-8.989052922,-8.989052922,-8.989052922
20,Mahoning silt loam,Silty Clay,1922,7.7,Sand mold cast iron (northern ore),pipe,62,L,3.6,intact,Cleveland,OH,P,2870.0,7.5,Mildly Alkaline,1.5,0.25,0.48,0.2,0.0,0.54,0.0,0.15,49.2,33.8,22.4,3.8,1.9,3.9,27,Cast,Poor,Northern,2812.43,2812.0,1098.55,0.3906,3.45,1.55,0.56,0.075,0.55,0.0,0.0,0.0,0.0,93.815,8.847875065,8.047755787,7.029682431,5.019234475,7.011663928,-8.989052922,-8.989052922,-8.989052922,-8.989052922
20,Mahoning silt loam,Silty Clay,1922,9.6,Sand mold cast iron (northern ore),pipe,62,L,6.6,intact,Cleveland,OH,P,2870.0,7.5,Mildly Alkaline,1.5,0.25,0.48,0.2,0.0,0.54,0.0,0.15,49.2,33.8,22.4,3.8,1.9,3.9,27,Cast,Poor,Northern,3506.4,3506.0,2014.0,0.5744,3.45,1.55,0.56,0.075,0.55,0.0,0.0,0.0,0.0,93.815,8.847875065,8.047755787,7.029682431,5.019234475,7.011663928,-8.989052922,-8.989052922,-8.989052922,-8.989052922
20,Mahoning silt loam,Silty Clay,1922,11.6,Sand mold cast iron (northern ore),pipe,62,L,7.7,intact,Cleveland,OH,P,2870.0,7.5,Mildly Alkaline,1.5,0.25,0.48,0.2,0.0,0.54,0.0,0.15,49.2,33.8,22.4,3.8,1.9,3.9,27,Cast,Poor,Northern,4236.9,4236.0,2349.67,0.5546,3.45,1.55,0.56,0.075,0.55,0.0,0.0,0.0,0.0,93.815,8.847875065,8.047755787,7.029682431,5.019234475,7.011663928,-8.989052922,-8.989052922,-8.989052922,-8.989052922
21,Marshall silt loam,Silty Clay Loam,1922,1.5,Sand mold cast iron (northern ore),pipe,62,L,2.4,intact,Kansas City,MO,F,2370.0,6.2,Slightly Acid,9.5,,,,,,,,54.4,37.1,31.2,10.8,1.66,6.5,27,Cast,Poor,Northern,547.88,547.0,732.36,1.3367,3.45,1.55,0.56,0.075,0.55,0.0,0.0,0.0,0.0,93.815,8.847875065,8.047755787,7.029682431,5.019234475,7.011663928,-8.989052922,-8.989052922,-8.989052922,-8.989052922
21,Marshall silt loam,Silty Clay Loam,1922,4.0,Sand mold cast iron (northern ore),pipe,62,L,3.2,intact,Kansas City,MO,F,2370.0,6.2,Slightly Acid,9.5,,,,,,,,54.4,37.1,31.2,10.8,1.66,6.5,27,Cast,Poor,Northern,1461.0,1461.0,976.49,0.6684,3.45,1.55,0.56,0.075,0.55,0.0,0.0,0.0,0.0,93.815,8.847875065,8.047755787,7.029682431,5.019234475,7.011663928,-8.989052922,-8.989052922,-8.989052922,-8.989052922
21,Marshall silt loam,Silty Clay Loam,1922,6.0,Sand mold cast iron (northern ore),pipe,62,L,5.0,intact,Kansas City,MO,F,2370.0,6.2,Slightly Acid,9.5,,,,,,,,54.4,37.1,31.2,10.8,1.66,6.5,27,Cast,Poor,Northern,2191.5,2191.0,1525.76,0.6962,3.45,1.55,0.56,0.075,0.55,0.0,0.0,0.0,0.0,93.815,8.847875065,8.047755787,7.029682431,5.019234475,7.011663928,-8.989052922,-8.989052922,-8.989052922,-8.989052922
22,Memphis silt loam,Silty Clay Loam,1922,1.7,Sand mold cast iron (northern ore),pipe,62,L,0.6,intact,Memphis,TN,G,5150.0,4.9,Very Strongly Acid,9.7,,,,,,,,64.6,47.7,28.4,9.6,1.67,3.0,27,Cast,Good,Southern,620.92,620.0,183.09,0.2949,3.45,1.55,0.56,0.075,0.55,0.0,0.0,0.0,0.0,93.815,8.847875065,8.047755787,7.029682431,5.019234475,7.011663928,-8.989052922,-8.989052922,-8.989052922,-8.989052922
22,Memphis silt loam,Silty Clay Loam,1922,3.7,Sand mold cast iron (northern ore),pipe,62,L,4.3,intact,Memphis,TN,G,5150.0,4.9,Very Strongly Acid,9.7,,,,,,,,64.6,47.7,28.4,9.6,1.67,3.0,27,Cast,Good,Southern,1351.42,1351.0,1312.15,0.9709,3.45,1.55,0.56,0.075,0.55,0.0,0.0,0.0,0.0,93.815,8.847875065,8.047755787,7.029682431,5.019234475,7.011663928,-8.989052922,-8.989052922,-8.989052922,-8.989052922
22,Memphis silt loam,Silty Clay Loam,1922,5.6,Sand mold cast iron (northern ore),pipe,62,L,3.9,intact,Memphis,TN,G,5150.0,4.9,Very Strongly Acid,9.7,,,,,,,,64.6,47.7,28.4,9.6,1.67,3.0,27,Cast,Good,Southern,2045.4,2045.0,1190.09,0.5818,3.45,1.55,0.56,0.075,0.55,0.0,0.0,0.0,0.0,93.815,8.847875065,8.047755787,7.029682431,5.019234475,7.011663928,-8.989052922,-8.989052922,-8.989052922,-8.989052922
22,Memphis silt loam,Silty Clay Loam,1922,7.6,Sand mold cast iron (northern ore),pipe,62,L,5.3,intact,Memphis,TN,G,5150.0,4.9,Very Strongly Acid,9.7,,,,,,,,64.6,47.7,28.4,9.6,1.67,3.0,27,Cast,Good,Southern,2775.9,2775.0,1617.3,0.5826,3.45,1.55,0.56,0.075,0.55,0.0,0.0,0.0,0.0,93.815,8.847875065,8.047755787,7.029682431,5.019234475,7.011663928,-8.989052922,-8.989052922,-8.989052922,-8.989052922
22,Memphis silt loam,Silty Clay Loam,1922,9.6,Sand mold cast iron (northern ore),pipe,62,L,8.0,intact,Memphis,TN,G,5150.0,4.9,Very Strongly Acid,9.7,,,,,,,,64.6,47.7,28.4,9.6,1.67,3.0,27,Cast,Good,Southern,3506.4,3506.0,2441.21,0.6962,3.45,1.55,0.56,0.075,0.55,0.0,0.0,0.0,0.0,93.815,8.847875065,8.047755787,7.029682431,5.019234475,7.011663928,-8.989052922,-8.989052922,-8.989052922,-8.989052922
22,Memphis silt loam,Silty Clay Loam,1922,11.6,Sand mold cast iron (northern ore),pipe,62,L,8.5,intact,Memphis,TN,G,5150.0,4.9,Very Strongly Acid,9.7,,,,,,,,64.6,47.7,28.4,9.6,1.67,3.0,27,Cast,Good,Southern,4236.9,4236.0,2593.79,0.6122,3.45,1.55,0.56,0.075,0.55,0.0,0.0,0.0,0.0,93.815,8.847875065,8.047755787,7.029682431,5.019234475,7.011663928,-8.989052922,-8.989052922,-8.989052922,-8.989052922
24,Merrimac gravelly sandy loam,Loamy Sand,1922,1.3,Sand mold cast iron (northern ore),pipe,62,L,0.1,intact,Norwood,MA,G,11400.0,4.5,Very Strongly Acid,42.6,,,,,,,,50.0,41.0,43.0,34.7,1.4,0.0,27,Cast,Good,Northern,474.82,474.0,30.52,0.0643,3.45,1.55,0.56,0.075,0.55,0.0,0.0,0.0,0.0,93.815,8.847875065,8.047755787,7.029682431,5.019234475,7.011663928,-8.989052922,-8.989052922,-8.989052922,-8.989052922
24,Merrimac gravelly sandy loam,Loamy Sand,1922,4.0,Sand mold cast iron (northern ore),pipe,62,L,0.2,intact,Norwood,MA,G,11400.0,4.5,Very Strongly Acid,42.6,,,,,,,,50.0,41.0,43.0,34.7,1.4,0.0,27,Cast,Good,Northern,1461.0,1461.0,61.03,0.0418,3.45,1.55,0.56,0.075,0.55,0.0,0.0,0.0,0.0,93.815,8.847875065,8.047755787,7.029682431,5.019234475,7.011663928,-8.989052922,-8.989052922,-8.989052922,-8.989052922
24,Merrimac gravelly sandy loam,Loamy Sand,1922,6.1,Sand mold cast iron (northern ore),pipe,62,L,0.4,intact,Norwood,MA,G,11400.0,4.5,Very Strongly Acid,42.6,,,,,,,,50.0,41.0,43.0,34.7,1.4,0.0,27,Cast,Good,Northern,2228.03,2228.0,122.06,0.0548,3.45,1.55,0.56,0.075,0.55,0.0,0.0,0.0,0.0,93.815,8.847875065,8.047755787,7.029682431,5.019234475,7.011663928,-8.989052922,-8.989052922,-8.989052922,-8.989052922
24,Merrimac gravelly sandy loam,Loamy Sand,1922,7.9,Sand mold cast iron (northern ore),pipe,62,L,0.4,intact,Norwood,MA,G,11400.0,4.5,Very Strongly Acid,42.6,,,,,,,,50.0,41.0,43.0,34.7,1.4,0.0,27,Cast,Good,Northern,2885.47,2885.0,122.06,0.0423,3.45,1.55,0.56,0.075,0.55,0.0,0.0,0.0,0.0,93.815,8.847875065,8.047755787,7.029682431,5.019234475,7.011663928,-8.989052922,-8.989052922,-8.989052922,-8.989052922
24,Merrimac gravelly sandy loam,Loamy Sand,1922,12.0,Sand mold cast iron (northern ore),pipe,62,L,0.7,intact,Norwood,MA,G,11400.0,4.5,Very Strongly Acid,42.6,,,,,,,,50.0,41.0,43.0,34.7,1.4,0.0,27,Cast,Good,Northern,4383.0,4383.0,213.61,0.0487,3.45,1.55,0.56,0.075,0.55,0.0,0.0,0.0,0.0,93.815,8.847875065,8.047755787,7.029682431,5.019234475,7.011663928,-8.989052922,-8.989052922,-8.989052922,-8.989052922
24,Merrimac gravelly sandy loam,Loamy Sand,1922,17.2,Sand mold cast iron (northern ore),pipe,62,L,0.5,intact,Norwood,MA,G,11400.0,4.5,Very Strongly Acid,42.6,,,,,,,,50.0,41.0,43.0,34.7,1.4,0.0,27,Cast,Good,Northern,6282.3,6282.0,152.58,0.0243,3.45,1.55,0.56,0.075,0.55,0.0,0.0,0.0,0.0,93.815,8.847875065,8.047755787,7.029682431,5.019234475,7.011663928,-8.989052922,-8.989052922,-8.989052922,-8.989052922
25,Miami clay loam,Silty Clay,1922,1.0,Sand mold cast iron (northern ore),pipe,62,L,0.6,intact,Milwaukee,WI,F,1780.0,7.2,Neutral,4.7,0.23,0.7,0.44,0.0,1.01,0.03,0.4,46.1,30.4,25.8,9.5,4.95,7.6,27,Cast,Fair,Northern,365.25,365.0,183.09,0.5013,3.45,1.55,0.56,0.075,0.55,0.0,0.0,0.0,0.0,93.815,8.847875065,8.047755787,7.029682431,5.019234475,7.011663928,-8.989052922,-8.989052922,-8.989052922,-8.989052922
25,Miami clay loam,Silty Clay,1922,3.7,Sand mold cast iron (northern ore),pipe,62,L,1.6,intact,Milwaukee,WI,F,1780.0,7.2,Neutral,4.7,0.23,0.7,0.44,0.0,1.01,0.03,0.4,46.1,30.4,25.8,9.5,4.95,7.6,27,Cast,Fair,Northern,1351.42,1351.0,488.24,0.3613,3.45,1.55,0.56,0.075,0.55,0.0,0.0,0.0,0.0,93.815,8.847875065,8.047755787,7.029682431,5.019234475,7.011663928,-8.989052922,-8.989052922,-8.989052922,-8.989052922
25,Miami clay loam,Silty Clay,1922,5.7,Sand mold cast iron (northern ore),pipe,62,L,1.8,intact,Milwaukee,WI,F,1780.0,7.2,Neutral,4.7,0.23,0.7,0.44,0.0,1.01,0.03,0.4,46.1,30.4,25.8,9.5,4.95,7.6,27,Cast,Fair,Northern,2081.93,2081.0,549.27,0.2638,3.45,1.55,0.56,0.075,0.55,0.0,0.0,0.0,0.0,93.815,8.847875065,8.047755787,7.029682431,5.019234475,7.011663928,-8.989052922,-8.989052922,-8.989052922,-8.989052922
25,Miami clay loam,Silty Clay,1922,7.6,Sand mold cast iron (northern ore),pipe,62,L,1.6,intact,Milwaukee,WI,F,1780.0,7.2,Neutral,4.7,0.23,0.7,0.44,0.0,1.01,0.03,0.4,46.1,30.4,25.8,9.5,4.95,7.6,27,Cast,Fair,Northern,2775.9,2775.0,488.24,0.1759,3.45,1.55,0.56,0.075,0.55,0.0,0.0,0.0,0.0,93.815,8.847875065,8.047755787,7.029682431,5.019234475,7.011663928,-8.989052922,-8.989052922,-8.989052922,-8.989052922
25,Miami clay loam,Silty Clay,1922,11.7,Sand mold cast iron (northern ore),pipe,62,L,3.4,intact,Milwaukee,WI,F,1780.0,7.2,Neutral,4.7,0.23,0.7,0.44,0.0,1.01,0.03,0.4,46.1,30.4,25.8,9.5,4.95,7.6,27,Cast,Fair,Northern,4273.43,4273.0,1037.52,0.2428,3.45,1.55,0.56,0.075,0.55,0.0,0.0,0.0,0.0,93.815,8.847875065,8.047755787,7.029682431,5.019234475,7.011663928,-8.989052922,-8.989052922,-8.989052922,-8.989052922
25,Miami clay loam,Silty Clay,1922,17.0,Sand mold cast iron (northern ore),pipe,62,L,2.4,intact,Milwaukee,WI,F,1780.0,7.2,Neutral,4.7,0.23,0.7,0.44,0.0,1.01,0.03,0.4,46.1,30.4,25.8,9.5,4.95,7.6,27,Cast,Fair,Northern,6209.25,6209.0,732.36,0.1179,3.45,1.55,0.56,0.075,0.55,0.0,0.0,0.0,0.0,93.815,8.847875065,8.047755787,7.029682431,5.019234475,7.011663928,-8.989052922,-8.989052922,-8.989052922,-8.989052922
26,Miami silt loam,Silt Loam,1922,1.0,Sand mold cast iron (northern ore),pipe,62,L,1.0,intact,Springfield,OH,G,2980.0,7.3,Neutral,2.6,0.27,0.5,0.31,0.0,0.7,0.03,0.42,53.0,37.0,46.4,20.9,1.95,1.0,27,Cast,Fair,Northern,365.25,365.0,305.15,0.8355,3.45,1.55,0.56,0.075,0.55,0.0,0.0,0.0,0.0,93.815,8.847875065,8.047755787,7.029682431,5.019234475,7.011663928,-8.989052922,-8.989052922,-8.989052922,-8.989052922
26,Miami silt loam,Silt Loam,1922,3.5,Sand mold cast iron (northern ore),pipe,62,L,2.7,intact,Springfield,OH,G,2980.0,7.3,Neutral,2.6,0.27,0.5,0.31,0.0,0.7,0.03,0.42,53.0,37.0,46.4,20.9,1.95,1.0,27,Cast,Fair,Northern,1278.38,1278.0,823.91,0.6445,3.45,1.55,0.56,0.075,0.55,0.0,0.0,0.0,0.0,93.815,8.847875065,8.047755787,7.029682431,5.019234475,7.011663928,-8.989052922,-8.989052922,-8.989052922,-8.989052922
26,Miami silt loam,Silt Loam,1922,5.5,Sand mold cast iron (northern ore),pipe,62,L,2.6,intact,Springfield,OH,G,2980.0,7.3,Neutral,2.6,0.27,0.5,0.31,0.0,0.7,0.03,0.42,53.0,37.0,46.4,20.9,1.95,1.0,27,Cast,Fair,Northern,2008.88,2008.0,793.39,0.3949,3.45,1.55,0.56,0.075,0.55,0.0,0.0,0.0,0.0,93.815,8.847875065,8.047755787,7.029682431,5.019234475,7.011663928,-8.989052922,-8.989052922,-8.989052922,-8.989052922
26,Miami silt loam,Silt Loam,1922,7.7,Sand mold cast iron (northern ore),pipe,62,L,1.8,intact,Springfield,OH,G,2980.0,7.3,Neutral,2.6,0.27,0.5,0.31,0.0,0.7,0.03,0.42,53.0,37.0,46.4,20.9,1.95,1.0,27,Cast,Fair,Northern,2812.43,2812.0,549.27,0.1953,3.45,1.55,0.56,0.075,0.55,0.0,0.0,0.0,0.0,93.815,8.847875065,8.047755787,7.029682431,5.019234475,7.011663928,-8.989052922,-8.989052922,-8.989052922,-8.989052922
