Repository: sk7-dev/corrosion_prediction

File: Dataset/final_database1.csv (part 46 of 57)
site_no,soil_type,texture,year,duration,material_name,type,material_id,material_code,weight_loss_oz,specimen_status,city,state,internal_drainage,resistivity,pH,pH_type,total_acidity,Na+K,Ca,Mg,CO3,HCO3,Cl,SO4,mean_temp,annual_precipitation,moisture,air_pore_space,specific_gravity,volume_shrinkage,table,iron_type,areation,region,approximate_days,exact_days,weight_loss_g,corrosion_rate,C (%),Si (%),Mn (%),S (%),P (%),Cr (%),Ni (%),Cu (%),Mo  (%),Fe (%),C_clr,Si_clr,Mn_clr,S_clr,P_clr,Cr_clr,Ni_clr,Cu_clr,Mo_clr
26,Miami silt loam,Silt Loam,1922,11.5,Sand mold cast iron (northern ore),pipe,62,L,4.5,intact,Springfield,OH,G,2980.0,7.3,Neutral,2.6,0.27,0.5,0.31,0.0,0.7,0.03,0.42,53.0,37.0,46.4,20.9,1.95,1.0,27,Cast,Fair,Northern,4200.38,4200.0,1373.18,0.3269,3.45,1.55,0.56,0.075,0.55,0.0,0.0,0.0,0.0,93.815,8.847875065,8.047755787,7.029682431,5.019234475,7.011663928,-8.989052922,-8.989052922,-8.989052922,-8.989052922
26,Miami silt loam,Silt Loam,1922,16.9,Sand mold cast iron (northern ore),pipe,62,L,3.2,intact,Springfield,OH,G,2980.0,7.3,Neutral,2.6,0.27,0.5,0.31,0.0,0.7,0.03,0.42,53.0,37.0,46.4,20.9,1.95,1.0,27,Cast,Fair,Northern,6172.72,6172.0,976.49,0.1582,3.45,1.55,0.56,0.075,0.55,0.0,0.0,0.0,0.0,93.815,8.847875065,8.047755787,7.029682431,5.019234475,7.011663928,-8.989052922,-8.989052922,-8.989052922,-8.989052922
27,Miller clay,Clay,1922,2.0,Sand mold cast iron (northern ore),pipe,62,L,0.4,intact,Bunkie,LA,P,570.0,6.6,Neutral,3.7,0.53,1.86,1.42,0.0,2.0,0.08,1.54,67.0,56.0,42.6,1.9,2.01,32.5,27,Cast,Poor,Southern,730.5,730.0,122.06,0.1671,3.45,1.55,0.56,0.075,0.55,0.0,0.0,0.0,0.0,93.815,8.847875065,8.047755787,7.029682431,5.019234475,7.011663928,-8.989052922,-8.989052922,-8.989052922,-8.989052922
27,Miller clay,Clay,1922,4.0,Sand mold cast iron (northern ore),pipe,62,L,2.7,intact,Bunkie,LA,P,570.0,6.6,Neutral,3.7,0.53,1.86,1.42,0.0,2.0,0.08,1.54,67.0,56.0,42.6,1.9,2.01,32.5,27,Cast,Poor,Southern,1461.0,1461.0,823.91,0.5639,3.45,1.55,0.56,0.075,0.55,0.0,0.0,0.0,0.0,93.815,8.847875065,8.047755787,7.029682431,5.019234475,7.011663928,-8.989052922,-8.989052922,-8.989052922,-8.989052922
27,Miller clay,Clay,1922,6.0,Sand mold cast iron (northern ore),pipe,62,L,3.3,intact,Bunkie,LA,P,570.0,6.6,Neutral,3.7,0.53,1.86,1.42,0.0,2.0,0.08,1.54,67.0,56.0,42.6,1.9,2.01,32.5,27,Cast,Poor,Southern,2191.5,2191.0,1007.0,0.4595,3.45,1.55,0.56,0.075,0.55,0.0,0.0,0.0,0.0,93.815,8.847875065,8.047755787,7.029682431,5.019234475,7.011663928,-8.989052922,-8.989052922,-8.989052922,-8.989052922
27,Miller clay,Clay,1922,8.0,Sand mold cast iron (northern ore),pipe,62,L,4.7,intact,Bunkie,LA,P,570.0,6.6,Neutral,3.7,0.53,1.86,1.42,0.0,2.0,0.08,1.54,67.0,56.0,42.6,1.9,2.01,32.5,27,Cast,Poor,Southern,2922.0,2922.0,1434.21,0.4908,3.45,1.55,0.56,0.075,0.55,0.0,0.0,0.0,0.0,93.815,8.847875065,8.047755787,7.029682431,5.019234475,7.011663928,-8.989052922,-8.989052922,-8.989052922,-8.989052922
27,Miller clay,Clay,1922,12.0,Sand mold cast iron (northern ore),pipe,62,L,6.6,intact,Bunkie,LA,P,570.0,6.6,Neutral,3.7,0.53,1.86,1.42,0.0,2.0,0.08,1.54,67.0,56.0,42.6,1.9,2.01,32.5,27,Cast,Poor,Southern,4383.0,4383.0,2014.0,0.4595,3.45,1.55,0.56,0.075,0.55,0.0,0.0,0.0,0.0,93.815,8.847875065,8.047755787,7.029682431,5.019234475,7.011663928,-8.989052922,-8.989052922,-8.989052922,-8.989052922
27,Miller clay,Clay,1922,17.6,Sand mold cast iron (northern ore),pipe,62,L,7.4,intact,Bunkie,LA,P,570.0,6.6,Neutral,3.7,0.53,1.86,1.42,0.0,2.0,0.08,1.54,67.0,56.0,42.6,1.9,2.01,32.5,27,Cast,Poor,Southern,6428.4,6428.0,2258.12,0.3513,3.45,1.55,0.56,0.075,0.55,0.0,0.0,0.0,0.0,93.815,8.847875065,8.047755787,7.029682431,5.019234475,7.011663928,-8.989052922,-8.989052922,-8.989052922,-8.989052922
28,Montezuma clay adobe,Loamy Sand,1922,1.6,Sand mold cast iron (northern ore),pipe,62,L,4.7,intact,San Diego,CA,P,408.0,6.8,Neutral,,1.5,0.06,0.18,0.0,0.12,0.99,0.89,61.0,40.3,24.6,2.5,,5.9,27,Cast,Very Poor,Southern,584.4,584.0,1434.21,2.4542,3.45,1.55,0.56,0.075,0.55,0.0,0.0,0.0,0.0,93.815,8.847875065,8.047755787,7.029682431,5.019234475,7.011663928,-8.989052922,-8.989052922,-8.989052922,-8.989052922
28,Montezuma clay adobe,Loamy Sand,1922,5.6,Sand mold cast iron (northern ore),pipe,62,L,9.3,intact,San Diego,CA,P,408.0,6.8,Neutral,,1.5,0.06,0.18,0.0,0.12,0.99,0.89,61.0,40.3,24.6,2.5,,5.9,27,Cast,Very Poor,Southern,2045.4,2045.0,2837.91,1.3875,3.45,1.55,0.56,0.075,0.55,0.0,0.0,0.0,0.0,93.815,8.847875065,8.047755787,7.029682431,5.019234475,7.011663928,-8.989052922,-8.989052922,-8.989052922,-8.989052922
28,Montezuma clay adobe,Loamy Sand,1922,7.7,Sand mold cast iron (northern ore),pipe,62,L,21.7,intact,San Diego,CA,P,408.0,6.8,Neutral,,1.5,0.06,0.18,0.0,0.12,0.99,0.89,61.0,40.3,24.6,2.5,,5.9,27,Cast,Very Poor,Southern,2812.43,2812.0,6621.79,2.3545,3.45,1.55,0.56,0.075,0.55,0.0,0.0,0.0,0.0,93.815,8.847875065,8.047755787,7.029682431,5.019234475,7.011663928,-8.989052922,-8.989052922,-8.989052922,-8.989052922
28,Montezuma clay adobe,Loamy Sand,1922,9.6,Sand mold cast iron (northern ore),pipe,62,L,36.6,intact,San Diego,CA,P,408.0,6.8,Neutral,,1.5,0.06,0.18,0.0,0.12,0.99,0.89,61.0,40.3,24.6,2.5,,5.9,27,Cast,Very Poor,Southern,3506.4,3506.0,11168.55,3.1852,3.45,1.55,0.56,0.075,0.55,0.0,0.0,0.0,0.0,93.815,8.847875065,8.047755787,7.029682431,5.019234475,7.011663928,-8.989052922,-8.989052922,-8.989052922,-8.989052922
30,Muscatine silt loam,Silty Clay Loam,1922,1.1,Sand mold cast iron (northern ore),pipe,62,L,1.2,intact,Davenport,IA,P,1300.0,7.0,Neutral,2.6,0.32,0.65,0.4,0.0,0.71,0.09,0.24,49.9,32.4,29.4,7.2,1.81,7.5,27,Cast,Poor,Northern,401.78,401.0,366.18,0.9114,3.45,1.55,0.56,0.075,0.55,0.0,0.0,0.0,0.0,93.815,8.847875065,8.047755787,7.029682431,5.019234475,7.011663928,-8.989052922,-8.989052922,-8.989052922,-8.989052922
30,Muscatine silt loam,Silty Clay Loam,1922,3.6,Sand mold cast iron (northern ore),pipe,62,L,1.7,intact,Davenport,IA,P,1300.0,7.0,Neutral,2.6,0.32,0.65,0.4,0.0,0.71,0.09,0.24,49.9,32.4,29.4,7.2,1.81,7.5,27,Cast,Poor,Northern,1314.9,1314.0,518.76,0.3945,3.45,1.55,0.56,0.075,0.55,0.0,0.0,0.0,0.0,93.815,8.847875065,8.047755787,7.029682431,5.019234475,7.011663928,-8.989052922,-8.989052922,-8.989052922,-8.989052922
30,Muscatine silt loam,Silty Clay Loam,1922,5.7,Sand mold cast iron (northern ore),pipe,62,L,2.0,intact,Davenport,IA,P,1300.0,7.0,Neutral,2.6,0.32,0.65,0.4,0.0,0.71,0.09,0.24,49.9,32.4,29.4,7.2,1.81,7.5,27,Cast,Poor,Northern,2081.93,2081.0,610.3,0.2931,3.45,1.55,0.56,0.075,0.55,0.0,0.0,0.0,0.0,93.815,8.847875065,8.047755787,7.029682431,5.019234475,7.011663928,-8.989052922,-8.989052922,-8.989052922,-8.989052922
30,Muscatine silt loam,Silty Clay Loam,1922,8.2,Sand mold cast iron (northern ore),pipe,62,L,4.7,intact,Davenport,IA,P,1300.0,7.0,Neutral,2.6,0.32,0.65,0.4,0.0,0.71,0.09,0.24,49.9,32.4,29.4,7.2,1.81,7.5,27,Cast,Poor,Northern,2995.05,2995.0,1434.21,0.4789,3.45,1.55,0.56,0.075,0.55,0.0,0.0,0.0,0.0,93.815,8.847875065,8.047755787,7.029682431,5.019234475,7.011663928,-8.989052922,-8.989052922,-8.989052922,-8.989052922
30,Muscatine silt loam,Silty Clay Loam,1922,11.6,Sand mold cast iron (northern ore),pipe,62,L,12.5,intact,Davenport,IA,P,1300.0,7.0,Neutral,2.6,0.32,0.65,0.4,0.0,0.71,0.09,0.24,49.9,32.4,29.4,7.2,1.81,7.5,27,Cast,Poor,Northern,4236.9,4236.0,3814.4,0.9003,3.45,1.55,0.56,0.075,0.55,0.0,0.0,0.0,0.0,93.815,8.847875065,8.047755787,7.029682431,5.019234475,7.011663928,-8.989052922,-8.989052922,-8.989052922,-8.989052922
30,Muscatine silt loam,Silty Clay Loam,1922,17.0,Sand mold cast iron (northern ore),pipe,62,L,11.2,intact,Davenport,IA,P,1300.0,7.0,Neutral,2.6,0.32,0.65,0.4,0.0,0.71,0.09,0.24,49.9,32.4,29.4,7.2,1.81,7.5,27,Cast,Poor,Northern,6209.25,6209.0,3417.7,0.5504,3.45,1.55,0.56,0.075,0.55,0.0,0.0,0.0,0.0,93.815,8.847875065,8.047755787,7.029682431,5.019234475,7.011663928,-8.989052922,-8.989052922,-8.989052922,-8.989052922
31,Norfolk fine sand,Sand,1922,2.0,Sand mold cast iron (northern ore),pipe,62,L,0.3,intact,Jaksonville,FL,G,20500.0,4.7,Very Strongly Acid,1.8,,,,,,,,69.3,47.4,2.8,38.1,1.55,0.0,27,Cast,Good,Southern,730.5,730.0,91.55,0.1253,3.45,1.55,0.56,0.075,0.55,0.0,0.0,0.0,0.0,93.815,8.847875065,8.047755787,7.029682431,5.019234475,7.011663928,-8.989052922,-8.989052922,-8.989052922,-8.989052922
31,Norfolk fine sand,Sand,1922,4.1,Sand mold cast iron (northern ore),pipe,62,L,1.5,intact,Jaksonville,FL,G,20500.0,4.7,Very Strongly Acid,1.8,,,,,,,,69.3,47.4,2.8,38.1,1.55,0.0,27,Cast,Good,Southern,1497.52,1497.0,457.73,0.3057,3.45,1.55,0.56,0.075,0.55,0.0,0.0,0.0,0.0,93.815,8.847875065,8.047755787,7.029682431,5.019234475,7.011663928,-8.989052922,-8.989052922,-8.989052922,-8.989052922
31,Norfolk fine sand,Sand,1922,6.0,Sand mold cast iron (northern ore),pipe,62,L,1.9,intact,Jaksonville,FL,G,20500.0,4.7,Very Strongly Acid,1.8,,,,,,,,69.3,47.4,2.8,38.1,1.55,0.0,27,Cast,Good,Southern,2191.5,2191.0,579.79,0.2646,3.45,1.55,0.56,0.075,0.55,0.0,0.0,0.0,0.0,93.815,8.847875065,8.047755787,7.029682431,5.019234475,7.011663928,-8.989052922,-8.989052922,-8.989052922,-8.989052922
31,Norfolk fine sand,Sand,1922,8.0,Sand mold cast iron (northern ore),pipe,62,L,1.8,intact,Jaksonville,FL,G,20500.0,4.7,Very Strongly Acid,1.8,,,,,,,,69.3,47.4,2.8,38.1,1.55,0.0,27,Cast,Good,Southern,2922.0,2922.0,549.27,0.188,3.45,1.55,0.56,0.075,0.55,0.0,0.0,0.0,0.0,93.815,8.847875065,8.047755787,7.029682431,5.019234475,7.011663928,-8.989052922,-8.989052922,-8.989052922,-8.989052922
31,Norfolk fine sand,Sand,1922,12.0,Sand mold cast iron (northern ore),pipe,62,L,2.3,intact,Jaksonville,FL,G,20500.0,4.7,Very Strongly Acid,1.8,,,,,,,,69.3,47.4,2.8,38.1,1.55,0.0,27,Cast,Good,Southern,4383.0,4383.0,701.85,0.1601,3.45,1.55,0.56,0.075,0.55,0.0,0.0,0.0,0.0,93.815,8.847875065,8.047755787,7.029682431,5.019234475,7.011663928,-8.989052922,-8.989052922,-8.989052922,-8.989052922
31,Norfolk fine sand,Sand,1922,17.7,Sand mold cast iron (northern ore),pipe,62,L,2.1,intact,Jaksonville,FL,G,20500.0,4.7,Very Strongly Acid,1.8,,,,,,,,69.3,47.4,2.8,38.1,1.55,0.0,27,Cast,Good,Southern,6464.93,6464.0,640.82,0.0991,3.45,1.55,0.56,0.075,0.55,0.0,0.0,0.0,0.0,93.815,8.847875065,8.047755787,7.029682431,5.019234475,7.011663928,-8.989052922,-8.989052922,-8.989052922,-8.989052922
32,Ontario loam,Silt Loam,1922,1.0,Sand mold cast iron (northern ore),pipe,62,L,0.6,intact,Rochester,NY,G,5700.0,7.3,Neutral,0.5,0.23,0.7,0.42,0.0,0.73,0.01,0.42,47.6,32.8,17.8,11.7,1.85,0.1,27,Cast,Good,Northern,365.25,365.0,183.09,0.5013,3.45,1.55,0.56,0.075,0.55,0.0,0.0,0.0,0.0,93.815,8.847875065,8.047755787,7.029682431,5.019234475,7.011663928,-8.989052922,-8.989052922,-8.989052922,-8.989052922
32,Ontario loam,Silt Loam,1922,3.7,Sand mold cast iron (northern ore),pipe,62,L,2.0,intact,Rochester,NY,G,5700.0,7.3,Neutral,0.5,0.23,0.7,0.42,0.0,0.73,0.01,0.42,47.6,32.8,17.8,11.7,1.85,0.1,27,Cast,Good,Northern,1351.42,1351.0,610.3,0.4516,3.45,1.55,0.56,0.075,0.55,0.0,0.0,0.0,0.0,93.815,8.847875065,8.047755787,7.029682431,5.019234475,7.011663928,-8.989052922,-8.989052922,-8.989052922,-8.989052922
32,Ontario loam,Silt Loam,1922,5.8,Sand mold cast iron (northern ore),pipe,62,L,2.5,intact,Rochester,NY,G,5700.0,7.3,Neutral,0.5,0.23,0.7,0.42,0.0,0.73,0.01,0.42,47.6,32.8,17.8,11.7,1.85,0.1,27,Cast,Good,Northern,2118.45,2118.0,762.88,0.3601,3.45,1.55,0.56,0.075,0.55,0.0,0.0,0.0,0.0,93.815,8.847875065,8.047755787,7.029682431,5.019234475,7.011663928,-8.989052922,-8.989052922,-8.989052922,-8.989052922
32,Ontario loam,Silt Loam,1922,7.6,Sand mold cast iron (northern ore),pipe,62,L,3.2,intact,Rochester,NY,G,5700.0,7.3,Neutral,0.5,0.23,0.7,0.42,0.0,0.73,0.01,0.42,47.6,32.8,17.8,11.7,1.85,0.1,27,Cast,Good,Northern,2775.9,2775.0,976.49,0.3518,3.45,1.55,0.56,0.075,0.55,0.0,0.0,0.0,0.0,93.815,8.847875065,8.047755787,7.029682431,5.019234475,7.011663928,-8.989052922,-8.989052922,-8.989052922,-8.989052922
32,Ontario loam,Silt Loam,1922,9.6,Sand mold cast iron (northern ore),pipe,62,L,3.4,intact,Rochester,NY,G,5700.0,7.3,Neutral,0.5,0.23,0.7,0.42,0.0,0.73,0.01,0.42,47.6,32.8,17.8,11.7,1.85,0.1,27,Cast,Good,Northern,3506.4,3506.0,1037.52,0.2959,3.45,1.55,0.56,0.075,0.55,0.0,0.0,0.0,0.0,93.815,8.847875065,8.047755787,7.029682431,5.019234475,7.011663928,-8.989052922,-8.989052922,-8.989052922,-8.989052922
32,Ontario loam,Silt Loam,1922,11.7,Sand mold cast iron (northern ore),pipe,62,L,4.1,intact,Rochester,NY,G,5700.0,7.3,Neutral,0.5,0.23,0.7,0.42,0.0,0.73,0.01,0.42,47.6,32.8,17.8,11.7,1.85,0.1,27,Cast,Good,Northern,4273.43,4273.0,1251.12,0.2928,3.45,1.55,0.56,0.075,0.55,0.0,0.0,0.0,0.0,93.815,8.847875065,8.047755787,7.029682431,5.019234475,7.011663928,-8.989052922,-8.989052922,-8.989052922,-8.989052922
33,Peat,Peat,1922,1.0,Sand mold cast iron (northern ore),pipe,62,L,0.2,intact,Milwaukee,WI,VP,800.0,6.8,Neutral,36,1.52,7.3,4.06,0.0,,2.27,2.13,46.1,30.4,72.8,34.0,,16.9,27,Cast,Very Poor,Northern,365.25,365.0,61.03,0.1671,3.45,1.55,0.56,0.075,0.55,0.0,0.0,0.0,0.0,93.815,8.847875065,8.047755787,7.029682431,5.019234475,7.011663928,-8.989052922,-8.989052922,-8.989052922,-8.989052922
33,Peat,Peat,1922,3.7,Sand mold cast iron (northern ore),pipe,62,L,3.3,intact,Milwaukee,WI,VP,800.0,6.8,Neutral,36,1.52,7.3,4.06,0.0,,2.27,2.13,46.1,30.4,72.8,34.0,,16.9,27,Cast,Very Poor,Northern,1351.42,1351.0,1007.0,0.7451,3.45,1.55,0.56,0.075,0.55,0.0,0.0,0.0,0.0,93.815,8.847875065,8.047755787,7.029682431,5.019234475,7.011663928,-8.989052922,-8.989052922,-8.989052922,-8.989052922
33,Peat,Peat,1922,5.8,Sand mold cast iron (northern ore),pipe,62,L,1.4,intact,Milwaukee,WI,VP,800.0,6.8,Neutral,36,1.52,7.3,4.06,0.0,,2.27,2.13,46.1,30.4,72.8,34.0,,16.9,27,Cast,Very Poor,Northern,2118.45,2118.0,427.21,0.2017,3.45,1.55,0.56,0.075,0.55,0.0,0.0,0.0,0.0,93.815,8.847875065,8.047755787,7.029682431,5.019234475,7.011663928,-8.989052922,-8.989052922,-8.989052922,-8.989052922
33,Peat,Peat,1922,7.6,Sand mold cast iron (northern ore),pipe,62,L,9.3,intact,Milwaukee,WI,VP,800.0,6.8,Neutral,36,1.52,7.3,4.06,0.0,,2.27,2.13,46.1,30.4,72.8,34.0,,16.9,27,Cast,Very Poor,Northern,2775.9,2775.0,2837.91,1.0223,3.45,1.55,0.56,0.075,0.55,0.0,0.0,0.0,0.0,93.815,8.847875065,8.047755787,7.029682431,5.019234475,7.011663928,-8.989052922,-8.989052922,-8.989052922,-8.989052922
33,Peat,Peat,1922,9.7,Sand mold cast iron (northern ore),pipe,62,L,14.3,intact,Milwaukee,WI,VP,800.0,6.8,Neutral,36,1.52,7.3,4.06,0.0,,2.27,2.13,46.1,30.4,72.8,34.0,,16.9,27,Cast,Very Poor,Northern,3542.92,3542.0,4363.67,1.2317,3.45,1.55,0.56,0.075,0.55,0.0,0.0,0.0,0.0,93.815,8.847875065,8.047755787,7.029682431,5.019234475,7.011663928,-8.989052922,-8.989052922,-8.989052922,-8.989052922
33,Peat,Peat,1922,11.7,Sand mold cast iron (northern ore),pipe,62,L,16.2,intact,Milwaukee,WI,VP,800.0,6.8,Neutral,36,1.52,7.3,4.06,0.0,,2.27,2.13,46.1,30.4,72.8,34.0,,16.9,27,Cast,Very Poor,Northern,4273.43,4273.0,4943.46,1.1568,3.45,1.55,0.56,0.075,0.55,0.0,0.0,0.0,0.0,93.815,8.847875065,8.047755787,7.029682431,5.019234475,7.011663928,-8.989052922,-8.989052922,-8.989052922,-8.989052922
34,Penn silt loam,Silt Loam,1922,1.4,Sand mold cast iron (northern ore),pipe,62,L,1.3,intact,Norristown,PA,F,4900.0,6.7,Neutral,7,,,,,,,,54.0,40.0,23.4,14.7,1.82,8.4,27,Cast,Poor,Northern,511.35,511.0,396.7,0.7758,3.45,1.55,0.56,0.075,0.55,0.0,0.0,0.0,0.0,93.815,8.847875065,8.047755787,7.029682431,5.019234475,7.011663928,-8.989052922,-8.989052922,-8.989052922,-8.989052922
34,Penn silt loam,Silt Loam,1922,4.0,Sand mold cast iron (northern ore),pipe,62,L,1.9,intact,Norristown,PA,F,4900.0,6.7,Neutral,7,,,,,,,,54.0,40.0,23.4,14.7,1.82,8.4,27,Cast,Poor,Northern,1461.0,1461.0,579.79,0.3968,3.45,1.55,0.56,0.075,0.55,0.0,0.0,0.0,0.0,93.815,8.847875065,8.047755787,7.029682431,5.019234475,7.011663928,-8.989052922,-8.989052922,-8.989052922,-8.989052922
34,Penn silt loam,Silt Loam,1922,6.1,Sand mold cast iron (northern ore),pipe,62,L,2.9,intact,Norristown,PA,F,4900.0,6.7,Neutral,7,,,,,,,,54.0,40.0,23.4,14.7,1.82,8.4,27,Cast,Poor,Northern,2228.03,2228.0,884.94,0.3972,3.45,1.55,0.56,0.075,0.55,0.0,0.0,0.0,0.0,93.815,8.847875065,8.047755787,7.029682431,5.019234475,7.011663928,-8.989052922,-8.989052922,-8.989052922,-8.989052922
34,Penn silt loam,Silt Loam,1922,8.0,Sand mold cast iron (northern ore),pipe,62,L,3.6,intact,Norristown,PA,F,4900.0,6.7,Neutral,7,,,,,,,,54.0,40.0,23.4,14.7,1.82,8.4,27,Cast,Poor,Northern,2922.0,2922.0,1098.55,0.376,3.45,1.55,0.56,0.075,0.55,0.0,0.0,0.0,0.0,93.815,8.847875065,8.047755787,7.029682431,5.019234475,7.011663928,-8.989052922,-8.989052922,-8.989052922,-8.989052922
34,Penn silt loam,Silt Loam,1922,9.9,Sand mold cast iron (northern ore),pipe,62,L,6.0,intact,Norristown,PA,F,4900.0,6.7,Neutral,7,,,,,,,,54.0,40.0,23.4,14.7,1.82,8.4,27,Cast,Poor,Northern,3615.97,3615.0,1830.91,0.5063,3.45,1.55,0.56,0.075,0.55,0.0,0.0,0.0,0.0,93.815,8.847875065,8.047755787,7.029682431,5.019234475,7.011663928,-8.989052922,-8.989052922,-8.989052922,-8.989052922
34,Penn silt loam,Silt Loam,1922,12.0,Sand mold cast iron (northern ore),pipe,62,L,7.0,intact,Norristown,PA,F,4900.0,6.7,Neutral,7,,,,,,,,54.0,40.0,23.4,14.7,1.82,8.4,27,Cast,Poor,Northern,4383.0,4383.0,2136.06,0.4874,3.45,1.55,0.56,0.075,0.55,0.0,0.0,0.0,0.0,93.815,8.847875065,8.047755787,7.029682431,5.019234475,7.011663928,-8.989052922,-8.989052922,-8.989052922,-8.989052922
35,Ramona loam,Clay Loam,1922,1.9,Sand mold cast iron (northern ore),pipe,62,L,0.6,intact,Los Angeles,CA,G,2060.0,7.3,Neutral,5.7,0.68,0.68,0.49,0.0,1.1,0.06,0.35,62.4,15.2,18.0,10.9,1.89,3.1,27,Cast,Good,Southern,693.98,693.0,183.09,0.2638,3.45,1.55,0.56,0.075,0.55,0.0,0.0,0.0,0.0,93.815,8.847875065,8.047755787,7.029682431,5.019234475,7.011663928,-8.989052922,-8.989052922,-8.989052922,-8.989052922
35,Ramona loam,Clay Loam,1922,4.1,Sand mold cast iron (northern ore),pipe,62,L,2.2,intact,Los Angeles,CA,G,2060.0,7.3,Neutral,5.7,0.68,0.68,0.49,0.0,1.1,0.06,0.35,62.4,15.2,18.0,10.9,1.89,3.1,27,Cast,Good,Southern,1497.52,1497.0,671.33,0.4483,3.45,1.55,0.56,0.075,0.55,0.0,0.0,0.0,0.0,93.815,8.847875065,8.047755787,7.029682431,5.019234475,7.011663928,-8.989052922,-8.989052922,-8.989052922,-8.989052922
35,Ramona loam,Clay Loam,1922,6.2,Sand mold cast iron (northern ore),pipe,62,L,0.9,intact,Los Angeles,CA,G,2060.0,7.3,Neutral,5.7,0.68,0.68,0.49,0.0,1.1,0.06,0.35,62.4,15.2,18.0,10.9,1.89,3.1,27,Cast,Good,Southern,2264.55,2264.0,274.64,0.1213,3.45,1.55,0.56,0.075,0.55,0.0,0.0,0.0,0.0,93.815,8.847875065,8.047755787,7.029682431,5.019234475,7.011663928,-8.989052922,-8.989052922,-8.989052922,-8.989052922
35,Ramona loam,Clay Loam,1922,8.0,Sand mold cast iron (northern ore),pipe,62,L,2.1,intact,Los Angeles,CA,G,2060.0,7.3,Neutral,5.7,0.68,0.68,0.49,0.0,1.1,0.06,0.35,62.4,15.2,18.0,10.9,1.89,3.1,27,Cast,Good,Southern,2922.0,2922.0,640.82,0.2193,3.45,1.55,0.56,0.075,0.55,0.0,0.0,0.0,0.0,93.815,8.847875065,8.047755787,7.029682431,5.019234475,7.011663928,-8.989052922,-8.989052922,-8.989052922,-8.989052922
35,Ramona loam,Clay Loam,1922,12.1,Sand mold cast iron (northern ore),pipe,62,L,2.0,intact,Los Angeles,CA,G,2060.0,7.3,Neutral,5.7,0.68,0.68,0.49,0.0,1.1,0.06,0.35,62.4,15.2,18.0,10.9,1.89,3.1,27,Cast,Good,Southern,4419.52,4419.0,610.3,0.1381,3.45,1.55,0.56,0.075,0.55,0.0,0.0,0.0,0.0,93.815,8.847875065,8.047755787,7.029682431,5.019234475,7.011663928,-8.989052922,-8.989052922,-8.989052922,-8.989052922
35,Ramona loam,Clay Loam,1922,17.5,Sand mold cast iron (northern ore),pipe,62,L,4.7,intact,Los Angeles,CA,G,2060.0,7.3,Neutral,5.7,0.68,0.68,0.49,0.0,1.1,0.06,0.35,62.4,15.2,18.0,10.9,1.89,3.1,27,Cast,Good,Southern,6391.88,6391.0,1434.21,0.2244,3.45,1.55,0.56,0.075,0.55,0.0,0.0,0.0,0.0,93.815,8.847875065,8.047755787,7.029682431,5.019234475,7.011663928,-8.989052922,-8.989052922,-8.989052922,-8.989052922
36,Ruston sandy loam,Sandy Loam,1922,2.0,Sand mold cast iron (northern ore),pipe,62,L,0.8,intact,Meridian,MS,G,11200.0,4.5,Very Strongly Acid,4.6,,,,,,,,64.0,53.0,13.8,16.0,1.62,0.0,27,Cast,Good,Southern,730.5,730.0,244.12,0.3342,3.45,1.55,0.56,0.075,0.55,0.0,0.0,0.0,0.0,93.815,8.847875065,8.047755787,7.029682431,5.019234475,7.011663928,-8.989052922,-8.989052922,-8.989052922,-8.989052922
36,Ruston sandy loam,Sandy Loam,1922,4.1,Sand mold cast iron (northern ore),pipe,62,L,1.3,intact,Meridian,MS,G,11200.0,4.5,Very Strongly Acid,4.6,,,,,,,,64.0,53.0,13.8,16.0,1.62,0.0,27,Cast,Good,Southern,1497.52,1497.0,396.7,0.2649,3.45,1.55,0.56,0.075,0.55,0.0,0.0,0.0,0.0,93.815,8.847875065,8.047755787,7.029682431,5.019234475,7.011663928,-8.989052922,-8.989052922,-8.989052922,-8.989052922
36,Ruston sandy loam,Sandy Loam,1922,6.0,Sand mold cast iron (northern ore),pipe,62,L,1.5,intact,Meridian,MS,G,11200.0,4.5,Very Strongly Acid,4.6,,,,,,,,64.0,53.0,13.8,16.0,1.62,0.0,27,Cast,Good,Southern,2191.5,2191.0,457.73,0.2089,3.45,1.55,0.56,0.075,0.55,0.0,0.0,0.0,0.0,93.815,8.847875065,8.047755787,7.029682431,5.019234475,7.011663928,-8.989052922,-8.989052922,-8.989052922,-8.989052922
36,Ruston sandy loam,Sandy Loam,1922,8.0,Sand mold cast iron (northern ore),pipe,62,L,1.3,intact,Meridian,MS,G,11200.0,4.5,Very Strongly Acid,4.6,,,,,,,,64.0,53.0,13.8,16.0,1.62,0.0,27,Cast,Good,Southern,2922.0,2922.0,396.7,0.1358,3.45,1.55,0.56,0.075,0.55,0.0,0.0,0.0,0.0,93.815,8.847875065,8.047755787,7.029682431,5.019234475,7.011663928,-8.989052922,-8.989052922,-8.989052922,-8.989052922
36,Ruston sandy loam,Sandy Loam,1922,12.0,Sand mold cast iron (northern ore),pipe,62,L,1.9,intact,Meridian,MS,G,11200.0,4.5,Very Strongly Acid,4.6,,,,,,,,64.0,53.0,13.8,16.0,1.62,0.0,27,Cast,Good,Southern,4383.0,4383.0,579.79,0.1323,3.45,1.55,0.56,0.075,0.55,0.0,0.0,0.0,0.0,93.815,8.847875065,8.047755787,7.029682431,5.019234475,7.011663928,-8.989052922,-8.989052922,-8.989052922,-8.989052922
36,Ruston sandy loam,Sandy Loam,1922,17.7,Sand mold cast iron (northern ore),pipe,62,L,1.5,intact,Meridian,MS,G,11200.0,4.5,Very Strongly Acid,4.6,,,,,,,,64.0,53.0,13.8,16.0,1.62,0.0,27,Cast,Good,Southern,6464.93,6464.0,457.73,0.0708,3.45,1.55,0.56,0.075,0.55,0.0,0.0,0.0,0.0,93.815,8.847875065,8.047755787,7.029682431,5.019234475,7.011663928,-8.989052922,-8.989052922,-8.989052922,-8.989052922
37,St. John's fine sand,Sand,1922,2.0,Sand mold cast iron (northern ore),pipe,62,L,1.4,intact,Jaksonville,PL,P,11200.0,3.8,Extremely Acid,15.3,,,,,,,,69.3,47.4,7.0,,,0.0,27,Cast,Fair,Southern,730.5,730.0,427.21,0.5848,3.45,1.55,0.56,0.075,0.55,0.0,0.0,0.0,0.0,93.815,8.847875065,8.047755787,7.029682431,5.019234475,7.011663928,-8.989052922,-8.989052922,-8.989052922,-8.989052922
37,St. John's fine sand,Sand,1922,4.1,Sand mold cast iron (northern ore),pipe,62,L,4.1,intact,Jaksonville,PL,P,11200.0,3.8,Extremely Acid,15.3,,,,,,,,69.3,47.4,7.0,,,0.0,27,Cast,Fair,Southern,1497.52,1497.0,1251.12,0.8355,3.45,1.55,0.56,0.075,0.55,0.0,0.0,0.0,0.0,93.815,8.847875065,8.047755787,7.029682431,5.019234475,7.011663928,-8.989052922,-8.989052922,-8.989052922,-8.989052922
37,St. John's fine sand,Sand,1922,6.0,Sand mold cast iron (northern ore),pipe,62,L,5.0,intact,Jaksonville,PL,P,11200.0,3.8,Extremely Acid,15.3,,,,,,,,69.3,47.4,7.0,,,0.0,27,Cast,Fair,Southern,2191.5,2191.0,1525.76,0.6962,3.45,1.55,0.56,0.075,0.55,0.0,0.0,0.0,0.0,93.815,8.847875065,8.047755787,7.029682431,5.019234475,7.011663928,-8.989052922,-8.989052922,-8.989052922,-8.989052922
37,St. John's fine sand,Sand,1922,8.0,Sand mold cast iron (northern ore),pipe,62,L,6.1,intact,Jaksonville,PL,P,11200.0,3.8,Extremely Acid,15.3,,,,,,,,69.3,47.4,7.0,,,0.0,27,Cast,Fair,Southern,2922.0,2922.0,1861.43,0.637,3.45,1.55,0.56,0.075,0.55,0.0,0.0,0.0,0.0,93.815,8.847875065,8.047755787,7.029682431,5.019234475,7.011663928,-8.989052922,-8.989052922,-8.989052922,-8.989052922
37,St. John's fine sand,Sand,1922,10.1,Sand mold cast iron (northern ore),pipe,62,L,9.2,intact,Jaksonville,PL,P,11200.0,3.8,Extremely Acid,15.3,,,,,,,,69.3,47.4,7.0,,,0.0,27,Cast,Fair,Southern,3689.03,3689.0,2807.4,0.761,3.45,1.55,0.56,0.075,0.55,0.0,0.0,0.0,0.0,93.815,8.847875065,8.047755787,7.029682431,5.019234475,7.011663928,-8.989052922,-8.989052922,-8.989052922,-8.989052922
37,St. John's fine sand,Sand,1922,12.0,Sand mold cast iron (northern ore),pipe,62,L,9.3,intact,Jaksonville,PL,P,11200.0,3.8,Extremely Acid,15.3,,,,,,,,69.3,47.4,7.0,,,0.0,27,Cast,Fair,Southern,4383.0,4383.0,2837.91,0.6475,3.45,1.55,0.56,0.075,0.55,0.0,0.0,0.0,0.0,93.815,8.847875065,8.047755787,7.029682431,5.019234475,7.011663928,-8.989052922,-8.989052922,-8.989052922,-8.989052922
38,Sassafras gravelly sandy loam,Sandy Loam,1922,1.4,Sand mold cast iron (northern ore),pipe,62,L,0.1,intact,Camden,NJ,G,38600.0,4.5,Very Strongly Acid,4.7,,,,,,,,54.0,40.0,3.0,32.1,1.59,0.0,27,Cast,Good,Northern,511.35,511.0,30.52,0.0597,3.45,1.55,0.56,0.075,0.55,0.0,0.0,0.0,0.0,93.815,8.847875065,8.047755787,7.029682431,5.019234475,7.011663928,-8.989052922,-8.989052922,-8.989052922,-8.989052922
38,Sassafras gravelly sandy loam,Sandy Loam,1922,4.0,Sand mold cast iron (northern ore),pipe,62,L,0.3,intact,Camden,NJ,G,38600.0,4.5,Very Strongly Acid,4.7,,,,,,,,54.0,40.0,3.0,32.1,1.59,0.0,27,Cast,Good,Northern,1461.0,1461.0,91.55,0.0627,3.45,1.55,0.56,0.075,0.55,0.0,0.0,0.0,0.0,93.815,8.847875065,8.047755787,7.029682431,5.019234475,7.011663928,-8.989052922,-8.989052922,-8.989052922,-8.989052922
38,Sassafras gravelly sandy loam,Sandy Loam,1922,6.1,Sand mold cast iron (northern ore),pipe,62,L,0.8,intact,Camden,NJ,G,38600.0,4.5,Very Strongly Acid,4.7,,,,,,,,54.0,40.0,3.0,32.1,1.59,0.0,27,Cast,Good,Northern,2228.03,2228.0,244.12,0.1096,3.45,1.55,0.56,0.075,0.55,0.0,0.0,0.0,0.0,93.815,8.847875065,8.047755787,7.029682431,5.019234475,7.011663928,-8.989052922,-8.989052922,-8.989052922,-8.989052922
38,Sassafras gravelly sandy loam,Sandy Loam,1922,8.0,Sand mold cast iron (northern ore),pipe,62,L,1.2,intact,Camden,NJ,G,38600.0,4.5,Very Strongly Acid,4.7,,,,,,,,54.0,40.0,3.0,32.1,1.59,0.0,27,Cast,Good,Northern,2922.0,2922.0,366.18,0.1253,3.45,1.55,0.56,0.075,0.55,0.0,0.0,0.0,0.0,93.815,8.847875065,8.047755787,7.029682431,5.019234475,7.011663928,-8.989052922,-8.989052922,-8.989052922,-8.989052922
38,Sassafras gravelly sandy loam,Sandy Loam,1922,12.0,Sand mold cast iron (northern ore),pipe,62,L,2.2,intact,Camden,NJ,G,38600.0,4.5,Very Strongly Acid,4.7,,,,,,,,54.0,40.0,3.0,32.1,1.59,0.0,27,Cast,Good,Northern,4383.0,4383.0,671.33,0.1532,3.45,1.55,0.56,0.075,0.55,0.0,0.0,0.0,0.0,93.815,8.847875065,8.047755787,7.029682431,5.019234475,7.011663928,-8.989052922,-8.989052922,-8.989052922,-8.989052922
38,Sassafras gravelly sandy loam,Sandy Loam,1922,17.2,Sand mold cast iron (northern ore),pipe,62,L,1.6,intact,Camden,NJ,G,38600.0,4.5,Very Strongly Acid,4.7,,,,,,,,54.0,40.0,3.0,32.1,1.59,0.0,27,Cast,Good,Northern,6282.3,6282.0,488.24,0.0777,3.45,1.55,0.56,0.075,0.55,0.0,0.0,0.0,0.0,93.815,8.847875065,8.047755787,7.029682431,5.019234475,7.011663928,-8.989052922,-8.989052922,-8.989052922,-8.989052922
39,Sassafras silt loam,Silt Loam,1922,1.4,Sand mold cast iron (northern ore),pipe,62,L,1.3,intact,Wilmington,DE,F,7440.0,5.6,Medium Acid,6.6,,,,,,,,54.0,40.0,24.2,7.5,4.72,3.8,27,Cast,Poor,Northern,511.35,511.0,396.7,0.7758,3.45,1.55,0.56,0.075,0.55,0.0,0.0,0.0,0.0,93.815,8.847875065,8.047755787,7.029682431,5.019234475,7.011663928,-8.989052922,-8.989052922,-8.989052922,-8.989052922
39,Sassafras silt loam,Silt Loam,1922,4.0,Sand mold cast iron (northern ore),pipe,62,L,3.3,intact,Wilmington,DE,F,7440.0,5.6,Medium Acid,6.6,,,,,,,,54.0,40.0,24.2,7.5,4.72,3.8,27,Cast,Poor,Northern,1461.0,1461.0,1007.0,0.6893,3.45,1.55,0.56,0.075,0.55,0.0,0.0,0.0,0.0,93.815,8.847875065,8.047755787,7.029682431,5.019234475,7.011663928,-8.989052922,-8.989052922,-8.989052922,-8.989052922
39,Sassafras silt loam,Silt Loam,1922,6.1,Sand mold cast iron (northern ore),pipe,62,L,4.4,intact,Wilmington,DE,F,7440.0,5.6,Medium Acid,6.6,,,,,,,,54.0,40.0,24.2,7.5,4.72,3.8,27,Cast,Poor,Northern,2228.03,2228.0,1342.67,0.6026,3.45,1.55,0.56,0.075,0.55,0.0,0.0,0.0,0.0,93.815,8.847875065,8.047755787,7.029682431,5.019234475,7.011663928,-8.989052922,-8.989052922,-8.989052922,-8.989052922
39,Sassafras silt loam,Silt Loam,1922,8.0,Sand mold cast iron (northern ore),pipe,62,L,4.6,intact,Wilmington,DE,F,7440.0,5.6,Medium Acid,6.6,,,,,,,,54.0,40.0,24.2,7.5,4.72,3.8,27,Cast,Poor,Northern,2922.0,2922.0,1403.7,0.4804,3.45,1.55,0.56,0.075,0.55,0.0,0.0,0.0,0.0,93.815,8.847875065,8.047755787,7.029682431,5.019234475,7.011663928,-8.989052922,-8.989052922,-8.989052922,-8.989052922
39,Sassafras silt loam,Silt Loam,1922,9.9,Sand mold cast iron (northern ore),pipe,62,L,6.8,intact,Wilmington,DE,F,7440.0,5.6,Medium Acid,6.6,,,,,,,,54.0,40.0,24.2,7.5,4.72,3.8,27,Cast,Poor,Northern,3615.97,3615.0,2075.03,0.5739,3.45,1.55,0.56,0.075,0.55,0.0,0.0,0.0,0.0,93.815,8.847875065,8.047755787,7.029682431,5.019234475,7.011663928,-8.989052922,-8.989052922,-8.989052922,-8.989052922
39,Sassafras silt loam,Silt Loam,1922,12.0,Sand mold cast iron (northern ore),pipe,62,L,9.3,intact,Wilmington,DE,F,7440.0,5.6,Medium Acid,6.6,,,,,,,,54.0,40.0,24.2,7.5,4.72,3.8,27,Cast,Poor,Northern,4383.0,4383.0,2837.91,0.6475,3.45,1.55,0.56,0.075,0.55,0.0,0.0,0.0,0.0,93.815,8.847875065,8.047755787,7.029682431,5.019234475,7.011663928,-8.989052922,-8.989052922,-8.989052922,-8.989052922
41,Summit silt loam,Silty Clay,1922,1.5,Sand mold cast iron (northern ore),pipe,62,L,1.2,intact,Kansas City,MO,F,1320.0,5.5,Strongly Acid,14,0.3,0.54,0.36,0.0,0.78,0.04,0.46,54.4,37.4,33.1,6.9,1.61,14.6,27,Cast,Fair,Northern,547.88,547.0,366.18,0.6684,3.45,1.55,0.56,0.075,0.55,0.0,0.0,0.0,0.0,93.815,8.847875065,8.047755787,7.029682431,5.019234475,7.011663928,-8.989052922,-8.989052922,-8.989052922,-8.989052922
41,Summit silt loam,Silty Clay,1922,4.0,Sand mold cast iron (northern ore),pipe,62,L,2.5,intact,Kansas City,MO,F,1320.0,5.5,Strongly Acid,14,0.3,0.54,0.36,0.0,0.78,0.04,0.46,54.4,37.4,33.1,6.9,1.61,14.6,27,Cast,Fair,Northern,1461.0,1461.0,762.88,0.5222,3.45,1.55,0.56,0.075,0.55,0.0,0.0,0.0,0.0,93.815,8.847875065,8.047755787,7.029682431,5.019234475,7.011663928,-8.989052922,-8.989052922,-8.989052922,-8.989052922
41,Summit silt loam,Silty Clay,1922,6.0,Sand mold cast iron (northern ore),pipe,62,L,2.8,intact,Kansas City,MO,F,1320.0,5.5,Strongly Acid,14,0.3,0.54,0.36,0.0,0.78,0.04,0.46,54.4,37.4,33.1,6.9,1.61,14.6,27,Cast,Fair,Northern,2191.5,2191.0,854.42,0.3899,3.45,1.55,0.56,0.075,0.55,0.0,0.0,0.0,0.0,93.815,8.847875065,8.047755787,7.029682431,5.019234475,7.011663928,-8.989052922,-8.989052922,-8.989052922,-8.989052922
41,Summit silt loam,Silty Clay,1922,7.9,Sand mold cast iron (northern ore),pipe,62,L,3.6,intact,Kansas City,MO,F,1320.0,5.5,Strongly Acid,14,0.3,0.54,0.36,0.0,0.78,0.04,0.46,54.4,37.4,33.1,6.9,1.61,14.6,27,Cast,Fair,Northern,2885.47,2885.0,1098.55,0.3807,3.45,1.55,0.56,0.075,0.55,0.0,0.0,0.0,0.0,93.815,8.847875065,8.047755787,7.029682431,5.019234475,7.011663928,-8.989052922,-8.989052922,-8.989052922,-8.989052922
41,Summit silt loam,Silty Clay,1922,12.0,Sand mold cast iron (northern ore),pipe,62,L,5.4,intact,Kansas City,MO,F,1320.0,5.5,Strongly Acid,14,0.3,0.54,0.36,0.0,0.78,0.04,0.46,54.4,37.4,33.1,6.9,1.61,14.6,27,Cast,Fair,Northern,4383.0,4383.0,1647.82,0.376,3.45,1.55,0.56,0.075,0.55,0.0,0.0,0.0,0.0,93.815,8.847875065,8.047755787,7.029682431,5.019234475,7.011663928,-8.989052922,-8.989052922,-8.989052922,-8.989052922
41,Summit silt loam,Silty Clay,1922,17.4,Sand mold cast iron (northern ore),pipe,62,L,6.1,intact,Kansas City,MO,F,1320.0,5.5,Strongly Acid,14,0.3,0.54,0.36,0.0,0.78,0.04,0.46,54.4,37.4,33.1,6.9,1.61,14.6,27,Cast,Fair,Northern,6355.35,6355.0,1861.43,0.2929,3.45,1.55,0.56,0.075,0.55,0.0,0.0,0.0,0.0,93.815,8.847875065,8.047755787,7.029682431,5.019234475,7.011663928,-8.989052922,-8.989052922,-8.989052922,-8.989052922
44,Wabash silt loam,Silty Clay Loam,1922,1.1,Sand mold cast iron (northern ore),pipe,62,L,0.3,intact,Omaha,NE,G,1000.0,5.8,Medium Acid,8.8,1.05,1.08,0.66,0.0,4.97,0.82,0.41,50.6,27.8,31.2,7.2,1.55,6.0,27,Cast,Good,Northern,401.78,401.0,91.55,0.2279,3.45,1.55,0.56,0.075,0.55,0.0,0.0,0.0,0.0,93.815,8.847875065,8.047755787,7.029682431,5.019234475,7.011663928,-8.989052922,-8.989052922,-8.989052922,-8.989052922
44,Wabash silt loam,Silty Clay Loam,1922,3.6,Sand mold cast iron (northern ore),pipe,62,L,1.4,intact,Omaha,NE,G,1000.0,5.8,Medium Acid,8.8,1.05,1.08,0.66,0.0,4.97,0.82,0.41,50.6,27.8,31.2,7.2,1.55,6.0,27,Cast,Good,Northern,1314.9,1314.0,427.21,0.3249,3.45,1.55,0.56,0.075,0.55,0.0,0.0,0.0,0.0,93.815,8.847875065,8.047755787,7.029682431,5.019234475,7.011663928,-8.989052922,-8.989052922,-8.989052922,-8.989052922
44,Wabash silt loam,Silty Clay Loam,1922,5.7,Sand mold cast iron (northern ore),pipe,62,L,1.2,intact,Omaha,NE,G,1000.0,5.8,Medium Acid,8.8,1.05,1.08,0.66,0.0,4.97,0.82,0.41,50.6,27.8,31.2,7.2,1.55,6.0,27,Cast,Good,Northern,2081.93,2081.0,366.18,0.1759,3.45,1.55,0.56,0.075,0.55,0.0,0.0,0.0,0.0,93.815,8.847875065,8.047755787,7.029682431,5.019234475,7.011663928,-8.989052922,-8.989052922,-8.989052922,-8.989052922
44,Wabash silt loam,Silty Clay Loam,1922,7.6,Sand mold cast iron (northern ore),pipe,62,L,1.4,intact,Omaha,NE,G,1000.0,5.8,Medium Acid,8.8,1.05,1.08,0.66,0.0,4.97,0.82,0.41,50.6,27.8,31.2,7.2,1.55,6.0,27,Cast,Good,Northern,2775.9,2775.0,427.21,0.1539,3.45,1.55,0.56,0.075,0.55,0.0,0.0,0.0,0.0,93.815,8.847875065,8.047755787,7.029682431,5.019234475,7.011663928,-8.989052922,-8.989052922,-8.989052922,-8.989052922
44,Wabash silt loam,Silty Clay Loam,1922,11.6,Sand mold cast iron (northern ore),pipe,62,L,3.3,intact,Omaha,NE,G,1000.0,5.8,Medium Acid,8.8,1.05,1.08,0.66,0.0,4.97,0.82,0.41,50.6,27.8,31.2,7.2,1.55,6.0,27,Cast,Good,Northern,4236.9,4236.0,1007.0,0.2377,3.45,1.55,0.56,0.075,0.55,0.0,0.0,0.0,0.0,93.815,8.847875065,8.047755787,7.029682431,5.019234475,7.011663928,-8.989052922,-8.989052922,-8.989052922,-8.989052922
45,Unidentified alkali soil,,1922,1.2,Sand mold cast iron (northern ore),pipe,62,L,2.0,intact,Casper,WY,P,263.0,7.4,Mildly Alkaline,A,8.45,3.7,0.7,0.0,0.24,0.18,11.98,47.2,15.3,44.8,18.7,,0.0,27,Cast,Poor,Northern,438.3,438.0,610.3,1.3924,3.45,1.55,0.56,0.075,0.55,0.0,0.0,0.0,0.0,93.815,8.847875065,8.047755787,7.029682431,5.019234475,7.011663928,-8.989052922,-8.989052922,-8.989052922,-8.989052922
45,Unidentified alkali soil,,1922,3.8,Sand mold cast iron (northern ore),pipe,62,L,4.5,intact,Casper,WY,P,263.0,7.4,Mildly Alkaline,A,8.45,3.7,0.7,0.0,0.24,0.18,11.98,47.2,15.3,44.8,18.7,,0.0,27,Cast,Poor,Northern,1387.95,1387.0,1373.18,0.9894,3.45,1.55,0.56,0.075,0.55,0.0,0.0,0.0,0.0,93.815,8.847875065,8.047755787,7.029682431,5.019234475,7.011663928,-8.989052922,-8.989052922,-8.989052922,-8.989052922
45,Unidentified alkali soil,,1922,5.8,Sand mold cast iron (northern ore),pipe,62,L,2.4,intact,Casper,WY,P,263.0,7.4,Mildly Alkaline,A,8.45,3.7,0.7,0.0,0.24,0.18,11.98,47.2,15.3,44.8,18.7,,0.0,27,Cast,Poor,Northern,2118.45,2118.0,732.36,0.3457,3.45,1.55,0.56,0.075,0.55,0.0,0.0,0.0,0.0,93.815,8.847875065,8.047755787,7.029682431,5.019234475,7.011663928,-8.989052922,-8.989052922,-8.989052922,-8.989052922
45,Unidentified alkali soil,,1922,7.7,Sand mold cast iron (northern ore),pipe,62,L,4.4,intact,Casper,WY,P,263.0,7.4,Mildly Alkaline,A,8.45,3.7,0.7,0.0,0.24,0.18,11.98,47.2,15.3,44.8,18.7,,0.0,27,Cast,Poor,Northern,2812.43,2812.0,1342.67,0.4774,3.45,1.55,0.56,0.075,0.55,0.0,0.0,0.0,0.0,93.815,8.847875065,8.047755787,7.029682431,5.019234475,7.011663928,-8.989052922,-8.989052922,-8.989052922,-8.989052922
45,Unidentified alkali soil,,1922,9.8,Sand mold cast iron (northern ore),pipe,62,L,17.6,intact,Casper,WY,P,263.0,7.4,Mildly Alkaline,A,8.45,3.7,0.7,0.0,0.24,0.18,11.98,47.2,15.3,44.8,18.7,,0.0,27,Cast,Poor,Northern,3579.45,3579.0,5370.67,1.5004,3.45,1.55,0.56,0.075,0.55,0.0,0.0,0.0,0.0,93.815,8.847875065,8.047755787,7.029682431,5.019234475,7.011663928,-8.989052922,-8.989052922,-8.989052922,-8.989052922
46,Unidentified sandy loam,Sandy Loam,1922,1.5,Sand mold cast iron (northern ore),pipe,62,L,2.5,intact,Denver,CO,G,1500.0,7.0,Neutral,,,,,,,,,50.0,14.4,7.6,23.2,,0.0,27,Cast,Good,Northern,547.88,547.0,762.88,1.3924,3.45,1.55,0.56,0.075,0.55,0.0,0.0,0.0,0.0,93.815,8.847875065,8.047755787,7.029682431,5.019234475,7.011663928,-8.989052922,-8.989052922,-8.989052922,-8.989052922
46,Unidentified sandy loam,Sandy Loam,1922,4.0,Sand mold cast iron (northern ore),pipe,62,L,4.0,intact,Denver,CO,G,1500.0,7.0,Neutral,,,,,,,,,50.0,14.4,7.6,23.2,,0.0,27,Cast,Good,Northern,1461.0,1461.0,1220.61,0.8355,3.45,1.55,0.56,0.075,0.55,0.0,0.0,0.0,0.0,93.815,8.847875065,8.047755787,7.029682431,5.019234475,7.011663928,-8.989052922,-8.989052922,-8.989052922,-8.989052922
46,Unidentified sandy loam,Sandy Loam,1922,5.1,Sand mold cast iron (northern ore),pipe,62,L,2.3,intact,Denver,CO,G,1500.0,7.0,Neutral,,,,,,,,,50.0,14.4,7.6,23.2,,0.0,27,Cast,Good,Northern,1862.77,1862.0,701.85,0.3768,3.45,1.55,0.56,0.075,0.55,0.0,0.0,0.0,0.0,93.815,8.847875065,8.047755787,7.029682431,5.019234475,7.011663928,-8.989052922,-8.989052922,-8.989052922,-8.989052922
46,Unidentified sandy loam,Sandy Loam,1922,8.0,Sand mold cast iron (northern ore),pipe,62,L,5.3,intact,Denver,CO,G,1500.0,7.0,Neutral,,,,,,,,,50.0,14.4,7.6,23.2,,0.0,27,Cast,Good,Northern,2922.0,2922.0,1617.3,0.5535,3.45,1.55,0.56,0.075,0.55,0.0,0.0,0.0,0.0,93.815,8.847875065,8.047755787,7.029682431,5.019234475,7.011663928,-8.989052922,-8.989052922,-8.989052922,-8.989052922
46,Unidentified sandy loam,Sandy Loam,1922,10.2,Sand mold cast iron (northern ore),pipe,62,L,4.0,intact,Denver,CO,G,1500.0,7.0,Neutral,,,,,,,,,50.0,14.4,7.6,23.2,,0.0,27,Cast,Good,Northern,3725.55,3725.0,1220.61,0.3276,3.45,1.55,0.56,0.075,0.55,0.0,0.0,0.0,0.0,93.815,8.847875065,8.047755787,7.029682431,5.019234475,7.011663928,-8.989052922,-8.989052922,-8.989052922,-8.989052922
46,Unidentified sandy loam,Sandy Loam,1922,12.0,Sand mold cast iron (northern ore),pipe,62,L,5.6,intact,Denver,CO,G,1500.0,7.0,Neutral,,,,,,,,,50.0,14.4,7.6,23.2,,0.0,27,Cast,Good,Northern,4383.0,4383.0,1708.85,0.3899,3.45,1.55,0.56,0.075,0.55,0.0,0.0,0.0,0.0,93.815,8.847875065,8.047755787,7.029682431,5.019234475,7.011663928,-8.989052922,-8.989052922,-8.989052922,-8.989052922
47,Unidentified silt loam,Silty Clay,1922,1.5,Sand mold cast iron (northern ore),pipe,62,L,0.5,intact,Salt Lake City,UT,P,1770.0,7.6,Mildly Alkaline,3,0.67,0.72,0.39,0.0,0.88,0.06,0.48,51.6,16.1,25.7,2.6,4.72,3.7,27,Cast,Poor,Northern,547.88,547.0,152.58,0.2785,3.45,1.55,0.56,0.075,0.55,0.0,0.0,0.0,0.0,93.815,8.847875065,8.047755787,7.029682431,5.019234475,7.011663928,-8.989052922,-8.989052922,-8.989052922,-8.989052922
47,Unidentified silt loam,Silty Clay,1922,4.1,Sand mold cast iron (northern ore),pipe,62,L,2.1,intact,Salt Lake City,UT,P,1770.0,7.6,Mildly Alkaline,3,0.67,0.72,0.39,0.0,0.88,0.06,0.48,51.6,16.1,25.7,2.6,4.72,3.7,27,Cast,Poor,Northern,1497.52,1497.0,640.82,0.4279,3.45,1.55,0.56,0.075,0.55,0.0,0.0,0.0,0.0,93.815,8.847875065,8.047755787,7.029682431,5.019234475,7.011663928,-8.989052922,-8.989052922,-8.989052922,-8.989052922
47,Unidentified silt loam,Silty Clay,1922,6.1,Sand mold cast iron (northern ore),pipe,62,L,2.6,intact,Salt Lake City,UT,P,1770.0,7.6,Mildly Alkaline,3,0.67,0.72,0.39,0.0,0.88,0.06,0.48,51.6,16.1,25.7,2.6,4.72,3.7,27,Cast,Poor,Northern,2228.03,2228.0,793.39,0.3561,3.45,1.55,0.56,0.075,0.55,0.0,0.0,0.0,0.0,93.815,8.847875065,8.047755787,7.029682431,5.019234475,7.011663928,-8.989052922,-8.989052922,-8.989052922,-8.989052922
47,Unidentified silt loam,Silty Clay,1922,8.0,Sand mold cast iron (northern ore),pipe,62,L,1.8,intact,Salt Lake City,UT,P,1770.0,7.6,Mildly Alkaline,3,0.67,0.72,0.39,0.0,0.88,0.06,0.48,51.6,16.1,25.7,2.6,4.72,3.7,27,Cast,Poor,Northern,2922.0,2922.0,549.27,0.188,3.45,1.55,0.56,0.075,0.55,0.0,0.0,0.0,0.0,93.815,8.847875065,8.047755787,7.029682431,5.019234475,7.011663928,-8.989052922,-8.989052922,-8.989052922,-8.989052922
47,Unidentified silt loam,Silty Clay,1922,12.1,Sand mold cast iron (northern ore),pipe,62,L,3.5,intact,Salt Lake City,UT,P,1770.0,7.6,Mildly Alkaline,3,0.67,0.72,0.39,0.0,0.88,0.06,0.48,51.6,16.1,25.7,2.6,4.72,3.7,27,Cast,Poor,Northern,4419.52,4419.0,1068.03,0.2417,3.45,1.55,0.56,0.075,0.55,0.0,0.0,0.0,0.0,93.815,8.847875065,8.047755787,7.029682431,5.019234475,7.011663928,-8.989052922,-8.989052922,-8.989052922,-8.989052922
47,Unidentified silt loam,Silty Clay,1922,17.4,Sand mold cast iron (northern ore),pipe,62,L,3.6,intact,Salt Lake City,UT,P,1770.0,7.6,Mildly Alkaline,3,0.67,0.72,0.39,0.0,0.88,0.06,0.48,51.6,16.1,25.7,2.6,4.72,3.7,27,Cast,Poor,Northern,6355.35,6355.0,1098.55,0.1729,3.45,1.55,0.56,0.075,0.55,0.0,0.0,0.0,0.0,93.815,8.847875065,8.047755787,7.029682431,5.019234475,7.011663928,-8.989052922,-8.989052922,-8.989052922,-8.989052922
