Repository: sk7-dev/corrosion_prediction

File: Dataset/final_database1.csv (part 47 of 57)
site_no,soil_type,texture,year,duration,material_name,type,material_id,material_code,weight_loss_oz,specimen_status,city,state,internal_drainage,resistivity,pH,pH_type,total_acidity,Na+K,Ca,Mg,CO3,HCO3,Cl,SO4,mean_temp,annual_precipitation,moisture,air_pore_space,specific_gravity,volume_shrinkage,table,iron_type,areation,region,approximate_days,exact_days,weight_loss_g,corrosion_rate,C (%),Si (%),Mn (%),S (%),P (%),Cr (%),Ni (%),Cu (%),Mo  (%),Fe (%),C_clr,Si_clr,Mn_clr,S_clr,P_clr,Cr_clr,Ni_clr,Cu_clr,Mo_clr
52,Lake Charles clay loam,Clay,1922,2.0,Sand mold cast iron (northern ore),pipe,62,L,5.9,intact,League City,TX,P,234.0,8.8,Strongly Alkaline,A,4.2,0.33,0.18,0.52,4.36,1.33,4.26,69.0,47.0,54.8,3.7,1.97,33.9,27,Cast,Poor,Southern,730.5,730.0,1800.4,2.4646,3.45,1.55,0.56,0.075,0.55,0.0,0.0,0.0,0.0,93.815,8.847875065,8.047755787,7.029682431,5.019234475,7.011663928,-8.989052922,-8.989052922,-8.989052922,-8.989052922
52,Lake Charles clay loam,Clay,1922,5.4,Sand mold cast iron (northern ore),pipe,62,L,21.1,intact,League City,TX,P,234.0,8.8,Strongly Alkaline,A,4.2,0.33,0.18,0.52,4.36,1.33,4.26,69.0,47.0,54.8,3.7,1.97,33.9,27,Cast,Poor,Southern,1972.35,1972.0,6438.7,3.2645,3.45,1.55,0.56,0.075,0.55,0.0,0.0,0.0,0.0,93.815,8.847875065,8.047755787,7.029682431,5.019234475,7.011663928,-8.989052922,-8.989052922,-8.989052922,-8.989052922
52,Lake Charles clay loam,Clay,1922,7.5,Sand mold cast iron (northern ore),pipe,62,L,22.8,intact,League City,TX,P,234.0,8.8,Strongly Alkaline,A,4.2,0.33,0.18,0.52,4.36,1.33,4.26,69.0,47.0,54.8,3.7,1.97,33.9,27,Cast,Poor,Southern,2739.38,2739.0,6957.46,2.5398,3.45,1.55,0.56,0.075,0.55,0.0,0.0,0.0,0.0,93.815,8.847875065,8.047755787,7.029682431,5.019234475,7.011663928,-8.989052922,-8.989052922,-8.989052922,-8.989052922
54,Fairmount silt loam,Clay,1922,1.9,Sand mold cast iron (northern ore),pipe,62,L,1.1,intact,Cincinnati,OH,P,886.0,7.0,Neutral,3.5,0.59,10.1,0.59,0.0,0.7,0.08,9.05,53.2,38.6,26.1,4.7,1.96,6.1,27,Cast,Fair,Northern,693.98,693.0,335.67,0.4837,3.45,1.55,0.56,0.075,0.55,0.0,0.0,0.0,0.0,93.815,8.847875065,8.047755787,7.029682431,5.019234475,7.011663928,-8.989052922,-8.989052922,-8.989052922,-8.989052922
54,Fairmount silt loam,Clay,1922,5.2,Sand mold cast iron (northern ore),pipe,62,L,2.4,intact,Cincinnati,OH,P,886.0,7.0,Neutral,3.5,0.59,10.1,0.59,0.0,0.7,0.08,9.05,53.2,38.6,26.1,4.7,1.96,6.1,27,Cast,Fair,Northern,1899.3,1899.0,732.36,0.3856,3.45,1.55,0.56,0.075,0.55,0.0,0.0,0.0,0.0,93.815,8.847875065,8.047755787,7.029682431,5.019234475,7.011663928,-8.989052922,-8.989052922,-8.989052922,-8.989052922
54,Fairmount silt loam,Clay,1922,7.3,Sand mold cast iron (northern ore),pipe,62,L,4.5,intact,Cincinnati,OH,P,886.0,7.0,Neutral,3.5,0.59,10.1,0.59,0.0,0.7,0.08,9.05,53.2,38.6,26.1,4.7,1.96,6.1,27,Cast,Fair,Northern,2666.32,2666.0,1373.18,0.515,3.45,1.55,0.56,0.075,0.55,0.0,0.0,0.0,0.0,93.815,8.847875065,8.047755787,7.029682431,5.019234475,7.011663928,-8.989052922,-8.989052922,-8.989052922,-8.989052922
68,Gila clay,Loam,1922,1.7,Sand mold cast iron (northern ore),pipe,62,L,4.2,intact,Phoenix,AZ,F,,,,,,,,,,,,69.7,7.8,,,,,27,Cast,Good,Southern,620.92,620.0,1281.64,2.0641,3.45,1.55,0.56,0.075,0.55,0.0,0.0,0.0,0.0,93.815,8.847875065,8.047755787,7.029682431,5.019234475,7.011663928,-8.989052922,-8.989052922,-8.989052922,-8.989052922
68,Gila clay,Loam,1922,5.1,Sand mold cast iron (northern ore),pipe,62,L,5.0,intact,Phoenix,AZ,F,,,,,,,,,,,,69.7,7.8,,,,,27,Cast,Good,Southern,1862.77,1862.0,1525.76,0.8191,3.45,1.55,0.56,0.075,0.55,0.0,0.0,0.0,0.0,93.815,8.847875065,8.047755787,7.029682431,5.019234475,7.011663928,-8.989052922,-8.989052922,-8.989052922,-8.989052922
68,Gila clay,Loam,1922,7.2,Sand mold cast iron (northern ore),pipe,62,L,5.1,intact,Phoenix,AZ,F,,,,,,,,,,,,69.7,7.8,,,,,27,Cast,Good,Southern,2629.8,2629.0,1556.27,0.5918,3.45,1.55,0.56,0.075,0.55,0.0,0.0,0.0,0.0,93.815,8.847875065,8.047755787,7.029682431,5.019234475,7.011663928,-8.989052922,-8.989052922,-8.989052922,-8.989052922
101,Billings silt loam (low alkali),Silty Clay Loam,1922,1.9,Sand mold cast iron (northern ore),pipe,62,L,7.4,intact,Grand Junction,CO,F,261.0,7.3,Neutral,A,5.21,19.24,1.43,0.0,0.66,1.56,22.48,52.0,8.8,30.0,,,,27,Cast,Poor,Northern,693.98,693.0,2258.12,3.2539,3.45,1.55,0.56,0.075,0.55,0.0,0.0,0.0,0.0,93.815,8.847875065,8.047755787,7.029682431,5.019234475,7.011663928,-8.989052922,-8.989052922,-8.989052922,-8.989052922
101,Billings silt loam (low alkali),Silty Clay Loam,1922,4.1,Sand mold cast iron (northern ore),pipe,62,L,8.2,intact,Grand Junction,CO,F,261.0,7.3,Neutral,A,5.21,19.24,1.43,0.0,0.66,1.56,22.48,52.0,8.8,30.0,,,,27,Cast,Poor,Northern,1497.52,1497.0,2502.24,1.6709,3.45,1.55,0.56,0.075,0.55,0.0,0.0,0.0,0.0,93.815,8.847875065,8.047755787,7.029682431,5.019234475,7.011663928,-8.989052922,-8.989052922,-8.989052922,-8.989052922
101,Billings silt loam (low alkali),Silty Clay Loam,1922,9.3,Sand mold cast iron (northern ore),pipe,62,L,11.0,intact,Grand Junction,CO,F,261.0,7.3,Neutral,A,5.21,19.24,1.43,0.0,0.66,1.56,22.48,52.0,8.8,30.0,,,,27,Cast,Poor,Northern,3396.83,3396.0,3356.67,0.9882,3.45,1.55,0.56,0.075,0.55,0.0,0.0,0.0,0.0,93.815,8.847875065,8.047755787,7.029682431,5.019234475,7.011663928,-8.989052922,-8.989052922,-8.989052922,-8.989052922
102,Billings silt loam (moderate alkali),Silty Clay Loam,1922,1.9,Sand mold cast iron (northern ore),pipe,62,L,4.6,intact,Grand Junction,CO,F,103.0,7.3,Neutral,A,22.63,16.56,3.85,0.0,0.56,4.67,26.82,52.0,8.8,20.4,,,,27,Cast,Poor,Northern,693.98,693.0,1403.7,2.0227,3.45,1.55,0.56,0.075,0.55,0.0,0.0,0.0,0.0,93.815,8.847875065,8.047755787,7.029682431,5.019234475,7.011663928,-8.989052922,-8.989052922,-8.989052922,-8.989052922
102,Billings silt loam (moderate alkali),Silty Clay Loam,1922,4.1,Sand mold cast iron (northern ore),pipe,62,L,9.0,intact,Grand Junction,CO,F,103.0,7.3,Neutral,A,22.63,16.56,3.85,0.0,0.56,4.67,26.82,52.0,8.8,20.4,,,,27,Cast,Poor,Northern,1497.52,1497.0,2746.37,1.8339,3.45,1.55,0.56,0.075,0.55,0.0,0.0,0.0,0.0,93.815,8.847875065,8.047755787,7.029682431,5.019234475,7.011663928,-8.989052922,-8.989052922,-8.989052922,-8.989052922
102,Billings silt loam (moderate alkali),Silty Clay Loam,1922,9.3,Sand mold cast iron (northern ore),pipe,62,L,25.6,intact,Grand Junction,CO,F,103.0,7.3,Neutral,A,22.63,16.56,3.85,0.0,0.56,4.67,26.82,52.0,8.8,20.4,,,,27,Cast,Poor,Northern,3396.83,3396.0,7811.88,2.2998,3.45,1.55,0.56,0.075,0.55,0.0,0.0,0.0,0.0,93.815,8.847875065,8.047755787,7.029682431,5.019234475,7.011663928,-8.989052922,-8.989052922,-8.989052922,-8.989052922
103,Billings silt loam (high alkali),Silty Clay Loam,1922,1.9,Sand mold cast iron (northern ore),pipe,62,L,14.1,intact,Grand Junction,CO,F,81.0,7.3,Neutral,A,22.01,13.32,2.0,0.0,0.18,11.09,25.7,52.0,8.8,30.6,,,,27,Cast,Poor,Northern,693.98,693.0,4302.64,6.1999,3.45,1.55,0.56,0.075,0.55,0.0,0.0,0.0,0.0,93.815,8.847875065,8.047755787,7.029682431,5.019234475,7.011663928,-8.989052922,-8.989052922,-8.989052922,-8.989052922
103,Billings silt loam (high alkali),Silty Clay Loam,1922,4.1,Sand mold cast iron (northern ore),pipe,62,L,14.6,intact,Grand Junction,CO,F,81.0,7.3,Neutral,A,22.01,13.32,2.0,0.0,0.18,11.09,25.7,52.0,8.8,30.6,,,,27,Cast,Poor,Northern,1497.52,1497.0,4455.21,2.9751,3.45,1.55,0.56,0.075,0.55,0.0,0.0,0.0,0.0,93.815,8.847875065,8.047755787,7.029682431,5.019234475,7.011663928,-8.989052922,-8.989052922,-8.989052922,-8.989052922
103,Billings silt loam (high alkali),Silty Clay Loam,1922,9.3,Sand mold cast iron (northern ore),pipe,62,L,42.4,intact,Grand Junction,CO,F,81.0,7.3,Neutral,A,22.01,13.32,2.0,0.0,0.18,11.09,25.7,52.0,8.8,30.6,,,,27,Cast,Poor,Northern,3396.83,3396.0,12938.43,3.809,3.45,1.55,0.56,0.075,0.55,0.0,0.0,0.0,0.0,93.815,8.847875065,8.047755787,7.029682431,5.019234475,7.011663928,-8.989052922,-8.989052922,-8.989052922,-8.989052922
104,Cecil clay,Clay,1922,1.9,Sand mold cast iron (northern ore),pipe,62,L,2.8,intact,Charlotte,NC,G,8500.0,4.6,Very Strongly Acid,11,,,,,,,,60.2,46.1,34.1,,,,27,Cast,Poor,Southern,693.98,693.0,854.42,1.2312,3.45,1.55,0.56,0.075,0.55,0.0,0.0,0.0,0.0,93.815,8.847875065,8.047755787,7.029682431,5.019234475,7.011663928,-8.989052922,-8.989052922,-8.989052922,-8.989052922
104,Cecil clay,Clay,1922,4.1,Sand mold cast iron (northern ore),pipe,62,L,3.9,intact,Charlotte,NC,G,8500.0,4.6,Very Strongly Acid,11,,,,,,,,60.2,46.1,34.1,,,,27,Cast,Poor,Southern,1497.52,1497.0,1190.09,0.7947,3.45,1.55,0.56,0.075,0.55,0.0,0.0,0.0,0.0,93.815,8.847875065,8.047755787,7.029682431,5.019234475,7.011663928,-8.989052922,-8.989052922,-8.989052922,-8.989052922
104,Cecil clay,Clay,1922,11.7,Sand mold cast iron (northern ore),pipe,62,L,5.3,intact,Charlotte,NC,G,8500.0,4.6,Very Strongly Acid,11,,,,,,,,60.2,46.1,34.1,,,,27,Cast,Poor,Southern,4273.43,4273.0,1617.3,0.3785,3.45,1.55,0.56,0.075,0.55,0.0,0.0,0.0,0.0,93.815,8.847875065,8.047755787,7.029682431,5.019234475,7.011663928,-8.989052922,-8.989052922,-8.989052922,-8.989052922
105,Cecil clay loam,Clay Loam,1922,2.0,Sand mold cast iron (northern ore),pipe,62,L,4.2,intact,Macon,GA,G,28000.0,4.8,Very Strongly Acid,12.9,,,,,,,,64.2,44.5,34.2,,,,27,Cast,Good,Southern,730.5,730.0,1281.64,1.7545,3.45,1.55,0.56,0.075,0.55,0.0,0.0,0.0,0.0,93.815,8.847875065,8.047755787,7.029682431,5.019234475,7.011663928,-8.989052922,-8.989052922,-8.989052922,-8.989052922
105,Cecil clay loam,Clay Loam,1922,4.0,Sand mold cast iron (northern ore),pipe,62,L,4.5,intact,Macon,GA,G,28000.0,4.8,Very Strongly Acid,12.9,,,,,,,,64.2,44.5,34.2,,,,27,Cast,Good,Southern,1461.0,1461.0,1373.18,0.9399,3.45,1.55,0.56,0.075,0.55,0.0,0.0,0.0,0.0,93.815,8.847875065,8.047755787,7.029682431,5.019234475,7.011663928,-8.989052922,-8.989052922,-8.989052922,-8.989052922
105,Cecil clay loam,Clay Loam,1922,11.7,Sand mold cast iron (northern ore),pipe,62,L,4.6,intact,Macon,GA,G,28000.0,4.8,Very Strongly Acid,12.9,,,,,,,,64.2,44.5,34.2,,,,27,Cast,Good,Southern,4273.43,4273.0,1403.7,0.3285,3.45,1.55,0.56,0.075,0.55,0.0,0.0,0.0,0.0,93.815,8.847875065,8.047755787,7.029682431,5.019234475,7.011663928,-8.989052922,-8.989052922,-8.989052922,-8.989052922
106,Cecil clay loam,Clay Loam,1922,1.9,Sand mold cast iron (northern ore),pipe,62,L,3.6,intact,Salisbury,NC,G,25000.0,4.8,Very Strongly Acid,12.8,,,,,,,,60.0,46.0,38.8,,,,27,Cast,Good,Southern,693.98,693.0,1098.55,1.583,3.45,1.55,0.56,0.075,0.55,0.0,0.0,0.0,0.0,93.815,8.847875065,8.047755787,7.029682431,5.019234475,7.011663928,-8.989052922,-8.989052922,-8.989052922,-8.989052922
106,Cecil clay loam,Clay Loam,1922,4.1,Sand mold cast iron (northern ore),pipe,62,L,5.2,intact,Salisbury,NC,G,25000.0,4.8,Very Strongly Acid,12.8,,,,,,,,60.0,46.0,38.8,,,,27,Cast,Good,Southern,1497.52,1497.0,1586.79,1.0596,3.45,1.55,0.56,0.075,0.55,0.0,0.0,0.0,0.0,93.815,8.847875065,8.047755787,7.029682431,5.019234475,7.011663928,-8.989052922,-8.989052922,-8.989052922,-8.989052922
106,Cecil clay loam,Clay Loam,1922,11.7,Sand mold cast iron (northern ore),pipe,62,L,8.7,intact,Salisbury,NC,G,25000.0,4.8,Very Strongly Acid,12.8,,,,,,,,60.0,46.0,38.8,,,,27,Cast,Good,Southern,4273.43,4273.0,2654.82,0.6212,3.45,1.55,0.56,0.075,0.55,0.0,0.0,0.0,0.0,93.815,8.847875065,8.047755787,7.029682431,5.019234475,7.011663928,-8.989052922,-8.989052922,-8.989052922,-8.989052922
107,Cecil fine sandy loam,Sandy Loam,1922,1.9,Sand mold cast iron (northern ore),pipe,62,L,1.9,intact,Raleigh,NC,G,54400.0,4.8,Very Strongly Acid,11.8,,,,,,,,60.1,46.3,29.6,,,,27,Cast,Good,Southern,693.98,693.0,579.79,0.8355,3.45,1.55,0.56,0.075,0.55,0.0,0.0,0.0,0.0,93.815,8.847875065,8.047755787,7.029682431,5.019234475,7.011663928,-8.989052922,-8.989052922,-8.989052922,-8.989052922
107,Cecil fine sandy loam,Sandy Loam,1922,4.1,Sand mold cast iron (northern ore),pipe,62,L,2.8,intact,Raleigh,NC,G,54400.0,4.8,Very Strongly Acid,11.8,,,,,,,,60.1,46.3,29.6,,,,27,Cast,Good,Southern,1497.52,1497.0,854.42,0.5706,3.45,1.55,0.56,0.075,0.55,0.0,0.0,0.0,0.0,93.815,8.847875065,8.047755787,7.029682431,5.019234475,7.011663928,-8.989052922,-8.989052922,-8.989052922,-8.989052922
107,Cecil fine sandy loam,Sandy Loam,1922,11.7,Sand mold cast iron (northern ore),pipe,62,L,3.5,intact,Raleigh,NC,G,54400.0,4.8,Very Strongly Acid,11.8,,,,,,,,60.1,46.3,29.6,,,,27,Cast,Good,Southern,4273.43,4273.0,1068.03,0.2499,3.45,1.55,0.56,0.075,0.55,0.0,0.0,0.0,0.0,93.815,8.847875065,8.047755787,7.029682431,5.019234475,7.011663928,-8.989052922,-8.989052922,-8.989052922,-8.989052922
108,Cecil gravelly loam,Clay Loam,1922,1.9,Sand mold cast iron (northern ore),pipe,62,L,3.3,intact,Atlanta,GA,G,44400.0,4.9,Very Strongly Acid,11.2,,,,,,,,61.2,48.3,34.3,,,,27,Cast,Good,Southern,693.98,693.0,1007.0,1.4511,3.45,1.55,0.56,0.075,0.55,0.0,0.0,0.0,0.0,93.815,8.847875065,8.047755787,7.029682431,5.019234475,7.011663928,-8.989052922,-8.989052922,-8.989052922,-8.989052922
108,Cecil gravelly loam,Clay Loam,1922,4.0,Sand mold cast iron (northern ore),pipe,62,L,5.1,intact,Atlanta,GA,G,44400.0,4.9,Very Strongly Acid,11.2,,,,,,,,61.2,48.3,34.3,,,,27,Cast,Good,Southern,1461.0,1461.0,1556.27,1.0652,3.45,1.55,0.56,0.075,0.55,0.0,0.0,0.0,0.0,93.815,8.847875065,8.047755787,7.029682431,5.019234475,7.011663928,-8.989052922,-8.989052922,-8.989052922,-8.989052922
108,Cecil gravelly loam,Clay Loam,1922,11.7,Sand mold cast iron (northern ore),pipe,62,L,5.5,intact,Atlanta,GA,G,44400.0,4.9,Very Strongly Acid,11.2,,,,,,,,61.2,48.3,34.3,,,,27,Cast,Good,Southern,4273.43,4273.0,1678.33,0.3927,3.45,1.55,0.56,0.075,0.55,0.0,0.0,0.0,0.0,93.815,8.847875065,8.047755787,7.029682431,5.019234475,7.011663928,-8.989052922,-8.989052922,-8.989052922,-8.989052922
109,Fresno fine sandy loam (low alkali),Sandy Loam,1922,1.9,Sand mold cast iron (northern ore),pipe,62,L,7.1,intact,Frenso,CA,P,497.0,8.4,Moderately Alkaline,A,2.62,0.07,0.1,0.31,0.59,1.56,0.48,63.0,9.0,18.6,,,,27,Cast,Good,Southern,693.98,693.0,2166.58,3.122,3.45,1.55,0.56,0.075,0.55,0.0,0.0,0.0,0.0,93.815,8.847875065,8.047755787,7.029682431,5.019234475,7.011663928,-8.989052922,-8.989052922,-8.989052922,-8.989052922
109,Fresno fine sandy loam (low alkali),Sandy Loam,1922,4.0,Sand mold cast iron (northern ore),pipe,62,L,9.7,intact,Frenso,CA,P,497.0,8.4,Moderately Alkaline,A,2.62,0.07,0.1,0.31,0.59,1.56,0.48,63.0,9.0,18.6,,,,27,Cast,Good,Southern,1461.0,1461.0,2959.97,2.026,3.45,1.55,0.56,0.075,0.55,0.0,0.0,0.0,0.0,93.815,8.847875065,8.047755787,7.029682431,5.019234475,7.011663928,-8.989052922,-8.989052922,-8.989052922,-8.989052922
109,Fresno fine sandy loam (low alkali),Sandy Loam,1922,9.2,Sand mold cast iron (northern ore),pipe,62,L,17.2,intact,Frenso,CA,P,497.0,8.4,Moderately Alkaline,A,2.62,0.07,0.1,0.31,0.59,1.56,0.48,63.0,9.0,18.6,,,,27,Cast,Good,Southern,3360.3,3360.0,5248.61,1.5619,3.45,1.55,0.56,0.075,0.55,0.0,0.0,0.0,0.0,93.815,8.847875065,8.047755787,7.029682431,5.019234475,7.011663928,-8.989052922,-8.989052922,-8.989052922,-8.989052922
110,Fresno fine sandy loam (moderate alkali),Sandy Loam,1922,1.9,Sand mold cast iron (northern ore),pipe,62,L,3.6,intact,Frenso,CA,P,531.0,10.2,Very Strongly Alkaline,A,3.53,0.07,0.12,1.49,1.07,0.79,0.25,63.0,9.0,18.4,,,,27,Cast,Good,Southern,693.98,693.0,1098.55,1.583,3.45,1.55,0.56,0.075,0.55,0.0,0.0,0.0,0.0,93.815,8.847875065,8.047755787,7.029682431,5.019234475,7.011663928,-8.989052922,-8.989052922,-8.989052922,-8.989052922
110,Fresno fine sandy loam (moderate alkali),Sandy Loam,1922,4.0,Sand mold cast iron (northern ore),pipe,62,L,12.4,intact,Frenso,CA,P,531.0,10.2,Very Strongly Alkaline,A,3.53,0.07,0.12,1.49,1.07,0.79,0.25,63.0,9.0,18.4,,,,27,Cast,Good,Southern,1461.0,1461.0,3783.88,2.5899,3.45,1.55,0.56,0.075,0.55,0.0,0.0,0.0,0.0,93.815,8.847875065,8.047755787,7.029682431,5.019234475,7.011663928,-8.989052922,-8.989052922,-8.989052922,-8.989052922
110,Fresno fine sandy loam (moderate alkali),Sandy Loam,1922,9.2,Sand mold cast iron (northern ore),pipe,62,L,17.0,intact,Frenso,CA,P,531.0,10.2,Very Strongly Alkaline,A,3.53,0.07,0.12,1.49,1.07,0.79,0.25,63.0,9.0,18.4,,,,27,Cast,Good,Southern,3360.3,3360.0,5187.58,1.5438,3.45,1.55,0.56,0.075,0.55,0.0,0.0,0.0,0.0,93.815,8.847875065,8.047755787,7.029682431,5.019234475,7.011663928,-8.989052922,-8.989052922,-8.989052922,-8.989052922
111,Fresno fine sandy loam (high alkali),Sandy Loam,1922,1.6,Sand mold cast iron (northern ore),pipe,62,L,4.7,intact,Kernell,CA,P,51.0,7.3,Neutral,A,41.55,16.21,0.44,0.0,0.58,34.58,23.41,63.0,9.0,22.1,,,,27,Cast,Good,Southern,584.4,584.0,1434.21,2.4542,3.45,1.55,0.56,0.075,0.55,0.0,0.0,0.0,0.0,93.815,8.847875065,8.047755787,7.029682431,5.019234475,7.011663928,-8.989052922,-8.989052922,-8.989052922,-8.989052922
111,Fresno fine sandy loam (high alkali),Sandy Loam,1922,3.7,Sand mold cast iron (northern ore),pipe,62,L,9.4,intact,Kernell,CA,P,51.0,7.3,Neutral,A,41.55,16.21,0.44,0.0,0.58,34.58,23.41,63.0,9.0,22.1,,,,27,Cast,Good,Southern,1351.42,1351.0,2868.43,2.1225,3.45,1.55,0.56,0.075,0.55,0.0,0.0,0.0,0.0,93.815,8.847875065,8.047755787,7.029682431,5.019234475,7.011663928,-8.989052922,-8.989052922,-8.989052922,-8.989052922
111,Fresno fine sandy loam (high alkali),Sandy Loam,1922,8.9,Sand mold cast iron (northern ore),pipe,62,L,22.8,intact,Kernell,CA,P,51.0,7.3,Neutral,A,41.55,16.21,0.44,0.0,0.58,34.58,23.41,63.0,9.0,22.1,,,,27,Cast,Good,Southern,3250.72,3250.0,6957.46,2.1403,3.45,1.55,0.56,0.075,0.55,0.0,0.0,0.0,0.0,93.815,8.847875065,8.047755787,7.029682431,5.019234475,7.011663928,-8.989052922,-8.989052922,-8.989052922,-8.989052922
112,Imperial clay (moderate alkali),Silty Clay,1922,1.9,Sand mold cast iron (northern ore),pipe,62,L,7.8,intact,Niland,CA,P,149.0,7.4,Mildly Alkaline,A,22.18,14.09,1.29,0.0,0.36,10.94,25.98,71.0,2.0,34.6,,,,27,Cast,Fair,Southern,693.98,693.0,2380.18,3.4298,3.45,1.55,0.56,0.075,0.55,0.0,0.0,0.0,0.0,93.815,8.847875065,8.047755787,7.029682431,5.019234475,7.011663928,-8.989052922,-8.989052922,-8.989052922,-8.989052922
112,Imperial clay (moderate alkali),Silty Clay,1922,4.0,Sand mold cast iron (northern ore),pipe,62,L,18.4,intact,Niland,CA,P,149.0,7.4,Mildly Alkaline,A,22.18,14.09,1.29,0.0,0.36,10.94,25.98,71.0,2.0,34.6,,,,27,Cast,Fair,Southern,1461.0,1461.0,5614.79,3.8431,3.45,1.55,0.56,0.075,0.55,0.0,0.0,0.0,0.0,93.815,8.847875065,8.047755787,7.029682431,5.019234475,7.011663928,-8.989052922,-8.989052922,-8.989052922,-8.989052922
112,Imperial clay (moderate alkali),Silty Clay,1922,5.9,Sand mold cast iron (northern ore),pipe,62,L,31.3,intact,Niland,CA,P,149.0,7.4,Mildly Alkaline,A,22.18,14.09,1.29,0.0,0.36,10.94,25.98,71.0,2.0,34.6,,,,27,Cast,Fair,Southern,2154.97,2154.0,9551.25,4.4322,3.45,1.55,0.56,0.075,0.55,0.0,0.0,0.0,0.0,93.815,8.847875065,8.047755787,7.029682431,5.019234475,7.011663928,-8.989052922,-8.989052922,-8.989052922,-8.989052922
113,Imperial clay (high alkali),Silty Clay,1922,1.9,Sand mold cast iron (northern ore),pipe,62,L,7.0,intact,Niland,CA,F,102.0,7.4,Mildly Alkaline,A,9.56,0.84,0.51,0.0,0.63,6.26,4.06,71.0,2.0,30.2,,,,27,Cast,Fair,Southern,693.98,693.0,2136.06,3.078,3.45,1.55,0.56,0.075,0.55,0.0,0.0,0.0,0.0,93.815,8.847875065,8.047755787,7.029682431,5.019234475,7.011663928,-8.989052922,-8.989052922,-8.989052922,-8.989052922
113,Imperial clay (high alkali),Silty Clay,1922,4.0,Sand mold cast iron (northern ore),pipe,62,L,21.2,intact,Niland,CA,F,102.0,7.4,Mildly Alkaline,A,9.56,0.84,0.51,0.0,0.63,6.26,4.06,71.0,2.0,30.2,,,,27,Cast,Fair,Southern,1461.0,1461.0,6469.22,4.4279,3.45,1.55,0.56,0.075,0.55,0.0,0.0,0.0,0.0,93.815,8.847875065,8.047755787,7.029682431,5.019234475,7.011663928,-8.989052922,-8.989052922,-8.989052922,-8.989052922
113,Imperial clay (high alkali),Silty Clay,1922,5.9,Sand mold cast iron (northern ore),pipe,62,L,28.6,intact,Niland,CA,F,102.0,7.4,Mildly Alkaline,A,9.56,0.84,0.51,0.0,0.63,6.26,4.06,71.0,2.0,30.2,,,,27,Cast,Fair,Southern,2154.97,2154.0,8727.34,4.0499,3.45,1.55,0.56,0.075,0.55,0.0,0.0,0.0,0.0,93.815,8.847875065,8.047755787,7.029682431,5.019234475,7.011663928,-8.989052922,-8.989052922,-8.989052922,-8.989052922
115,Memphis silt loam,Silt Loam,1922,2.0,Sand mold cast iron (northern ore),pipe,62,L,2.0,intact,Vicksburg,MS,G,3450.0,6.9,Neutral,4.7,,,,,,,,65.6,51.9,25.7,,,,27,Cast,Fair,Southern,730.5,730.0,610.3,0.8355,3.45,1.55,0.56,0.075,0.55,0.0,0.0,0.0,0.0,93.815,8.847875065,8.047755787,7.029682431,5.019234475,7.011663928,-8.989052922,-8.989052922,-8.989052922,-8.989052922
115,Memphis silt loam,Silt Loam,1922,4.1,Sand mold cast iron (northern ore),pipe,62,L,2.8,intact,Vicksburg,MS,G,3450.0,6.9,Neutral,4.7,,,,,,,,65.6,51.9,25.7,,,,27,Cast,Fair,Southern,1497.52,1497.0,854.42,0.5706,3.45,1.55,0.56,0.075,0.55,0.0,0.0,0.0,0.0,93.815,8.847875065,8.047755787,7.029682431,5.019234475,7.011663928,-8.989052922,-8.989052922,-8.989052922,-8.989052922
115,Memphis silt loam,Silt Loam,1922,11.7,Sand mold cast iron (northern ore),pipe,62,L,2.3,intact,Vicksburg,MS,G,3450.0,6.9,Neutral,4.7,,,,,,,,65.6,51.9,25.7,,,,27,Cast,Fair,Southern,4273.43,4273.0,701.85,0.1642,3.45,1.55,0.56,0.075,0.55,0.0,0.0,0.0,0.0,93.815,8.847875065,8.047755787,7.029682431,5.019234475,7.011663928,-8.989052922,-8.989052922,-8.989052922,-8.989052922
116,Merced clay,Clay,1922,1.9,Sand mold cast iron (northern ore),pipe,62,L,5.8,intact,Los Banos,CA,F,320.0,9.2,Very Strongly Alkaline,A,9.3,0.33,0.18,4.6,2.1,1.17,1.57,63.4,8.1,39.7,,,,27,Cast,Poor,Southern,693.98,693.0,1769.88,2.5503,3.45,1.55,0.56,0.075,0.55,0.0,0.0,0.0,0.0,93.815,8.847875065,8.047755787,7.029682431,5.019234475,7.011663928,-8.989052922,-8.989052922,-8.989052922,-8.989052922
116,Merced clay,Clay,1922,4.0,Sand mold cast iron (northern ore),pipe,62,L,17.1,intact,Los Banos,CA,F,320.0,9.2,Very Strongly Alkaline,A,9.3,0.33,0.18,4.6,2.1,1.17,1.57,63.4,8.1,39.7,,,,27,Cast,Poor,Southern,1461.0,1461.0,5218.09,3.5716,3.45,1.55,0.56,0.075,0.55,0.0,0.0,0.0,0.0,93.815,8.847875065,8.047755787,7.029682431,5.019234475,7.011663928,-8.989052922,-8.989052922,-8.989052922,-8.989052922
116,Merced clay,Clay,1922,9.3,Sand mold cast iron (northern ore),pipe,62,L,37.0,intact,Los Banos,CA,F,320.0,9.2,Very Strongly Alkaline,A,9.3,0.33,0.18,4.6,2.1,1.17,1.57,63.4,8.1,39.7,,,,27,Cast,Poor,Southern,3396.83,3396.0,11290.61,3.3239,3.45,1.55,0.56,0.075,0.55,0.0,0.0,0.0,0.0,93.815,8.847875065,8.047755787,7.029682431,5.019234475,7.011663928,-8.989052922,-8.989052922,-8.989052922,-8.989052922
118,Niland gravelly sand (low alkali),Sand,1922,1.9,Sand mold cast iron (northern ore),pipe,62,L,7.8,intact,Niland,CA,F,273.0,7.3,Neutral,A,4.3,1.03,0.64,0.0,0.2,5.01,0.86,71.0,2.0,6.1,,,,27,Cast,Fair,Southern,693.98,693.0,2380.18,3.4298,3.45,1.55,0.56,0.075,0.55,0.0,0.0,0.0,0.0,93.815,8.847875065,8.047755787,7.029682431,5.019234475,7.011663928,-8.989052922,-8.989052922,-8.989052922,-8.989052922
118,Niland gravelly sand (low alkali),Sand,1922,4.0,Sand mold cast iron (northern ore),pipe,62,L,13.8,intact,Niland,CA,F,273.0,7.3,Neutral,A,4.3,1.03,0.64,0.0,0.2,5.01,0.86,71.0,2.0,6.1,,,,27,Cast,Fair,Southern,1461.0,1461.0,4211.09,2.8823,3.45,1.55,0.56,0.075,0.55,0.0,0.0,0.0,0.0,93.815,8.847875065,8.047755787,7.029682431,5.019234475,7.011663928,-8.989052922,-8.989052922,-8.989052922,-8.989052922
118,Niland gravelly sand (low alkali),Sand,1922,5.9,Sand mold cast iron (northern ore),pipe,62,L,19.3,intact,Niland,CA,F,273.0,7.3,Neutral,A,4.3,1.03,0.64,0.0,0.2,5.01,0.86,71.0,2.0,6.1,,,,27,Cast,Fair,Southern,2154.97,2154.0,5889.43,2.733,3.45,1.55,0.56,0.075,0.55,0.0,0.0,0.0,0.0,93.815,8.847875065,8.047755787,7.029682431,5.019234475,7.011663928,-8.989052922,-8.989052922,-8.989052922,-8.989052922
119,Norfolk sandy loam,Sandy Loam,1922,2.0,Sand mold cast iron (northern ore),pipe,62,L,0.4,intact,Macon,GA,G,10800.0,4.7,Very Strongly Acid,9.7,,,,,,,,64.2,44.5,24.1,,,,27,Cast,Good,Southern,730.5,730.0,122.06,0.1671,3.45,1.55,0.56,0.075,0.55,0.0,0.0,0.0,0.0,93.815,8.847875065,8.047755787,7.029682431,5.019234475,7.011663928,-8.989052922,-8.989052922,-8.989052922,-8.989052922
119,Norfolk sandy loam,Sandy Loam,1922,4.0,Sand mold cast iron (northern ore),pipe,62,L,4.7,intact,Macon,GA,G,10800.0,4.7,Very Strongly Acid,9.7,,,,,,,,64.2,44.5,24.1,,,,27,Cast,Good,Southern,1461.0,1461.0,1434.21,0.9817,3.45,1.55,0.56,0.075,0.55,0.0,0.0,0.0,0.0,93.815,8.847875065,8.047755787,7.029682431,5.019234475,7.011663928,-8.989052922,-8.989052922,-8.989052922,-8.989052922
119,Norfolk sandy loam,Sandy Loam,1922,11.7,Sand mold cast iron (northern ore),pipe,62,L,7.0,intact,Macon,GA,G,10800.0,4.7,Very Strongly Acid,9.7,,,,,,,,64.2,44.5,24.1,,,,27,Cast,Good,Southern,4273.43,4273.0,2136.06,0.4998,3.45,1.55,0.56,0.075,0.55,0.0,0.0,0.0,0.0,93.815,8.847875065,8.047755787,7.029682431,5.019234475,7.011663928,-8.989052922,-8.989052922,-8.989052922,-8.989052922
120,Norfolk sand,Sandy Clay Loam,1922,2.0,Sand mold cast iron (northern ore),pipe,62,L,3.4,intact,Pensacola,FL,G,34400.0,5.7,Medium Acid,1.3,,,,,,,,67.7,57.9,4.4,,,,27,Cast,Good,Southern,730.5,730.0,1037.52,1.4203,3.45,1.55,0.56,0.075,0.55,0.0,0.0,0.0,0.0,93.815,8.847875065,8.047755787,7.029682431,5.019234475,7.011663928,-8.989052922,-8.989052922,-8.989052922,-8.989052922
120,Norfolk sand,Sandy Clay Loam,1922,4.0,Sand mold cast iron (northern ore),pipe,62,L,0.7,intact,Pensacola,FL,G,34400.0,5.7,Medium Acid,1.3,,,,,,,,67.7,57.9,4.4,,,,27,Cast,Good,Southern,1461.0,1461.0,213.61,0.1462,3.45,1.55,0.56,0.075,0.55,0.0,0.0,0.0,0.0,93.815,8.847875065,8.047755787,7.029682431,5.019234475,7.011663928,-8.989052922,-8.989052922,-8.989052922,-8.989052922
120,Norfolk sand,Sandy Clay Loam,1922,11.6,Sand mold cast iron (northern ore),pipe,62,L,0.4,intact,Pensacola,FL,G,34400.0,5.7,Medium Acid,1.3,,,,,,,,67.7,57.9,4.4,,,,27,Cast,Good,Southern,4236.9,4236.0,122.06,0.0288,3.45,1.55,0.56,0.075,0.55,0.0,0.0,0.0,0.0,93.815,8.847875065,8.047755787,7.029682431,5.019234475,7.011663928,-8.989052922,-8.989052922,-8.989052922,-8.989052922
121,Norfolk sand,Sandy Clay Loam,1922,2.0,Sand mold cast iron (northern ore),pipe,62,L,0.6,intact,Tampa,FL,G,16400.0,4.8,Very Strongly Acid,1.2,,,,,,,,71.8,49.4,3.0,,,,27,Cast,Good,Southern,730.5,730.0,183.09,0.2506,3.45,1.55,0.56,0.075,0.55,0.0,0.0,0.0,0.0,93.815,8.847875065,8.047755787,7.029682431,5.019234475,7.011663928,-8.989052922,-8.989052922,-8.989052922,-8.989052922
121,Norfolk sand,Sandy Clay Loam,1922,4.0,Sand mold cast iron (northern ore),pipe,62,L,0.6,intact,Tampa,FL,G,16400.0,4.8,Very Strongly Acid,1.2,,,,,,,,71.8,49.4,3.0,,,,27,Cast,Good,Southern,1461.0,1461.0,183.09,0.1253,3.45,1.55,0.56,0.075,0.55,0.0,0.0,0.0,0.0,93.815,8.847875065,8.047755787,7.029682431,5.019234475,7.011663928,-8.989052922,-8.989052922,-8.989052922,-8.989052922
121,Norfolk sand,Sandy Clay Loam,1922,11.7,Sand mold cast iron (northern ore),pipe,62,L,0.2,intact,Tampa,FL,G,16400.0,4.8,Very Strongly Acid,1.2,,,,,,,,71.8,49.4,3.0,,,,27,Cast,Good,Southern,4273.43,4273.0,61.03,0.0143,3.45,1.55,0.56,0.075,0.55,0.0,0.0,0.0,0.0,93.815,8.847875065,8.047755787,7.029682431,5.019234475,7.011663928,-8.989052922,-8.989052922,-8.989052922,-8.989052922
122,Panoche clay loam,Loam,1922,1.9,Sand mold cast iron (northern ore),pipe,62,L,1.9,intact,Mendota,CA,F,552.0,7.4,Mildly Alkaline,A,2.32,0.05,0.26,0.0,0.7,0.07,1.4,63.0,6.4,30.0,,,,27,Cast,Good,Southern,693.98,693.0,579.79,0.8355,3.45,1.55,0.56,0.075,0.55,0.0,0.0,0.0,0.0,93.815,8.847875065,8.047755787,7.029682431,5.019234475,7.011663928,-8.989052922,-8.989052922,-8.989052922,-8.989052922
122,Panoche clay loam,Loam,1922,4.0,Sand mold cast iron (northern ore),pipe,62,L,2.5,intact,Mendota,CA,F,552.0,7.4,Mildly Alkaline,A,2.32,0.05,0.26,0.0,0.7,0.07,1.4,63.0,6.4,30.0,,,,27,Cast,Good,Southern,1461.0,1461.0,762.88,0.5222,3.45,1.55,0.56,0.075,0.55,0.0,0.0,0.0,0.0,93.815,8.847875065,8.047755787,7.029682431,5.019234475,7.011663928,-8.989052922,-8.989052922,-8.989052922,-8.989052922
122,Panoche clay loam,Loam,1922,9.3,Sand mold cast iron (northern ore),pipe,62,L,1.8,intact,Mendota,CA,F,552.0,7.4,Mildly Alkaline,A,2.32,0.05,0.26,0.0,0.7,0.07,1.4,63.0,6.4,30.0,,,,27,Cast,Good,Southern,3396.83,3396.0,549.27,0.1617,3.45,1.55,0.56,0.075,0.55,0.0,0.0,0.0,0.0,93.815,8.847875065,8.047755787,7.029682431,5.019234475,7.011663928,-8.989052922,-8.989052922,-8.989052922,-8.989052922
123,Susquehanna clay,Clay,1922,2.0,Sand mold cast iron (northern ore),pipe,62,L,4.3,intact,Shreveport,LA,P,6840.0,4.1,Extremely Acid,21.9,,,,,,,,65.8,43.4,37.6,,,,27,Cast,Poor,Southern,730.5,730.0,1312.15,1.7962,3.45,1.55,0.56,0.075,0.55,0.0,0.0,0.0,0.0,93.815,8.847875065,8.047755787,7.029682431,5.019234475,7.011663928,-8.989052922,-8.989052922,-8.989052922,-8.989052922
123,Susquehanna clay,Clay,1922,4.1,Sand mold cast iron (northern ore),pipe,62,L,7.2,intact,Shreveport,LA,P,6840.0,4.1,Extremely Acid,21.9,,,,,,,,65.8,43.4,37.6,,,,27,Cast,Poor,Southern,1497.52,1497.0,2197.09,1.4672,3.45,1.55,0.56,0.075,0.55,0.0,0.0,0.0,0.0,93.815,8.847875065,8.047755787,7.029682431,5.019234475,7.011663928,-8.989052922,-8.989052922,-8.989052922,-8.989052922
123,Susquehanna clay,Clay,1922,11.7,Sand mold cast iron (northern ore),pipe,62,L,9.7,intact,Shreveport,LA,P,6840.0,4.1,Extremely Acid,21.9,,,,,,,,65.8,43.4,37.6,,,,27,Cast,Poor,Southern,4273.43,4273.0,2959.97,0.6926,3.45,1.55,0.56,0.075,0.55,0.0,0.0,0.0,0.0,93.815,8.847875065,8.047755787,7.029682431,5.019234475,7.011663928,-8.989052922,-8.989052922,-8.989052922,-8.989052922
124,Susquehanna silt loam,Clay Loam,1922,0.9,Sand mold cast iron (northern ore),pipe,62,L,3.6,intact,Troup,TX,P,1160.0,4.4,Extremely Acid,28.1,,,,,,,,66.0,42.7,36.0,,,,27,Cast,Poor,Southern,328.73,328.0,1098.55,3.3418,3.45,1.55,0.56,0.075,0.55,0.0,0.0,0.0,0.0,93.815,8.847875065,8.047755787,7.029682431,5.019234475,7.011663928,-8.989052922,-8.989052922,-8.989052922,-8.989052922
124,Susquehanna silt loam,Clay Loam,1922,2.7,Sand mold cast iron (northern ore),pipe,62,L,5.3,intact,Troup,TX,P,1160.0,4.4,Extremely Acid,28.1,,,,,,,,66.0,42.7,36.0,,,,27,Cast,Poor,Southern,986.18,986.0,1617.3,1.64,3.45,1.55,0.56,0.075,0.55,0.0,0.0,0.0,0.0,93.815,8.847875065,8.047755787,7.029682431,5.019234475,7.011663928,-8.989052922,-8.989052922,-8.989052922,-8.989052922
124,Susquehanna silt loam,Clay Loam,1922,10.5,Sand mold cast iron (northern ore),pipe,62,L,7.2,intact,Troup,TX,P,1160.0,4.4,Extremely Acid,28.1,,,,,,,,66.0,42.7,36.0,,,,27,Cast,Poor,Southern,3835.12,3835.0,2197.09,0.5729,3.45,1.55,0.56,0.075,0.55,0.0,0.0,0.0,0.0,93.815,8.847875065,8.047755787,7.029682431,5.019234475,7.011663928,-8.989052922,-8.989052922,-8.989052922,-8.989052922
125,Susquehanna fine sandy loam,Sandy Loam,1922,2.0,Sand mold cast iron (northern ore),pipe,62,L,4.2,intact,Shreveport,LA,P,5770.0,3.9,Extremely Acid,28.3,,,,,,,,65.8,43.4,37.2,,,,27,Cast,Good,Southern,730.5,730.0,1281.64,1.7545,3.45,1.55,0.56,0.075,0.55,0.0,0.0,0.0,0.0,93.815,8.847875065,8.047755787,7.029682431,5.019234475,7.011663928,-8.989052922,-8.989052922,-8.989052922,-8.989052922
125,Susquehanna fine sandy loam,Sandy Loam,1922,4.1,Sand mold cast iron (northern ore),pipe,62,L,5.5,intact,Shreveport,LA,P,5770.0,3.9,Extremely Acid,28.3,,,,,,,,65.8,43.4,37.2,,,,27,Cast,Good,Southern,1497.52,1497.0,1678.33,1.1207,3.45,1.55,0.56,0.075,0.55,0.0,0.0,0.0,0.0,93.815,8.847875065,8.047755787,7.029682431,5.019234475,7.011663928,-8.989052922,-8.989052922,-8.989052922,-8.989052922
125,Susquehanna fine sandy loam,Sandy Loam,1922,11.8,Sand mold cast iron (northern ore),pipe,62,L,8.6,intact,Shreveport,LA,P,5770.0,3.9,Extremely Acid,28.3,,,,,,,,65.8,43.4,37.2,,,,27,Cast,Good,Southern,4309.95,4309.0,2624.3,0.6089,3.45,1.55,0.56,0.075,0.55,0.0,0.0,0.0,0.0,93.815,8.847875065,8.047755787,7.029682431,5.019234475,7.011663928,-8.989052922,-8.989052922,-8.989052922,-8.989052922
11,Hagerstown loam,Clay,1922,1.4,Sand mold cast iron (northern ore),pipe,62,L,0.2,intact,Loch Raven,MD,G,11000.0,5.3,Strongly Acid,40.8,,,,,,,,55.4,42.6,32.0,15.5,4.49,8.6,27,Cast,Good,Northern,511.35,511.0,61.03,0.1194,3.45,1.55,0.56,0.075,0.55,0.0,0.0,0.0,0.0,93.815,8.847875065,8.047755787,7.029682431,5.019234475,7.011663928,-8.989052922,-8.989052922,-8.989052922,-8.989052922
11,Hagerstown loam,Clay,1922,4.0,Sand mold cast iron (northern ore),pipe,62,L,0.4,intact,Loch Raven,MD,G,11000.0,5.3,Strongly Acid,40.8,,,,,,,,55.4,42.6,32.0,15.5,4.49,8.6,27,Cast,Good,Northern,1461.0,1461.0,122.06,0.0835,3.45,1.55,0.56,0.075,0.55,0.0,0.0,0.0,0.0,93.815,8.847875065,8.047755787,7.029682431,5.019234475,7.011663928,-8.989052922,-8.989052922,-8.989052922,-8.989052922
11,Hagerstown loam,Clay,1922,6.0,Sand mold cast iron (northern ore),pipe,62,L,1.0,intact,Loch Raven,MD,G,11000.0,5.3,Strongly Acid,40.8,,,,,,,,55.4,42.6,32.0,15.5,4.49,8.6,27,Cast,Good,Northern,2191.5,2191.0,305.15,0.1392,3.45,1.55,0.56,0.075,0.55,0.0,0.0,0.0,0.0,93.815,8.847875065,8.047755787,7.029682431,5.019234475,7.011663928,-8.989052922,-8.989052922,-8.989052922,-8.989052922
11,Hagerstown loam,Clay,1922,7.8,Sand mold cast iron (northern ore),pipe,62,L,1.3,intact,Loch Raven,MD,G,11000.0,5.3,Strongly Acid,40.8,,,,,,,,55.4,42.6,32.0,15.5,4.49,8.6,27,Cast,Good,Northern,2848.95,2848.0,396.7,0.1392,3.45,1.55,0.56,0.075,0.55,0.0,0.0,0.0,0.0,93.815,8.847875065,8.047755787,7.029682431,5.019234475,7.011663928,-8.989052922,-8.989052922,-8.989052922,-8.989052922
11,Hagerstown loam,Clay,1922,10.0,Sand mold cast iron (northern ore),pipe,62,L,1.1,intact,Loch Raven,MD,G,11000.0,5.3,Strongly Acid,40.8,,,,,,,,55.4,42.6,32.0,15.5,4.49,8.6,27,Cast,Good,Northern,3652.5,3652.0,335.67,0.0919,3.45,1.55,0.56,0.075,0.55,0.0,0.0,0.0,0.0,93.815,8.847875065,8.047755787,7.029682431,5.019234475,7.011663928,-8.989052922,-8.989052922,-8.989052922,-8.989052922
11,Hagerstown loam,Clay,1922,11.9,Sand mold cast iron (northern ore),pipe,62,L,2.0,intact,Loch Raven,MD,G,11000.0,5.3,Strongly Acid,40.8,,,,,,,,55.4,42.6,32.0,15.5,4.49,8.6,27,Cast,Good,Northern,4346.48,4346.0,610.3,0.1404,3.45,1.55,0.56,0.075,0.55,0.0,0.0,0.0,0.0,93.815,8.847875065,8.047755787,7.029682431,5.019234475,7.011663928,-8.989052922,-8.989052922,-8.989052922,-8.989052922
114,Lake Charles clay,Clay,1922,0.9,Sand mold cast iron (northern ore),pipe,62,L,1.5,intact,El Vista,TX,VP,320.0,7.1,Neutral,,2.65,0.68,0.26,0.0,0.77,1.84,0.93,69.0,49.0,35.8,,,,27,Cast,Poor,Southern,328.73,328.0,457.73,1.3924,3.45,1.55,0.56,0.075,0.55,0.0,0.0,0.0,0.0,93.815,8.847875065,8.047755787,7.029682431,5.019234475,7.011663928,-8.989052922,-8.989052922,-8.989052922,-8.989052922
114,Lake Charles clay,Clay,1922,3.0,Sand mold cast iron (northern ore),pipe,62,L,3.4,intact,El Vista,TX,VP,320.0,7.1,Neutral,,2.65,0.68,0.26,0.0,0.77,1.84,0.93,69.0,49.0,35.8,,,,27,Cast,Poor,Southern,1095.75,1095.0,1037.52,0.9469,3.45,1.55,0.56,0.075,0.55,0.0,0.0,0.0,0.0,93.815,8.847875065,8.047755787,7.029682431,5.019234475,7.011663928,-8.989052922,-8.989052922,-8.989052922,-8.989052922
114,Lake Charles clay,Clay,1922,10.5,Sand mold cast iron (northern ore),pipe,62,L,13.6,intact,El Vista,TX,VP,320.0,7.1,Neutral,,2.65,0.68,0.26,0.0,0.77,1.84,0.93,69.0,49.0,35.8,,,,27,Cast,Poor,Southern,3835.12,3835.0,4150.06,1.0821,3.45,1.55,0.56,0.075,0.55,0.0,0.0,0.0,0.0,93.815,8.847875065,8.047755787,7.029682431,5.019234475,7.011663928,-8.989052922,-8.989052922,-8.989052922,-8.989052922
117,Merced clay loam adobe,Clay Loam,1922,1.9,Sand mold cast iron (northern ore),pipe,62,L,6.6,intact,Tranquillity,CA,P,106.0,8.5,Strongly Alkaline,A,36.19,14.66,0.83,0.0,1.55,2.89,46.53,63.0,8.0,51.8,,,,27,Cast,Fair,Southern,693.98,693.0,2014.0,2.9021,3.45,1.55,0.56,0.075,0.55,0.0,0.0,0.0,0.0,93.815,8.847875065,8.047755787,7.029682431,5.019234475,7.011663928,-8.989052922,-8.989052922,-8.989052922,-8.989052922
117,Merced clay loam adobe,Clay Loam,1922,4.0,Sand mold cast iron (northern ore),pipe,62,L,11.5,intact,Tranquillity,CA,P,106.0,8.5,Strongly Alkaline,A,36.19,14.66,0.83,0.0,1.55,2.89,46.53,63.0,8.0,51.8,,,,27,Cast,Fair,Southern,1461.0,1461.0,3509.24,2.4019,3.45,1.55,0.56,0.075,0.55,0.0,0.0,0.0,0.0,93.815,8.847875065,8.047755787,7.029682431,5.019234475,7.011663928,-8.989052922,-8.989052922,-8.989052922,-8.989052922
117,Merced clay loam adobe,Clay Loam,1922,9.3,Sand mold cast iron (northern ore),pipe,62,L,21.1,intact,Tranquillity,CA,P,106.0,8.5,Strongly Alkaline,A,36.19,14.66,0.83,0.0,1.55,2.89,46.53,63.0,8.0,51.8,,,,27,Cast,Fair,Southern,3396.83,3396.0,6438.7,1.8955,3.45,1.55,0.56,0.075,0.55,0.0,0.0,0.0,0.0,93.815,8.847875065,8.047755787,7.029682431,5.019234475,7.011663928,-8.989052922,-8.989052922,-8.989052922,-8.989052922
23,Merced silt loam,Clay,1922,1.9,Sand mold cast iron (northern ore),pipe,62,L,7.2,intact,Buttonwillo,CA,F,278.0,9.4,Very Strongly Alkaline,A,8.38,0.38,0.22,0.02,1.87,4.42,5.57,65.0,6.0,24.7,6.1,1.69,0.2,27,Cast,Fair,Southern,693.98,693.0,2197.09,3.1659,3.45,1.55,0.56,0.075,0.55,0.0,0.0,0.0,0.0,93.815,8.847875065,8.047755787,7.029682431,5.019234475,7.011663928,-8.989052922,-8.989052922,-8.989052922,-8.989052922
23,Merced silt loam,Clay,1922,4.3,Sand mold cast iron (northern ore),pipe,62,L,22.4,intact,Buttonwillo,CA,F,278.0,9.4,Very Strongly Alkaline,A,8.38,0.38,0.22,0.02,1.87,4.42,5.57,65.0,6.0,24.7,6.1,1.69,0.2,27,Cast,Fair,Southern,1570.58,1570.0,6835.4,4.3522,3.45,1.55,0.56,0.075,0.55,0.0,0.0,0.0,0.0,93.815,8.847875065,8.047755787,7.029682431,5.019234475,7.011663928,-8.989052922,-8.989052922,-8.989052922,-8.989052922
23,Merced silt loam,Clay,1922,6.2,Sand mold cast iron (northern ore),pipe,62,L,35.9,intact,Buttonwillo,CA,F,278.0,9.4,Very Strongly Alkaline,A,8.38,0.38,0.22,0.02,1.87,4.42,5.57,65.0,6.0,24.7,6.1,1.69,0.2,27,Cast,Fair,Southern,2264.55,2264.0,10954.95,4.8376,3.45,1.55,0.56,0.075,0.55,0.0,0.0,0.0,0.0,93.815,8.847875065,8.047755787,7.029682431,5.019234475,7.011663928,-8.989052922,-8.989052922,-8.989052922,-8.989052922
23,Merced silt loam,Clay,1922,8.0,Sand mold cast iron (northern ore),pipe,62,L,33.6,intact,Buttonwillo,CA,F,278.0,9.4,Very Strongly Alkaline,A,8.38,0.38,0.22,0.02,1.87,4.42,5.57,65.0,6.0,24.7,6.1,1.69,0.2,27,Cast,Fair,Southern,2922.0,2922.0,10253.1,3.5089,3.45,1.55,0.56,0.075,0.55,0.0,0.0,0.0,0.0,93.815,8.847875065,8.047755787,7.029682431,5.019234475,7.011663928,-8.989052922,-8.989052922,-8.989052922,-8.989052922
23,Merced silt loam,Clay,1922,10.2,Sand mold cast iron (northern ore),pipe,62,L,28.3,intact,Buttonwillo,CA,F,278.0,9.4,Very Strongly Alkaline,A,8.38,0.38,0.22,0.02,1.87,4.42,5.57,65.0,6.0,24.7,6.1,1.69,0.2,27,Cast,Fair,Southern,3725.55,3725.0,8635.79,2.318,3.45,1.55,0.56,0.075,0.55,0.0,0.0,0.0,0.0,93.815,8.847875065,8.047755787,7.029682431,5.019234475,7.011663928,-8.989052922,-8.989052922,-8.989052922,-8.989052922
23,Merced silt loam,Clay,1922,12.1,Sand mold cast iron (northern ore),pipe,62,L,39.5,intact,Buttonwillo,CA,F,278.0,9.4,Very Strongly Alkaline,A,8.38,0.38,0.22,0.02,1.87,4.42,5.57,65.0,6.0,24.7,6.1,1.69,0.2,27,Cast,Fair,Southern,4419.52,4419.0,12053.49,2.7273,3.45,1.55,0.56,0.075,0.55,0.0,0.0,0.0,0.0,93.815,8.847875065,8.047755787,7.029682431,5.019234475,7.011663928,-8.989052922,-8.989052922,-8.989052922,-8.989052922
29,Muck,Muck,1922,2.0,Sand mold cast iron (northern ore),pipe,62,L,3.3,intact,New Orleans,LA,VP,1270.0,4.2,Extremely Acid,28.1,2.15,1.92,1.55,0.0,0.0,1.69,2.3,69.3,57.4,34.5,26.6,,5.8,27,Cast,Very Poor,Southern,730.5,730.0,1007.0,1.3785,3.45,1.55,0.56,0.075,0.55,0.0,0.0,0.0,0.0,93.815,8.847875065,8.047755787,7.029682431,5.019234475,7.011663928,-8.989052922,-8.989052922,-8.989052922,-8.989052922
29,Muck,Muck,1922,4.1,Sand mold cast iron (northern ore),pipe,62,L,7.8,intact,New Orleans,LA,VP,1270.0,4.2,Extremely Acid,28.1,2.15,1.92,1.55,0.0,0.0,1.69,2.3,69.3,57.4,34.5,26.6,,5.8,27,Cast,Very Poor,Southern,1497.52,1497.0,2380.18,1.5894,3.45,1.55,0.56,0.075,0.55,0.0,0.0,0.0,0.0,93.815,8.847875065,8.047755787,7.029682431,5.019234475,7.011663928,-8.989052922,-8.989052922,-8.989052922,-8.989052922
29,Muck,Muck,1922,6.0,Sand mold cast iron (northern ore),pipe,62,L,10.8,intact,New Orleans,LA,VP,1270.0,4.2,Extremely Acid,28.1,2.15,1.92,1.55,0.0,0.0,1.69,2.3,69.3,57.4,34.5,26.6,,5.8,27,Cast,Very Poor,Southern,2191.5,2191.0,3295.64,1.5038,3.45,1.55,0.56,0.075,0.55,0.0,0.0,0.0,0.0,93.815,8.847875065,8.047755787,7.029682431,5.019234475,7.011663928,-8.989052922,-8.989052922,-8.989052922,-8.989052922
29,Muck,Muck,1922,8.0,Sand mold cast iron (northern ore),pipe,62,L,12.9,intact,New Orleans,LA,VP,1270.0,4.2,Extremely Acid,28.1,2.15,1.92,1.55,0.0,0.0,1.69,2.3,69.3,57.4,34.5,26.6,,5.8,27,Cast,Very Poor,Southern,2922.0,2922.0,3936.46,1.3472,3.45,1.55,0.56,0.075,0.55,0.0,0.0,0.0,0.0,93.815,8.847875065,8.047755787,7.029682431,5.019234475,7.011663928,-8.989052922,-8.989052922,-8.989052922,-8.989052922
