Repository: sk7-dev/corrosion_prediction

File: Dataset/final_database1.csv (part 48 of 57)
site_no,soil_type,texture,year,duration,material_name,type,material_id,material_code,weight_loss_oz,specimen_status,city,state,internal_drainage,resistivity,pH,pH_type,total_acidity,Na+K,Ca,Mg,CO3,HCO3,Cl,SO4,mean_temp,annual_precipitation,moisture,air_pore_space,specific_gravity,volume_shrinkage,table,iron_type,areation,region,approximate_days,exact_days,weight_loss_g,corrosion_rate,C (%),Si (%),Mn (%),S (%),P (%),Cr (%),Ni (%),Cu (%),Mo  (%),Fe (%),C_clr,Si_clr,Mn_clr,S_clr,P_clr,Cr_clr,Ni_clr,Cu_clr,Mo_clr
29,Muck,Muck,1922,10.0,Sand mold cast iron (northern ore),pipe,62,L,15.2,intact,New Orleans,LA,VP,1270.0,4.2,Extremely Acid,28.1,2.15,1.92,1.55,0.0,0.0,1.69,2.3,69.3,57.4,34.5,26.6,,5.8,27,Cast,Very Poor,Southern,3652.5,3652.0,4638.31,1.2699,3.45,1.55,0.56,0.075,0.55,0.0,0.0,0.0,0.0,93.815,8.847875065,8.047755787,7.029682431,5.019234475,7.011663928,-8.989052922,-8.989052922,-8.989052922,-8.989052922
29,Muck,Muck,1922,12.0,Sand mold cast iron (northern ore),pipe,62,L,34.4,intact,New Orleans,LA,VP,1270.0,4.2,Extremely Acid,28.1,2.15,1.92,1.55,0.0,0.0,1.69,2.3,69.3,57.4,34.5,26.6,,5.8,27,Cast,Very Poor,Southern,4383.0,4383.0,10497.22,2.395,3.45,1.55,0.56,0.075,0.55,0.0,0.0,0.0,0.0,93.815,8.847875065,8.047755787,7.029682431,5.019234475,7.011663928,-8.989052922,-8.989052922,-8.989052922,-8.989052922
3,Cecil clay loam,Clay,1922,2.0,Sand mold cast iron (northern ore),pipe,62,L,2.5,intact,Atlanta,GA,G,30000.0,5.2,Strongly Acid,11.5,,,,,,,,61.2,48.3,29.4,18.2,1.6,7.0,27,Cast,Good,Southern,730.5,730.0,762.88,1.0443,3.45,1.55,0.56,0.075,0.55,0.0,0.0,0.0,0.0,93.815,8.847875065,8.047755787,7.029682431,5.019234475,7.011663928,-8.989052922,-8.989052922,-8.989052922,-8.989052922
3,Cecil clay loam,Clay,1922,4.1,Sand mold cast iron (northern ore),pipe,62,L,3.4,intact,Atlanta,GA,G,30000.0,5.2,Strongly Acid,11.5,,,,,,,,61.2,48.3,29.4,18.2,1.6,7.0,27,Cast,Good,Southern,1497.52,1497.0,1037.52,0.6928,3.45,1.55,0.56,0.075,0.55,0.0,0.0,0.0,0.0,93.815,8.847875065,8.047755787,7.029682431,5.019234475,7.011663928,-8.989052922,-8.989052922,-8.989052922,-8.989052922
3,Cecil clay loam,Clay,1922,6.0,Sand mold cast iron (northern ore),pipe,62,L,4.8,intact,Atlanta,GA,G,30000.0,5.2,Strongly Acid,11.5,,,,,,,,61.2,48.3,29.4,18.2,1.6,7.0,27,Cast,Good,Southern,2191.5,2191.0,1464.73,0.6684,3.45,1.55,0.56,0.075,0.55,0.0,0.0,0.0,0.0,93.815,8.847875065,8.047755787,7.029682431,5.019234475,7.011663928,-8.989052922,-8.989052922,-8.989052922,-8.989052922
3,Cecil clay loam,Clay,1922,8.0,Sand mold cast iron (northern ore),pipe,62,L,3.9,intact,Atlanta,GA,G,30000.0,5.2,Strongly Acid,11.5,,,,,,,,61.2,48.3,29.4,18.2,1.6,7.0,27,Cast,Good,Southern,2922.0,2922.0,1190.09,0.4073,3.45,1.55,0.56,0.075,0.55,0.0,0.0,0.0,0.0,93.815,8.847875065,8.047755787,7.029682431,5.019234475,7.011663928,-8.989052922,-8.989052922,-8.989052922,-8.989052922
3,Cecil clay loam,Clay,1922,10.1,Sand mold cast iron (northern ore),pipe,62,L,6.5,intact,Atlanta,GA,G,30000.0,5.2,Strongly Acid,11.5,,,,,,,,61.2,48.3,29.4,18.2,1.6,7.0,27,Cast,Good,Southern,3689.03,3689.0,1983.49,0.5377,3.45,1.55,0.56,0.075,0.55,0.0,0.0,0.0,0.0,93.815,8.847875065,8.047755787,7.029682431,5.019234475,7.011663928,-8.989052922,-8.989052922,-8.989052922,-8.989052922
3,Cecil clay loam,Clay,1922,12.1,Sand mold cast iron (northern ore),pipe,62,L,3.9,intact,Atlanta,GA,G,30000.0,5.2,Strongly Acid,11.5,,,,,,,,61.2,48.3,29.4,18.2,1.6,7.0,27,Cast,Good,Southern,4419.52,4419.0,1190.09,0.2693,3.45,1.55,0.56,0.075,0.55,0.0,0.0,0.0,0.0,93.815,8.847875065,8.047755787,7.029682431,5.019234475,7.011663928,-8.989052922,-8.989052922,-8.989052922,-8.989052922
40,Sharkey clay,Silty Clay,1922,2.0,Sand mold cast iron (northern ore),pipe,62,L,1.9,intact,New Orleans,LA,P,970.0,6.0,Medium Acid,9.4,0.56,0.58,0.44,0.0,0.93,0.07,0.28,69.3,57.4,33.0,2.3,1.78,16.4,27,Cast,Poor,Southern,730.5,730.0,579.79,0.7937,3.45,1.55,0.56,0.075,0.55,0.0,0.0,0.0,0.0,93.815,8.847875065,8.047755787,7.029682431,5.019234475,7.011663928,-8.989052922,-8.989052922,-8.989052922,-8.989052922
40,Sharkey clay,Silty Clay,1922,4.1,Sand mold cast iron (northern ore),pipe,62,L,5.5,intact,New Orleans,LA,P,970.0,6.0,Medium Acid,9.4,0.56,0.58,0.44,0.0,0.93,0.07,0.28,69.3,57.4,33.0,2.3,1.78,16.4,27,Cast,Poor,Southern,1497.52,1497.0,1678.33,1.1207,3.45,1.55,0.56,0.075,0.55,0.0,0.0,0.0,0.0,93.815,8.847875065,8.047755787,7.029682431,5.019234475,7.011663928,-8.989052922,-8.989052922,-8.989052922,-8.989052922
40,Sharkey clay,Silty Clay,1922,6.0,Sand mold cast iron (northern ore),pipe,62,L,9.3,intact,New Orleans,LA,P,970.0,6.0,Medium Acid,9.4,0.56,0.58,0.44,0.0,0.93,0.07,0.28,69.3,57.4,33.0,2.3,1.78,16.4,27,Cast,Poor,Southern,2191.5,2191.0,2837.91,1.295,3.45,1.55,0.56,0.075,0.55,0.0,0.0,0.0,0.0,93.815,8.847875065,8.047755787,7.029682431,5.019234475,7.011663928,-8.989052922,-8.989052922,-8.989052922,-8.989052922
40,Sharkey clay,Silty Clay,1922,8.0,Sand mold cast iron (northern ore),pipe,62,L,8.8,intact,New Orleans,LA,P,970.0,6.0,Medium Acid,9.4,0.56,0.58,0.44,0.0,0.93,0.07,0.28,69.3,57.4,33.0,2.3,1.78,16.4,27,Cast,Poor,Southern,2922.0,2922.0,2685.33,0.919,3.45,1.55,0.56,0.075,0.55,0.0,0.0,0.0,0.0,93.815,8.847875065,8.047755787,7.029682431,5.019234475,7.011663928,-8.989052922,-8.989052922,-8.989052922,-8.989052922
40,Sharkey clay,Silty Clay,1922,10.0,Sand mold cast iron (northern ore),pipe,62,L,10.4,intact,New Orleans,LA,P,970.0,6.0,Medium Acid,9.4,0.56,0.58,0.44,0.0,0.93,0.07,0.28,69.3,57.4,33.0,2.3,1.78,16.4,27,Cast,Poor,Southern,3652.5,3652.0,3173.58,0.8689,3.45,1.55,0.56,0.075,0.55,0.0,0.0,0.0,0.0,93.815,8.847875065,8.047755787,7.029682431,5.019234475,7.011663928,-8.989052922,-8.989052922,-8.989052922,-8.989052922
40,Sharkey clay,Silty Clay,1922,12.0,Sand mold cast iron (northern ore),pipe,62,L,11.4,intact,New Orleans,LA,P,970.0,6.0,Medium Acid,9.4,0.56,0.58,0.44,0.0,0.93,0.07,0.28,69.3,57.4,33.0,2.3,1.78,16.4,27,Cast,Poor,Southern,4383.0,4383.0,3478.73,0.7937,3.45,1.55,0.56,0.075,0.55,0.0,0.0,0.0,0.0,93.815,8.847875065,8.047755787,7.029682431,5.019234475,7.011663928,-8.989052922,-8.989052922,-8.989052922,-8.989052922
42,Susquehanna clay,Clay,1922,2.0,Sand mold cast iron (northern ore),pipe,62,L,6.2,intact,Meridian,MS,F,13700.0,4.7,Very Strongly Acid,28.2,,,,,,,,64.0,53.0,34.8,14.9,1.79,4.7,27,Cast,Fair,Southern,730.5,730.0,1891.94,2.5899,3.45,1.55,0.56,0.075,0.55,0.0,0.0,0.0,0.0,93.815,8.847875065,8.047755787,7.029682431,5.019234475,7.011663928,-8.989052922,-8.989052922,-8.989052922,-8.989052922
42,Susquehanna clay,Clay,1922,4.1,Sand mold cast iron (northern ore),pipe,62,L,7.5,intact,Meridian,MS,F,13700.0,4.7,Very Strongly Acid,28.2,,,,,,,,64.0,53.0,34.8,14.9,1.79,4.7,27,Cast,Fair,Southern,1497.52,1497.0,2288.64,1.5283,3.45,1.55,0.56,0.075,0.55,0.0,0.0,0.0,0.0,93.815,8.847875065,8.047755787,7.029682431,5.019234475,7.011663928,-8.989052922,-8.989052922,-8.989052922,-8.989052922
42,Susquehanna clay,Clay,1922,6.0,Sand mold cast iron (northern ore),pipe,62,L,14.6,intact,Meridian,MS,F,13700.0,4.7,Very Strongly Acid,28.2,,,,,,,,64.0,53.0,34.8,14.9,1.79,4.7,27,Cast,Fair,Southern,2191.5,2191.0,4455.21,2.033,3.45,1.55,0.56,0.075,0.55,0.0,0.0,0.0,0.0,93.815,8.847875065,8.047755787,7.029682431,5.019234475,7.011663928,-8.989052922,-8.989052922,-8.989052922,-8.989052922
42,Susquehanna clay,Clay,1922,8.0,Sand mold cast iron (northern ore),pipe,62,L,11.3,intact,Meridian,MS,F,13700.0,4.7,Very Strongly Acid,28.2,,,,,,,,64.0,53.0,34.8,14.9,1.79,4.7,27,Cast,Fair,Southern,2922.0,2922.0,3448.21,1.1801,3.45,1.55,0.56,0.075,0.55,0.0,0.0,0.0,0.0,93.815,8.847875065,8.047755787,7.029682431,5.019234475,7.011663928,-8.989052922,-8.989052922,-8.989052922,-8.989052922
42,Susquehanna clay,Clay,1922,10.1,Sand mold cast iron (northern ore),pipe,62,L,11.3,intact,Meridian,MS,F,13700.0,4.7,Very Strongly Acid,28.2,,,,,,,,64.0,53.0,34.8,14.9,1.79,4.7,27,Cast,Fair,Southern,3689.03,3689.0,3448.21,0.9347,3.45,1.55,0.56,0.075,0.55,0.0,0.0,0.0,0.0,93.815,8.847875065,8.047755787,7.029682431,5.019234475,7.011663928,-8.989052922,-8.989052922,-8.989052922,-8.989052922
42,Susquehanna clay,Clay,1922,12.0,Sand mold cast iron (northern ore),pipe,62,L,17.8,intact,Meridian,MS,F,13700.0,4.7,Very Strongly Acid,28.2,,,,,,,,64.0,53.0,34.8,14.9,1.79,4.7,27,Cast,Fair,Southern,4383.0,4383.0,5431.7,1.2393,3.45,1.55,0.56,0.075,0.55,0.0,0.0,0.0,0.0,93.815,8.847875065,8.047755787,7.029682431,5.019234475,7.011663928,-8.989052922,-8.989052922,-8.989052922,-8.989052922
43,Tidal marsh,Marsh,1922,1.3,Sand mold cast iron (northern ore),pipe,62,L,1.4,intact,Elizabeth,NJ,VP,60.0,3.1,Extremely Acid,36.8,45.4,5.17,9.45,0.0,0.0,43.3,37.0,52.0,43.0,55.4,,,,27,Cast,Very Poor,Northern,474.82,474.0,427.21,0.8997,3.45,1.55,0.56,0.075,0.55,0.0,0.0,0.0,0.0,93.815,8.847875065,8.047755787,7.029682431,5.019234475,7.011663928,-8.989052922,-8.989052922,-8.989052922,-8.989052922
43,Tidal marsh,Marsh,1922,4.1,Sand mold cast iron (northern ore),pipe,62,L,4.8,intact,Elizabeth,NJ,VP,60.0,3.1,Extremely Acid,36.8,45.4,5.17,9.45,0.0,0.0,43.3,37.0,52.0,43.0,55.4,,,,27,Cast,Very Poor,Northern,1497.52,1497.0,1464.73,0.9781,3.45,1.55,0.56,0.075,0.55,0.0,0.0,0.0,0.0,93.815,8.847875065,8.047755787,7.029682431,5.019234475,7.011663928,-8.989052922,-8.989052922,-8.989052922,-8.989052922
43,Tidal marsh,Marsh,1922,6.2,Sand mold cast iron (northern ore),pipe,62,L,6.4,intact,Elizabeth,NJ,VP,60.0,3.1,Extremely Acid,36.8,45.4,5.17,9.45,0.0,0.0,43.3,37.0,52.0,43.0,55.4,,,,27,Cast,Very Poor,Northern,2264.55,2264.0,1952.97,0.8624,3.45,1.55,0.56,0.075,0.55,0.0,0.0,0.0,0.0,93.815,8.847875065,8.047755787,7.029682431,5.019234475,7.011663928,-8.989052922,-8.989052922,-8.989052922,-8.989052922
43,Tidal marsh,Marsh,1922,8.0,Sand mold cast iron (northern ore),pipe,62,L,7.2,intact,Elizabeth,NJ,VP,60.0,3.1,Extremely Acid,36.8,45.4,5.17,9.45,0.0,0.0,43.3,37.0,52.0,43.0,55.4,,,,27,Cast,Very Poor,Northern,2922.0,2922.0,2197.09,0.7519,3.45,1.55,0.56,0.075,0.55,0.0,0.0,0.0,0.0,93.815,8.847875065,8.047755787,7.029682431,5.019234475,7.011663928,-8.989052922,-8.989052922,-8.989052922,-8.989052922
43,Tidal marsh,Marsh,1922,9.9,Sand mold cast iron (northern ore),pipe,62,L,11.4,intact,Elizabeth,NJ,VP,60.0,3.1,Extremely Acid,36.8,45.4,5.17,9.45,0.0,0.0,43.3,37.0,52.0,43.0,55.4,,,,27,Cast,Very Poor,Northern,3615.97,3615.0,3478.73,0.962,3.45,1.55,0.56,0.075,0.55,0.0,0.0,0.0,0.0,93.815,8.847875065,8.047755787,7.029682431,5.019234475,7.011663928,-8.989052922,-8.989052922,-8.989052922,-8.989052922
43,Tidal marsh,Marsh,1922,12.0,Sand mold cast iron (northern ore),pipe,62,L,14.9,intact,Elizabeth,NJ,VP,60.0,3.1,Extremely Acid,36.8,45.4,5.17,9.45,0.0,0.0,43.3,37.0,52.0,43.0,55.4,,,,27,Cast,Very Poor,Northern,4383.0,4383.0,4546.76,1.0374,3.45,1.55,0.56,0.075,0.55,0.0,0.0,0.0,0.0,93.815,8.847875065,8.047755787,7.029682431,5.019234475,7.011663928,-8.989052922,-8.989052922,-8.989052922,-8.989052922
1,Allis silt loam,Clay,1922,1.0,Sand mold cast iron (southern ore),pipe,63,Z,1.8,intact,Cleveland,OH,P,1215.0,7.0,Neutral,14.4,0.72,0.25,0.43,0.0,0.09,0.09,0.83,49.2,33.8,28.6,1.1,,6.6,27,Cast,Poor,Northern,365.25,365.0,549.27,1.5038,3.4,1.61,0.43,0.083,0.84,0.0,0.0,0.0,0.0,93.637,8.789103293,8.041562062,6.721357921,5.076413939,7.390974532,-9.004852937,-9.004852937,-9.004852937,-9.004852937
1,Allis silt loam,Clay,1922,3.6,Sand mold cast iron (southern ore),pipe,63,Z,3.7,intact,Cleveland,OH,P,1215.0,7.0,Neutral,14.4,0.72,0.25,0.43,0.0,0.09,0.09,0.83,49.2,33.8,28.6,1.1,,6.6,27,Cast,Poor,Northern,1314.9,1314.0,1129.06,0.8587,3.4,1.61,0.43,0.083,0.84,0.0,0.0,0.0,0.0,93.637,8.789103293,8.041562062,6.721357921,5.076413939,7.390974532,-9.004852937,-9.004852937,-9.004852937,-9.004852937
1,Allis silt loam,Clay,1922,5.5,Sand mold cast iron (southern ore),pipe,63,Z,6.4,intact,Cleveland,OH,P,1215.0,7.0,Neutral,14.4,0.72,0.25,0.43,0.0,0.09,0.09,0.83,49.2,33.8,28.6,1.1,,6.6,27,Cast,Poor,Northern,2008.88,2008.0,1952.97,0.9722,3.4,1.61,0.43,0.083,0.84,0.0,0.0,0.0,0.0,93.637,8.789103293,8.041562062,6.721357921,5.076413939,7.390974532,-9.004852937,-9.004852937,-9.004852937,-9.004852937
1,Allis silt loam,Clay,1922,7.7,Sand mold cast iron (southern ore),pipe,63,Z,7.2,intact,Cleveland,OH,P,1215.0,7.0,Neutral,14.4,0.72,0.25,0.43,0.0,0.09,0.09,0.83,49.2,33.8,28.6,1.1,,6.6,27,Cast,Poor,Northern,2812.43,2812.0,2197.09,0.7812,3.4,1.61,0.43,0.083,0.84,0.0,0.0,0.0,0.0,93.637,8.789103293,8.041562062,6.721357921,5.076413939,7.390974532,-9.004852937,-9.004852937,-9.004852937,-9.004852937
1,Allis silt loam,Clay,1922,9.6,Sand mold cast iron (southern ore),pipe,63,Z,10.8,intact,Cleveland,OH,P,1215.0,7.0,Neutral,14.4,0.72,0.25,0.43,0.0,0.09,0.09,0.83,49.2,33.8,28.6,1.1,,6.6,27,Cast,Poor,Northern,3506.4,3506.0,3295.64,0.9399,3.4,1.61,0.43,0.083,0.84,0.0,0.0,0.0,0.0,93.637,8.789103293,8.041562062,6.721357921,5.076413939,7.390974532,-9.004852937,-9.004852937,-9.004852937,-9.004852937
1,Allis silt loam,Clay,1922,11.6,Sand mold cast iron (southern ore),pipe,63,Z,13.0,intact,Cleveland,OH,P,1215.0,7.0,Neutral,14.4,0.72,0.25,0.43,0.0,0.09,0.09,0.83,49.2,33.8,28.6,1.1,,6.6,27,Cast,Poor,Northern,4236.9,4236.0,3966.97,0.9363,3.4,1.61,0.43,0.083,0.84,0.0,0.0,0.0,0.0,93.637,8.789103293,8.041562062,6.721357921,5.076413939,7.390974532,-9.004852937,-9.004852937,-9.004852937,-9.004852937
2,Bell clay,Clay,1922,2.1,Sand mold cast iron (southern ore),pipe,63,Z,2.3,intact,Dallas,TX,P,684.0,7.3,Neutral,3.5,0.28,1.09,0.13,0.0,4.48,0.04,0.18,65.5,36.2,37.6,2.0,1.95,23.0,27,Cast,Poor,Southern,767.02,767.0,701.85,0.915,3.4,1.61,0.43,0.083,0.84,0.0,0.0,0.0,0.0,93.637,8.789103293,8.041562062,6.721357921,5.076413939,7.390974532,-9.004852937,-9.004852937,-9.004852937,-9.004852937
2,Bell clay,Clay,1922,4.0,Sand mold cast iron (southern ore),pipe,63,Z,5.3,intact,Dallas,TX,P,684.0,7.3,Neutral,3.5,0.28,1.09,0.13,0.0,4.48,0.04,0.18,65.5,36.2,37.6,2.0,1.95,23.0,27,Cast,Poor,Southern,1461.0,1461.0,1617.3,1.107,3.4,1.61,0.43,0.083,0.84,0.0,0.0,0.0,0.0,93.637,8.789103293,8.041562062,6.721357921,5.076413939,7.390974532,-9.004852937,-9.004852937,-9.004852937,-9.004852937
2,Bell clay,Clay,1922,5.9,Sand mold cast iron (southern ore),pipe,63,Z,5.6,intact,Dallas,TX,P,684.0,7.3,Neutral,3.5,0.28,1.09,0.13,0.0,4.48,0.04,0.18,65.5,36.2,37.6,2.0,1.95,23.0,27,Cast,Poor,Southern,2154.97,2154.0,1708.85,0.793,3.4,1.61,0.43,0.083,0.84,0.0,0.0,0.0,0.0,93.637,8.789103293,8.041562062,6.721357921,5.076413939,7.390974532,-9.004852937,-9.004852937,-9.004852937,-9.004852937
2,Bell clay,Clay,1922,7.9,Sand mold cast iron (southern ore),pipe,63,Z,3.4,intact,Dallas,TX,P,684.0,7.3,Neutral,3.5,0.28,1.09,0.13,0.0,4.48,0.04,0.18,65.5,36.2,37.6,2.0,1.95,23.0,27,Cast,Poor,Southern,2885.47,2885.0,1037.52,0.3596,3.4,1.61,0.43,0.083,0.84,0.0,0.0,0.0,0.0,93.637,8.789103293,8.041562062,6.721357921,5.076413939,7.390974532,-9.004852937,-9.004852937,-9.004852937,-9.004852937
2,Bell clay,Clay,1922,12.0,Sand mold cast iron (southern ore),pipe,63,Z,5.0,intact,Dallas,TX,P,684.0,7.3,Neutral,3.5,0.28,1.09,0.13,0.0,4.48,0.04,0.18,65.5,36.2,37.6,2.0,1.95,23.0,27,Cast,Poor,Southern,4383.0,4383.0,1525.76,0.3481,3.4,1.61,0.43,0.083,0.84,0.0,0.0,0.0,0.0,93.637,8.789103293,8.041562062,6.721357921,5.076413939,7.390974532,-9.004852937,-9.004852937,-9.004852937,-9.004852937
2,Bell clay,Clay,1922,17.6,Sand mold cast iron (southern ore),pipe,63,Z,4.2,intact,Dallas,TX,P,684.0,7.3,Neutral,3.5,0.28,1.09,0.13,0.0,4.48,0.04,0.18,65.5,36.2,37.6,2.0,1.95,23.0,27,Cast,Poor,Southern,6428.4,6428.0,1281.64,0.1994,3.4,1.61,0.43,0.083,0.84,0.0,0.0,0.0,0.0,93.637,8.789103293,8.041562062,6.721357921,5.076413939,7.390974532,-9.004852937,-9.004852937,-9.004852937,-9.004852937
4,Chester loam,Silt Loam,1922,1.4,Sand mold cast iron (southern ore),pipe,63,Z,1.5,intact,Jenkintown,PA,F,6670.0,5.6,Medium Acid,7.6,,,,,,,,54.0,40.0,22.2,7.0,1.78,2.2,27,Cast,Poor,Northern,511.35,511.0,457.73,0.8951,3.4,1.61,0.43,0.083,0.84,0.0,0.0,0.0,0.0,93.637,8.789103293,8.041562062,6.721357921,5.076413939,7.390974532,-9.004852937,-9.004852937,-9.004852937,-9.004852937
4,Chester loam,Silt Loam,1922,4.0,Sand mold cast iron (southern ore),pipe,63,Z,3.9,intact,Jenkintown,PA,F,6670.0,5.6,Medium Acid,7.6,,,,,,,,54.0,40.0,22.2,7.0,1.78,2.2,27,Cast,Poor,Northern,1461.0,1461.0,1190.09,0.8146,3.4,1.61,0.43,0.083,0.84,0.0,0.0,0.0,0.0,93.637,8.789103293,8.041562062,6.721357921,5.076413939,7.390974532,-9.004852937,-9.004852937,-9.004852937,-9.004852937
4,Chester loam,Silt Loam,1922,6.1,Sand mold cast iron (southern ore),pipe,63,Z,4.6,intact,Jenkintown,PA,F,6670.0,5.6,Medium Acid,7.6,,,,,,,,54.0,40.0,22.2,7.0,1.78,2.2,27,Cast,Poor,Northern,2228.03,2228.0,1403.7,0.63,3.4,1.61,0.43,0.083,0.84,0.0,0.0,0.0,0.0,93.637,8.789103293,8.041562062,6.721357921,5.076413939,7.390974532,-9.004852937,-9.004852937,-9.004852937,-9.004852937
4,Chester loam,Silt Loam,1922,8.0,Sand mold cast iron (southern ore),pipe,63,Z,5.0,intact,Jenkintown,PA,F,6670.0,5.6,Medium Acid,7.6,,,,,,,,54.0,40.0,22.2,7.0,1.78,2.2,27,Cast,Poor,Northern,2922.0,2922.0,1525.76,0.5222,3.4,1.61,0.43,0.083,0.84,0.0,0.0,0.0,0.0,93.637,8.789103293,8.041562062,6.721357921,5.076413939,7.390974532,-9.004852937,-9.004852937,-9.004852937,-9.004852937
4,Chester loam,Silt Loam,1922,12.0,Sand mold cast iron (southern ore),pipe,63,Z,10.1,intact,Jenkintown,PA,F,6670.0,5.6,Medium Acid,7.6,,,,,,,,54.0,40.0,22.2,7.0,1.78,2.2,27,Cast,Poor,Northern,4383.0,4383.0,3082.03,0.7032,3.4,1.61,0.43,0.083,0.84,0.0,0.0,0.0,0.0,93.637,8.789103293,8.041562062,6.721357921,5.076413939,7.390974532,-9.004852937,-9.004852937,-9.004852937,-9.004852937
5,Dublin clay adobe,Clay,1922,1.9,Sand mold cast iron (southern ore),pipe,63,Z,1.0,intact,Oakland,CA,P,1345.0,7.0,Neutral,6.5,0.93,0.48,0.1,0.0,0.69,0.03,0.25,56.4,23.4,28.8,4.9,2.0,22.6,27,Cast,Poor,Southern,693.98,693.0,305.15,0.4397,3.4,1.61,0.43,0.083,0.84,0.0,0.0,0.0,0.0,93.637,8.789103293,8.041562062,6.721357921,5.076413939,7.390974532,-9.004852937,-9.004852937,-9.004852937,-9.004852937
5,Dublin clay adobe,Clay,1922,4.1,Sand mold cast iron (southern ore),pipe,63,Z,1.7,intact,Oakland,CA,P,1345.0,7.0,Neutral,6.5,0.93,0.48,0.1,0.0,0.69,0.03,0.25,56.4,23.4,28.8,4.9,2.0,22.6,27,Cast,Poor,Southern,1497.52,1497.0,518.76,0.3464,3.4,1.61,0.43,0.083,0.84,0.0,0.0,0.0,0.0,93.637,8.789103293,8.041562062,6.721357921,5.076413939,7.390974532,-9.004852937,-9.004852937,-9.004852937,-9.004852937
5,Dublin clay adobe,Clay,1922,6.2,Sand mold cast iron (southern ore),pipe,63,Z,5.4,intact,Oakland,CA,P,1345.0,7.0,Neutral,6.5,0.93,0.48,0.1,0.0,0.69,0.03,0.25,56.4,23.4,28.8,4.9,2.0,22.6,27,Cast,Poor,Southern,2264.55,2264.0,1647.82,0.7277,3.4,1.61,0.43,0.083,0.84,0.0,0.0,0.0,0.0,93.637,8.789103293,8.041562062,6.721357921,5.076413939,7.390974532,-9.004852937,-9.004852937,-9.004852937,-9.004852937
5,Dublin clay adobe,Clay,1922,8.1,Sand mold cast iron (southern ore),pipe,63,Z,6.5,intact,Oakland,CA,P,1345.0,7.0,Neutral,6.5,0.93,0.48,0.1,0.0,0.69,0.03,0.25,56.4,23.4,28.8,4.9,2.0,22.6,27,Cast,Poor,Southern,2958.53,2958.0,1983.49,0.6704,3.4,1.61,0.43,0.083,0.84,0.0,0.0,0.0,0.0,93.637,8.789103293,8.041562062,6.721357921,5.076413939,7.390974532,-9.004852937,-9.004852937,-9.004852937,-9.004852937
5,Dublin clay adobe,Clay,1922,12.1,Sand mold cast iron (southern ore),pipe,63,Z,10.5,intact,Oakland,CA,P,1345.0,7.0,Neutral,6.5,0.93,0.48,0.1,0.0,0.69,0.03,0.25,56.4,23.4,28.8,4.9,2.0,22.6,27,Cast,Poor,Southern,4419.52,4419.0,3204.09,0.725,3.4,1.61,0.43,0.083,0.84,0.0,0.0,0.0,0.0,93.637,8.789103293,8.041562062,6.721357921,5.076413939,7.390974532,-9.004852937,-9.004852937,-9.004852937,-9.004852937
5,Dublin clay adobe,Clay,1922,17.5,Sand mold cast iron (southern ore),pipe,63,Z,11.6,intact,Oakland,CA,P,1345.0,7.0,Neutral,6.5,0.93,0.48,0.1,0.0,0.69,0.03,0.25,56.4,23.4,28.8,4.9,2.0,22.6,27,Cast,Poor,Southern,6391.88,6391.0,3539.76,0.5538,3.4,1.61,0.43,0.083,0.84,0.0,0.0,0.0,0.0,93.637,8.789103293,8.041562062,6.721357921,5.076413939,7.390974532,-9.004852937,-9.004852937,-9.004852937,-9.004852937
6,Everett gravelly sandy loam,Sandy Loam,1922,1.9,Sand mold cast iron (southern ore),pipe,63,Z,0.2,intact,Seattle,WA,G,45100.0,5.9,Medium Acid,12.8,,,,,,,,51.0,34.0,42.2,40.6,1.5,0.1,27,Cast,Good,Northern,693.98,693.0,61.03,0.0879,3.4,1.61,0.43,0.083,0.84,0.0,0.0,0.0,0.0,93.637,8.789103293,8.041562062,6.721357921,5.076413939,7.390974532,-9.004852937,-9.004852937,-9.004852937,-9.004852937
6,Everett gravelly sandy loam,Sandy Loam,1922,4.1,Sand mold cast iron (southern ore),pipe,63,Z,0.4,intact,Seattle,WA,G,45100.0,5.9,Medium Acid,12.8,,,,,,,,51.0,34.0,42.2,40.6,1.5,0.1,27,Cast,Good,Northern,1497.52,1497.0,122.06,0.0815,3.4,1.61,0.43,0.083,0.84,0.0,0.0,0.0,0.0,93.637,8.789103293,8.041562062,6.721357921,5.076413939,7.390974532,-9.004852937,-9.004852937,-9.004852937,-9.004852937
6,Everett gravelly sandy loam,Sandy Loam,1922,6.2,Sand mold cast iron (southern ore),pipe,63,Z,0.6,intact,Seattle,WA,G,45100.0,5.9,Medium Acid,12.8,,,,,,,,51.0,34.0,42.2,40.6,1.5,0.1,27,Cast,Good,Northern,2264.55,2264.0,183.09,0.0809,3.4,1.61,0.43,0.083,0.84,0.0,0.0,0.0,0.0,93.637,8.789103293,8.041562062,6.721357921,5.076413939,7.390974532,-9.004852937,-9.004852937,-9.004852937,-9.004852937
6,Everett gravelly sandy loam,Sandy Loam,1922,8.1,Sand mold cast iron (southern ore),pipe,63,Z,0.9,intact,Seattle,WA,G,45100.0,5.9,Medium Acid,12.8,,,,,,,,51.0,34.0,42.2,40.6,1.5,0.1,27,Cast,Good,Northern,2958.53,2958.0,274.64,0.0928,3.4,1.61,0.43,0.083,0.84,0.0,0.0,0.0,0.0,93.637,8.789103293,8.041562062,6.721357921,5.076413939,7.390974532,-9.004852937,-9.004852937,-9.004852937,-9.004852937
6,Everett gravelly sandy loam,Sandy Loam,1922,12.1,Sand mold cast iron (southern ore),pipe,63,Z,1.2,intact,Seattle,WA,G,45100.0,5.9,Medium Acid,12.8,,,,,,,,51.0,34.0,42.2,40.6,1.5,0.1,27,Cast,Good,Northern,4419.52,4419.0,366.18,0.0829,3.4,1.61,0.43,0.083,0.84,0.0,0.0,0.0,0.0,93.637,8.789103293,8.041562062,6.721357921,5.076413939,7.390974532,-9.004852937,-9.004852937,-9.004852937,-9.004852937
6,Everett gravelly sandy loam,Sandy Loam,1922,17.5,Sand mold cast iron (southern ore),pipe,63,Z,0.7,intact,Seattle,WA,G,45100.0,5.9,Medium Acid,12.8,,,,,,,,51.0,34.0,42.2,40.6,1.5,0.1,27,Cast,Good,Northern,6391.88,6391.0,213.61,0.0334,3.4,1.61,0.43,0.083,0.84,0.0,0.0,0.0,0.0,93.637,8.789103293,8.041562062,6.721357921,5.076413939,7.390974532,-9.004852937,-9.004852937,-9.004852937,-9.004852937
7,Maddox silt loam,Clay,1922,1.0,Sand mold cast iron (southern ore),pipe,63,Z,1.4,intact,Cincinnati,OH,F,2120.0,4.4,Extremely Acid,29.8,,,,,,,,53.2,38.6,34.3,3.7,2.02,34.5,27,Cast,Poor,Northern,365.25,365.0,427.21,1.1696,3.4,1.61,0.43,0.083,0.84,0.0,0.0,0.0,0.0,93.637,8.789103293,8.041562062,6.721357921,5.076413939,7.390974532,-9.004852937,-9.004852937,-9.004852937,-9.004852937
7,Maddox silt loam,Clay,1922,11.5,Sand mold cast iron (southern ore),pipe,63,Z,8.0,intact,Cincinnati,OH,F,2120.0,4.4,Extremely Acid,29.8,,,,,,,,53.2,38.6,34.3,3.7,2.02,34.5,27,Cast,Poor,Northern,4200.38,4200.0,2441.21,0.5812,3.4,1.61,0.43,0.083,0.84,0.0,0.0,0.0,0.0,93.637,8.789103293,8.041562062,6.721357921,5.076413939,7.390974532,-9.004852937,-9.004852937,-9.004852937,-9.004852937
7,Maddox silt loam,Clay,1922,16.9,Sand mold cast iron (southern ore),pipe,63,Z,7.0,intact,Cincinnati,OH,F,2120.0,4.4,Extremely Acid,29.8,,,,,,,,53.2,38.6,34.3,3.7,2.02,34.5,27,Cast,Poor,Northern,6172.72,6172.0,2136.06,0.346,3.4,1.61,0.43,0.083,0.84,0.0,0.0,0.0,0.0,93.637,8.789103293,8.041562062,6.721357921,5.076413939,7.390974532,-9.004852937,-9.004852937,-9.004852937,-9.004852937
8,Fargo clay loam,Clay,1922,1.1,Sand mold cast iron (southern ore),pipe,63,Z,2.1,intact,Fargo,ND,P,350.0,7.6,Mildly Alkaline,A,1.42,1.72,2.55,0.0,0.71,0.01,4.43,39.0,24.0,37.0,8.7,1.56,21.0,27,Cast,Poor,Northern,401.78,401.0,640.82,1.595,3.4,1.61,0.43,0.083,0.84,0.0,0.0,0.0,0.0,93.637,8.789103293,8.041562062,6.721357921,5.076413939,7.390974532,-9.004852937,-9.004852937,-9.004852937,-9.004852937
8,Fargo clay loam,Clay,1922,3.8,Sand mold cast iron (southern ore),pipe,63,Z,5.4,intact,Fargo,ND,P,350.0,7.6,Mildly Alkaline,A,1.42,1.72,2.55,0.0,0.71,0.01,4.43,39.0,24.0,37.0,8.7,1.56,21.0,27,Cast,Poor,Northern,1387.95,1387.0,1647.82,1.1872,3.4,1.61,0.43,0.083,0.84,0.0,0.0,0.0,0.0,93.637,8.789103293,8.041562062,6.721357921,5.076413939,7.390974532,-9.004852937,-9.004852937,-9.004852937,-9.004852937
8,Fargo clay loam,Clay,1922,5.8,Sand mold cast iron (southern ore),pipe,63,Z,5.7,intact,Fargo,ND,P,350.0,7.6,Mildly Alkaline,A,1.42,1.72,2.55,0.0,0.71,0.01,4.43,39.0,24.0,37.0,8.7,1.56,21.0,27,Cast,Poor,Northern,2118.45,2118.0,1739.36,0.8211,3.4,1.61,0.43,0.083,0.84,0.0,0.0,0.0,0.0,93.637,8.789103293,8.041562062,6.721357921,5.076413939,7.390974532,-9.004852937,-9.004852937,-9.004852937,-9.004852937
8,Fargo clay loam,Clay,1922,7.7,Sand mold cast iron (southern ore),pipe,63,Z,7.5,intact,Fargo,ND,P,350.0,7.6,Mildly Alkaline,A,1.42,1.72,2.55,0.0,0.71,0.01,4.43,39.0,24.0,37.0,8.7,1.56,21.0,27,Cast,Poor,Northern,2812.43,2812.0,2288.64,0.8138,3.4,1.61,0.43,0.083,0.84,0.0,0.0,0.0,0.0,93.637,8.789103293,8.041562062,6.721357921,5.076413939,7.390974532,-9.004852937,-9.004852937,-9.004852937,-9.004852937
8,Fargo clay loam,Clay,1922,9.9,Sand mold cast iron (southern ore),pipe,63,Z,9.6,intact,Fargo,ND,P,350.0,7.6,Mildly Alkaline,A,1.42,1.72,2.55,0.0,0.71,0.01,4.43,39.0,24.0,37.0,8.7,1.56,21.0,27,Cast,Poor,Northern,3615.97,3615.0,2929.46,0.8101,3.4,1.61,0.43,0.083,0.84,0.0,0.0,0.0,0.0,93.637,8.789103293,8.041562062,6.721357921,5.076413939,7.390974532,-9.004852937,-9.004852937,-9.004852937,-9.004852937
8,Fargo clay loam,Clay,1922,11.8,Sand mold cast iron (southern ore),pipe,63,Z,30.8,intact,Fargo,ND,P,350.0,7.6,Mildly Alkaline,A,1.42,1.72,2.55,0.0,0.71,0.01,4.43,39.0,24.0,37.0,8.7,1.56,21.0,27,Cast,Poor,Northern,4309.95,4309.0,9398.67,2.1807,3.4,1.61,0.43,0.083,0.84,0.0,0.0,0.0,0.0,93.637,8.789103293,8.041562062,6.721357921,5.076413939,7.390974532,-9.004852937,-9.004852937,-9.004852937,-9.004852937
9,Genesee silt loam,Silt Loam,1922,1.0,Sand mold cast iron (southern ore),pipe,63,Z,0.8,intact,Sidney,OH,P,2820.0,6.8,Neutral,7.2,,,,,,,,51.2,39.0,24.8,15.8,1.74,5.6,27,Cast,Fair,Northern,365.25,365.0,244.12,0.6684,3.4,1.61,0.43,0.083,0.84,0.0,0.0,0.0,0.0,93.637,8.789103293,8.041562062,6.721357921,5.076413939,7.390974532,-9.004852937,-9.004852937,-9.004852937,-9.004852937
9,Genesee silt loam,Silt Loam,1922,3.5,Sand mold cast iron (southern ore),pipe,63,Z,2.2,intact,Sidney,OH,P,2820.0,6.8,Neutral,7.2,,,,,,,,51.2,39.0,24.8,15.8,1.74,5.6,27,Cast,Fair,Northern,1278.38,1278.0,671.33,0.5251,3.4,1.61,0.43,0.083,0.84,0.0,0.0,0.0,0.0,93.637,8.789103293,8.041562062,6.721357921,5.076413939,7.390974532,-9.004852937,-9.004852937,-9.004852937,-9.004852937
9,Genesee silt loam,Silt Loam,1922,5.5,Sand mold cast iron (southern ore),pipe,63,Z,3.8,intact,Sidney,OH,P,2820.0,6.8,Neutral,7.2,,,,,,,,51.2,39.0,24.8,15.8,1.74,5.6,27,Cast,Fair,Northern,2008.88,2008.0,1159.58,0.5772,3.4,1.61,0.43,0.083,0.84,0.0,0.0,0.0,0.0,93.637,8.789103293,8.041562062,6.721357921,5.076413939,7.390974532,-9.004852937,-9.004852937,-9.004852937,-9.004852937
9,Genesee silt loam,Silt Loam,1922,7.7,Sand mold cast iron (southern ore),pipe,63,Z,4.1,intact,Sidney,OH,P,2820.0,6.8,Neutral,7.2,,,,,,,,51.2,39.0,24.8,15.8,1.74,5.6,27,Cast,Fair,Northern,2812.43,2812.0,1251.12,0.4449,3.4,1.61,0.43,0.083,0.84,0.0,0.0,0.0,0.0,93.637,8.789103293,8.041562062,6.721357921,5.076413939,7.390974532,-9.004852937,-9.004852937,-9.004852937,-9.004852937
9,Genesee silt loam,Silt Loam,1922,11.5,Sand mold cast iron (southern ore),pipe,63,Z,6.6,intact,Sidney,OH,P,2820.0,6.8,Neutral,7.2,,,,,,,,51.2,39.0,24.8,15.8,1.74,5.6,27,Cast,Fair,Northern,4200.38,4200.0,2014.0,0.4795,3.4,1.61,0.43,0.083,0.84,0.0,0.0,0.0,0.0,93.637,8.789103293,8.041562062,6.721357921,5.076413939,7.390974532,-9.004852937,-9.004852937,-9.004852937,-9.004852937
9,Genesee silt loam,Silt Loam,1922,16.9,Sand mold cast iron (southern ore),pipe,63,Z,5.9,intact,Sidney,OH,P,2820.0,6.8,Neutral,7.2,,,,,,,,51.2,39.0,24.8,15.8,1.74,5.6,27,Cast,Fair,Northern,6172.72,6172.0,1800.4,0.2917,3.4,1.61,0.43,0.083,0.84,0.0,0.0,0.0,0.0,93.637,8.789103293,8.041562062,6.721357921,5.076413939,7.390974532,-9.004852937,-9.004852937,-9.004852937,-9.004852937
10,Gloucester sandy loam,Sandy Loam,1922,1.3,Sand mold cast iron (southern ore),pipe,63,Z,1.2,intact,Middleboro,MA,F,7460.0,6.6,Neutral,3.6,,,,,,,,50.0,41.0,13.0,27.8,4.58,0.2,27,Cast,Fair,Northern,474.82,474.0,366.18,0.7712,3.4,1.61,0.43,0.083,0.84,0.0,0.0,0.0,0.0,93.637,8.789103293,8.041562062,6.721357921,5.076413939,7.390974532,-9.004852937,-9.004852937,-9.004852937,-9.004852937
10,Gloucester sandy loam,Sandy Loam,1922,4.0,Sand mold cast iron (southern ore),pipe,63,Z,1.9,intact,Middleboro,MA,F,7460.0,6.6,Neutral,3.6,,,,,,,,50.0,41.0,13.0,27.8,4.58,0.2,27,Cast,Fair,Northern,1461.0,1461.0,579.79,0.3968,3.4,1.61,0.43,0.083,0.84,0.0,0.0,0.0,0.0,93.637,8.789103293,8.041562062,6.721357921,5.076413939,7.390974532,-9.004852937,-9.004852937,-9.004852937,-9.004852937
10,Gloucester sandy loam,Sandy Loam,1922,6.1,Sand mold cast iron (southern ore),pipe,63,Z,3.2,intact,Middleboro,MA,F,7460.0,6.6,Neutral,3.6,,,,,,,,50.0,41.0,13.0,27.8,4.58,0.2,27,Cast,Fair,Northern,2228.03,2228.0,976.49,0.4383,3.4,1.61,0.43,0.083,0.84,0.0,0.0,0.0,0.0,93.637,8.789103293,8.041562062,6.721357921,5.076413939,7.390974532,-9.004852937,-9.004852937,-9.004852937,-9.004852937
10,Gloucester sandy loam,Sandy Loam,1922,7.9,Sand mold cast iron (southern ore),pipe,63,Z,4.0,intact,Middleboro,MA,F,7460.0,6.6,Neutral,3.6,,,,,,,,50.0,41.0,13.0,27.8,4.58,0.2,27,Cast,Fair,Northern,2885.47,2885.0,1220.61,0.423,3.4,1.61,0.43,0.083,0.84,0.0,0.0,0.0,0.0,93.637,8.789103293,8.041562062,6.721357921,5.076413939,7.390974532,-9.004852937,-9.004852937,-9.004852937,-9.004852937
10,Gloucester sandy loam,Sandy Loam,1922,12.0,Sand mold cast iron (southern ore),pipe,63,Z,5.3,intact,Middleboro,MA,F,7460.0,6.6,Neutral,3.6,,,,,,,,50.0,41.0,13.0,27.8,4.58,0.2,27,Cast,Fair,Northern,4383.0,4383.0,1617.3,0.369,3.4,1.61,0.43,0.083,0.84,0.0,0.0,0.0,0.0,93.637,8.789103293,8.041562062,6.721357921,5.076413939,7.390974532,-9.004852937,-9.004852937,-9.004852937,-9.004852937
12,Hanford fine sandy loam,Sandy Loam,1922,1.9,Sand mold cast iron (southern ore),pipe,63,Z,0.4,intact,Los Angeles,CA,F,3190.0,7.1,Neutral,2.5,0.39,0.5,0.16,0.0,0.4,0.0,0.14,62.4,45.2,12.4,33.5,,0.0,27,Cast,Good,Southern,693.98,693.0,122.06,0.1759,3.4,1.61,0.43,0.083,0.84,0.0,0.0,0.0,0.0,93.637,8.789103293,8.041562062,6.721357921,5.076413939,7.390974532,-9.004852937,-9.004852937,-9.004852937,-9.004852937
12,Hanford fine sandy loam,Sandy Loam,1922,4.1,Sand mold cast iron (southern ore),pipe,63,Z,2.0,intact,Los Angeles,CA,F,3190.0,7.1,Neutral,2.5,0.39,0.5,0.16,0.0,0.4,0.0,0.14,62.4,45.2,12.4,33.5,,0.0,27,Cast,Good,Southern,1497.52,1497.0,610.3,0.4075,3.4,1.61,0.43,0.083,0.84,0.0,0.0,0.0,0.0,93.637,8.789103293,8.041562062,6.721357921,5.076413939,7.390974532,-9.004852937,-9.004852937,-9.004852937,-9.004852937
12,Hanford fine sandy loam,Sandy Loam,1922,6.2,Sand mold cast iron (southern ore),pipe,63,Z,2.3,intact,Los Angeles,CA,F,3190.0,7.1,Neutral,2.5,0.39,0.5,0.16,0.0,0.4,0.0,0.14,62.4,45.2,12.4,33.5,,0.0,27,Cast,Good,Southern,2264.55,2264.0,701.85,0.3099,3.4,1.61,0.43,0.083,0.84,0.0,0.0,0.0,0.0,93.637,8.789103293,8.041562062,6.721357921,5.076413939,7.390974532,-9.004852937,-9.004852937,-9.004852937,-9.004852937
12,Hanford fine sandy loam,Sandy Loam,1922,8.0,Sand mold cast iron (southern ore),pipe,63,Z,1.9,intact,Los Angeles,CA,F,3190.0,7.1,Neutral,2.5,0.39,0.5,0.16,0.0,0.4,0.0,0.14,62.4,45.2,12.4,33.5,,0.0,27,Cast,Good,Southern,2922.0,2922.0,579.79,0.1984,3.4,1.61,0.43,0.083,0.84,0.0,0.0,0.0,0.0,93.637,8.789103293,8.041562062,6.721357921,5.076413939,7.390974532,-9.004852937,-9.004852937,-9.004852937,-9.004852937
12,Hanford fine sandy loam,Sandy Loam,1922,12.1,Sand mold cast iron (southern ore),pipe,63,Z,4.5,intact,Los Angeles,CA,F,3190.0,7.1,Neutral,2.5,0.39,0.5,0.16,0.0,0.4,0.0,0.14,62.4,45.2,12.4,33.5,,0.0,27,Cast,Good,Southern,4419.52,4419.0,1373.18,0.3107,3.4,1.61,0.43,0.083,0.84,0.0,0.0,0.0,0.0,93.637,8.789103293,8.041562062,6.721357921,5.076413939,7.390974532,-9.004852937,-9.004852937,-9.004852937,-9.004852937
12,Hanford fine sandy loam,Sandy Loam,1922,17.5,Sand mold cast iron (southern ore),pipe,63,Z,3.4,intact,Los Angeles,CA,F,3190.0,7.1,Neutral,2.5,0.39,0.5,0.16,0.0,0.4,0.0,0.14,62.4,45.2,12.4,33.5,,0.0,27,Cast,Good,Southern,6391.88,6391.0,1037.52,0.1623,3.4,1.61,0.43,0.083,0.84,0.0,0.0,0.0,0.0,93.637,8.789103293,8.041562062,6.721357921,5.076413939,7.390974532,-9.004852937,-9.004852937,-9.004852937,-9.004852937
13,Hanford very fine sandy loam,Sandy Loam,1922,1.9,Sand mold cast iron (southern ore),pipe,63,Z,3.5,intact,Bakersfield,CA,F,290.0,9.5,Very Strongly Alkaline,A,6.23,0.09,0.43,0.0,1.12,4.64,3.76,64.6,5.6,21.7,34.5,,0.0,27,Cast,Good,Southern,693.98,693.0,1068.03,1.539,3.4,1.61,0.43,0.083,0.84,0.0,0.0,0.0,0.0,93.637,8.789103293,8.041562062,6.721357921,5.076413939,7.390974532,-9.004852937,-9.004852937,-9.004852937,-9.004852937
13,Hanford very fine sandy loam,Sandy Loam,1922,4.2,Sand mold cast iron (southern ore),pipe,63,Z,10.7,intact,Bakersfield,CA,F,290.0,9.5,Very Strongly Alkaline,A,6.23,0.09,0.43,0.0,1.12,4.64,3.76,64.6,5.6,21.7,34.5,,0.0,27,Cast,Good,Southern,1534.05,1534.0,3265.12,2.1284,3.4,1.61,0.43,0.083,0.84,0.0,0.0,0.0,0.0,93.637,8.789103293,8.041562062,6.721357921,5.076413939,7.390974532,-9.004852937,-9.004852937,-9.004852937,-9.004852937
13,Hanford very fine sandy loam,Sandy Loam,1922,5.9,Sand mold cast iron (southern ore),pipe,63,Z,12.8,intact,Bakersfield,CA,F,290.0,9.5,Very Strongly Alkaline,A,6.23,0.09,0.43,0.0,1.12,4.64,3.76,64.6,5.6,21.7,34.5,,0.0,27,Cast,Good,Southern,2154.97,2154.0,3905.94,1.8125,3.4,1.61,0.43,0.083,0.84,0.0,0.0,0.0,0.0,93.637,8.789103293,8.041562062,6.721357921,5.076413939,7.390974532,-9.004852937,-9.004852937,-9.004852937,-9.004852937
14,Hempstead silt loam,Sandy Loam,1922,1.1,Sand mold cast iron (southern ore),pipe,63,Z,0.5,intact,St. Paul,MN,F,3520.0,6.2,Slightly Acid,5.6,,,,,,,,44.2,27.2,17.2,14.4,1.76,1.0,27,Cast,Fair,Northern,401.78,401.0,152.58,0.3798,3.4,1.61,0.43,0.083,0.84,0.0,0.0,0.0,0.0,93.637,8.789103293,8.041562062,6.721357921,5.076413939,7.390974532,-9.004852937,-9.004852937,-9.004852937,-9.004852937
14,Hempstead silt loam,Sandy Loam,1922,3.8,Sand mold cast iron (southern ore),pipe,63,Z,2.7,intact,St. Paul,MN,F,3520.0,6.2,Slightly Acid,5.6,,,,,,,,44.2,27.2,17.2,14.4,1.76,1.0,27,Cast,Fair,Northern,1387.95,1387.0,823.91,0.5936,3.4,1.61,0.43,0.083,0.84,0.0,0.0,0.0,0.0,93.637,8.789103293,8.041562062,6.721357921,5.076413939,7.390974532,-9.004852937,-9.004852937,-9.004852937,-9.004852937
14,Hempstead silt loam,Sandy Loam,1922,5.8,Sand mold cast iron (southern ore),pipe,63,Z,5.0,intact,St. Paul,MN,F,3520.0,6.2,Slightly Acid,5.6,,,,,,,,44.2,27.2,17.2,14.4,1.76,1.0,27,Cast,Fair,Northern,2118.45,2118.0,1525.76,0.7202,3.4,1.61,0.43,0.083,0.84,0.0,0.0,0.0,0.0,93.637,8.789103293,8.041562062,6.721357921,5.076413939,7.390974532,-9.004852937,-9.004852937,-9.004852937,-9.004852937
14,Hempstead silt loam,Sandy Loam,1922,7.7,Sand mold cast iron (southern ore),pipe,63,Z,2.1,intact,St. Paul,MN,F,3520.0,6.2,Slightly Acid,5.6,,,,,,,,44.2,27.2,17.2,14.4,1.76,1.0,27,Cast,Fair,Northern,2812.43,2812.0,640.82,0.2279,3.4,1.61,0.43,0.083,0.84,0.0,0.0,0.0,0.0,93.637,8.789103293,8.041562062,6.721357921,5.076413939,7.390974532,-9.004852937,-9.004852937,-9.004852937,-9.004852937
14,Hempstead silt loam,Sandy Loam,1922,9.9,Sand mold cast iron (southern ore),pipe,63,Z,5.9,intact,St. Paul,MN,F,3520.0,6.2,Slightly Acid,5.6,,,,,,,,44.2,27.2,17.2,14.4,1.76,1.0,27,Cast,Fair,Northern,3615.97,3615.0,1800.4,0.4979,3.4,1.61,0.43,0.083,0.84,0.0,0.0,0.0,0.0,93.637,8.789103293,8.041562062,6.721357921,5.076413939,7.390974532,-9.004852937,-9.004852937,-9.004852937,-9.004852937
14,Hempstead silt loam,Sandy Loam,1922,11.8,Sand mold cast iron (southern ore),pipe,63,Z,6.1,intact,St. Paul,MN,F,3520.0,6.2,Slightly Acid,5.6,,,,,,,,44.2,27.2,17.2,14.4,1.76,1.0,27,Cast,Fair,Northern,4309.95,4309.0,1861.43,0.4319,3.4,1.61,0.43,0.083,0.84,0.0,0.0,0.0,0.0,93.637,8.789103293,8.041562062,6.721357921,5.076413939,7.390974532,-9.004852937,-9.004852937,-9.004852937,-9.004852937
15,Houston black clay,Clay,1922,2.0,Sand mold cast iron (southern ore),pipe,63,Z,1.3,intact,San Antonio,TX,P,489.0,7.5,Mildly Alkaline,5,2.48,0.88,0.2,0.0,2.0,0.13,0.73,68.9,27.2,54.4,5.7,2.08,39.8,27,Cast,Poor,Southern,730.5,730.0,396.7,0.5431,3.4,1.61,0.43,0.083,0.84,0.0,0.0,0.0,0.0,93.637,8.789103293,8.041562062,6.721357921,5.076413939,7.390974532,-9.004852937,-9.004852937,-9.004852937,-9.004852937
15,Houston black clay,Clay,1922,4.0,Sand mold cast iron (southern ore),pipe,63,Z,4.0,intact,San Antonio,TX,P,489.0,7.5,Mildly Alkaline,5,2.48,0.88,0.2,0.0,2.0,0.13,0.73,68.9,27.2,54.4,5.7,2.08,39.8,27,Cast,Poor,Southern,1461.0,1461.0,1220.61,0.8355,3.4,1.61,0.43,0.083,0.84,0.0,0.0,0.0,0.0,93.637,8.789103293,8.041562062,6.721357921,5.076413939,7.390974532,-9.004852937,-9.004852937,-9.004852937,-9.004852937
15,Houston black clay,Clay,1922,5.9,Sand mold cast iron (southern ore),pipe,63,Z,8.5,intact,San Antonio,TX,P,489.0,7.5,Mildly Alkaline,5,2.48,0.88,0.2,0.0,2.0,0.13,0.73,68.9,27.2,54.4,5.7,2.08,39.8,27,Cast,Poor,Southern,2154.97,2154.0,2593.79,1.2036,3.4,1.61,0.43,0.083,0.84,0.0,0.0,0.0,0.0,93.637,8.789103293,8.041562062,6.721357921,5.076413939,7.390974532,-9.004852937,-9.004852937,-9.004852937,-9.004852937
15,Houston black clay,Clay,1922,8.0,Sand mold cast iron (southern ore),pipe,63,Z,4.0,intact,San Antonio,TX,P,489.0,7.5,Mildly Alkaline,5,2.48,0.88,0.2,0.0,2.0,0.13,0.73,68.9,27.2,54.4,5.7,2.08,39.8,27,Cast,Poor,Southern,2922.0,2922.0,1220.61,0.4177,3.4,1.61,0.43,0.083,0.84,0.0,0.0,0.0,0.0,93.637,8.789103293,8.041562062,6.721357921,5.076413939,7.390974532,-9.004852937,-9.004852937,-9.004852937,-9.004852937
15,Houston black clay,Clay,1922,12.0,Sand mold cast iron (southern ore),pipe,63,Z,6.9,intact,San Antonio,TX,P,489.0,7.5,Mildly Alkaline,5,2.48,0.88,0.2,0.0,2.0,0.13,0.73,68.9,27.2,54.4,5.7,2.08,39.8,27,Cast,Poor,Southern,4383.0,4383.0,2105.55,0.4804,3.4,1.61,0.43,0.083,0.84,0.0,0.0,0.0,0.0,93.637,8.789103293,8.041562062,6.721357921,5.076413939,7.390974532,-9.004852937,-9.004852937,-9.004852937,-9.004852937
15,Houston black clay,Clay,1922,17.6,Sand mold cast iron (southern ore),pipe,63,Z,6.5,intact,San Antonio,TX,P,489.0,7.5,Mildly Alkaline,5,2.48,0.88,0.2,0.0,2.0,0.13,0.73,68.9,27.2,54.4,5.7,2.08,39.8,27,Cast,Poor,Southern,6428.4,6428.0,1983.49,0.3086,3.4,1.61,0.43,0.083,0.84,0.0,0.0,0.0,0.0,93.637,8.789103293,8.041562062,6.721357921,5.076413939,7.390974532,-9.004852937,-9.004852937,-9.004852937,-9.004852937
16,Kalmia fine sandy loam,Silty Clay Loam,1922,2.0,Sand mold cast iron (southern ore),pipe,63,Z,2.2,intact,Mobile,AT,F,8290.0,4.4,Extremely Acid,41.8,,,,,,,,67.3,61.6,22.2,12.0,1.65,0.6,27,Cast,Good,Southern,730.5,730.0,671.33,0.919,3.4,1.61,0.43,0.083,0.84,0.0,0.0,0.0,0.0,93.637,8.789103293,8.041562062,6.721357921,5.076413939,7.390974532,-9.004852937,-9.004852937,-9.004852937,-9.004852937
16,Kalmia fine sandy loam,Silty Clay Loam,1922,4.0,Sand mold cast iron (southern ore),pipe,63,Z,3.2,intact,Mobile,AT,F,8290.0,4.4,Extremely Acid,41.8,,,,,,,,67.3,61.6,22.2,12.0,1.65,0.6,27,Cast,Good,Southern,1461.0,1461.0,976.49,0.6684,3.4,1.61,0.43,0.083,0.84,0.0,0.0,0.0,0.0,93.637,8.789103293,8.041562062,6.721357921,5.076413939,7.390974532,-9.004852937,-9.004852937,-9.004852937,-9.004852937
16,Kalmia fine sandy loam,Silty Clay Loam,1922,6.0,Sand mold cast iron (southern ore),pipe,63,Z,5.5,intact,Mobile,AT,F,8290.0,4.4,Extremely Acid,41.8,,,,,,,,67.3,61.6,22.2,12.0,1.65,0.6,27,Cast,Good,Southern,2191.5,2191.0,1678.33,0.7658,3.4,1.61,0.43,0.083,0.84,0.0,0.0,0.0,0.0,93.637,8.789103293,8.041562062,6.721357921,5.076413939,7.390974532,-9.004852937,-9.004852937,-9.004852937,-9.004852937
16,Kalmia fine sandy loam,Silty Clay Loam,1922,7.9,Sand mold cast iron (southern ore),pipe,63,Z,5.3,intact,Mobile,AT,F,8290.0,4.4,Extremely Acid,41.8,,,,,,,,67.3,61.6,22.2,12.0,1.65,0.6,27,Cast,Good,Southern,2885.47,2885.0,1617.3,0.5605,3.4,1.61,0.43,0.083,0.84,0.0,0.0,0.0,0.0,93.637,8.789103293,8.041562062,6.721357921,5.076413939,7.390974532,-9.004852937,-9.004852937,-9.004852937,-9.004852937
16,Kalmia fine sandy loam,Silty Clay Loam,1922,10.0,Sand mold cast iron (southern ore),pipe,63,Z,8.2,intact,Mobile,AT,F,8290.0,4.4,Extremely Acid,41.8,,,,,,,,67.3,61.6,22.2,12.0,1.65,0.6,27,Cast,Good,Southern,3652.5,3652.0,2502.24,0.6851,3.4,1.61,0.43,0.083,0.84,0.0,0.0,0.0,0.0,93.637,8.789103293,8.041562062,6.721357921,5.076413939,7.390974532,-9.004852937,-9.004852937,-9.004852937,-9.004852937
