Repository: sk7-dev/corrosion_prediction

File: Dataset/final_database1.csv (part 49 of 57)
site_no,soil_type,texture,year,duration,material_name,type,material_id,material_code,weight_loss_oz,specimen_status,city,state,internal_drainage,resistivity,pH,pH_type,total_acidity,Na+K,Ca,Mg,CO3,HCO3,Cl,SO4,mean_temp,annual_precipitation,moisture,air_pore_space,specific_gravity,volume_shrinkage,table,iron_type,areation,region,approximate_days,exact_days,weight_loss_g,corrosion_rate,C (%),Si (%),Mn (%),S (%),P (%),Cr (%),Ni (%),Cu (%),Mo  (%),Fe (%),C_clr,Si_clr,Mn_clr,S_clr,P_clr,Cr_clr,Ni_clr,Cu_clr,Mo_clr
16,Kalmia fine sandy loam,Silty Clay Loam,1922,12.0,Sand mold cast iron (southern ore),pipe,63,Z,9.1,intact,Mobile,AT,F,8290.0,4.4,Extremely Acid,41.8,,,,,,,,67.3,61.6,22.2,12.0,1.65,0.6,27,Cast,Good,Southern,4383.0,4383.0,2776.88,0.6336,3.4,1.61,0.43,0.083,0.84,0.0,0.0,0.0,0.0,93.637,8.789103293,8.041562062,6.721357921,5.076413939,7.390974532,-9.004852937,-9.004852937,-9.004852937,-9.004852937
17,Keyport loam,Clay,1922,1.2,Sand mold cast iron (southern ore),pipe,63,Z,3.3,intact,Alexandria,VA,P,5980.0,4.5,Very Strongly Acid,49.1,,,,,,,,55.0,42.0,30.8,4.4,1.72,5.4,27,Cast,Poor,Southern,438.3,438.0,1007.0,2.2975,3.4,1.61,0.43,0.083,0.84,0.0,0.0,0.0,0.0,93.637,8.789103293,8.041562062,6.721357921,5.076413939,7.390974532,-9.004852937,-9.004852937,-9.004852937,-9.004852937
17,Keyport loam,Clay,1922,3.8,Sand mold cast iron (southern ore),pipe,63,Z,4.2,intact,Alexandria,VA,P,5980.0,4.5,Very Strongly Acid,49.1,,,,,,,,55.0,42.0,30.8,4.4,1.72,5.4,27,Cast,Poor,Southern,1387.95,1387.0,1281.64,0.9234,3.4,1.61,0.43,0.083,0.84,0.0,0.0,0.0,0.0,93.637,8.789103293,8.041562062,6.721357921,5.076413939,7.390974532,-9.004852937,-9.004852937,-9.004852937,-9.004852937
17,Keyport loam,Clay,1922,5.9,Sand mold cast iron (southern ore),pipe,63,Z,5.7,intact,Alexandria,VA,P,5980.0,4.5,Very Strongly Acid,49.1,,,,,,,,55.0,42.0,30.8,4.4,1.72,5.4,27,Cast,Poor,Southern,2154.97,2154.0,1739.36,0.8071,3.4,1.61,0.43,0.083,0.84,0.0,0.0,0.0,0.0,93.637,8.789103293,8.041562062,6.721357921,5.076413939,7.390974532,-9.004852937,-9.004852937,-9.004852937,-9.004852937
17,Keyport loam,Clay,1922,7.7,Sand mold cast iron (southern ore),pipe,63,Z,5.9,intact,Alexandria,VA,P,5980.0,4.5,Very Strongly Acid,49.1,,,,,,,,55.0,42.0,30.8,4.4,1.72,5.4,27,Cast,Poor,Southern,2812.43,2812.0,1800.4,0.6402,3.4,1.61,0.43,0.083,0.84,0.0,0.0,0.0,0.0,93.637,8.789103293,8.041562062,6.721357921,5.076413939,7.390974532,-9.004852937,-9.004852937,-9.004852937,-9.004852937
17,Keyport loam,Clay,1922,11.8,Sand mold cast iron (southern ore),pipe,63,Z,9.6,intact,Alexandria,VA,P,5980.0,4.5,Very Strongly Acid,49.1,,,,,,,,55.0,42.0,30.8,4.4,1.72,5.4,27,Cast,Poor,Southern,4309.95,4309.0,2929.46,0.6797,3.4,1.61,0.43,0.083,0.84,0.0,0.0,0.0,0.0,93.637,8.789103293,8.041562062,6.721357921,5.076413939,7.390974532,-9.004852937,-9.004852937,-9.004852937,-9.004852937
17,Keyport loam,Clay,1922,17.0,Sand mold cast iron (southern ore),pipe,63,Z,8.9,intact,Alexandria,VA,P,5980.0,4.5,Very Strongly Acid,49.1,,,,,,,,55.0,42.0,30.8,4.4,1.72,5.4,27,Cast,Poor,Southern,6209.25,6209.0,2715.85,0.4374,3.4,1.61,0.43,0.083,0.84,0.0,0.0,0.0,0.0,93.637,8.789103293,8.041562062,6.721357921,5.076413939,7.390974532,-9.004852937,-9.004852937,-9.004852937,-9.004852937
18,Knox silt loam,Silty Clay Loam,1922,3.8,Sand mold cast iron (southern ore),pipe,63,Z,0.9,intact,Omaha,NE,G,1410.0,7.3,Neutral,1.4,0.27,0.63,0.2,0.0,0.94,0.0,0.25,50.6,27.8,28.4,16.6,4.26,1.3,27,Cast,Good,Northern,1387.95,1387.0,274.64,0.1979,3.4,1.61,0.43,0.083,0.84,0.0,0.0,0.0,0.0,93.637,8.789103293,8.041562062,6.721357921,5.076413939,7.390974532,-9.004852937,-9.004852937,-9.004852937,-9.004852937
18,Knox silt loam,Silty Clay Loam,1922,5.8,Sand mold cast iron (southern ore),pipe,63,Z,5.1,intact,Omaha,NE,G,1410.0,7.3,Neutral,1.4,0.27,0.63,0.2,0.0,0.94,0.0,0.25,50.6,27.8,28.4,16.6,4.26,1.3,27,Cast,Good,Northern,2118.45,2118.0,1556.27,0.7346,3.4,1.61,0.43,0.083,0.84,0.0,0.0,0.0,0.0,93.637,8.789103293,8.041562062,6.721357921,5.076413939,7.390974532,-9.004852937,-9.004852937,-9.004852937,-9.004852937
18,Knox silt loam,Silty Clay Loam,1922,7.7,Sand mold cast iron (southern ore),pipe,63,Z,2.7,intact,Omaha,NE,G,1410.0,7.3,Neutral,1.4,0.27,0.63,0.2,0.0,0.94,0.0,0.25,50.6,27.8,28.4,16.6,4.26,1.3,27,Cast,Good,Northern,2812.43,2812.0,823.91,0.293,3.4,1.61,0.43,0.083,0.84,0.0,0.0,0.0,0.0,93.637,8.789103293,8.041562062,6.721357921,5.076413939,7.390974532,-9.004852937,-9.004852937,-9.004852937,-9.004852937
18,Knox silt loam,Silty Clay Loam,1922,9.8,Sand mold cast iron (southern ore),pipe,63,Z,4.6,intact,Omaha,NE,G,1410.0,7.3,Neutral,1.4,0.27,0.63,0.2,0.0,0.94,0.0,0.25,50.6,27.8,28.4,16.6,4.26,1.3,27,Cast,Good,Northern,3579.45,3579.0,1403.7,0.3922,3.4,1.61,0.43,0.083,0.84,0.0,0.0,0.0,0.0,93.637,8.789103293,8.041562062,6.721357921,5.076413939,7.390974532,-9.004852937,-9.004852937,-9.004852937,-9.004852937
18,Knox silt loam,Silty Clay Loam,1922,11.7,Sand mold cast iron (southern ore),pipe,63,Z,4.8,intact,Omaha,NE,G,1410.0,7.3,Neutral,1.4,0.27,0.63,0.2,0.0,0.94,0.0,0.25,50.6,27.8,28.4,16.6,4.26,1.3,27,Cast,Good,Northern,4273.43,4273.0,1464.73,0.3428,3.4,1.61,0.43,0.083,0.84,0.0,0.0,0.0,0.0,93.637,8.789103293,8.041562062,6.721357921,5.076413939,7.390974532,-9.004852937,-9.004852937,-9.004852937,-9.004852937
19,Lindley silt loam,Silty Clay Loam,1922,1.1,Sand mold cast iron (southern ore),pipe,63,Z,0.6,intact,Des Moines,IA,G,1970.0,4.6,Very Strongly Acid,10.9,0.38,0.32,0.41,0.0,0.46,0.03,0.46,49.5,32.0,28.4,3.9,4.76,11.8,27,Cast,Fair,Northern,401.78,401.0,183.09,0.4557,3.4,1.61,0.43,0.083,0.84,0.0,0.0,0.0,0.0,93.637,8.789103293,8.041562062,6.721357921,5.076413939,7.390974532,-9.004852937,-9.004852937,-9.004852937,-9.004852937
19,Lindley silt loam,Silty Clay Loam,1922,3.7,Sand mold cast iron (southern ore),pipe,63,Z,0.8,intact,Des Moines,IA,G,1970.0,4.6,Very Strongly Acid,10.9,0.38,0.32,0.41,0.0,0.46,0.03,0.46,49.5,32.0,28.4,3.9,4.76,11.8,27,Cast,Fair,Northern,1351.42,1351.0,244.12,0.1806,3.4,1.61,0.43,0.083,0.84,0.0,0.0,0.0,0.0,93.637,8.789103293,8.041562062,6.721357921,5.076413939,7.390974532,-9.004852937,-9.004852937,-9.004852937,-9.004852937
19,Lindley silt loam,Silty Clay Loam,1922,5.7,Sand mold cast iron (southern ore),pipe,63,Z,1.6,intact,Des Moines,IA,G,1970.0,4.6,Very Strongly Acid,10.9,0.38,0.32,0.41,0.0,0.46,0.03,0.46,49.5,32.0,28.4,3.9,4.76,11.8,27,Cast,Fair,Northern,2081.93,2081.0,488.24,0.2345,3.4,1.61,0.43,0.083,0.84,0.0,0.0,0.0,0.0,93.637,8.789103293,8.041562062,6.721357921,5.076413939,7.390974532,-9.004852937,-9.004852937,-9.004852937,-9.004852937
19,Lindley silt loam,Silty Clay Loam,1922,7.6,Sand mold cast iron (southern ore),pipe,63,Z,2.8,intact,Des Moines,IA,G,1970.0,4.6,Very Strongly Acid,10.9,0.38,0.32,0.41,0.0,0.46,0.03,0.46,49.5,32.0,28.4,3.9,4.76,11.8,27,Cast,Fair,Northern,2775.9,2775.0,854.42,0.3078,3.4,1.61,0.43,0.083,0.84,0.0,0.0,0.0,0.0,93.637,8.789103293,8.041562062,6.721357921,5.076413939,7.390974532,-9.004852937,-9.004852937,-9.004852937,-9.004852937
19,Lindley silt loam,Silty Clay Loam,1922,9.7,Sand mold cast iron (southern ore),pipe,63,Z,5.0,intact,Des Moines,IA,G,1970.0,4.6,Very Strongly Acid,10.9,0.38,0.32,0.41,0.0,0.46,0.03,0.46,49.5,32.0,28.4,3.9,4.76,11.8,27,Cast,Fair,Northern,3542.92,3542.0,1525.76,0.4307,3.4,1.61,0.43,0.083,0.84,0.0,0.0,0.0,0.0,93.637,8.789103293,8.041562062,6.721357921,5.076413939,7.390974532,-9.004852937,-9.004852937,-9.004852937,-9.004852937
19,Lindley silt loam,Silty Clay Loam,1922,11.6,Sand mold cast iron (southern ore),pipe,63,Z,4.6,intact,Des Moines,IA,G,1970.0,4.6,Very Strongly Acid,10.9,0.38,0.32,0.41,0.0,0.46,0.03,0.46,49.5,32.0,28.4,3.9,4.76,11.8,27,Cast,Fair,Northern,4236.9,4236.0,1403.7,0.3313,3.4,1.61,0.43,0.083,0.84,0.0,0.0,0.0,0.0,93.637,8.789103293,8.041562062,6.721357921,5.076413939,7.390974532,-9.004852937,-9.004852937,-9.004852937,-9.004852937
20,Mahoning silt loam,Silty Clay,1922,1.0,Sand mold cast iron (southern ore),pipe,63,Z,1.3,intact,Cleveland,OH,P,2870.0,7.5,Mildly Alkaline,1.5,0.25,0.48,0.2,0.0,0.54,0.0,0.15,49.2,33.8,22.4,3.8,1.9,3.9,27,Cast,Poor,Northern,365.25,365.0,396.7,1.0861,3.4,1.61,0.43,0.083,0.84,0.0,0.0,0.0,0.0,93.637,8.789103293,8.041562062,6.721357921,5.076413939,7.390974532,-9.004852937,-9.004852937,-9.004852937,-9.004852937
20,Mahoning silt loam,Silty Clay,1922,3.6,Sand mold cast iron (southern ore),pipe,63,Z,2.4,intact,Cleveland,OH,P,2870.0,7.5,Mildly Alkaline,1.5,0.25,0.48,0.2,0.0,0.54,0.0,0.15,49.2,33.8,22.4,3.8,1.9,3.9,27,Cast,Poor,Northern,1314.9,1314.0,732.36,0.557,3.4,1.61,0.43,0.083,0.84,0.0,0.0,0.0,0.0,93.637,8.789103293,8.041562062,6.721357921,5.076413939,7.390974532,-9.004852937,-9.004852937,-9.004852937,-9.004852937
20,Mahoning silt loam,Silty Clay,1922,5.5,Sand mold cast iron (southern ore),pipe,63,Z,3.9,intact,Cleveland,OH,P,2870.0,7.5,Mildly Alkaline,1.5,0.25,0.48,0.2,0.0,0.54,0.0,0.15,49.2,33.8,22.4,3.8,1.9,3.9,27,Cast,Poor,Northern,2008.88,2008.0,1190.09,0.5924,3.4,1.61,0.43,0.083,0.84,0.0,0.0,0.0,0.0,93.637,8.789103293,8.041562062,6.721357921,5.076413939,7.390974532,-9.004852937,-9.004852937,-9.004852937,-9.004852937
20,Mahoning silt loam,Silty Clay,1922,7.7,Sand mold cast iron (southern ore),pipe,63,Z,3.7,intact,Cleveland,OH,P,2870.0,7.5,Mildly Alkaline,1.5,0.25,0.48,0.2,0.0,0.54,0.0,0.15,49.2,33.8,22.4,3.8,1.9,3.9,27,Cast,Poor,Northern,2812.43,2812.0,1129.06,0.4015,3.4,1.61,0.43,0.083,0.84,0.0,0.0,0.0,0.0,93.637,8.789103293,8.041562062,6.721357921,5.076413939,7.390974532,-9.004852937,-9.004852937,-9.004852937,-9.004852937
20,Mahoning silt loam,Silty Clay,1922,9.6,Sand mold cast iron (southern ore),pipe,63,Z,4.7,intact,Cleveland,OH,P,2870.0,7.5,Mildly Alkaline,1.5,0.25,0.48,0.2,0.0,0.54,0.0,0.15,49.2,33.8,22.4,3.8,1.9,3.9,27,Cast,Poor,Northern,3506.4,3506.0,1434.21,0.409,3.4,1.61,0.43,0.083,0.84,0.0,0.0,0.0,0.0,93.637,8.789103293,8.041562062,6.721357921,5.076413939,7.390974532,-9.004852937,-9.004852937,-9.004852937,-9.004852937
20,Mahoning silt loam,Silty Clay,1922,11.6,Sand mold cast iron (southern ore),pipe,63,Z,10.2,intact,Cleveland,OH,P,2870.0,7.5,Mildly Alkaline,1.5,0.25,0.48,0.2,0.0,0.54,0.0,0.15,49.2,33.8,22.4,3.8,1.9,3.9,27,Cast,Poor,Northern,4236.9,4236.0,3112.55,0.7346,3.4,1.61,0.43,0.083,0.84,0.0,0.0,0.0,0.0,93.637,8.789103293,8.041562062,6.721357921,5.076413939,7.390974532,-9.004852937,-9.004852937,-9.004852937,-9.004852937
21,Marshall silt loam,Silty Clay Loam,1922,1.5,Sand mold cast iron (southern ore),pipe,63,Z,2.1,intact,Kansas City,MO,F,2370.0,6.2,Slightly Acid,9.5,,,,,,,,54.4,37.1,31.2,10.8,1.66,6.5,27,Cast,Poor,Northern,547.88,547.0,640.82,1.1696,3.4,1.61,0.43,0.083,0.84,0.0,0.0,0.0,0.0,93.637,8.789103293,8.041562062,6.721357921,5.076413939,7.390974532,-9.004852937,-9.004852937,-9.004852937,-9.004852937
21,Marshall silt loam,Silty Clay Loam,1922,4.0,Sand mold cast iron (southern ore),pipe,63,Z,3.2,intact,Kansas City,MO,F,2370.0,6.2,Slightly Acid,9.5,,,,,,,,54.4,37.1,31.2,10.8,1.66,6.5,27,Cast,Poor,Northern,1461.0,1461.0,976.49,0.6684,3.4,1.61,0.43,0.083,0.84,0.0,0.0,0.0,0.0,93.637,8.789103293,8.041562062,6.721357921,5.076413939,7.390974532,-9.004852937,-9.004852937,-9.004852937,-9.004852937
21,Marshall silt loam,Silty Clay Loam,1922,6.0,Sand mold cast iron (southern ore),pipe,63,Z,6.3,intact,Kansas City,MO,F,2370.0,6.2,Slightly Acid,9.5,,,,,,,,54.4,37.1,31.2,10.8,1.66,6.5,27,Cast,Poor,Northern,2191.5,2191.0,1922.46,0.8772,3.4,1.61,0.43,0.083,0.84,0.0,0.0,0.0,0.0,93.637,8.789103293,8.041562062,6.721357921,5.076413939,7.390974532,-9.004852937,-9.004852937,-9.004852937,-9.004852937
22,Memphis silt loam,Silty Clay Loam,1922,1.7,Sand mold cast iron (southern ore),pipe,63,Z,0.5,intact,Memphis,TN,G,5150.0,4.9,Very Strongly Acid,9.7,,,,,,,,64.6,47.7,28.4,9.6,1.67,3.0,27,Cast,Good,Southern,620.92,620.0,152.58,0.2457,3.4,1.61,0.43,0.083,0.84,0.0,0.0,0.0,0.0,93.637,8.789103293,8.041562062,6.721357921,5.076413939,7.390974532,-9.004852937,-9.004852937,-9.004852937,-9.004852937
22,Memphis silt loam,Silty Clay Loam,1922,3.7,Sand mold cast iron (southern ore),pipe,63,Z,3.9,intact,Memphis,TN,G,5150.0,4.9,Very Strongly Acid,9.7,,,,,,,,64.6,47.7,28.4,9.6,1.67,3.0,27,Cast,Good,Southern,1351.42,1351.0,1190.09,0.8806,3.4,1.61,0.43,0.083,0.84,0.0,0.0,0.0,0.0,93.637,8.789103293,8.041562062,6.721357921,5.076413939,7.390974532,-9.004852937,-9.004852937,-9.004852937,-9.004852937
22,Memphis silt loam,Silty Clay Loam,1922,5.6,Sand mold cast iron (southern ore),pipe,63,Z,5.1,intact,Memphis,TN,G,5150.0,4.9,Very Strongly Acid,9.7,,,,,,,,64.6,47.7,28.4,9.6,1.67,3.0,27,Cast,Good,Southern,2045.4,2045.0,1556.27,0.7609,3.4,1.61,0.43,0.083,0.84,0.0,0.0,0.0,0.0,93.637,8.789103293,8.041562062,6.721357921,5.076413939,7.390974532,-9.004852937,-9.004852937,-9.004852937,-9.004852937
22,Memphis silt loam,Silty Clay Loam,1922,7.6,Sand mold cast iron (southern ore),pipe,63,Z,5.2,intact,Memphis,TN,G,5150.0,4.9,Very Strongly Acid,9.7,,,,,,,,64.6,47.7,28.4,9.6,1.67,3.0,27,Cast,Good,Southern,2775.9,2775.0,1586.79,0.5716,3.4,1.61,0.43,0.083,0.84,0.0,0.0,0.0,0.0,93.637,8.789103293,8.041562062,6.721357921,5.076413939,7.390974532,-9.004852937,-9.004852937,-9.004852937,-9.004852937
22,Memphis silt loam,Silty Clay Loam,1922,9.6,Sand mold cast iron (southern ore),pipe,63,Z,7.8,intact,Memphis,TN,G,5150.0,4.9,Very Strongly Acid,9.7,,,,,,,,64.6,47.7,28.4,9.6,1.67,3.0,27,Cast,Good,Southern,3506.4,3506.0,2380.18,0.6788,3.4,1.61,0.43,0.083,0.84,0.0,0.0,0.0,0.0,93.637,8.789103293,8.041562062,6.721357921,5.076413939,7.390974532,-9.004852937,-9.004852937,-9.004852937,-9.004852937
22,Memphis silt loam,Silty Clay Loam,1922,11.6,Sand mold cast iron (southern ore),pipe,63,Z,8.1,intact,Memphis,TN,G,5150.0,4.9,Very Strongly Acid,9.7,,,,,,,,64.6,47.7,28.4,9.6,1.67,3.0,27,Cast,Good,Southern,4236.9,4236.0,2471.73,0.5834,3.4,1.61,0.43,0.083,0.84,0.0,0.0,0.0,0.0,93.637,8.789103293,8.041562062,6.721357921,5.076413939,7.390974532,-9.004852937,-9.004852937,-9.004852937,-9.004852937
24,Merrimac gravelly sandy loam,Loamy Sand,1922,1.3,Sand mold cast iron (southern ore),pipe,63,Z,0.2,intact,Norwood,MA,G,11400.0,4.5,Very Strongly Acid,42.6,,,,,,,,50.0,41.0,43.0,34.7,1.4,0.0,27,Cast,Good,Northern,474.82,474.0,61.03,0.1285,3.4,1.61,0.43,0.083,0.84,0.0,0.0,0.0,0.0,93.637,8.789103293,8.041562062,6.721357921,5.076413939,7.390974532,-9.004852937,-9.004852937,-9.004852937,-9.004852937
24,Merrimac gravelly sandy loam,Loamy Sand,1922,4.0,Sand mold cast iron (southern ore),pipe,63,Z,0.5,intact,Norwood,MA,G,11400.0,4.5,Very Strongly Acid,42.6,,,,,,,,50.0,41.0,43.0,34.7,1.4,0.0,27,Cast,Good,Northern,1461.0,1461.0,152.58,0.1044,3.4,1.61,0.43,0.083,0.84,0.0,0.0,0.0,0.0,93.637,8.789103293,8.041562062,6.721357921,5.076413939,7.390974532,-9.004852937,-9.004852937,-9.004852937,-9.004852937
24,Merrimac gravelly sandy loam,Loamy Sand,1922,6.1,Sand mold cast iron (southern ore),pipe,63,Z,1.1,intact,Norwood,MA,G,11400.0,4.5,Very Strongly Acid,42.6,,,,,,,,50.0,41.0,43.0,34.7,1.4,0.0,27,Cast,Good,Northern,2228.03,2228.0,335.67,0.1507,3.4,1.61,0.43,0.083,0.84,0.0,0.0,0.0,0.0,93.637,8.789103293,8.041562062,6.721357921,5.076413939,7.390974532,-9.004852937,-9.004852937,-9.004852937,-9.004852937
24,Merrimac gravelly sandy loam,Loamy Sand,1922,7.9,Sand mold cast iron (southern ore),pipe,63,Z,0.7,intact,Norwood,MA,G,11400.0,4.5,Very Strongly Acid,42.6,,,,,,,,50.0,41.0,43.0,34.7,1.4,0.0,27,Cast,Good,Northern,2885.47,2885.0,213.61,0.074,3.4,1.61,0.43,0.083,0.84,0.0,0.0,0.0,0.0,93.637,8.789103293,8.041562062,6.721357921,5.076413939,7.390974532,-9.004852937,-9.004852937,-9.004852937,-9.004852937
24,Merrimac gravelly sandy loam,Loamy Sand,1922,12.0,Sand mold cast iron (southern ore),pipe,63,Z,0.9,intact,Norwood,MA,G,11400.0,4.5,Very Strongly Acid,42.6,,,,,,,,50.0,41.0,43.0,34.7,1.4,0.0,27,Cast,Good,Northern,4383.0,4383.0,274.64,0.0627,3.4,1.61,0.43,0.083,0.84,0.0,0.0,0.0,0.0,93.637,8.789103293,8.041562062,6.721357921,5.076413939,7.390974532,-9.004852937,-9.004852937,-9.004852937,-9.004852937
24,Merrimac gravelly sandy loam,Loamy Sand,1922,17.2,Sand mold cast iron (southern ore),pipe,63,Z,0.8,intact,Norwood,MA,G,11400.0,4.5,Very Strongly Acid,42.6,,,,,,,,50.0,41.0,43.0,34.7,1.4,0.0,27,Cast,Good,Northern,6282.3,6282.0,244.12,0.0389,3.4,1.61,0.43,0.083,0.84,0.0,0.0,0.0,0.0,93.637,8.789103293,8.041562062,6.721357921,5.076413939,7.390974532,-9.004852937,-9.004852937,-9.004852937,-9.004852937
25,Miami clay loam,Silty Clay,1922,1.0,Sand mold cast iron (southern ore),pipe,63,Z,0.4,intact,Milwaukee,WI,F,1780.0,7.2,Neutral,4.7,0.23,0.7,0.44,0.0,1.01,0.03,0.4,46.1,30.4,25.8,9.5,4.95,7.6,27,Cast,Fair,Northern,365.25,365.0,122.06,0.3342,3.4,1.61,0.43,0.083,0.84,0.0,0.0,0.0,0.0,93.637,8.789103293,8.041562062,6.721357921,5.076413939,7.390974532,-9.004852937,-9.004852937,-9.004852937,-9.004852937
25,Miami clay loam,Silty Clay,1922,3.7,Sand mold cast iron (southern ore),pipe,63,Z,1.8,intact,Milwaukee,WI,F,1780.0,7.2,Neutral,4.7,0.23,0.7,0.44,0.0,1.01,0.03,0.4,46.1,30.4,25.8,9.5,4.95,7.6,27,Cast,Fair,Northern,1351.42,1351.0,549.27,0.4064,3.4,1.61,0.43,0.083,0.84,0.0,0.0,0.0,0.0,93.637,8.789103293,8.041562062,6.721357921,5.076413939,7.390974532,-9.004852937,-9.004852937,-9.004852937,-9.004852937
25,Miami clay loam,Silty Clay,1922,5.7,Sand mold cast iron (southern ore),pipe,63,Z,2.2,intact,Milwaukee,WI,F,1780.0,7.2,Neutral,4.7,0.23,0.7,0.44,0.0,1.01,0.03,0.4,46.1,30.4,25.8,9.5,4.95,7.6,27,Cast,Fair,Northern,2081.93,2081.0,671.33,0.3225,3.4,1.61,0.43,0.083,0.84,0.0,0.0,0.0,0.0,93.637,8.789103293,8.041562062,6.721357921,5.076413939,7.390974532,-9.004852937,-9.004852937,-9.004852937,-9.004852937
25,Miami clay loam,Silty Clay,1922,7.6,Sand mold cast iron (southern ore),pipe,63,Z,3.1,intact,Milwaukee,WI,F,1780.0,7.2,Neutral,4.7,0.23,0.7,0.44,0.0,1.01,0.03,0.4,46.1,30.4,25.8,9.5,4.95,7.6,27,Cast,Fair,Northern,2775.9,2775.0,945.97,0.3408,3.4,1.61,0.43,0.083,0.84,0.0,0.0,0.0,0.0,93.637,8.789103293,8.041562062,6.721357921,5.076413939,7.390974532,-9.004852937,-9.004852937,-9.004852937,-9.004852937
25,Miami clay loam,Silty Clay,1922,11.7,Sand mold cast iron (southern ore),pipe,63,Z,3.3,intact,Milwaukee,WI,F,1780.0,7.2,Neutral,4.7,0.23,0.7,0.44,0.0,1.01,0.03,0.4,46.1,30.4,25.8,9.5,4.95,7.6,27,Cast,Fair,Northern,4273.43,4273.0,1007.0,0.2356,3.4,1.61,0.43,0.083,0.84,0.0,0.0,0.0,0.0,93.637,8.789103293,8.041562062,6.721357921,5.076413939,7.390974532,-9.004852937,-9.004852937,-9.004852937,-9.004852937
25,Miami clay loam,Silty Clay,1922,17.0,Sand mold cast iron (southern ore),pipe,63,Z,2.5,intact,Milwaukee,WI,F,1780.0,7.2,Neutral,4.7,0.23,0.7,0.44,0.0,1.01,0.03,0.4,46.1,30.4,25.8,9.5,4.95,7.6,27,Cast,Fair,Northern,6209.25,6209.0,762.88,0.1229,3.4,1.61,0.43,0.083,0.84,0.0,0.0,0.0,0.0,93.637,8.789103293,8.041562062,6.721357921,5.076413939,7.390974532,-9.004852937,-9.004852937,-9.004852937,-9.004852937
26,Miami silt loam,Silt Loam,1922,1.0,Sand mold cast iron (southern ore),pipe,63,Z,1.1,intact,Springfield,OH,G,2980.0,7.3,Neutral,2.6,0.27,0.5,0.31,0.0,0.7,0.03,0.42,53.0,37.0,46.4,20.9,1.95,1.0,27,Cast,Fair,Northern,365.25,365.0,335.67,0.919,3.4,1.61,0.43,0.083,0.84,0.0,0.0,0.0,0.0,93.637,8.789103293,8.041562062,6.721357921,5.076413939,7.390974532,-9.004852937,-9.004852937,-9.004852937,-9.004852937
26,Miami silt loam,Silt Loam,1922,3.5,Sand mold cast iron (southern ore),pipe,63,Z,3.9,intact,Springfield,OH,G,2980.0,7.3,Neutral,2.6,0.27,0.5,0.31,0.0,0.7,0.03,0.42,53.0,37.0,46.4,20.9,1.95,1.0,27,Cast,Fair,Northern,1278.38,1278.0,1190.09,0.9309,3.4,1.61,0.43,0.083,0.84,0.0,0.0,0.0,0.0,93.637,8.789103293,8.041562062,6.721357921,5.076413939,7.390974532,-9.004852937,-9.004852937,-9.004852937,-9.004852937
26,Miami silt loam,Silt Loam,1922,5.5,Sand mold cast iron (southern ore),pipe,63,Z,1.8,intact,Springfield,OH,G,2980.0,7.3,Neutral,2.6,0.27,0.5,0.31,0.0,0.7,0.03,0.42,53.0,37.0,46.4,20.9,1.95,1.0,27,Cast,Fair,Northern,2008.88,2008.0,549.27,0.2734,3.4,1.61,0.43,0.083,0.84,0.0,0.0,0.0,0.0,93.637,8.789103293,8.041562062,6.721357921,5.076413939,7.390974532,-9.004852937,-9.004852937,-9.004852937,-9.004852937
26,Miami silt loam,Silt Loam,1922,7.7,Sand mold cast iron (southern ore),pipe,63,Z,2.3,intact,Springfield,OH,G,2980.0,7.3,Neutral,2.6,0.27,0.5,0.31,0.0,0.7,0.03,0.42,53.0,37.0,46.4,20.9,1.95,1.0,27,Cast,Fair,Northern,2812.43,2812.0,701.85,0.2496,3.4,1.61,0.43,0.083,0.84,0.0,0.0,0.0,0.0,93.637,8.789103293,8.041562062,6.721357921,5.076413939,7.390974532,-9.004852937,-9.004852937,-9.004852937,-9.004852937
26,Miami silt loam,Silt Loam,1922,11.5,Sand mold cast iron (southern ore),pipe,63,Z,4.9,intact,Springfield,OH,G,2980.0,7.3,Neutral,2.6,0.27,0.5,0.31,0.0,0.7,0.03,0.42,53.0,37.0,46.4,20.9,1.95,1.0,27,Cast,Fair,Northern,4200.38,4200.0,1495.24,0.356,3.4,1.61,0.43,0.083,0.84,0.0,0.0,0.0,0.0,93.637,8.789103293,8.041562062,6.721357921,5.076413939,7.390974532,-9.004852937,-9.004852937,-9.004852937,-9.004852937
26,Miami silt loam,Silt Loam,1922,16.9,Sand mold cast iron (southern ore),pipe,63,Z,3.9,intact,Springfield,OH,G,2980.0,7.3,Neutral,2.6,0.27,0.5,0.31,0.0,0.7,0.03,0.42,53.0,37.0,46.4,20.9,1.95,1.0,27,Cast,Fair,Northern,6172.72,6172.0,1190.09,0.1928,3.4,1.61,0.43,0.083,0.84,0.0,0.0,0.0,0.0,93.637,8.789103293,8.041562062,6.721357921,5.076413939,7.390974532,-9.004852937,-9.004852937,-9.004852937,-9.004852937
27,Miller clay,Clay,1922,2.0,Sand mold cast iron (southern ore),pipe,63,Z,0.5,intact,Bunkie,LA,P,570.0,6.6,Neutral,3.7,0.53,1.86,1.42,0.0,2.0,0.08,1.54,67.0,56.0,42.6,1.9,2.01,32.5,27,Cast,Poor,Southern,730.5,730.0,152.58,0.2089,3.4,1.61,0.43,0.083,0.84,0.0,0.0,0.0,0.0,93.637,8.789103293,8.041562062,6.721357921,5.076413939,7.390974532,-9.004852937,-9.004852937,-9.004852937,-9.004852937
27,Miller clay,Clay,1922,4.0,Sand mold cast iron (southern ore),pipe,63,Z,3.3,intact,Bunkie,LA,P,570.0,6.6,Neutral,3.7,0.53,1.86,1.42,0.0,2.0,0.08,1.54,67.0,56.0,42.6,1.9,2.01,32.5,27,Cast,Poor,Southern,1461.0,1461.0,1007.0,0.6893,3.4,1.61,0.43,0.083,0.84,0.0,0.0,0.0,0.0,93.637,8.789103293,8.041562062,6.721357921,5.076413939,7.390974532,-9.004852937,-9.004852937,-9.004852937,-9.004852937
27,Miller clay,Clay,1922,6.0,Sand mold cast iron (southern ore),pipe,63,Z,4.5,intact,Bunkie,LA,P,570.0,6.6,Neutral,3.7,0.53,1.86,1.42,0.0,2.0,0.08,1.54,67.0,56.0,42.6,1.9,2.01,32.5,27,Cast,Poor,Southern,2191.5,2191.0,1373.18,0.6266,3.4,1.61,0.43,0.083,0.84,0.0,0.0,0.0,0.0,93.637,8.789103293,8.041562062,6.721357921,5.076413939,7.390974532,-9.004852937,-9.004852937,-9.004852937,-9.004852937
27,Miller clay,Clay,1922,8.0,Sand mold cast iron (southern ore),pipe,63,Z,3.6,intact,Bunkie,LA,P,570.0,6.6,Neutral,3.7,0.53,1.86,1.42,0.0,2.0,0.08,1.54,67.0,56.0,42.6,1.9,2.01,32.5,27,Cast,Poor,Southern,2922.0,2922.0,1098.55,0.376,3.4,1.61,0.43,0.083,0.84,0.0,0.0,0.0,0.0,93.637,8.789103293,8.041562062,6.721357921,5.076413939,7.390974532,-9.004852937,-9.004852937,-9.004852937,-9.004852937
27,Miller clay,Clay,1922,12.0,Sand mold cast iron (southern ore),pipe,63,Z,8.2,intact,Bunkie,LA,P,570.0,6.6,Neutral,3.7,0.53,1.86,1.42,0.0,2.0,0.08,1.54,67.0,56.0,42.6,1.9,2.01,32.5,27,Cast,Poor,Southern,4383.0,4383.0,2502.24,0.5709,3.4,1.61,0.43,0.083,0.84,0.0,0.0,0.0,0.0,93.637,8.789103293,8.041562062,6.721357921,5.076413939,7.390974532,-9.004852937,-9.004852937,-9.004852937,-9.004852937
27,Miller clay,Clay,1922,17.6,Sand mold cast iron (southern ore),pipe,63,Z,8.6,intact,Bunkie,LA,P,570.0,6.6,Neutral,3.7,0.53,1.86,1.42,0.0,2.0,0.08,1.54,67.0,56.0,42.6,1.9,2.01,32.5,27,Cast,Poor,Southern,6428.4,6428.0,2624.3,0.4082,3.4,1.61,0.43,0.083,0.84,0.0,0.0,0.0,0.0,93.637,8.789103293,8.041562062,6.721357921,5.076413939,7.390974532,-9.004852937,-9.004852937,-9.004852937,-9.004852937
28,Montezuma clay adobe,Loamy Sand,1922,1.6,Sand mold cast iron (southern ore),pipe,63,Z,4.7,intact,San Diego,CA,P,408.0,6.8,Neutral,,1.5,0.06,0.18,0.0,0.12,0.99,0.89,61.0,40.3,24.6,2.5,,5.9,27,Cast,Very Poor,Southern,584.4,584.0,1434.21,2.4542,3.4,1.61,0.43,0.083,0.84,0.0,0.0,0.0,0.0,93.637,8.789103293,8.041562062,6.721357921,5.076413939,7.390974532,-9.004852937,-9.004852937,-9.004852937,-9.004852937
28,Montezuma clay adobe,Loamy Sand,1922,9.6,Sand mold cast iron (southern ore),pipe,63,Z,38.5,intact,San Diego,CA,P,408.0,6.8,Neutral,,1.5,0.06,0.18,0.0,0.12,0.99,0.89,61.0,40.3,24.6,2.5,,5.9,27,Cast,Very Poor,Southern,3506.4,3506.0,11748.34,3.3505,3.4,1.61,0.43,0.083,0.84,0.0,0.0,0.0,0.0,93.637,8.789103293,8.041562062,6.721357921,5.076413939,7.390974532,-9.004852937,-9.004852937,-9.004852937,-9.004852937
30,Muscatine silt loam,Silty Clay Loam,1922,1.1,Sand mold cast iron (southern ore),pipe,63,Z,1.3,intact,Davenport,IA,P,1300.0,7.0,Neutral,2.6,0.32,0.65,0.4,0.0,0.71,0.09,0.24,49.9,32.4,29.4,7.2,1.81,7.5,27,Cast,Poor,Northern,401.78,401.0,396.7,0.9874,3.4,1.61,0.43,0.083,0.84,0.0,0.0,0.0,0.0,93.637,8.789103293,8.041562062,6.721357921,5.076413939,7.390974532,-9.004852937,-9.004852937,-9.004852937,-9.004852937
30,Muscatine silt loam,Silty Clay Loam,1922,3.6,Sand mold cast iron (southern ore),pipe,63,Z,2.0,intact,Davenport,IA,P,1300.0,7.0,Neutral,2.6,0.32,0.65,0.4,0.0,0.71,0.09,0.24,49.9,32.4,29.4,7.2,1.81,7.5,27,Cast,Poor,Northern,1314.9,1314.0,610.3,0.4641,3.4,1.61,0.43,0.083,0.84,0.0,0.0,0.0,0.0,93.637,8.789103293,8.041562062,6.721357921,5.076413939,7.390974532,-9.004852937,-9.004852937,-9.004852937,-9.004852937
30,Muscatine silt loam,Silty Clay Loam,1922,5.7,Sand mold cast iron (southern ore),pipe,63,Z,3.6,intact,Davenport,IA,P,1300.0,7.0,Neutral,2.6,0.32,0.65,0.4,0.0,0.71,0.09,0.24,49.9,32.4,29.4,7.2,1.81,7.5,27,Cast,Poor,Northern,2081.93,2081.0,1098.55,0.5277,3.4,1.61,0.43,0.083,0.84,0.0,0.0,0.0,0.0,93.637,8.789103293,8.041562062,6.721357921,5.076413939,7.390974532,-9.004852937,-9.004852937,-9.004852937,-9.004852937
30,Muscatine silt loam,Silty Clay Loam,1922,8.2,Sand mold cast iron (southern ore),pipe,63,Z,5.5,intact,Davenport,IA,P,1300.0,7.0,Neutral,2.6,0.32,0.65,0.4,0.0,0.71,0.09,0.24,49.9,32.4,29.4,7.2,1.81,7.5,27,Cast,Poor,Northern,2995.05,2995.0,1678.33,0.5604,3.4,1.61,0.43,0.083,0.84,0.0,0.0,0.0,0.0,93.637,8.789103293,8.041562062,6.721357921,5.076413939,7.390974532,-9.004852937,-9.004852937,-9.004852937,-9.004852937
30,Muscatine silt loam,Silty Clay Loam,1922,11.6,Sand mold cast iron (southern ore),pipe,63,Z,9.8,intact,Davenport,IA,P,1300.0,7.0,Neutral,2.6,0.32,0.65,0.4,0.0,0.71,0.09,0.24,49.9,32.4,29.4,7.2,1.81,7.5,27,Cast,Poor,Northern,4236.9,4236.0,2990.49,0.7058,3.4,1.61,0.43,0.083,0.84,0.0,0.0,0.0,0.0,93.637,8.789103293,8.041562062,6.721357921,5.076413939,7.390974532,-9.004852937,-9.004852937,-9.004852937,-9.004852937
30,Muscatine silt loam,Silty Clay Loam,1922,17.0,Sand mold cast iron (southern ore),pipe,63,Z,8.9,intact,Davenport,IA,P,1300.0,7.0,Neutral,2.6,0.32,0.65,0.4,0.0,0.71,0.09,0.24,49.9,32.4,29.4,7.2,1.81,7.5,27,Cast,Poor,Northern,6209.25,6209.0,2715.85,0.4374,3.4,1.61,0.43,0.083,0.84,0.0,0.0,0.0,0.0,93.637,8.789103293,8.041562062,6.721357921,5.076413939,7.390974532,-9.004852937,-9.004852937,-9.004852937,-9.004852937
31,Norfolk fine sand,Sand,1922,2.0,Sand mold cast iron (southern ore),pipe,63,Z,1.2,intact,Jaksonville,FL,G,20500.0,4.7,Very Strongly Acid,1.8,,,,,,,,69.3,47.4,2.8,38.1,1.55,0.0,27,Cast,Good,Southern,730.5,730.0,366.18,0.5013,3.4,1.61,0.43,0.083,0.84,0.0,0.0,0.0,0.0,93.637,8.789103293,8.041562062,6.721357921,5.076413939,7.390974532,-9.004852937,-9.004852937,-9.004852937,-9.004852937
31,Norfolk fine sand,Sand,1922,4.1,Sand mold cast iron (southern ore),pipe,63,Z,2.2,intact,Jaksonville,FL,G,20500.0,4.7,Very Strongly Acid,1.8,,,,,,,,69.3,47.4,2.8,38.1,1.55,0.0,27,Cast,Good,Southern,1497.52,1497.0,671.33,0.4483,3.4,1.61,0.43,0.083,0.84,0.0,0.0,0.0,0.0,93.637,8.789103293,8.041562062,6.721357921,5.076413939,7.390974532,-9.004852937,-9.004852937,-9.004852937,-9.004852937
31,Norfolk fine sand,Sand,1922,6.0,Sand mold cast iron (southern ore),pipe,63,Z,1.8,intact,Jaksonville,FL,G,20500.0,4.7,Very Strongly Acid,1.8,,,,,,,,69.3,47.4,2.8,38.1,1.55,0.0,27,Cast,Good,Southern,2191.5,2191.0,549.27,0.2506,3.4,1.61,0.43,0.083,0.84,0.0,0.0,0.0,0.0,93.637,8.789103293,8.041562062,6.721357921,5.076413939,7.390974532,-9.004852937,-9.004852937,-9.004852937,-9.004852937
31,Norfolk fine sand,Sand,1922,8.0,Sand mold cast iron (southern ore),pipe,63,Z,1.6,intact,Jaksonville,FL,G,20500.0,4.7,Very Strongly Acid,1.8,,,,,,,,69.3,47.4,2.8,38.1,1.55,0.0,27,Cast,Good,Southern,2922.0,2922.0,488.24,0.1671,3.4,1.61,0.43,0.083,0.84,0.0,0.0,0.0,0.0,93.637,8.789103293,8.041562062,6.721357921,5.076413939,7.390974532,-9.004852937,-9.004852937,-9.004852937,-9.004852937
31,Norfolk fine sand,Sand,1922,12.0,Sand mold cast iron (southern ore),pipe,63,Z,3.8,intact,Jaksonville,FL,G,20500.0,4.7,Very Strongly Acid,1.8,,,,,,,,69.3,47.4,2.8,38.1,1.55,0.0,27,Cast,Good,Southern,4383.0,4383.0,1159.58,0.2646,3.4,1.61,0.43,0.083,0.84,0.0,0.0,0.0,0.0,93.637,8.789103293,8.041562062,6.721357921,5.076413939,7.390974532,-9.004852937,-9.004852937,-9.004852937,-9.004852937
31,Norfolk fine sand,Sand,1922,17.7,Sand mold cast iron (southern ore),pipe,63,Z,3.2,intact,Jaksonville,FL,G,20500.0,4.7,Very Strongly Acid,1.8,,,,,,,,69.3,47.4,2.8,38.1,1.55,0.0,27,Cast,Good,Southern,6464.93,6464.0,976.49,0.151,3.4,1.61,0.43,0.083,0.84,0.0,0.0,0.0,0.0,93.637,8.789103293,8.041562062,6.721357921,5.076413939,7.390974532,-9.004852937,-9.004852937,-9.004852937,-9.004852937
32,Ontario loam,Silt Loam,1922,1.0,Sand mold cast iron (southern ore),pipe,63,Z,0.2,intact,Rochester,NY,G,5700.0,7.3,Neutral,0.5,0.23,0.7,0.42,0.0,0.73,0.01,0.42,47.6,32.8,17.8,11.7,1.85,0.1,27,Cast,Good,Northern,365.25,365.0,61.03,0.1671,3.4,1.61,0.43,0.083,0.84,0.0,0.0,0.0,0.0,93.637,8.789103293,8.041562062,6.721357921,5.076413939,7.390974532,-9.004852937,-9.004852937,-9.004852937,-9.004852937
32,Ontario loam,Silt Loam,1922,3.7,Sand mold cast iron (southern ore),pipe,63,Z,2.0,intact,Rochester,NY,G,5700.0,7.3,Neutral,0.5,0.23,0.7,0.42,0.0,0.73,0.01,0.42,47.6,32.8,17.8,11.7,1.85,0.1,27,Cast,Good,Northern,1351.42,1351.0,610.3,0.4516,3.4,1.61,0.43,0.083,0.84,0.0,0.0,0.0,0.0,93.637,8.789103293,8.041562062,6.721357921,5.076413939,7.390974532,-9.004852937,-9.004852937,-9.004852937,-9.004852937
32,Ontario loam,Silt Loam,1922,5.8,Sand mold cast iron (southern ore),pipe,63,Z,3.1,intact,Rochester,NY,G,5700.0,7.3,Neutral,0.5,0.23,0.7,0.42,0.0,0.73,0.01,0.42,47.6,32.8,17.8,11.7,1.85,0.1,27,Cast,Good,Northern,2118.45,2118.0,945.97,0.4465,3.4,1.61,0.43,0.083,0.84,0.0,0.0,0.0,0.0,93.637,8.789103293,8.041562062,6.721357921,5.076413939,7.390974532,-9.004852937,-9.004852937,-9.004852937,-9.004852937
32,Ontario loam,Silt Loam,1922,7.6,Sand mold cast iron (southern ore),pipe,63,Z,3.7,intact,Rochester,NY,G,5700.0,7.3,Neutral,0.5,0.23,0.7,0.42,0.0,0.73,0.01,0.42,47.6,32.8,17.8,11.7,1.85,0.1,27,Cast,Good,Northern,2775.9,2775.0,1129.06,0.4067,3.4,1.61,0.43,0.083,0.84,0.0,0.0,0.0,0.0,93.637,8.789103293,8.041562062,6.721357921,5.076413939,7.390974532,-9.004852937,-9.004852937,-9.004852937,-9.004852937
32,Ontario loam,Silt Loam,1922,9.6,Sand mold cast iron (southern ore),pipe,63,Z,4.7,intact,Rochester,NY,G,5700.0,7.3,Neutral,0.5,0.23,0.7,0.42,0.0,0.73,0.01,0.42,47.6,32.8,17.8,11.7,1.85,0.1,27,Cast,Good,Northern,3506.4,3506.0,1434.21,0.409,3.4,1.61,0.43,0.083,0.84,0.0,0.0,0.0,0.0,93.637,8.789103293,8.041562062,6.721357921,5.076413939,7.390974532,-9.004852937,-9.004852937,-9.004852937,-9.004852937
32,Ontario loam,Silt Loam,1922,11.7,Sand mold cast iron (southern ore),pipe,63,Z,6.4,intact,Rochester,NY,G,5700.0,7.3,Neutral,0.5,0.23,0.7,0.42,0.0,0.73,0.01,0.42,47.6,32.8,17.8,11.7,1.85,0.1,27,Cast,Good,Northern,4273.43,4273.0,1952.97,0.457,3.4,1.61,0.43,0.083,0.84,0.0,0.0,0.0,0.0,93.637,8.789103293,8.041562062,6.721357921,5.076413939,7.390974532,-9.004852937,-9.004852937,-9.004852937,-9.004852937
33,Peat,Peat,1922,1.0,Sand mold cast iron (southern ore),pipe,63,Z,0.5,intact,Milwaukee,WI,VP,800.0,6.8,Neutral,36,1.52,7.3,4.06,0.0,,2.27,2.13,46.1,30.4,72.8,34.0,,16.9,27,Cast,Very Poor,Northern,365.25,365.0,152.58,0.4177,3.4,1.61,0.43,0.083,0.84,0.0,0.0,0.0,0.0,93.637,8.789103293,8.041562062,6.721357921,5.076413939,7.390974532,-9.004852937,-9.004852937,-9.004852937,-9.004852937
33,Peat,Peat,1922,3.7,Sand mold cast iron (southern ore),pipe,63,Z,3.3,intact,Milwaukee,WI,VP,800.0,6.8,Neutral,36,1.52,7.3,4.06,0.0,,2.27,2.13,46.1,30.4,72.8,34.0,,16.9,27,Cast,Very Poor,Northern,1351.42,1351.0,1007.0,0.7451,3.4,1.61,0.43,0.083,0.84,0.0,0.0,0.0,0.0,93.637,8.789103293,8.041562062,6.721357921,5.076413939,7.390974532,-9.004852937,-9.004852937,-9.004852937,-9.004852937
33,Peat,Peat,1922,5.8,Sand mold cast iron (southern ore),pipe,63,Z,3.0,intact,Milwaukee,WI,VP,800.0,6.8,Neutral,36,1.52,7.3,4.06,0.0,,2.27,2.13,46.1,30.4,72.8,34.0,,16.9,27,Cast,Very Poor,Northern,2118.45,2118.0,915.46,0.4321,3.4,1.61,0.43,0.083,0.84,0.0,0.0,0.0,0.0,93.637,8.789103293,8.041562062,6.721357921,5.076413939,7.390974532,-9.004852937,-9.004852937,-9.004852937,-9.004852937
33,Peat,Peat,1922,7.6,Sand mold cast iron (southern ore),pipe,63,Z,7.6,intact,Milwaukee,WI,VP,800.0,6.8,Neutral,36,1.52,7.3,4.06,0.0,,2.27,2.13,46.1,30.4,72.8,34.0,,16.9,27,Cast,Very Poor,Northern,2775.9,2775.0,2319.15,0.8355,3.4,1.61,0.43,0.083,0.84,0.0,0.0,0.0,0.0,93.637,8.789103293,8.041562062,6.721357921,5.076413939,7.390974532,-9.004852937,-9.004852937,-9.004852937,-9.004852937
33,Peat,Peat,1922,9.7,Sand mold cast iron (southern ore),pipe,63,Z,12.1,intact,Milwaukee,WI,VP,800.0,6.8,Neutral,36,1.52,7.3,4.06,0.0,,2.27,2.13,46.1,30.4,72.8,34.0,,16.9,27,Cast,Very Poor,Northern,3542.92,3542.0,3692.34,1.0422,3.4,1.61,0.43,0.083,0.84,0.0,0.0,0.0,0.0,93.637,8.789103293,8.041562062,6.721357921,5.076413939,7.390974532,-9.004852937,-9.004852937,-9.004852937,-9.004852937
33,Peat,Peat,1922,11.7,Sand mold cast iron (southern ore),pipe,63,Z,19.8,intact,Milwaukee,WI,VP,800.0,6.8,Neutral,36,1.52,7.3,4.06,0.0,,2.27,2.13,46.1,30.4,72.8,34.0,,16.9,27,Cast,Very Poor,Northern,4273.43,4273.0,6042.0,1.4139,3.4,1.61,0.43,0.083,0.84,0.0,0.0,0.0,0.0,93.637,8.789103293,8.041562062,6.721357921,5.076413939,7.390974532,-9.004852937,-9.004852937,-9.004852937,-9.004852937
34,Penn silt loam,Silt Loam,1922,1.4,Sand mold cast iron (southern ore),pipe,63,Z,1.3,intact,Norristown,PA,F,4900.0,6.7,Neutral,7,,,,,,,,54.0,40.0,23.4,14.7,1.82,8.4,27,Cast,Poor,Northern,511.35,511.0,396.7,0.7758,3.4,1.61,0.43,0.083,0.84,0.0,0.0,0.0,0.0,93.637,8.789103293,8.041562062,6.721357921,5.076413939,7.390974532,-9.004852937,-9.004852937,-9.004852937,-9.004852937
34,Penn silt loam,Silt Loam,1922,4.0,Sand mold cast iron (southern ore),pipe,63,Z,1.7,intact,Norristown,PA,F,4900.0,6.7,Neutral,7,,,,,,,,54.0,40.0,23.4,14.7,1.82,8.4,27,Cast,Poor,Northern,1461.0,1461.0,518.76,0.3551,3.4,1.61,0.43,0.083,0.84,0.0,0.0,0.0,0.0,93.637,8.789103293,8.041562062,6.721357921,5.076413939,7.390974532,-9.004852937,-9.004852937,-9.004852937,-9.004852937
34,Penn silt loam,Silt Loam,1922,6.1,Sand mold cast iron (southern ore),pipe,63,Z,2.8,intact,Norristown,PA,F,4900.0,6.7,Neutral,7,,,,,,,,54.0,40.0,23.4,14.7,1.82,8.4,27,Cast,Poor,Northern,2228.03,2228.0,854.42,0.3835,3.4,1.61,0.43,0.083,0.84,0.0,0.0,0.0,0.0,93.637,8.789103293,8.041562062,6.721357921,5.076413939,7.390974532,-9.004852937,-9.004852937,-9.004852937,-9.004852937
34,Penn silt loam,Silt Loam,1922,8.0,Sand mold cast iron (southern ore),pipe,63,Z,4.2,intact,Norristown,PA,F,4900.0,6.7,Neutral,7,,,,,,,,54.0,40.0,23.4,14.7,1.82,8.4,27,Cast,Poor,Northern,2922.0,2922.0,1281.64,0.4386,3.4,1.61,0.43,0.083,0.84,0.0,0.0,0.0,0.0,93.637,8.789103293,8.041562062,6.721357921,5.076413939,7.390974532,-9.004852937,-9.004852937,-9.004852937,-9.004852937
34,Penn silt loam,Silt Loam,1922,9.9,Sand mold cast iron (southern ore),pipe,63,Z,6.3,intact,Norristown,PA,F,4900.0,6.7,Neutral,7,,,,,,,,54.0,40.0,23.4,14.7,1.82,8.4,27,Cast,Poor,Northern,3615.97,3615.0,1922.46,0.5317,3.4,1.61,0.43,0.083,0.84,0.0,0.0,0.0,0.0,93.637,8.789103293,8.041562062,6.721357921,5.076413939,7.390974532,-9.004852937,-9.004852937,-9.004852937,-9.004852937
34,Penn silt loam,Silt Loam,1922,12.0,Sand mold cast iron (southern ore),pipe,63,Z,7.5,intact,Norristown,PA,F,4900.0,6.7,Neutral,7,,,,,,,,54.0,40.0,23.4,14.7,1.82,8.4,27,Cast,Poor,Northern,4383.0,4383.0,2288.64,0.5222,3.4,1.61,0.43,0.083,0.84,0.0,0.0,0.0,0.0,93.637,8.789103293,8.041562062,6.721357921,5.076413939,7.390974532,-9.004852937,-9.004852937,-9.004852937,-9.004852937
35,Ramona loam,Clay Loam,1922,1.9,Sand mold cast iron (southern ore),pipe,63,Z,1.7,intact,Los Angeles,CA,G,2060.0,7.3,Neutral,5.7,0.68,0.68,0.49,0.0,1.1,0.06,0.35,62.4,15.2,18.0,10.9,1.89,3.1,27,Cast,Good,Southern,693.98,693.0,518.76,0.7475,3.4,1.61,0.43,0.083,0.84,0.0,0.0,0.0,0.0,93.637,8.789103293,8.041562062,6.721357921,5.076413939,7.390974532,-9.004852937,-9.004852937,-9.004852937,-9.004852937
35,Ramona loam,Clay Loam,1922,4.1,Sand mold cast iron (southern ore),pipe,63,Z,3.6,intact,Los Angeles,CA,G,2060.0,7.3,Neutral,5.7,0.68,0.68,0.49,0.0,1.1,0.06,0.35,62.4,15.2,18.0,10.9,1.89,3.1,27,Cast,Good,Southern,1497.52,1497.0,1098.55,0.7336,3.4,1.61,0.43,0.083,0.84,0.0,0.0,0.0,0.0,93.637,8.789103293,8.041562062,6.721357921,5.076413939,7.390974532,-9.004852937,-9.004852937,-9.004852937,-9.004852937
35,Ramona loam,Clay Loam,1922,6.2,Sand mold cast iron (southern ore),pipe,63,Z,1.6,intact,Los Angeles,CA,G,2060.0,7.3,Neutral,5.7,0.68,0.68,0.49,0.0,1.1,0.06,0.35,62.4,15.2,18.0,10.9,1.89,3.1,27,Cast,Good,Southern,2264.55,2264.0,488.24,0.2156,3.4,1.61,0.43,0.083,0.84,0.0,0.0,0.0,0.0,93.637,8.789103293,8.041562062,6.721357921,5.076413939,7.390974532,-9.004852937,-9.004852937,-9.004852937,-9.004852937
35,Ramona loam,Clay Loam,1922,8.0,Sand mold cast iron (southern ore),pipe,63,Z,1.9,intact,Los Angeles,CA,G,2060.0,7.3,Neutral,5.7,0.68,0.68,0.49,0.0,1.1,0.06,0.35,62.4,15.2,18.0,10.9,1.89,3.1,27,Cast,Good,Southern,2922.0,2922.0,579.79,0.1984,3.4,1.61,0.43,0.083,0.84,0.0,0.0,0.0,0.0,93.637,8.789103293,8.041562062,6.721357921,5.076413939,7.390974532,-9.004852937,-9.004852937,-9.004852937,-9.004852937
35,Ramona loam,Clay Loam,1922,12.1,Sand mold cast iron (southern ore),pipe,63,Z,6.5,intact,Los Angeles,CA,G,2060.0,7.3,Neutral,5.7,0.68,0.68,0.49,0.0,1.1,0.06,0.35,62.4,15.2,18.0,10.9,1.89,3.1,27,Cast,Good,Southern,4419.52,4419.0,1983.49,0.4488,3.4,1.61,0.43,0.083,0.84,0.0,0.0,0.0,0.0,93.637,8.789103293,8.041562062,6.721357921,5.076413939,7.390974532,-9.004852937,-9.004852937,-9.004852937,-9.004852937
35,Ramona loam,Clay Loam,1922,17.5,Sand mold cast iron (southern ore),pipe,63,Z,0.7,intact,Los Angeles,CA,G,2060.0,7.3,Neutral,5.7,0.68,0.68,0.49,0.0,1.1,0.06,0.35,62.4,15.2,18.0,10.9,1.89,3.1,27,Cast,Good,Southern,6391.88,6391.0,213.61,0.0334,3.4,1.61,0.43,0.083,0.84,0.0,0.0,0.0,0.0,93.637,8.789103293,8.041562062,6.721357921,5.076413939,7.390974532,-9.004852937,-9.004852937,-9.004852937,-9.004852937
36,Ruston sandy loam,Sandy Loam,1922,2.0,Sand mold cast iron (southern ore),pipe,63,Z,1.1,intact,Meridian,MS,G,11200.0,4.5,Very Strongly Acid,4.6,,,,,,,,64.0,53.0,13.8,16.0,1.62,0.0,27,Cast,Good,Southern,730.5,730.0,335.67,0.4595,3.4,1.61,0.43,0.083,0.84,0.0,0.0,0.0,0.0,93.637,8.789103293,8.041562062,6.721357921,5.076413939,7.390974532,-9.004852937,-9.004852937,-9.004852937,-9.004852937
36,Ruston sandy loam,Sandy Loam,1922,4.1,Sand mold cast iron (southern ore),pipe,63,Z,1.4,intact,Meridian,MS,G,11200.0,4.5,Very Strongly Acid,4.6,,,,,,,,64.0,53.0,13.8,16.0,1.62,0.0,27,Cast,Good,Southern,1497.52,1497.0,427.21,0.2853,3.4,1.61,0.43,0.083,0.84,0.0,0.0,0.0,0.0,93.637,8.789103293,8.041562062,6.721357921,5.076413939,7.390974532,-9.004852937,-9.004852937,-9.004852937,-9.004852937
36,Ruston sandy loam,Sandy Loam,1922,6.0,Sand mold cast iron (southern ore),pipe,63,Z,1.9,intact,Meridian,MS,G,11200.0,4.5,Very Strongly Acid,4.6,,,,,,,,64.0,53.0,13.8,16.0,1.62,0.0,27,Cast,Good,Southern,2191.5,2191.0,579.79,0.2646,3.4,1.61,0.43,0.083,0.84,0.0,0.0,0.0,0.0,93.637,8.789103293,8.041562062,6.721357921,5.076413939,7.390974532,-9.004852937,-9.004852937,-9.004852937,-9.004852937
36,Ruston sandy loam,Sandy Loam,1922,8.0,Sand mold cast iron (southern ore),pipe,63,Z,0.8,intact,Meridian,MS,G,11200.0,4.5,Very Strongly Acid,4.6,,,,,,,,64.0,53.0,13.8,16.0,1.62,0.0,27,Cast,Good,Southern,2922.0,2922.0,244.12,0.0835,3.4,1.61,0.43,0.083,0.84,0.0,0.0,0.0,0.0,93.637,8.789103293,8.041562062,6.721357921,5.076413939,7.390974532,-9.004852937,-9.004852937,-9.004852937,-9.004852937
36,Ruston sandy loam,Sandy Loam,1922,12.0,Sand mold cast iron (southern ore),pipe,63,Z,2.9,intact,Meridian,MS,G,11200.0,4.5,Very Strongly Acid,4.6,,,,,,,,64.0,53.0,13.8,16.0,1.62,0.0,27,Cast,Good,Southern,4383.0,4383.0,884.94,0.2019,3.4,1.61,0.43,0.083,0.84,0.0,0.0,0.0,0.0,93.637,8.789103293,8.041562062,6.721357921,5.076413939,7.390974532,-9.004852937,-9.004852937,-9.004852937,-9.004852937
