Repository: sk7-dev/corrosion_prediction

File: Dataset/final_database1.csv (part 50 of 57)
site_no,soil_type,texture,year,duration,material_name,type,material_id,material_code,weight_loss_oz,specimen_status,city,state,internal_drainage,resistivity,pH,pH_type,total_acidity,Na+K,Ca,Mg,CO3,HCO3,Cl,SO4,mean_temp,annual_precipitation,moisture,air_pore_space,specific_gravity,volume_shrinkage,table,iron_type,areation,region,approximate_days,exact_days,weight_loss_g,corrosion_rate,C (%),Si (%),Mn (%),S (%),P (%),Cr (%),Ni (%),Cu (%),Mo  (%),Fe (%),C_clr,Si_clr,Mn_clr,S_clr,P_clr,Cr_clr,Ni_clr,Cu_clr,Mo_clr
36,Ruston sandy loam,Sandy Loam,1922,17.7,Sand mold cast iron (southern ore),pipe,63,Z,1.8,intact,Meridian,MS,G,11200.0,4.5,Very Strongly Acid,4.6,,,,,,,,64.0,53.0,13.8,16.0,1.62,0.0,27,Cast,Good,Southern,6464.93,6464.0,549.27,0.085,3.4,1.61,0.43,0.083,0.84,0.0,0.0,0.0,0.0,93.637,8.789103293,8.041562062,6.721357921,5.076413939,7.390974532,-9.004852937,-9.004852937,-9.004852937,-9.004852937
37,St. John's fine sand,Sand,1922,2.0,Sand mold cast iron (southern ore),pipe,63,Z,1.9,intact,Jaksonville,PL,P,11200.0,3.8,Extremely Acid,15.3,,,,,,,,69.3,47.4,7.0,,,0.0,27,Cast,Fair,Southern,730.5,730.0,579.79,0.7937,3.4,1.61,0.43,0.083,0.84,0.0,0.0,0.0,0.0,93.637,8.789103293,8.041562062,6.721357921,5.076413939,7.390974532,-9.004852937,-9.004852937,-9.004852937,-9.004852937
37,St. John's fine sand,Sand,1922,4.1,Sand mold cast iron (southern ore),pipe,63,Z,4.1,intact,Jaksonville,PL,P,11200.0,3.8,Extremely Acid,15.3,,,,,,,,69.3,47.4,7.0,,,0.0,27,Cast,Fair,Southern,1497.52,1497.0,1251.12,0.8355,3.4,1.61,0.43,0.083,0.84,0.0,0.0,0.0,0.0,93.637,8.789103293,8.041562062,6.721357921,5.076413939,7.390974532,-9.004852937,-9.004852937,-9.004852937,-9.004852937
37,St. John's fine sand,Sand,1922,6.0,Sand mold cast iron (southern ore),pipe,63,Z,5.6,intact,Jaksonville,PL,P,11200.0,3.8,Extremely Acid,15.3,,,,,,,,69.3,47.4,7.0,,,0.0,27,Cast,Fair,Southern,2191.5,2191.0,1708.85,0.7798,3.4,1.61,0.43,0.083,0.84,0.0,0.0,0.0,0.0,93.637,8.789103293,8.041562062,6.721357921,5.076413939,7.390974532,-9.004852937,-9.004852937,-9.004852937,-9.004852937
37,St. John's fine sand,Sand,1922,8.0,Sand mold cast iron (southern ore),pipe,63,Z,6.8,intact,Jaksonville,PL,P,11200.0,3.8,Extremely Acid,15.3,,,,,,,,69.3,47.4,7.0,,,0.0,27,Cast,Fair,Southern,2922.0,2922.0,2075.03,0.7101,3.4,1.61,0.43,0.083,0.84,0.0,0.0,0.0,0.0,93.637,8.789103293,8.041562062,6.721357921,5.076413939,7.390974532,-9.004852937,-9.004852937,-9.004852937,-9.004852937
37,St. John's fine sand,Sand,1922,10.1,Sand mold cast iron (southern ore),pipe,63,Z,8.3,intact,Jaksonville,PL,P,11200.0,3.8,Extremely Acid,15.3,,,,,,,,69.3,47.4,7.0,,,0.0,27,Cast,Fair,Southern,3689.03,3689.0,2532.76,0.6866,3.4,1.61,0.43,0.083,0.84,0.0,0.0,0.0,0.0,93.637,8.789103293,8.041562062,6.721357921,5.076413939,7.390974532,-9.004852937,-9.004852937,-9.004852937,-9.004852937
37,St. John's fine sand,Sand,1922,12.0,Sand mold cast iron (southern ore),pipe,63,Z,20.9,intact,Jaksonville,PL,P,11200.0,3.8,Extremely Acid,15.3,,,,,,,,69.3,47.4,7.0,,,0.0,27,Cast,Fair,Southern,4383.0,4383.0,6377.67,1.4551,3.4,1.61,0.43,0.083,0.84,0.0,0.0,0.0,0.0,93.637,8.789103293,8.041562062,6.721357921,5.076413939,7.390974532,-9.004852937,-9.004852937,-9.004852937,-9.004852937
38,Sassafras gravelly sandy loam,Sandy Loam,1922,1.4,Sand mold cast iron (southern ore),pipe,63,Z,0.1,intact,Camden,NJ,G,38600.0,4.5,Very Strongly Acid,4.7,,,,,,,,54.0,40.0,3.0,32.1,1.59,0.0,27,Cast,Good,Northern,511.35,511.0,30.52,0.0597,3.4,1.61,0.43,0.083,0.84,0.0,0.0,0.0,0.0,93.637,8.789103293,8.041562062,6.721357921,5.076413939,7.390974532,-9.004852937,-9.004852937,-9.004852937,-9.004852937
38,Sassafras gravelly sandy loam,Sandy Loam,1922,4.0,Sand mold cast iron (southern ore),pipe,63,Z,0.5,intact,Camden,NJ,G,38600.0,4.5,Very Strongly Acid,4.7,,,,,,,,54.0,40.0,3.0,32.1,1.59,0.0,27,Cast,Good,Northern,1461.0,1461.0,152.58,0.1044,3.4,1.61,0.43,0.083,0.84,0.0,0.0,0.0,0.0,93.637,8.789103293,8.041562062,6.721357921,5.076413939,7.390974532,-9.004852937,-9.004852937,-9.004852937,-9.004852937
38,Sassafras gravelly sandy loam,Sandy Loam,1922,6.1,Sand mold cast iron (southern ore),pipe,63,Z,1.2,intact,Camden,NJ,G,38600.0,4.5,Very Strongly Acid,4.7,,,,,,,,54.0,40.0,3.0,32.1,1.59,0.0,27,Cast,Good,Northern,2228.03,2228.0,366.18,0.1644,3.4,1.61,0.43,0.083,0.84,0.0,0.0,0.0,0.0,93.637,8.789103293,8.041562062,6.721357921,5.076413939,7.390974532,-9.004852937,-9.004852937,-9.004852937,-9.004852937
38,Sassafras gravelly sandy loam,Sandy Loam,1922,8.0,Sand mold cast iron (southern ore),pipe,63,Z,1.3,intact,Camden,NJ,G,38600.0,4.5,Very Strongly Acid,4.7,,,,,,,,54.0,40.0,3.0,32.1,1.59,0.0,27,Cast,Good,Northern,2922.0,2922.0,396.7,0.1358,3.4,1.61,0.43,0.083,0.84,0.0,0.0,0.0,0.0,93.637,8.789103293,8.041562062,6.721357921,5.076413939,7.390974532,-9.004852937,-9.004852937,-9.004852937,-9.004852937
38,Sassafras gravelly sandy loam,Sandy Loam,1922,12.0,Sand mold cast iron (southern ore),pipe,63,Z,2.2,intact,Camden,NJ,G,38600.0,4.5,Very Strongly Acid,4.7,,,,,,,,54.0,40.0,3.0,32.1,1.59,0.0,27,Cast,Good,Northern,4383.0,4383.0,671.33,0.1532,3.4,1.61,0.43,0.083,0.84,0.0,0.0,0.0,0.0,93.637,8.789103293,8.041562062,6.721357921,5.076413939,7.390974532,-9.004852937,-9.004852937,-9.004852937,-9.004852937
38,Sassafras gravelly sandy loam,Sandy Loam,1922,17.2,Sand mold cast iron (southern ore),pipe,63,Z,1.8,intact,Camden,NJ,G,38600.0,4.5,Very Strongly Acid,4.7,,,,,,,,54.0,40.0,3.0,32.1,1.59,0.0,27,Cast,Good,Northern,6282.3,6282.0,549.27,0.0874,3.4,1.61,0.43,0.083,0.84,0.0,0.0,0.0,0.0,93.637,8.789103293,8.041562062,6.721357921,5.076413939,7.390974532,-9.004852937,-9.004852937,-9.004852937,-9.004852937
39,Sassafras silt loam,Silt Loam,1922,1.4,Sand mold cast iron (southern ore),pipe,63,Z,1.6,intact,Wilmington,DE,F,7440.0,5.6,Medium Acid,6.6,,,,,,,,54.0,40.0,24.2,7.5,4.72,3.8,27,Cast,Poor,Northern,511.35,511.0,488.24,0.9548,3.4,1.61,0.43,0.083,0.84,0.0,0.0,0.0,0.0,93.637,8.789103293,8.041562062,6.721357921,5.076413939,7.390974532,-9.004852937,-9.004852937,-9.004852937,-9.004852937
39,Sassafras silt loam,Silt Loam,1922,4.0,Sand mold cast iron (southern ore),pipe,63,Z,2.7,intact,Wilmington,DE,F,7440.0,5.6,Medium Acid,6.6,,,,,,,,54.0,40.0,24.2,7.5,4.72,3.8,27,Cast,Poor,Northern,1461.0,1461.0,823.91,0.5639,3.4,1.61,0.43,0.083,0.84,0.0,0.0,0.0,0.0,93.637,8.789103293,8.041562062,6.721357921,5.076413939,7.390974532,-9.004852937,-9.004852937,-9.004852937,-9.004852937
39,Sassafras silt loam,Silt Loam,1922,6.1,Sand mold cast iron (southern ore),pipe,63,Z,5.0,intact,Wilmington,DE,F,7440.0,5.6,Medium Acid,6.6,,,,,,,,54.0,40.0,24.2,7.5,4.72,3.8,27,Cast,Poor,Northern,2228.03,2228.0,1525.76,0.6848,3.4,1.61,0.43,0.083,0.84,0.0,0.0,0.0,0.0,93.637,8.789103293,8.041562062,6.721357921,5.076413939,7.390974532,-9.004852937,-9.004852937,-9.004852937,-9.004852937
39,Sassafras silt loam,Silt Loam,1922,8.0,Sand mold cast iron (southern ore),pipe,63,Z,6.1,intact,Wilmington,DE,F,7440.0,5.6,Medium Acid,6.6,,,,,,,,54.0,40.0,24.2,7.5,4.72,3.8,27,Cast,Poor,Northern,2922.0,2922.0,1861.43,0.637,3.4,1.61,0.43,0.083,0.84,0.0,0.0,0.0,0.0,93.637,8.789103293,8.041562062,6.721357921,5.076413939,7.390974532,-9.004852937,-9.004852937,-9.004852937,-9.004852937
39,Sassafras silt loam,Silt Loam,1922,9.9,Sand mold cast iron (southern ore),pipe,63,Z,7.3,intact,Wilmington,DE,F,7440.0,5.6,Medium Acid,6.6,,,,,,,,54.0,40.0,24.2,7.5,4.72,3.8,27,Cast,Poor,Northern,3615.97,3615.0,2227.61,0.616,3.4,1.61,0.43,0.083,0.84,0.0,0.0,0.0,0.0,93.637,8.789103293,8.041562062,6.721357921,5.076413939,7.390974532,-9.004852937,-9.004852937,-9.004852937,-9.004852937
39,Sassafras silt loam,Silt Loam,1922,12.0,Sand mold cast iron (southern ore),pipe,63,Z,14.3,intact,Wilmington,DE,F,7440.0,5.6,Medium Acid,6.6,,,,,,,,54.0,40.0,24.2,7.5,4.72,3.8,27,Cast,Poor,Northern,4383.0,4383.0,4363.67,0.9956,3.4,1.61,0.43,0.083,0.84,0.0,0.0,0.0,0.0,93.637,8.789103293,8.041562062,6.721357921,5.076413939,7.390974532,-9.004852937,-9.004852937,-9.004852937,-9.004852937
41,Summit silt loam,Silty Clay,1922,1.5,Sand mold cast iron (southern ore),pipe,63,Z,1.2,intact,Kansas City,MO,F,1320.0,5.5,Strongly Acid,14,0.3,0.54,0.36,0.0,0.78,0.04,0.46,54.4,37.4,33.1,6.9,1.61,14.6,27,Cast,Fair,Northern,547.88,547.0,366.18,0.6684,3.4,1.61,0.43,0.083,0.84,0.0,0.0,0.0,0.0,93.637,8.789103293,8.041562062,6.721357921,5.076413939,7.390974532,-9.004852937,-9.004852937,-9.004852937,-9.004852937
41,Summit silt loam,Silty Clay,1922,4.0,Sand mold cast iron (southern ore),pipe,63,Z,2.7,intact,Kansas City,MO,F,1320.0,5.5,Strongly Acid,14,0.3,0.54,0.36,0.0,0.78,0.04,0.46,54.4,37.4,33.1,6.9,1.61,14.6,27,Cast,Fair,Northern,1461.0,1461.0,823.91,0.5639,3.4,1.61,0.43,0.083,0.84,0.0,0.0,0.0,0.0,93.637,8.789103293,8.041562062,6.721357921,5.076413939,7.390974532,-9.004852937,-9.004852937,-9.004852937,-9.004852937
41,Summit silt loam,Silty Clay,1922,6.0,Sand mold cast iron (southern ore),pipe,63,Z,3.8,intact,Kansas City,MO,F,1320.0,5.5,Strongly Acid,14,0.3,0.54,0.36,0.0,0.78,0.04,0.46,54.4,37.4,33.1,6.9,1.61,14.6,27,Cast,Fair,Northern,2191.5,2191.0,1159.58,0.5291,3.4,1.61,0.43,0.083,0.84,0.0,0.0,0.0,0.0,93.637,8.789103293,8.041562062,6.721357921,5.076413939,7.390974532,-9.004852937,-9.004852937,-9.004852937,-9.004852937
41,Summit silt loam,Silty Clay,1922,7.9,Sand mold cast iron (southern ore),pipe,63,Z,3.8,intact,Kansas City,MO,F,1320.0,5.5,Strongly Acid,14,0.3,0.54,0.36,0.0,0.78,0.04,0.46,54.4,37.4,33.1,6.9,1.61,14.6,27,Cast,Fair,Northern,2885.47,2885.0,1159.58,0.4019,3.4,1.61,0.43,0.083,0.84,0.0,0.0,0.0,0.0,93.637,8.789103293,8.041562062,6.721357921,5.076413939,7.390974532,-9.004852937,-9.004852937,-9.004852937,-9.004852937
41,Summit silt loam,Silty Clay,1922,12.0,Sand mold cast iron (southern ore),pipe,63,Z,5.4,intact,Kansas City,MO,F,1320.0,5.5,Strongly Acid,14,0.3,0.54,0.36,0.0,0.78,0.04,0.46,54.4,37.4,33.1,6.9,1.61,14.6,27,Cast,Fair,Northern,4383.0,4383.0,1647.82,0.376,3.4,1.61,0.43,0.083,0.84,0.0,0.0,0.0,0.0,93.637,8.789103293,8.041562062,6.721357921,5.076413939,7.390974532,-9.004852937,-9.004852937,-9.004852937,-9.004852937
41,Summit silt loam,Silty Clay,1922,17.4,Sand mold cast iron (southern ore),pipe,63,Z,6.0,intact,Kansas City,MO,F,1320.0,5.5,Strongly Acid,14,0.3,0.54,0.36,0.0,0.78,0.04,0.46,54.4,37.4,33.1,6.9,1.61,14.6,27,Cast,Fair,Northern,6355.35,6355.0,1830.91,0.2881,3.4,1.61,0.43,0.083,0.84,0.0,0.0,0.0,0.0,93.637,8.789103293,8.041562062,6.721357921,5.076413939,7.390974532,-9.004852937,-9.004852937,-9.004852937,-9.004852937
44,Wabash silt loam,Silty Clay Loam,1922,1.1,Sand mold cast iron (southern ore),pipe,63,Z,1.0,intact,Omaha,NE,G,1000.0,5.8,Medium Acid,8.8,1.05,1.08,0.66,0.0,4.97,0.82,0.41,50.6,27.8,31.2,7.2,1.55,6.0,27,Cast,Good,Northern,401.78,401.0,305.15,0.7595,3.4,1.61,0.43,0.083,0.84,0.0,0.0,0.0,0.0,93.637,8.789103293,8.041562062,6.721357921,5.076413939,7.390974532,-9.004852937,-9.004852937,-9.004852937,-9.004852937
44,Wabash silt loam,Silty Clay Loam,1922,3.6,Sand mold cast iron (southern ore),pipe,63,Z,0.9,intact,Omaha,NE,G,1000.0,5.8,Medium Acid,8.8,1.05,1.08,0.66,0.0,4.97,0.82,0.41,50.6,27.8,31.2,7.2,1.55,6.0,27,Cast,Good,Northern,1314.9,1314.0,274.64,0.2089,3.4,1.61,0.43,0.083,0.84,0.0,0.0,0.0,0.0,93.637,8.789103293,8.041562062,6.721357921,5.076413939,7.390974532,-9.004852937,-9.004852937,-9.004852937,-9.004852937
44,Wabash silt loam,Silty Clay Loam,1922,5.7,Sand mold cast iron (southern ore),pipe,63,Z,2.2,intact,Omaha,NE,G,1000.0,5.8,Medium Acid,8.8,1.05,1.08,0.66,0.0,4.97,0.82,0.41,50.6,27.8,31.2,7.2,1.55,6.0,27,Cast,Good,Northern,2081.93,2081.0,671.33,0.3225,3.4,1.61,0.43,0.083,0.84,0.0,0.0,0.0,0.0,93.637,8.789103293,8.041562062,6.721357921,5.076413939,7.390974532,-9.004852937,-9.004852937,-9.004852937,-9.004852937
44,Wabash silt loam,Silty Clay Loam,1922,7.6,Sand mold cast iron (southern ore),pipe,63,Z,2.5,intact,Omaha,NE,G,1000.0,5.8,Medium Acid,8.8,1.05,1.08,0.66,0.0,4.97,0.82,0.41,50.6,27.8,31.2,7.2,1.55,6.0,27,Cast,Good,Northern,2775.9,2775.0,762.88,0.2748,3.4,1.61,0.43,0.083,0.84,0.0,0.0,0.0,0.0,93.637,8.789103293,8.041562062,6.721357921,5.076413939,7.390974532,-9.004852937,-9.004852937,-9.004852937,-9.004852937
44,Wabash silt loam,Silty Clay Loam,1922,11.6,Sand mold cast iron (southern ore),pipe,63,Z,4.0,intact,Omaha,NE,G,1000.0,5.8,Medium Acid,8.8,1.05,1.08,0.66,0.0,4.97,0.82,0.41,50.6,27.8,31.2,7.2,1.55,6.0,27,Cast,Good,Northern,4236.9,4236.0,1220.61,0.2881,3.4,1.61,0.43,0.083,0.84,0.0,0.0,0.0,0.0,93.637,8.789103293,8.041562062,6.721357921,5.076413939,7.390974532,-9.004852937,-9.004852937,-9.004852937,-9.004852937
45,Unidentified alkali soil,,1922,1.2,Sand mold cast iron (southern ore),pipe,63,Z,1.2,intact,Casper,WY,P,263.0,7.4,Mildly Alkaline,A,8.45,3.7,0.7,0.0,0.24,0.18,11.98,47.2,15.3,44.8,18.7,,0.0,27,Cast,Poor,Northern,438.3,438.0,366.18,0.8355,3.4,1.61,0.43,0.083,0.84,0.0,0.0,0.0,0.0,93.637,8.789103293,8.041562062,6.721357921,5.076413939,7.390974532,-9.004852937,-9.004852937,-9.004852937,-9.004852937
45,Unidentified alkali soil,,1922,3.8,Sand mold cast iron (southern ore),pipe,63,Z,3.9,intact,Casper,WY,P,263.0,7.4,Mildly Alkaline,A,8.45,3.7,0.7,0.0,0.24,0.18,11.98,47.2,15.3,44.8,18.7,,0.0,27,Cast,Poor,Northern,1387.95,1387.0,1190.09,0.8574,3.4,1.61,0.43,0.083,0.84,0.0,0.0,0.0,0.0,93.637,8.789103293,8.041562062,6.721357921,5.076413939,7.390974532,-9.004852937,-9.004852937,-9.004852937,-9.004852937
45,Unidentified alkali soil,,1922,5.8,Sand mold cast iron (southern ore),pipe,63,Z,2.7,intact,Casper,WY,P,263.0,7.4,Mildly Alkaline,A,8.45,3.7,0.7,0.0,0.24,0.18,11.98,47.2,15.3,44.8,18.7,,0.0,27,Cast,Poor,Northern,2118.45,2118.0,823.91,0.3889,3.4,1.61,0.43,0.083,0.84,0.0,0.0,0.0,0.0,93.637,8.789103293,8.041562062,6.721357921,5.076413939,7.390974532,-9.004852937,-9.004852937,-9.004852937,-9.004852937
45,Unidentified alkali soil,,1922,7.7,Sand mold cast iron (southern ore),pipe,63,Z,7.4,intact,Casper,WY,P,263.0,7.4,Mildly Alkaline,A,8.45,3.7,0.7,0.0,0.24,0.18,11.98,47.2,15.3,44.8,18.7,,0.0,27,Cast,Poor,Northern,2812.43,2812.0,2258.12,0.8029,3.4,1.61,0.43,0.083,0.84,0.0,0.0,0.0,0.0,93.637,8.789103293,8.041562062,6.721357921,5.076413939,7.390974532,-9.004852937,-9.004852937,-9.004852937,-9.004852937
45,Unidentified alkali soil,,1922,9.8,Sand mold cast iron (southern ore),pipe,63,Z,17.2,intact,Casper,WY,P,263.0,7.4,Mildly Alkaline,A,8.45,3.7,0.7,0.0,0.24,0.18,11.98,47.2,15.3,44.8,18.7,,0.0,27,Cast,Poor,Northern,3579.45,3579.0,5248.61,1.4663,3.4,1.61,0.43,0.083,0.84,0.0,0.0,0.0,0.0,93.637,8.789103293,8.041562062,6.721357921,5.076413939,7.390974532,-9.004852937,-9.004852937,-9.004852937,-9.004852937
45,Unidentified alkali soil,,1922,11.7,Sand mold cast iron (southern ore),pipe,63,Z,15.0,intact,Casper,WY,P,263.0,7.4,Mildly Alkaline,A,8.45,3.7,0.7,0.0,0.24,0.18,11.98,47.2,15.3,44.8,18.7,,0.0,27,Cast,Poor,Northern,4273.43,4273.0,4577.28,1.0711,3.4,1.61,0.43,0.083,0.84,0.0,0.0,0.0,0.0,93.637,8.789103293,8.041562062,6.721357921,5.076413939,7.390974532,-9.004852937,-9.004852937,-9.004852937,-9.004852937
46,Unidentified sandy loam,Sandy Loam,1922,1.5,Sand mold cast iron (southern ore),pipe,63,Z,1.8,intact,Denver,CO,G,1500.0,7.0,Neutral,,,,,,,,,50.0,14.4,7.6,23.2,,0.0,27,Cast,Good,Northern,547.88,547.0,549.27,1.0025,3.4,1.61,0.43,0.083,0.84,0.0,0.0,0.0,0.0,93.637,8.789103293,8.041562062,6.721357921,5.076413939,7.390974532,-9.004852937,-9.004852937,-9.004852937,-9.004852937
46,Unidentified sandy loam,Sandy Loam,1922,4.0,Sand mold cast iron (southern ore),pipe,63,Z,5.5,intact,Denver,CO,G,1500.0,7.0,Neutral,,,,,,,,,50.0,14.4,7.6,23.2,,0.0,27,Cast,Good,Northern,1461.0,1461.0,1678.33,1.1488,3.4,1.61,0.43,0.083,0.84,0.0,0.0,0.0,0.0,93.637,8.789103293,8.041562062,6.721357921,5.076413939,7.390974532,-9.004852937,-9.004852937,-9.004852937,-9.004852937
46,Unidentified sandy loam,Sandy Loam,1922,5.1,Sand mold cast iron (southern ore),pipe,63,Z,3.6,intact,Denver,CO,G,1500.0,7.0,Neutral,,,,,,,,,50.0,14.4,7.6,23.2,,0.0,27,Cast,Good,Northern,1862.77,1862.0,1098.55,0.5897,3.4,1.61,0.43,0.083,0.84,0.0,0.0,0.0,0.0,93.637,8.789103293,8.041562062,6.721357921,5.076413939,7.390974532,-9.004852937,-9.004852937,-9.004852937,-9.004852937
46,Unidentified sandy loam,Sandy Loam,1922,8.0,Sand mold cast iron (southern ore),pipe,63,Z,6.6,intact,Denver,CO,G,1500.0,7.0,Neutral,,,,,,,,,50.0,14.4,7.6,23.2,,0.0,27,Cast,Good,Northern,2922.0,2922.0,2014.0,0.6893,3.4,1.61,0.43,0.083,0.84,0.0,0.0,0.0,0.0,93.637,8.789103293,8.041562062,6.721357921,5.076413939,7.390974532,-9.004852937,-9.004852937,-9.004852937,-9.004852937
46,Unidentified sandy loam,Sandy Loam,1922,10.2,Sand mold cast iron (southern ore),pipe,63,Z,8.1,intact,Denver,CO,G,1500.0,7.0,Neutral,,,,,,,,,50.0,14.4,7.6,23.2,,0.0,27,Cast,Good,Northern,3725.55,3725.0,2471.73,0.6635,3.4,1.61,0.43,0.083,0.84,0.0,0.0,0.0,0.0,93.637,8.789103293,8.041562062,6.721357921,5.076413939,7.390974532,-9.004852937,-9.004852937,-9.004852937,-9.004852937
46,Unidentified sandy loam,Sandy Loam,1922,12.0,Sand mold cast iron (southern ore),pipe,63,Z,8.1,intact,Denver,CO,G,1500.0,7.0,Neutral,,,,,,,,,50.0,14.4,7.6,23.2,,0.0,27,Cast,Good,Northern,4383.0,4383.0,2471.73,0.5639,3.4,1.61,0.43,0.083,0.84,0.0,0.0,0.0,0.0,93.637,8.789103293,8.041562062,6.721357921,5.076413939,7.390974532,-9.004852937,-9.004852937,-9.004852937,-9.004852937
47,Unidentified silt loam,Silty Clay,1922,1.5,Sand mold cast iron (southern ore),pipe,63,Z,0.7,intact,Salt Lake City,UT,P,1770.0,7.6,Mildly Alkaline,3,0.67,0.72,0.39,0.0,0.88,0.06,0.48,51.6,16.1,25.7,2.6,4.72,3.7,27,Cast,Poor,Northern,547.88,547.0,213.61,0.3899,3.4,1.61,0.43,0.083,0.84,0.0,0.0,0.0,0.0,93.637,8.789103293,8.041562062,6.721357921,5.076413939,7.390974532,-9.004852937,-9.004852937,-9.004852937,-9.004852937
47,Unidentified silt loam,Silty Clay,1922,4.1,Sand mold cast iron (southern ore),pipe,63,Z,2.6,intact,Salt Lake City,UT,P,1770.0,7.6,Mildly Alkaline,3,0.67,0.72,0.39,0.0,0.88,0.06,0.48,51.6,16.1,25.7,2.6,4.72,3.7,27,Cast,Poor,Northern,1497.52,1497.0,793.39,0.5298,3.4,1.61,0.43,0.083,0.84,0.0,0.0,0.0,0.0,93.637,8.789103293,8.041562062,6.721357921,5.076413939,7.390974532,-9.004852937,-9.004852937,-9.004852937,-9.004852937
47,Unidentified silt loam,Silty Clay,1922,6.1,Sand mold cast iron (southern ore),pipe,63,Z,2.9,intact,Salt Lake City,UT,P,1770.0,7.6,Mildly Alkaline,3,0.67,0.72,0.39,0.0,0.88,0.06,0.48,51.6,16.1,25.7,2.6,4.72,3.7,27,Cast,Poor,Northern,2228.03,2228.0,884.94,0.3972,3.4,1.61,0.43,0.083,0.84,0.0,0.0,0.0,0.0,93.637,8.789103293,8.041562062,6.721357921,5.076413939,7.390974532,-9.004852937,-9.004852937,-9.004852937,-9.004852937
47,Unidentified silt loam,Silty Clay,1922,8.0,Sand mold cast iron (southern ore),pipe,63,Z,3.0,intact,Salt Lake City,UT,P,1770.0,7.6,Mildly Alkaline,3,0.67,0.72,0.39,0.0,0.88,0.06,0.48,51.6,16.1,25.7,2.6,4.72,3.7,27,Cast,Poor,Northern,2922.0,2922.0,915.46,0.3133,3.4,1.61,0.43,0.083,0.84,0.0,0.0,0.0,0.0,93.637,8.789103293,8.041562062,6.721357921,5.076413939,7.390974532,-9.004852937,-9.004852937,-9.004852937,-9.004852937
47,Unidentified silt loam,Silty Clay,1922,12.1,Sand mold cast iron (southern ore),pipe,63,Z,4.3,intact,Salt Lake City,UT,P,1770.0,7.6,Mildly Alkaline,3,0.67,0.72,0.39,0.0,0.88,0.06,0.48,51.6,16.1,25.7,2.6,4.72,3.7,27,Cast,Poor,Northern,4419.52,4419.0,1312.15,0.2969,3.4,1.61,0.43,0.083,0.84,0.0,0.0,0.0,0.0,93.637,8.789103293,8.041562062,6.721357921,5.076413939,7.390974532,-9.004852937,-9.004852937,-9.004852937,-9.004852937
47,Unidentified silt loam,Silty Clay,1922,17.4,Sand mold cast iron (southern ore),pipe,63,Z,6.5,intact,Salt Lake City,UT,P,1770.0,7.6,Mildly Alkaline,3,0.67,0.72,0.39,0.0,0.88,0.06,0.48,51.6,16.1,25.7,2.6,4.72,3.7,27,Cast,Poor,Northern,6355.35,6355.0,1983.49,0.3121,3.4,1.61,0.43,0.083,0.84,0.0,0.0,0.0,0.0,93.637,8.789103293,8.041562062,6.721357921,5.076413939,7.390974532,-9.004852937,-9.004852937,-9.004852937,-9.004852937
11,Hagerstown loam,Clay,1922,1.4,Sand mold cast iron (southern ore),pipe,63,Z,0.2,intact,Loch Raven,MD,G,11000.0,5.3,Strongly Acid,40.8,,,,,,,,55.4,42.6,32.0,15.5,4.49,8.6,27,Cast,Good,Northern,511.35,511.0,61.03,0.1194,3.4,1.61,0.43,0.083,0.84,0.0,0.0,0.0,0.0,93.637,8.789103293,8.041562062,6.721357921,5.076413939,7.390974532,-9.004852937,-9.004852937,-9.004852937,-9.004852937
11,Hagerstown loam,Clay,1922,4.0,Sand mold cast iron (southern ore),pipe,63,Z,1.4,intact,Loch Raven,MD,G,11000.0,5.3,Strongly Acid,40.8,,,,,,,,55.4,42.6,32.0,15.5,4.49,8.6,27,Cast,Good,Northern,1461.0,1461.0,427.21,0.2924,3.4,1.61,0.43,0.083,0.84,0.0,0.0,0.0,0.0,93.637,8.789103293,8.041562062,6.721357921,5.076413939,7.390974532,-9.004852937,-9.004852937,-9.004852937,-9.004852937
11,Hagerstown loam,Clay,1922,6.0,Sand mold cast iron (southern ore),pipe,63,Z,1.3,intact,Loch Raven,MD,G,11000.0,5.3,Strongly Acid,40.8,,,,,,,,55.4,42.6,32.0,15.5,4.49,8.6,27,Cast,Good,Northern,2191.5,2191.0,396.7,0.181,3.4,1.61,0.43,0.083,0.84,0.0,0.0,0.0,0.0,93.637,8.789103293,8.041562062,6.721357921,5.076413939,7.390974532,-9.004852937,-9.004852937,-9.004852937,-9.004852937
11,Hagerstown loam,Clay,1922,7.8,Sand mold cast iron (southern ore),pipe,63,Z,1.3,intact,Loch Raven,MD,G,11000.0,5.3,Strongly Acid,40.8,,,,,,,,55.4,42.6,32.0,15.5,4.49,8.6,27,Cast,Good,Northern,2848.95,2848.0,396.7,0.1392,3.4,1.61,0.43,0.083,0.84,0.0,0.0,0.0,0.0,93.637,8.789103293,8.041562062,6.721357921,5.076413939,7.390974532,-9.004852937,-9.004852937,-9.004852937,-9.004852937
11,Hagerstown loam,Clay,1922,10.0,Sand mold cast iron (southern ore),pipe,63,Z,1.8,intact,Loch Raven,MD,G,11000.0,5.3,Strongly Acid,40.8,,,,,,,,55.4,42.6,32.0,15.5,4.49,8.6,27,Cast,Good,Northern,3652.5,3652.0,549.27,0.1504,3.4,1.61,0.43,0.083,0.84,0.0,0.0,0.0,0.0,93.637,8.789103293,8.041562062,6.721357921,5.076413939,7.390974532,-9.004852937,-9.004852937,-9.004852937,-9.004852937
11,Hagerstown loam,Clay,1922,11.9,Sand mold cast iron (southern ore),pipe,63,Z,2.3,intact,Loch Raven,MD,G,11000.0,5.3,Strongly Acid,40.8,,,,,,,,55.4,42.6,32.0,15.5,4.49,8.6,27,Cast,Good,Northern,4346.48,4346.0,701.85,0.1615,3.4,1.61,0.43,0.083,0.84,0.0,0.0,0.0,0.0,93.637,8.789103293,8.041562062,6.721357921,5.076413939,7.390974532,-9.004852937,-9.004852937,-9.004852937,-9.004852937
23,Merced silt loam,Clay,1922,1.9,Sand mold cast iron (southern ore),pipe,63,Z,20.3,intact,Buttonwillo,CA,F,278.0,9.4,Very Strongly Alkaline,A,8.38,0.38,0.22,0.02,1.87,4.42,5.57,65.0,6.0,24.7,6.1,1.69,0.2,27,Cast,Fair,Southern,693.98,693.0,6194.58,8.9262,3.4,1.61,0.43,0.083,0.84,0.0,0.0,0.0,0.0,93.637,8.789103293,8.041562062,6.721357921,5.076413939,7.390974532,-9.004852937,-9.004852937,-9.004852937,-9.004852937
23,Merced silt loam,Clay,1922,4.3,Sand mold cast iron (southern ore),pipe,63,Z,35.2,intact,Buttonwillo,CA,F,278.0,9.4,Very Strongly Alkaline,A,8.38,0.38,0.22,0.02,1.87,4.42,5.57,65.0,6.0,24.7,6.1,1.69,0.2,27,Cast,Fair,Southern,1570.58,1570.0,10741.34,6.8391,3.4,1.61,0.43,0.083,0.84,0.0,0.0,0.0,0.0,93.637,8.789103293,8.041562062,6.721357921,5.076413939,7.390974532,-9.004852937,-9.004852937,-9.004852937,-9.004852937
23,Merced silt loam,Clay,1922,6.2,Sand mold cast iron (southern ore),pipe,63,Z,34.9,intact,Buttonwillo,CA,F,278.0,9.4,Very Strongly Alkaline,A,8.38,0.38,0.22,0.02,1.87,4.42,5.57,65.0,6.0,24.7,6.1,1.69,0.2,27,Cast,Fair,Southern,2264.55,2264.0,10649.79,4.7028,3.4,1.61,0.43,0.083,0.84,0.0,0.0,0.0,0.0,93.637,8.789103293,8.041562062,6.721357921,5.076413939,7.390974532,-9.004852937,-9.004852937,-9.004852937,-9.004852937
23,Merced silt loam,Clay,1922,8.0,Sand mold cast iron (southern ore),pipe,63,Z,45.6,intact,Buttonwillo,CA,F,278.0,9.4,Very Strongly Alkaline,A,8.38,0.38,0.22,0.02,1.87,4.42,5.57,65.0,6.0,24.7,6.1,1.69,0.2,27,Cast,Fair,Southern,2922.0,2922.0,13914.92,4.7621,3.4,1.61,0.43,0.083,0.84,0.0,0.0,0.0,0.0,93.637,8.789103293,8.041562062,6.721357921,5.076413939,7.390974532,-9.004852937,-9.004852937,-9.004852937,-9.004852937
23,Merced silt loam,Clay,1922,10.2,Sand mold cast iron (southern ore),pipe,63,Z,62.3,intact,Buttonwillo,CA,F,278.0,9.4,Very Strongly Alkaline,A,8.38,0.38,0.22,0.02,1.87,4.42,5.57,65.0,6.0,24.7,6.1,1.69,0.2,27,Cast,Fair,Southern,3725.55,3725.0,19010.95,5.1029,3.4,1.61,0.43,0.083,0.84,0.0,0.0,0.0,0.0,93.637,8.789103293,8.041562062,6.721357921,5.076413939,7.390974532,-9.004852937,-9.004852937,-9.004852937,-9.004852937
23,Merced silt loam,Clay,1922,12.1,Sand mold cast iron (southern ore),pipe,63,Z,0.0,destroyed,Buttonwillo,CA,F,278.0,9.4,Very Strongly Alkaline,A,8.38,0.38,0.22,0.02,1.87,4.42,5.57,65.0,6.0,24.7,6.1,1.69,0.2,27,Cast,Fair,Southern,4419.52,4419.0,0.0,0.0,3.4,1.61,0.43,0.083,0.84,0.0,0.0,0.0,0.0,93.637,8.789103293,8.041562062,6.721357921,5.076413939,7.390974532,-9.004852937,-9.004852937,-9.004852937,-9.004852937
29,Muck,Muck,1922,2.0,Sand mold cast iron (southern ore),pipe,63,Z,4.5,intact,New Orleans,LA,VP,1270.0,4.2,Extremely Acid,28.1,2.15,1.92,1.55,0.0,0.0,1.69,2.3,69.3,57.4,34.5,26.6,,5.8,27,Cast,Very Poor,Southern,730.5,730.0,1373.18,1.8798,3.4,1.61,0.43,0.083,0.84,0.0,0.0,0.0,0.0,93.637,8.789103293,8.041562062,6.721357921,5.076413939,7.390974532,-9.004852937,-9.004852937,-9.004852937,-9.004852937
29,Muck,Muck,1922,4.1,Sand mold cast iron (southern ore),pipe,63,Z,12.6,intact,New Orleans,LA,VP,1270.0,4.2,Extremely Acid,28.1,2.15,1.92,1.55,0.0,0.0,1.69,2.3,69.3,57.4,34.5,26.6,,5.8,27,Cast,Very Poor,Southern,1497.52,1497.0,3844.91,2.5675,3.4,1.61,0.43,0.083,0.84,0.0,0.0,0.0,0.0,93.637,8.789103293,8.041562062,6.721357921,5.076413939,7.390974532,-9.004852937,-9.004852937,-9.004852937,-9.004852937
29,Muck,Muck,1922,6.0,Sand mold cast iron (southern ore),pipe,63,Z,10.8,intact,New Orleans,LA,VP,1270.0,4.2,Extremely Acid,28.1,2.15,1.92,1.55,0.0,0.0,1.69,2.3,69.3,57.4,34.5,26.6,,5.8,27,Cast,Very Poor,Southern,2191.5,2191.0,3295.64,1.5038,3.4,1.61,0.43,0.083,0.84,0.0,0.0,0.0,0.0,93.637,8.789103293,8.041562062,6.721357921,5.076413939,7.390974532,-9.004852937,-9.004852937,-9.004852937,-9.004852937
29,Muck,Muck,1922,8.0,Sand mold cast iron (southern ore),pipe,63,Z,14.5,intact,New Orleans,LA,VP,1270.0,4.2,Extremely Acid,28.1,2.15,1.92,1.55,0.0,0.0,1.69,2.3,69.3,57.4,34.5,26.6,,5.8,27,Cast,Very Poor,Southern,2922.0,2922.0,4424.7,1.5143,3.4,1.61,0.43,0.083,0.84,0.0,0.0,0.0,0.0,93.637,8.789103293,8.041562062,6.721357921,5.076413939,7.390974532,-9.004852937,-9.004852937,-9.004852937,-9.004852937
29,Muck,Muck,1922,10.0,Sand mold cast iron (southern ore),pipe,63,Z,17.4,intact,New Orleans,LA,VP,1270.0,4.2,Extremely Acid,28.1,2.15,1.92,1.55,0.0,0.0,1.69,2.3,69.3,57.4,34.5,26.6,,5.8,27,Cast,Very Poor,Southern,3652.5,3652.0,5309.64,1.4537,3.4,1.61,0.43,0.083,0.84,0.0,0.0,0.0,0.0,93.637,8.789103293,8.041562062,6.721357921,5.076413939,7.390974532,-9.004852937,-9.004852937,-9.004852937,-9.004852937
29,Muck,Muck,1922,12.0,Sand mold cast iron (southern ore),pipe,63,Z,20.8,intact,New Orleans,LA,VP,1270.0,4.2,Extremely Acid,28.1,2.15,1.92,1.55,0.0,0.0,1.69,2.3,69.3,57.4,34.5,26.6,,5.8,27,Cast,Very Poor,Southern,4383.0,4383.0,6347.16,1.4481,3.4,1.61,0.43,0.083,0.84,0.0,0.0,0.0,0.0,93.637,8.789103293,8.041562062,6.721357921,5.076413939,7.390974532,-9.004852937,-9.004852937,-9.004852937,-9.004852937
3,Cecil clay loam,Clay,1922,2.0,Sand mold cast iron (southern ore),pipe,63,Z,1.5,intact,Atlanta,GA,G,30000.0,5.2,Strongly Acid,11.5,,,,,,,,61.2,48.3,29.4,18.2,1.6,7.0,27,Cast,Good,Southern,730.5,730.0,457.73,0.6266,3.4,1.61,0.43,0.083,0.84,0.0,0.0,0.0,0.0,93.637,8.789103293,8.041562062,6.721357921,5.076413939,7.390974532,-9.004852937,-9.004852937,-9.004852937,-9.004852937
3,Cecil clay loam,Clay,1922,4.1,Sand mold cast iron (southern ore),pipe,63,Z,5.0,intact,Atlanta,GA,G,30000.0,5.2,Strongly Acid,11.5,,,,,,,,61.2,48.3,29.4,18.2,1.6,7.0,27,Cast,Good,Southern,1497.52,1497.0,1525.76,1.0189,3.4,1.61,0.43,0.083,0.84,0.0,0.0,0.0,0.0,93.637,8.789103293,8.041562062,6.721357921,5.076413939,7.390974532,-9.004852937,-9.004852937,-9.004852937,-9.004852937
3,Cecil clay loam,Clay,1922,6.0,Sand mold cast iron (southern ore),pipe,63,Z,3.6,intact,Atlanta,GA,G,30000.0,5.2,Strongly Acid,11.5,,,,,,,,61.2,48.3,29.4,18.2,1.6,7.0,27,Cast,Good,Southern,2191.5,2191.0,1098.55,0.5013,3.4,1.61,0.43,0.083,0.84,0.0,0.0,0.0,0.0,93.637,8.789103293,8.041562062,6.721357921,5.076413939,7.390974532,-9.004852937,-9.004852937,-9.004852937,-9.004852937
3,Cecil clay loam,Clay,1922,8.0,Sand mold cast iron (southern ore),pipe,63,Z,4.8,intact,Atlanta,GA,G,30000.0,5.2,Strongly Acid,11.5,,,,,,,,61.2,48.3,29.4,18.2,1.6,7.0,27,Cast,Good,Southern,2922.0,2922.0,1464.73,0.5013,3.4,1.61,0.43,0.083,0.84,0.0,0.0,0.0,0.0,93.637,8.789103293,8.041562062,6.721357921,5.076413939,7.390974532,-9.004852937,-9.004852937,-9.004852937,-9.004852937
3,Cecil clay loam,Clay,1922,10.1,Sand mold cast iron (southern ore),pipe,63,Z,4.2,intact,Atlanta,GA,G,30000.0,5.2,Strongly Acid,11.5,,,,,,,,61.2,48.3,29.4,18.2,1.6,7.0,27,Cast,Good,Southern,3689.03,3689.0,1281.64,0.3474,3.4,1.61,0.43,0.083,0.84,0.0,0.0,0.0,0.0,93.637,8.789103293,8.041562062,6.721357921,5.076413939,7.390974532,-9.004852937,-9.004852937,-9.004852937,-9.004852937
3,Cecil clay loam,Clay,1922,12.1,Sand mold cast iron (southern ore),pipe,63,Z,4.2,intact,Atlanta,GA,G,30000.0,5.2,Strongly Acid,11.5,,,,,,,,61.2,48.3,29.4,18.2,1.6,7.0,27,Cast,Good,Southern,4419.52,4419.0,1281.64,0.29,3.4,1.61,0.43,0.083,0.84,0.0,0.0,0.0,0.0,93.637,8.789103293,8.041562062,6.721357921,5.076413939,7.390974532,-9.004852937,-9.004852937,-9.004852937,-9.004852937
40,Sharkey clay,Silty Clay,1922,2.0,Sand mold cast iron (southern ore),pipe,63,Z,2.6,intact,New Orleans,LA,P,970.0,6.0,Medium Acid,9.4,0.56,0.58,0.44,0.0,0.93,0.07,0.28,69.3,57.4,33.0,2.3,1.78,16.4,27,Cast,Poor,Southern,730.5,730.0,793.39,1.0861,3.4,1.61,0.43,0.083,0.84,0.0,0.0,0.0,0.0,93.637,8.789103293,8.041562062,6.721357921,5.076413939,7.390974532,-9.004852937,-9.004852937,-9.004852937,-9.004852937
40,Sharkey clay,Silty Clay,1922,4.1,Sand mold cast iron (southern ore),pipe,63,Z,6.1,intact,New Orleans,LA,P,970.0,6.0,Medium Acid,9.4,0.56,0.58,0.44,0.0,0.93,0.07,0.28,69.3,57.4,33.0,2.3,1.78,16.4,27,Cast,Poor,Southern,1497.52,1497.0,1861.43,1.243,3.4,1.61,0.43,0.083,0.84,0.0,0.0,0.0,0.0,93.637,8.789103293,8.041562062,6.721357921,5.076413939,7.390974532,-9.004852937,-9.004852937,-9.004852937,-9.004852937
40,Sharkey clay,Silty Clay,1922,6.0,Sand mold cast iron (southern ore),pipe,63,Z,9.1,intact,New Orleans,LA,P,970.0,6.0,Medium Acid,9.4,0.56,0.58,0.44,0.0,0.93,0.07,0.28,69.3,57.4,33.0,2.3,1.78,16.4,27,Cast,Poor,Southern,2191.5,2191.0,2776.88,1.2671,3.4,1.61,0.43,0.083,0.84,0.0,0.0,0.0,0.0,93.637,8.789103293,8.041562062,6.721357921,5.076413939,7.390974532,-9.004852937,-9.004852937,-9.004852937,-9.004852937
40,Sharkey clay,Silty Clay,1922,8.0,Sand mold cast iron (southern ore),pipe,63,Z,9.6,intact,New Orleans,LA,P,970.0,6.0,Medium Acid,9.4,0.56,0.58,0.44,0.0,0.93,0.07,0.28,69.3,57.4,33.0,2.3,1.78,16.4,27,Cast,Poor,Southern,2922.0,2922.0,2929.46,1.0026,3.4,1.61,0.43,0.083,0.84,0.0,0.0,0.0,0.0,93.637,8.789103293,8.041562062,6.721357921,5.076413939,7.390974532,-9.004852937,-9.004852937,-9.004852937,-9.004852937
40,Sharkey clay,Silty Clay,1922,10.0,Sand mold cast iron (southern ore),pipe,63,Z,9.1,intact,New Orleans,LA,P,970.0,6.0,Medium Acid,9.4,0.56,0.58,0.44,0.0,0.93,0.07,0.28,69.3,57.4,33.0,2.3,1.78,16.4,27,Cast,Poor,Southern,3652.5,3652.0,2776.88,0.7603,3.4,1.61,0.43,0.083,0.84,0.0,0.0,0.0,0.0,93.637,8.789103293,8.041562062,6.721357921,5.076413939,7.390974532,-9.004852937,-9.004852937,-9.004852937,-9.004852937
40,Sharkey clay,Silty Clay,1922,12.0,Sand mold cast iron (southern ore),pipe,63,Z,13.6,intact,New Orleans,LA,P,970.0,6.0,Medium Acid,9.4,0.56,0.58,0.44,0.0,0.93,0.07,0.28,69.3,57.4,33.0,2.3,1.78,16.4,27,Cast,Poor,Southern,4383.0,4383.0,4150.06,0.9469,3.4,1.61,0.43,0.083,0.84,0.0,0.0,0.0,0.0,93.637,8.789103293,8.041562062,6.721357921,5.076413939,7.390974532,-9.004852937,-9.004852937,-9.004852937,-9.004852937
42,Susquehanna clay,Clay,1922,2.0,Sand mold cast iron (southern ore),pipe,63,Z,3.5,intact,Meridian,MS,F,13700.0,4.7,Very Strongly Acid,28.2,,,,,,,,64.0,53.0,34.8,14.9,1.79,4.7,27,Cast,Fair,Southern,730.5,730.0,1068.03,1.4621,3.4,1.61,0.43,0.083,0.84,0.0,0.0,0.0,0.0,93.637,8.789103293,8.041562062,6.721357921,5.076413939,7.390974532,-9.004852937,-9.004852937,-9.004852937,-9.004852937
42,Susquehanna clay,Clay,1922,4.1,Sand mold cast iron (southern ore),pipe,63,Z,11.1,intact,Meridian,MS,F,13700.0,4.7,Very Strongly Acid,28.2,,,,,,,,64.0,53.0,34.8,14.9,1.79,4.7,27,Cast,Fair,Southern,1497.52,1497.0,3387.18,2.2619,3.4,1.61,0.43,0.083,0.84,0.0,0.0,0.0,0.0,93.637,8.789103293,8.041562062,6.721357921,5.076413939,7.390974532,-9.004852937,-9.004852937,-9.004852937,-9.004852937
42,Susquehanna clay,Clay,1922,6.0,Sand mold cast iron (southern ore),pipe,63,Z,10.3,intact,Meridian,MS,F,13700.0,4.7,Very Strongly Acid,28.2,,,,,,,,64.0,53.0,34.8,14.9,1.79,4.7,27,Cast,Fair,Southern,2191.5,2191.0,3143.06,1.4342,3.4,1.61,0.43,0.083,0.84,0.0,0.0,0.0,0.0,93.637,8.789103293,8.041562062,6.721357921,5.076413939,7.390974532,-9.004852937,-9.004852937,-9.004852937,-9.004852937
42,Susquehanna clay,Clay,1922,8.0,Sand mold cast iron (southern ore),pipe,63,Z,11.2,intact,Meridian,MS,F,13700.0,4.7,Very Strongly Acid,28.2,,,,,,,,64.0,53.0,34.8,14.9,1.79,4.7,27,Cast,Fair,Southern,2922.0,2922.0,3417.7,1.1696,3.4,1.61,0.43,0.083,0.84,0.0,0.0,0.0,0.0,93.637,8.789103293,8.041562062,6.721357921,5.076413939,7.390974532,-9.004852937,-9.004852937,-9.004852937,-9.004852937
42,Susquehanna clay,Clay,1922,10.1,Sand mold cast iron (southern ore),pipe,63,Z,21.8,intact,Meridian,MS,F,13700.0,4.7,Very Strongly Acid,28.2,,,,,,,,64.0,53.0,34.8,14.9,1.79,4.7,27,Cast,Fair,Southern,3689.03,3689.0,6652.31,1.8033,3.4,1.61,0.43,0.083,0.84,0.0,0.0,0.0,0.0,93.637,8.789103293,8.041562062,6.721357921,5.076413939,7.390974532,-9.004852937,-9.004852937,-9.004852937,-9.004852937
42,Susquehanna clay,Clay,1922,12.0,Sand mold cast iron (southern ore),pipe,63,Z,30.4,intact,Meridian,MS,F,13700.0,4.7,Very Strongly Acid,28.2,,,,,,,,64.0,53.0,34.8,14.9,1.79,4.7,27,Cast,Fair,Southern,4383.0,4383.0,9276.61,2.1165,3.4,1.61,0.43,0.083,0.84,0.0,0.0,0.0,0.0,93.637,8.789103293,8.041562062,6.721357921,5.076413939,7.390974532,-9.004852937,-9.004852937,-9.004852937,-9.004852937
43,Tidal marsh,Marsh,1922,1.3,Sand mold cast iron (southern ore),pipe,63,Z,1.0,intact,Elizabeth,NJ,VP,60.0,3.1,Extremely Acid,36.8,45.4,5.17,9.45,0.0,0.0,43.3,37.0,52.0,43.0,55.4,,,,27,Cast,Very Poor,Northern,474.82,474.0,305.15,0.6427,3.4,1.61,0.43,0.083,0.84,0.0,0.0,0.0,0.0,93.637,8.789103293,8.041562062,6.721357921,5.076413939,7.390974532,-9.004852937,-9.004852937,-9.004852937,-9.004852937
43,Tidal marsh,Marsh,1922,4.1,Sand mold cast iron (southern ore),pipe,63,Z,2.9,intact,Elizabeth,NJ,VP,60.0,3.1,Extremely Acid,36.8,45.4,5.17,9.45,0.0,0.0,43.3,37.0,52.0,43.0,55.4,,,,27,Cast,Very Poor,Northern,1497.52,1497.0,884.94,0.5909,3.4,1.61,0.43,0.083,0.84,0.0,0.0,0.0,0.0,93.637,8.789103293,8.041562062,6.721357921,5.076413939,7.390974532,-9.004852937,-9.004852937,-9.004852937,-9.004852937
43,Tidal marsh,Marsh,1922,6.2,Sand mold cast iron (southern ore),pipe,63,Z,7.2,intact,Elizabeth,NJ,VP,60.0,3.1,Extremely Acid,36.8,45.4,5.17,9.45,0.0,0.0,43.3,37.0,52.0,43.0,55.4,,,,27,Cast,Very Poor,Northern,2264.55,2264.0,2197.09,0.9702,3.4,1.61,0.43,0.083,0.84,0.0,0.0,0.0,0.0,93.637,8.789103293,8.041562062,6.721357921,5.076413939,7.390974532,-9.004852937,-9.004852937,-9.004852937,-9.004852937
43,Tidal marsh,Marsh,1922,8.0,Sand mold cast iron (southern ore),pipe,63,Z,7.5,intact,Elizabeth,NJ,VP,60.0,3.1,Extremely Acid,36.8,45.4,5.17,9.45,0.0,0.0,43.3,37.0,52.0,43.0,55.4,,,,27,Cast,Very Poor,Northern,2922.0,2922.0,2288.64,0.7832,3.4,1.61,0.43,0.083,0.84,0.0,0.0,0.0,0.0,93.637,8.789103293,8.041562062,6.721357921,5.076413939,7.390974532,-9.004852937,-9.004852937,-9.004852937,-9.004852937
43,Tidal marsh,Marsh,1922,9.9,Sand mold cast iron (southern ore),pipe,63,Z,9.4,intact,Elizabeth,NJ,VP,60.0,3.1,Extremely Acid,36.8,45.4,5.17,9.45,0.0,0.0,43.3,37.0,52.0,43.0,55.4,,,,27,Cast,Very Poor,Northern,3615.97,3615.0,2868.43,0.7933,3.4,1.61,0.43,0.083,0.84,0.0,0.0,0.0,0.0,93.637,8.789103293,8.041562062,6.721357921,5.076413939,7.390974532,-9.004852937,-9.004852937,-9.004852937,-9.004852937
43,Tidal marsh,Marsh,1922,12.0,Sand mold cast iron (southern ore),pipe,63,Z,15.3,intact,Elizabeth,NJ,VP,60.0,3.1,Extremely Acid,36.8,45.4,5.17,9.45,0.0,0.0,43.3,37.0,52.0,43.0,55.4,,,,27,Cast,Very Poor,Northern,4383.0,4383.0,4668.82,1.0652,3.4,1.61,0.43,0.083,0.84,0.0,0.0,0.0,0.0,93.637,8.789103293,8.041562062,6.721357921,5.076413939,7.390974532,-9.004852937,-9.004852937,-9.004852937,-9.004852937
53,Cecil clay loam,Clay Loam,1941,5.0,Plain cast iron,pipe,70,A,3.2,intact,Atlanta,GA,G,17790.0,4.8,Very Strongly Acid,5.4,,,,,,,,61.2,48.3,33.7,18.2,1.6,7.0,29,Cast,Good,Southern,1826.25,1826.0,976.49,0.5347,3.22,2.19,0.91,0.12,0.0,0.0,0.0,0.0,0.0,93.56,10.39738712,10.01190731,9.133695133,7.107742742,-7.330146462,-7.330146462,-7.330146462,-7.330146462,-7.330146462
53,Cecil clay loam,Clay Loam,1941,7.2,Plain cast iron,pipe,70,A,5.1,intact,Atlanta,GA,G,17790.0,4.8,Very Strongly Acid,5.4,,,,,,,,61.2,48.3,33.7,18.2,1.6,7.0,29,Cast,Good,Southern,2629.8,2629.0,1556.27,0.5918,3.22,2.19,0.91,0.12,0.0,0.0,0.0,0.0,0.0,93.56,10.39738712,10.01190731,9.133695133,7.107742742,-7.330146462,-7.330146462,-7.330146462,-7.330146462,-7.330146462
53,Cecil clay loam,Clay Loam,1941,8.7,Plain cast iron,pipe,70,A,6.0,intact,Atlanta,GA,G,17790.0,4.8,Very Strongly Acid,5.4,,,,,,,,61.2,48.3,33.7,18.2,1.6,7.0,29,Cast,Good,Southern,3177.67,3177.0,1830.91,0.5762,3.22,2.19,0.91,0.12,0.0,0.0,0.0,0.0,0.0,93.56,10.39738712,10.01190731,9.133695133,7.107742742,-7.330146462,-7.330146462,-7.330146462,-7.330146462,-7.330146462
53,Cecil clay loam,Clay Loam,1941,11.0,Plain cast iron,pipe,70,A,5.9,intact,Atlanta,GA,G,17790.0,4.8,Very Strongly Acid,5.4,,,,,,,,61.2,48.3,33.7,18.2,1.6,7.0,29,Cast,Good,Southern,4017.75,4017.0,1800.4,0.4481,3.22,2.19,0.91,0.12,0.0,0.0,0.0,0.0,0.0,93.56,10.39738712,10.01190731,9.133695133,7.107742742,-7.330146462,-7.330146462,-7.330146462,-7.330146462,-7.330146462
55,Hagerstown loam,Silty Clay Loam,1941,5.0,Plain cast iron,pipe,70,A,2.2,intact,Loch Raven,MD,G,5210.0,5.8,Medium Acid,10.9,,,,,,,,55.4,42.6,32.0,15.5,1.49,8.6,29,Cast,Good,Northern,1826.25,1826.0,671.33,0.3676,3.22,2.19,0.91,0.12,0.0,0.0,0.0,0.0,0.0,93.56,10.39738712,10.01190731,9.133695133,7.107742742,-7.330146462,-7.330146462,-7.330146462,-7.330146462,-7.330146462
55,Hagerstown loam,Silty Clay Loam,1941,7.2,Plain cast iron,pipe,70,A,3.8,intact,Loch Raven,MD,G,5210.0,5.8,Medium Acid,10.9,,,,,,,,55.4,42.6,32.0,15.5,1.49,8.6,29,Cast,Good,Northern,2629.8,2629.0,1159.58,0.4409,3.22,2.19,0.91,0.12,0.0,0.0,0.0,0.0,0.0,93.56,10.39738712,10.01190731,9.133695133,7.107742742,-7.330146462,-7.330146462,-7.330146462,-7.330146462,-7.330146462
55,Hagerstown loam,Silty Clay Loam,1941,8.7,Plain cast iron,pipe,70,A,5.1,intact,Loch Raven,MD,G,5210.0,5.8,Medium Acid,10.9,,,,,,,,55.4,42.6,32.0,15.5,1.49,8.6,29,Cast,Good,Northern,3177.67,3177.0,1556.27,0.4898,3.22,2.19,0.91,0.12,0.0,0.0,0.0,0.0,0.0,93.56,10.39738712,10.01190731,9.133695133,7.107742742,-7.330146462,-7.330146462,-7.330146462,-7.330146462,-7.330146462
55,Hagerstown loam,Silty Clay Loam,1941,11.0,Plain cast iron,pipe,70,A,3.5,intact,Loch Raven,MD,G,5210.0,5.8,Medium Acid,10.9,,,,,,,,55.4,42.6,32.0,15.5,1.49,8.6,29,Cast,Good,Northern,4017.75,4017.0,1068.03,0.2658,3.22,2.19,0.91,0.12,0.0,0.0,0.0,0.0,0.0,93.56,10.39738712,10.01190731,9.133695133,7.107742742,-7.330146462,-7.330146462,-7.330146462,-7.330146462,-7.330146462
56,Lake Charles clay,Clay,1941,5.0,Plain cast iron,pipe,70,A,6.5,intact,El Vista,TX,VP,406.0,7.1,Neutral,5.1,3.12,0.69,0.47,0.0,0.8,1.59,3.04,69.0,49.0,28.7,5.0,2.03,30.1,29,Cast,Very Poor,Southern,1826.25,1826.0,1983.49,1.0861,3.22,2.19,0.91,0.12,0.0,0.0,0.0,0.0,0.0,93.56,10.39738712,10.01190731,9.133695133,7.107742742,-7.330146462,-7.330146462,-7.330146462,-7.330146462,-7.330146462
56,Lake Charles clay,Clay,1941,7.2,Plain cast iron,pipe,70,A,19.4,intact,El Vista,TX,VP,406.0,7.1,Neutral,5.1,3.12,0.69,0.47,0.0,0.8,1.59,3.04,69.0,49.0,28.7,5.0,2.03,30.1,29,Cast,Very Poor,Southern,2629.8,2629.0,5919.94,2.2511,3.22,2.19,0.91,0.12,0.0,0.0,0.0,0.0,0.0,93.56,10.39738712,10.01190731,9.133695133,7.107742742,-7.330146462,-7.330146462,-7.330146462,-7.330146462,-7.330146462
56,Lake Charles clay,Clay,1941,8.7,Plain cast iron,pipe,70,A,19.4,intact,El Vista,TX,VP,406.0,7.1,Neutral,5.1,3.12,0.69,0.47,0.0,0.8,1.59,3.04,69.0,49.0,28.7,5.0,2.03,30.1,29,Cast,Very Poor,Southern,3177.67,3177.0,5919.94,1.863,3.22,2.19,0.91,0.12,0.0,0.0,0.0,0.0,0.0,93.56,10.39738712,10.01190731,9.133695133,7.107742742,-7.330146462,-7.330146462,-7.330146462,-7.330146462,-7.330146462
