Repository: sk7-dev/corrosion_prediction

File: Dataset/final_database1.csv (part 51 of 57)
site_no,soil_type,texture,year,duration,material_name,type,material_id,material_code,weight_loss_oz,specimen_status,city,state,internal_drainage,resistivity,pH,pH_type,total_acidity,Na+K,Ca,Mg,CO3,HCO3,Cl,SO4,mean_temp,annual_precipitation,moisture,air_pore_space,specific_gravity,volume_shrinkage,table,iron_type,areation,region,approximate_days,exact_days,weight_loss_g,corrosion_rate,C (%),Si (%),Mn (%),S (%),P (%),Cr (%),Ni (%),Cu (%),Mo  (%),Fe (%),C_clr,Si_clr,Mn_clr,S_clr,P_clr,Cr_clr,Ni_clr,Cu_clr,Mo_clr
56,Lake Charles clay,Clay,1941,11.0,Plain cast iron,pipe,70,A,19.3,intact,El Vista,TX,VP,406.0,7.1,Neutral,5.1,3.12,0.69,0.47,0.0,0.8,1.59,3.04,69.0,49.0,28.7,5.0,2.03,30.1,29,Cast,Very Poor,Southern,4017.75,4017.0,5889.43,1.4659,3.22,2.19,0.91,0.12,0.0,0.0,0.0,0.0,0.0,93.56,10.39738712,10.01190731,9.133695133,7.107742742,-7.330146462,-7.330146462,-7.330146462,-7.330146462,-7.330146462
58,Muck,Muck,1941,5.0,Plain cast iron,pipe,70,A,6.8,intact,New Orleans,LA,VP,712.0,4.8,Very Strongly Acid,15,2.03,2.23,1.29,0.0,0.0,0.47,2.54,69.3,57.4,57.8,22.4,1.43,36.9,29,Cast,Poor,Southern,1826.25,1826.0,2075.03,1.1362,3.22,2.19,0.91,0.12,0.0,0.0,0.0,0.0,0.0,93.56,10.39738712,10.01190731,9.133695133,7.107742742,-7.330146462,-7.330146462,-7.330146462,-7.330146462,-7.330146462
58,Muck,Muck,1941,7.2,Plain cast iron,pipe,70,A,6.4,intact,New Orleans,LA,VP,712.0,4.8,Very Strongly Acid,15,2.03,2.23,1.29,0.0,0.0,0.47,2.54,69.3,57.4,57.8,22.4,1.43,36.9,29,Cast,Poor,Southern,2629.8,2629.0,1952.97,0.7426,3.22,2.19,0.91,0.12,0.0,0.0,0.0,0.0,0.0,93.56,10.39738712,10.01190731,9.133695133,7.107742742,-7.330146462,-7.330146462,-7.330146462,-7.330146462,-7.330146462
58,Muck,Muck,1941,8.7,Plain cast iron,pipe,70,A,6.8,intact,New Orleans,LA,VP,712.0,4.8,Very Strongly Acid,15,2.03,2.23,1.29,0.0,0.0,0.47,2.54,69.3,57.4,57.8,22.4,1.43,36.9,29,Cast,Poor,Southern,3177.67,3177.0,2075.03,0.653,3.22,2.19,0.91,0.12,0.0,0.0,0.0,0.0,0.0,93.56,10.39738712,10.01190731,9.133695133,7.107742742,-7.330146462,-7.330146462,-7.330146462,-7.330146462,-7.330146462
58,Muck,Muck,1941,11.0,Plain cast iron,pipe,70,A,5.4,intact,New Orleans,LA,VP,712.0,4.8,Very Strongly Acid,15,2.03,2.23,1.29,0.0,0.0,0.47,2.54,69.3,57.4,57.8,22.4,1.43,36.9,29,Cast,Poor,Southern,4017.75,4017.0,1647.82,0.4101,3.22,2.19,0.91,0.12,0.0,0.0,0.0,0.0,0.0,93.56,10.39738712,10.01190731,9.133695133,7.107742742,-7.330146462,-7.330146462,-7.330146462,-7.330146462,-7.330146462
59,Carlisle muck,Muck,1941,5.0,Plain cast iron,pipe,70,A,14.4,intact,Kalamazoo,MI,VP,1660.0,5.6,Medium Acid,12.6,1.03,3.08,2.7,0.0,0.0,3.47,1.04,49.0,31.0,43.6,,,,29,Cast,Very Poor,Northern,1826.25,1826.0,4394.18,2.4061,3.22,2.19,0.91,0.12,0.0,0.0,0.0,0.0,0.0,93.56,10.39738712,10.01190731,9.133695133,7.107742742,-7.330146462,-7.330146462,-7.330146462,-7.330146462,-7.330146462
59,Carlisle muck,Muck,1941,7.2,Plain cast iron,pipe,70,A,10.3,intact,Kalamazoo,MI,VP,1660.0,5.6,Medium Acid,12.6,1.03,3.08,2.7,0.0,0.0,3.47,1.04,49.0,31.0,43.6,,,,29,Cast,Very Poor,Northern,2629.8,2629.0,3143.06,1.1952,3.22,2.19,0.91,0.12,0.0,0.0,0.0,0.0,0.0,93.56,10.39738712,10.01190731,9.133695133,7.107742742,-7.330146462,-7.330146462,-7.330146462,-7.330146462,-7.330146462
59,Carlisle muck,Muck,1941,8.7,Plain cast iron,pipe,70,A,15.6,intact,Kalamazoo,MI,VP,1660.0,5.6,Medium Acid,12.6,1.03,3.08,2.7,0.0,0.0,3.47,1.04,49.0,31.0,43.6,,,,29,Cast,Very Poor,Northern,3177.67,3177.0,4760.37,1.4981,3.22,2.19,0.91,0.12,0.0,0.0,0.0,0.0,0.0,93.56,10.39738712,10.01190731,9.133695133,7.107742742,-7.330146462,-7.330146462,-7.330146462,-7.330146462,-7.330146462
59,Carlisle muck,Muck,1941,11.0,Plain cast iron,pipe,70,A,16.0,intact,Kalamazoo,MI,VP,1660.0,5.6,Medium Acid,12.6,1.03,3.08,2.7,0.0,0.0,3.47,1.04,49.0,31.0,43.6,,,,29,Cast,Very Poor,Northern,4017.75,4017.0,4882.43,1.2152,3.22,2.19,0.91,0.12,0.0,0.0,0.0,0.0,0.0,93.56,10.39738712,10.01190731,9.133695133,7.107742742,-7.330146462,-7.330146462,-7.330146462,-7.330146462,-7.330146462
60,Rifle peat,Peat,1941,5.0,Plain cast iron,pipe,70,A,6.5,intact,Plymouth,OH,P,218.0,2.6,Extremely Acid,297.4,2.91,10.95,2.86,0.0,0.0,0.0,56.7,49.0,37.0,43.4,33.2,1.28,9.1,29,Cast,Poor,Northern,1826.25,1826.0,1983.49,1.0861,3.22,2.19,0.91,0.12,0.0,0.0,0.0,0.0,0.0,93.56,10.39738712,10.01190731,9.133695133,7.107742742,-7.330146462,-7.330146462,-7.330146462,-7.330146462,-7.330146462
60,Rifle peat,Peat,1941,7.2,Plain cast iron,pipe,70,A,13.6,intact,Plymouth,OH,P,218.0,2.6,Extremely Acid,297.4,2.91,10.95,2.86,0.0,0.0,0.0,56.7,49.0,37.0,43.4,33.2,1.28,9.1,29,Cast,Poor,Northern,2629.8,2629.0,4150.06,1.5781,3.22,2.19,0.91,0.12,0.0,0.0,0.0,0.0,0.0,93.56,10.39738712,10.01190731,9.133695133,7.107742742,-7.330146462,-7.330146462,-7.330146462,-7.330146462,-7.330146462
60,Rifle peat,Peat,1941,8.7,Plain cast iron,pipe,70,A,14.2,intact,Plymouth,OH,P,218.0,2.6,Extremely Acid,297.4,2.91,10.95,2.86,0.0,0.0,0.0,56.7,49.0,37.0,43.4,33.2,1.28,9.1,29,Cast,Poor,Northern,3177.67,3177.0,4333.15,1.3636,3.22,2.19,0.91,0.12,0.0,0.0,0.0,0.0,0.0,93.56,10.39738712,10.01190731,9.133695133,7.107742742,-7.330146462,-7.330146462,-7.330146462,-7.330146462,-7.330146462
60,Rifle peat,Peat,1941,11.0,Plain cast iron,pipe,70,A,10.1,intact,Plymouth,OH,P,218.0,2.6,Extremely Acid,297.4,2.91,10.95,2.86,0.0,0.0,0.0,56.7,49.0,37.0,43.4,33.2,1.28,9.1,29,Cast,Poor,Northern,4017.75,4017.0,3082.03,0.7671,3.22,2.19,0.91,0.12,0.0,0.0,0.0,0.0,0.0,93.56,10.39738712,10.01190731,9.133695133,7.107742742,-7.330146462,-7.330146462,-7.330146462,-7.330146462,-7.330146462
61,Sharkey clay,Clay,1941,5.0,Plain cast iron,pipe,70,A,6.8,intact,New Orleans,LA,P,943.0,6.8,Neutral,4.9,0.73,0.68,0.33,0.0,0.71,0.1,0.91,69.3,57.4,30.8,2.3,1.78,16.4,29,Cast,Poor,Southern,1826.25,1826.0,2075.03,1.1362,3.22,2.19,0.91,0.12,0.0,0.0,0.0,0.0,0.0,93.56,10.39738712,10.01190731,9.133695133,7.107742742,-7.330146462,-7.330146462,-7.330146462,-7.330146462,-7.330146462
61,Sharkey clay,Clay,1941,7.2,Plain cast iron,pipe,70,A,6.6,intact,New Orleans,LA,P,943.0,6.8,Neutral,4.9,0.73,0.68,0.33,0.0,0.71,0.1,0.91,69.3,57.4,30.8,2.3,1.78,16.4,29,Cast,Poor,Southern,2629.8,2629.0,2014.0,0.7658,3.22,2.19,0.91,0.12,0.0,0.0,0.0,0.0,0.0,93.56,10.39738712,10.01190731,9.133695133,7.107742742,-7.330146462,-7.330146462,-7.330146462,-7.330146462,-7.330146462
61,Sharkey clay,Clay,1941,8.7,Plain cast iron,pipe,70,A,7.9,intact,New Orleans,LA,P,943.0,6.8,Neutral,4.9,0.73,0.68,0.33,0.0,0.71,0.1,0.91,69.3,57.4,30.8,2.3,1.78,16.4,29,Cast,Poor,Southern,3177.67,3177.0,2410.7,0.7586,3.22,2.19,0.91,0.12,0.0,0.0,0.0,0.0,0.0,93.56,10.39738712,10.01190731,9.133695133,7.107742742,-7.330146462,-7.330146462,-7.330146462,-7.330146462,-7.330146462
61,Sharkey clay,Clay,1941,11.0,Plain cast iron,pipe,70,A,4.0,intact,New Orleans,LA,P,943.0,6.8,Neutral,4.9,0.73,0.68,0.33,0.0,0.71,0.1,0.91,69.3,57.4,30.8,2.3,1.78,16.4,29,Cast,Poor,Southern,4017.75,4017.0,1220.61,0.3038,3.22,2.19,0.91,0.12,0.0,0.0,0.0,0.0,0.0,93.56,10.39738712,10.01190731,9.133695133,7.107742742,-7.330146462,-7.330146462,-7.330146462,-7.330146462,-7.330146462
62,Susquehanna clay,Clay,1941,5.0,Plain cast iron,pipe,70,A,3.6,intact,Meridian,MS,F,6920.0,4.5,Very Strongly Acid,12,,,,,,,,64.0,53.0,34.6,14.9,1.79,4.7,29,Cast,Good,Southern,1826.25,1826.0,1098.55,0.6015,3.22,2.19,0.91,0.12,0.0,0.0,0.0,0.0,0.0,93.56,10.39738712,10.01190731,9.133695133,7.107742742,-7.330146462,-7.330146462,-7.330146462,-7.330146462,-7.330146462
62,Susquehanna clay,Clay,1941,7.2,Plain cast iron,pipe,70,A,6.7,intact,Meridian,MS,F,6920.0,4.5,Very Strongly Acid,12,,,,,,,,64.0,53.0,34.6,14.9,1.79,4.7,29,Cast,Good,Southern,2629.8,2629.0,2044.52,0.7774,3.22,2.19,0.91,0.12,0.0,0.0,0.0,0.0,0.0,93.56,10.39738712,10.01190731,9.133695133,7.107742742,-7.330146462,-7.330146462,-7.330146462,-7.330146462,-7.330146462
62,Susquehanna clay,Clay,1941,8.7,Plain cast iron,pipe,70,A,8.7,intact,Meridian,MS,F,6920.0,4.5,Very Strongly Acid,12,,,,,,,,64.0,53.0,34.6,14.9,1.79,4.7,29,Cast,Good,Southern,3177.67,3177.0,2654.82,0.8355,3.22,2.19,0.91,0.12,0.0,0.0,0.0,0.0,0.0,93.56,10.39738712,10.01190731,9.133695133,7.107742742,-7.330146462,-7.330146462,-7.330146462,-7.330146462,-7.330146462
62,Susquehanna clay,Clay,1941,11.0,Plain cast iron,pipe,70,A,5.6,intact,Meridian,MS,F,6920.0,4.5,Very Strongly Acid,12,,,,,,,,64.0,53.0,34.6,14.9,1.79,4.7,29,Cast,Good,Southern,4017.75,4017.0,1708.85,0.4253,3.22,2.19,0.91,0.12,0.0,0.0,0.0,0.0,0.0,93.56,10.39738712,10.01190731,9.133695133,7.107742742,-7.330146462,-7.330146462,-7.330146462,-7.330146462,-7.330146462
63,Tidal marsh,Marsh,1941,5.0,Plain cast iron,pipe,70,A,3.8,intact,Charleston,SC,VP,84.0,6.9,Neutral,14.6,33.6,6.85,4.0,0.0,0.0,12.7,36.6,66.0,45.2,46.7,19.5,1.47,18.8,29,Cast,Very Poor,Southern,1826.25,1826.0,1159.58,0.635,3.22,2.19,0.91,0.12,0.0,0.0,0.0,0.0,0.0,93.56,10.39738712,10.01190731,9.133695133,7.107742742,-7.330146462,-7.330146462,-7.330146462,-7.330146462,-7.330146462
63,Tidal marsh,Marsh,1941,7.2,Plain cast iron,pipe,70,A,5.9,intact,Charleston,SC,VP,84.0,6.9,Neutral,14.6,33.6,6.85,4.0,0.0,0.0,12.7,36.6,66.0,45.2,46.7,19.5,1.47,18.8,29,Cast,Very Poor,Southern,2629.8,2629.0,1800.4,0.6846,3.22,2.19,0.91,0.12,0.0,0.0,0.0,0.0,0.0,93.56,10.39738712,10.01190731,9.133695133,7.107742742,-7.330146462,-7.330146462,-7.330146462,-7.330146462,-7.330146462
63,Tidal marsh,Marsh,1941,8.7,Plain cast iron,pipe,70,A,4.5,intact,Charleston,SC,VP,84.0,6.9,Neutral,14.6,33.6,6.85,4.0,0.0,0.0,12.7,36.6,66.0,45.2,46.7,19.5,1.47,18.8,29,Cast,Very Poor,Southern,3177.67,3177.0,1373.18,0.4321,3.22,2.19,0.91,0.12,0.0,0.0,0.0,0.0,0.0,93.56,10.39738712,10.01190731,9.133695133,7.107742742,-7.330146462,-7.330146462,-7.330146462,-7.330146462,-7.330146462
63,Tidal marsh,Marsh,1941,11.0,Plain cast iron,pipe,70,A,4.3,intact,Charleston,SC,VP,84.0,6.9,Neutral,14.6,33.6,6.85,4.0,0.0,0.0,12.7,36.6,66.0,45.2,46.7,19.5,1.47,18.8,29,Cast,Very Poor,Southern,4017.75,4017.0,1312.15,0.3266,3.22,2.19,0.91,0.12,0.0,0.0,0.0,0.0,0.0,93.56,10.39738712,10.01190731,9.133695133,7.107742742,-7.330146462,-7.330146462,-7.330146462,-7.330146462,-7.330146462
64,Docas clay,Silty Clay Loam,1941,5.0,Plain cast iron,pipe,70,A,19.7,intact,Cholanie,CA,F,62.0,7.5,Mildly Alkaline,A,28.1,2.29,0.76,0.0,0.89,28.8,0.26,58.0,16.0,41.1,4.7,1.88,27.7,29,Cast,Fair,Southern,1826.25,1826.0,6011.49,3.2917,3.22,2.19,0.91,0.12,0.0,0.0,0.0,0.0,0.0,93.56,10.39738712,10.01190731,9.133695133,7.107742742,-7.330146462,-7.330146462,-7.330146462,-7.330146462,-7.330146462
64,Docas clay,Silty Clay Loam,1941,7.2,Plain cast iron,pipe,70,A,22.1,intact,Cholanie,CA,F,62.0,7.5,Mildly Alkaline,A,28.1,2.29,0.76,0.0,0.89,28.8,0.26,58.0,16.0,41.1,4.7,1.88,27.7,29,Cast,Fair,Southern,2629.8,2629.0,6743.85,2.5644,3.22,2.19,0.91,0.12,0.0,0.0,0.0,0.0,0.0,93.56,10.39738712,10.01190731,9.133695133,7.107742742,-7.330146462,-7.330146462,-7.330146462,-7.330146462,-7.330146462
64,Docas clay,Silty Clay Loam,1941,8.7,Plain cast iron,pipe,70,A,24.2,intact,Cholanie,CA,F,62.0,7.5,Mildly Alkaline,A,28.1,2.29,0.76,0.0,0.89,28.8,0.26,58.0,16.0,41.1,4.7,1.88,27.7,29,Cast,Fair,Southern,3177.67,3177.0,7384.67,2.3239,3.22,2.19,0.91,0.12,0.0,0.0,0.0,0.0,0.0,93.56,10.39738712,10.01190731,9.133695133,7.107742742,-7.330146462,-7.330146462,-7.330146462,-7.330146462,-7.330146462
64,Docas clay,Silty Clay Loam,1941,11.0,Plain cast iron,pipe,70,A,25.1,intact,Cholanie,CA,F,62.0,7.5,Mildly Alkaline,A,28.1,2.29,0.76,0.0,0.89,28.8,0.26,58.0,16.0,41.1,4.7,1.88,27.7,29,Cast,Fair,Southern,4017.75,4017.0,7659.31,1.9064,3.22,2.19,0.91,0.12,0.0,0.0,0.0,0.0,0.0,93.56,10.39738712,10.01190731,9.133695133,7.107742742,-7.330146462,-7.330146462,-7.330146462,-7.330146462,-7.330146462
65,Chino silt loam,Silt Loam,1941,5.0,Plain cast iron,pipe,70,A,8.6,intact,Wilmington,CA,G,148.0,8.0,Moderately Alkaline,A,7.65,12.4,2.2,0.0,1.3,6.05,16.9,62.4,15.2,26.4,15.8,1.41,5.7,29,Cast,Good,Southern,1826.25,1826.0,2624.3,1.437,3.22,2.19,0.91,0.12,0.0,0.0,0.0,0.0,0.0,93.56,10.39738712,10.01190731,9.133695133,7.107742742,-7.330146462,-7.330146462,-7.330146462,-7.330146462,-7.330146462
65,Chino silt loam,Silt Loam,1941,7.2,Plain cast iron,pipe,70,A,5.6,intact,Wilmington,CA,G,148.0,8.0,Moderately Alkaline,A,7.65,12.4,2.2,0.0,1.3,6.05,16.9,62.4,15.2,26.4,15.8,1.41,5.7,29,Cast,Good,Southern,2629.8,2629.0,1708.85,0.6498,3.22,2.19,0.91,0.12,0.0,0.0,0.0,0.0,0.0,93.56,10.39738712,10.01190731,9.133695133,7.107742742,-7.330146462,-7.330146462,-7.330146462,-7.330146462,-7.330146462
65,Chino silt loam,Silt Loam,1941,8.7,Plain cast iron,pipe,70,A,11.9,intact,Wilmington,CA,G,148.0,8.0,Moderately Alkaline,A,7.65,12.4,2.2,0.0,1.3,6.05,16.9,62.4,15.2,26.4,15.8,1.41,5.7,29,Cast,Good,Southern,3177.67,3177.0,3631.31,1.1428,3.22,2.19,0.91,0.12,0.0,0.0,0.0,0.0,0.0,93.56,10.39738712,10.01190731,9.133695133,7.107742742,-7.330146462,-7.330146462,-7.330146462,-7.330146462,-7.330146462
65,Chino silt loam,Silt Loam,1941,11.0,Plain cast iron,pipe,70,A,3.4,intact,Wilmington,CA,G,148.0,8.0,Moderately Alkaline,A,7.65,12.4,2.2,0.0,1.3,6.05,16.9,62.4,15.2,26.4,15.8,1.41,5.7,29,Cast,Good,Southern,4017.75,4017.0,1037.52,0.2582,3.22,2.19,0.91,0.12,0.0,0.0,0.0,0.0,0.0,93.56,10.39738712,10.01190731,9.133695133,7.107742742,-7.330146462,-7.330146462,-7.330146462,-7.330146462,-7.330146462
66,Mohave fine gravelly loam,Sandy Loam,1941,5.0,Plain cast iron,pipe,70,A,6.2,intact,Phoenix,AZ,F,232.0,8.0,Moderately Alkaline,A,6.55,0.51,0.18,0.0,0.73,2.77,2.97,69.7,7.8,16.5,20.1,1.79,2.7,29,Cast,Fair,Southern,1826.25,1826.0,1891.94,1.036,3.22,2.19,0.91,0.12,0.0,0.0,0.0,0.0,0.0,93.56,10.39738712,10.01190731,9.133695133,7.107742742,-7.330146462,-7.330146462,-7.330146462,-7.330146462,-7.330146462
66,Mohave fine gravelly loam,Sandy Loam,1941,7.2,Plain cast iron,pipe,70,A,29.6,intact,Phoenix,AZ,F,232.0,8.0,Moderately Alkaline,A,6.55,0.51,0.18,0.0,0.73,2.77,2.97,69.7,7.8,16.5,20.1,1.79,2.7,29,Cast,Fair,Southern,2629.8,2629.0,9032.49,3.4347,3.22,2.19,0.91,0.12,0.0,0.0,0.0,0.0,0.0,93.56,10.39738712,10.01190731,9.133695133,7.107742742,-7.330146462,-7.330146462,-7.330146462,-7.330146462,-7.330146462
66,Mohave fine gravelly loam,Sandy Loam,1941,8.7,Plain cast iron,pipe,70,A,25.6,intact,Phoenix,AZ,F,232.0,8.0,Moderately Alkaline,A,6.55,0.51,0.18,0.0,0.73,2.77,2.97,69.7,7.8,16.5,20.1,1.79,2.7,29,Cast,Fair,Southern,3177.67,3177.0,7811.88,2.4584,3.22,2.19,0.91,0.12,0.0,0.0,0.0,0.0,0.0,93.56,10.39738712,10.01190731,9.133695133,7.107742742,-7.330146462,-7.330146462,-7.330146462,-7.330146462,-7.330146462
66,Mohave fine gravelly loam,Sandy Loam,1941,11.0,Plain cast iron,pipe,70,A,5.3,intact,Phoenix,AZ,F,232.0,8.0,Moderately Alkaline,A,6.55,0.51,0.18,0.0,0.73,2.77,2.97,69.7,7.8,16.5,20.1,1.79,2.7,29,Cast,Fair,Southern,4017.75,4017.0,1617.3,0.4025,3.22,2.19,0.91,0.12,0.0,0.0,0.0,0.0,0.0,93.56,10.39738712,10.01190731,9.133695133,7.107742742,-7.330146462,-7.330146462,-7.330146462,-7.330146462,-7.330146462
67,Mohave fine gravelly loam,Cinders,1941,5.0,Plain cast iron,pipe,70,A,0.0,destroyed,Phoenix,AZ,F,232.0,8.0,Moderately Alkaline,A,6.55,0.51,0.18,0.0,0.73,2.77,2.97,69.7,7.8,16.5,20.1,1.79,2.7,29,Cast,Very Poor,Northern,1826.25,1826.0,0.0,0.0,3.22,2.19,0.91,0.12,0.0,0.0,0.0,0.0,0.0,93.56,10.39738712,10.01190731,9.133695133,7.107742742,-7.330146462,-7.330146462,-7.330146462,-7.330146462,-7.330146462
67,Mohave fine gravelly loam,Cinders,1941,7.2,Plain cast iron,pipe,70,A,0.0,destroyed,Phoenix,AZ,F,232.0,8.0,Moderately Alkaline,A,6.55,0.51,0.18,0.0,0.73,2.77,2.97,69.7,7.8,16.5,20.1,1.79,2.7,29,Cast,Very Poor,Northern,2629.8,2629.0,0.0,0.0,3.22,2.19,0.91,0.12,0.0,0.0,0.0,0.0,0.0,93.56,10.39738712,10.01190731,9.133695133,7.107742742,-7.330146462,-7.330146462,-7.330146462,-7.330146462,-7.330146462
67,Mohave fine gravelly loam,Cinders,1941,8.7,Plain cast iron,pipe,70,A,0.0,destroyed,Phoenix,AZ,F,232.0,8.0,Moderately Alkaline,A,6.55,0.51,0.18,0.0,0.73,2.77,2.97,69.7,7.8,16.5,20.1,1.79,2.7,29,Cast,Very Poor,Northern,3177.67,3177.0,0.0,0.0,3.22,2.19,0.91,0.12,0.0,0.0,0.0,0.0,0.0,93.56,10.39738712,10.01190731,9.133695133,7.107742742,-7.330146462,-7.330146462,-7.330146462,-7.330146462,-7.330146462
67,Mohave fine gravelly loam,Cinders,1941,11.0,Plain cast iron,pipe,70,A,0.0,destroyed,Phoenix,AZ,F,232.0,8.0,Moderately Alkaline,A,6.55,0.51,0.18,0.0,0.73,2.77,2.97,69.7,7.8,16.5,20.1,1.79,2.7,29,Cast,Very Poor,Northern,4017.75,4017.0,0.0,0.0,3.22,2.19,0.91,0.12,0.0,0.0,0.0,0.0,0.0,93.56,10.39738712,10.01190731,9.133695133,7.107742742,-7.330146462,-7.330146462,-7.330146462,-7.330146462,-7.330146462
70,Merced silt loam,Clay Loam,1941,5.0,Plain cast iron,pipe,70,A,7.5,intact,Buttonwillo,CA,F,278.0,9.4,Very Strongly Alkaline,A,8.38,0.38,0.22,0.02,1.87,1.12,5.57,65.0,6.0,24.7,6.1,1.69,0.2,29,Cast,Fair,Southern,1826.25,1826.0,2288.64,1.2532,3.22,2.19,0.91,0.12,0.0,0.0,0.0,0.0,0.0,93.56,10.39738712,10.01190731,9.133695133,7.107742742,-7.330146462,-7.330146462,-7.330146462,-7.330146462,-7.330146462
70,Merced silt loam,Clay Loam,1941,7.2,Plain cast iron,pipe,70,A,35.3,intact,Buttonwillo,CA,F,278.0,9.4,Very Strongly Alkaline,A,8.38,0.38,0.22,0.02,1.87,1.12,5.57,65.0,6.0,24.7,6.1,1.69,0.2,29,Cast,Fair,Southern,2629.8,2629.0,10771.86,4.0961,3.22,2.19,0.91,0.12,0.0,0.0,0.0,0.0,0.0,93.56,10.39738712,10.01190731,9.133695133,7.107742742,-7.330146462,-7.330146462,-7.330146462,-7.330146462,-7.330146462
70,Merced silt loam,Clay Loam,1941,8.7,Plain cast iron,pipe,70,A,34.4,intact,Buttonwillo,CA,F,278.0,9.4,Very Strongly Alkaline,A,8.38,0.38,0.22,0.02,1.87,1.12,5.57,65.0,6.0,24.7,6.1,1.69,0.2,29,Cast,Fair,Southern,3177.67,3177.0,10497.22,3.3034,3.22,2.19,0.91,0.12,0.0,0.0,0.0,0.0,0.0,93.56,10.39738712,10.01190731,9.133695133,7.107742742,-7.330146462,-7.330146462,-7.330146462,-7.330146462,-7.330146462
70,Merced silt loam,Clay Loam,1941,11.0,Plain cast iron,pipe,70,A,0.0,destroyed,Buttonwillo,CA,F,278.0,9.4,Very Strongly Alkaline,A,8.38,0.38,0.22,0.02,1.87,1.12,5.57,65.0,6.0,24.7,6.1,1.69,0.2,29,Cast,Fair,Southern,4017.75,4017.0,0.0,0.0,3.22,2.19,0.91,0.12,0.0,0.0,0.0,0.0,0.0,93.56,10.39738712,10.01190731,9.133695133,7.107742742,-7.330146462,-7.330146462,-7.330146462,-7.330146462,-7.330146462
53,Cecil clay loam,Clay Loam,1941,5.0,"Low-alloy; 1.27 Ni, 0.32 Cu",pipe,75,B,3.9,intact,Atlanta,GA,G,17790.0,4.8,Very Strongly Acid,5.4,,,,,,,,61.2,48.3,33.7,18.2,1.6,7.0,29,Cast,Good,Southern,1826.25,1826.0,1190.09,0.6517,3.28,2.09,0.83,0.12,0.0,0.0,1.27,0.32,0.0,92.09,6.781139088,6.330459745,5.406966158,3.473032764,-10.75925732,-10.75925732,5.832312604,4.453861605,-10.75925732
53,Cecil clay loam,Clay Loam,1941,7.2,"Low-alloy; 1.27 Ni, 0.32 Cu",pipe,75,B,4.2,intact,Atlanta,GA,G,17790.0,4.8,Very Strongly Acid,5.4,,,,,,,,61.2,48.3,33.7,18.2,1.6,7.0,29,Cast,Good,Southern,2629.8,2629.0,1281.64,0.4874,3.28,2.09,0.83,0.12,0.0,0.0,1.27,0.32,0.0,92.09,6.781139088,6.330459745,5.406966158,3.473032764,-10.75925732,-10.75925732,5.832312604,4.453861605,-10.75925732
53,Cecil clay loam,Clay Loam,1941,8.7,"Low-alloy; 1.27 Ni, 0.32 Cu",pipe,75,B,6.3,intact,Atlanta,GA,G,17790.0,4.8,Very Strongly Acid,5.4,,,,,,,,61.2,48.3,33.7,18.2,1.6,7.0,29,Cast,Good,Southern,3177.67,3177.0,1922.46,0.605,3.28,2.09,0.83,0.12,0.0,0.0,1.27,0.32,0.0,92.09,6.781139088,6.330459745,5.406966158,3.473032764,-10.75925732,-10.75925732,5.832312604,4.453861605,-10.75925732
53,Cecil clay loam,Clay Loam,1941,11.0,"Low-alloy; 1.27 Ni, 0.32 Cu",pipe,75,B,4.7,intact,Atlanta,GA,G,17790.0,4.8,Very Strongly Acid,5.4,,,,,,,,61.2,48.3,33.7,18.2,1.6,7.0,29,Cast,Good,Southern,4017.75,4017.0,1434.21,0.357,3.28,2.09,0.83,0.12,0.0,0.0,1.27,0.32,0.0,92.09,6.781139088,6.330459745,5.406966158,3.473032764,-10.75925732,-10.75925732,5.832312604,4.453861605,-10.75925732
55,Hagerstown loam,Silty Clay Loam,1941,5.0,"Low-alloy; 1.27 Ni, 0.32 Cu",pipe,75,B,2.5,intact,Loch Raven,MD,G,5210.0,5.8,Medium Acid,10.9,,,,,,,,55.4,42.6,32.0,15.5,1.49,8.6,29,Cast,Good,Northern,1826.25,1826.0,762.88,0.4177,3.28,2.09,0.83,0.12,0.0,0.0,1.27,0.32,0.0,92.09,6.781139088,6.330459745,5.406966158,3.473032764,-10.75925732,-10.75925732,5.832312604,4.453861605,-10.75925732
55,Hagerstown loam,Silty Clay Loam,1941,7.2,"Low-alloy; 1.27 Ni, 0.32 Cu",pipe,75,B,3.5,intact,Loch Raven,MD,G,5210.0,5.8,Medium Acid,10.9,,,,,,,,55.4,42.6,32.0,15.5,1.49,8.6,29,Cast,Good,Northern,2629.8,2629.0,1068.03,0.4061,3.28,2.09,0.83,0.12,0.0,0.0,1.27,0.32,0.0,92.09,6.781139088,6.330459745,5.406966158,3.473032764,-10.75925732,-10.75925732,5.832312604,4.453861605,-10.75925732
55,Hagerstown loam,Silty Clay Loam,1941,8.7,"Low-alloy; 1.27 Ni, 0.32 Cu",pipe,75,B,4.8,intact,Loch Raven,MD,G,5210.0,5.8,Medium Acid,10.9,,,,,,,,55.4,42.6,32.0,15.5,1.49,8.6,29,Cast,Good,Northern,3177.67,3177.0,1464.73,0.4609,3.28,2.09,0.83,0.12,0.0,0.0,1.27,0.32,0.0,92.09,6.781139088,6.330459745,5.406966158,3.473032764,-10.75925732,-10.75925732,5.832312604,4.453861605,-10.75925732
55,Hagerstown loam,Silty Clay Loam,1941,11.0,"Low-alloy; 1.27 Ni, 0.32 Cu",pipe,75,B,3.8,intact,Loch Raven,MD,G,5210.0,5.8,Medium Acid,10.9,,,,,,,,55.4,42.6,32.0,15.5,1.49,8.6,29,Cast,Good,Northern,4017.75,4017.0,1159.58,0.2886,3.28,2.09,0.83,0.12,0.0,0.0,1.27,0.32,0.0,92.09,6.781139088,6.330459745,5.406966158,3.473032764,-10.75925732,-10.75925732,5.832312604,4.453861605,-10.75925732
56,Lake Charles clay,Clay,1941,5.0,"Low-alloy; 1.27 Ni, 0.32 Cu",pipe,75,B,3.9,intact,El Vista,TX,VP,406.0,7.1,Neutral,5.1,3.12,0.69,0.47,0.0,0.8,1.59,3.04,69.0,49.0,28.7,5.0,2.03,30.1,29,Cast,Very Poor,Southern,1826.25,1826.0,1190.09,0.6517,3.28,2.09,0.83,0.12,0.0,0.0,1.27,0.32,0.0,92.09,6.781139088,6.330459745,5.406966158,3.473032764,-10.75925732,-10.75925732,5.832312604,4.453861605,-10.75925732
56,Lake Charles clay,Clay,1941,7.2,"Low-alloy; 1.27 Ni, 0.32 Cu",pipe,75,B,20.5,intact,El Vista,TX,VP,406.0,7.1,Neutral,5.1,3.12,0.69,0.47,0.0,0.8,1.59,3.04,69.0,49.0,28.7,5.0,2.03,30.1,29,Cast,Very Poor,Southern,2629.8,2629.0,6255.61,2.3787,3.28,2.09,0.83,0.12,0.0,0.0,1.27,0.32,0.0,92.09,6.781139088,6.330459745,5.406966158,3.473032764,-10.75925732,-10.75925732,5.832312604,4.453861605,-10.75925732
56,Lake Charles clay,Clay,1941,8.7,"Low-alloy; 1.27 Ni, 0.32 Cu",pipe,75,B,18.3,intact,El Vista,TX,VP,406.0,7.1,Neutral,5.1,3.12,0.69,0.47,0.0,0.8,1.59,3.04,69.0,49.0,28.7,5.0,2.03,30.1,29,Cast,Very Poor,Southern,3177.67,3177.0,5584.28,1.7574,3.28,2.09,0.83,0.12,0.0,0.0,1.27,0.32,0.0,92.09,6.781139088,6.330459745,5.406966158,3.473032764,-10.75925732,-10.75925732,5.832312604,4.453861605,-10.75925732
56,Lake Charles clay,Clay,1941,11.0,"Low-alloy; 1.27 Ni, 0.32 Cu",pipe,75,B,21.7,intact,El Vista,TX,VP,406.0,7.1,Neutral,5.1,3.12,0.69,0.47,0.0,0.8,1.59,3.04,69.0,49.0,28.7,5.0,2.03,30.1,29,Cast,Very Poor,Southern,4017.75,4017.0,6621.79,1.6481,3.28,2.09,0.83,0.12,0.0,0.0,1.27,0.32,0.0,92.09,6.781139088,6.330459745,5.406966158,3.473032764,-10.75925732,-10.75925732,5.832312604,4.453861605,-10.75925732
58,Muck,Muck,1941,5.0,"Low-alloy; 1.27 Ni, 0.32 Cu",pipe,75,B,4.4,intact,New Orleans,LA,VP,712.0,4.8,Very Strongly Acid,15,2.03,2.23,1.29,0.0,0.0,0.47,2.54,69.3,57.4,57.8,22.4,1.43,36.9,29,Cast,Poor,Southern,1826.25,1826.0,1342.67,0.7352,3.28,2.09,0.83,0.12,0.0,0.0,1.27,0.32,0.0,92.09,6.781139088,6.330459745,5.406966158,3.473032764,-10.75925732,-10.75925732,5.832312604,4.453861605,-10.75925732
58,Muck,Muck,1941,7.2,"Low-alloy; 1.27 Ni, 0.32 Cu",pipe,75,B,4.8,intact,New Orleans,LA,VP,712.0,4.8,Very Strongly Acid,15,2.03,2.23,1.29,0.0,0.0,0.47,2.54,69.3,57.4,57.8,22.4,1.43,36.9,29,Cast,Poor,Southern,2629.8,2629.0,1464.73,0.557,3.28,2.09,0.83,0.12,0.0,0.0,1.27,0.32,0.0,92.09,6.781139088,6.330459745,5.406966158,3.473032764,-10.75925732,-10.75925732,5.832312604,4.453861605,-10.75925732
58,Muck,Muck,1941,8.7,"Low-alloy; 1.27 Ni, 0.32 Cu",pipe,75,B,7.6,intact,New Orleans,LA,VP,712.0,4.8,Very Strongly Acid,15,2.03,2.23,1.29,0.0,0.0,0.47,2.54,69.3,57.4,57.8,22.4,1.43,36.9,29,Cast,Poor,Southern,3177.67,3177.0,2319.15,0.7298,3.28,2.09,0.83,0.12,0.0,0.0,1.27,0.32,0.0,92.09,6.781139088,6.330459745,5.406966158,3.473032764,-10.75925732,-10.75925732,5.832312604,4.453861605,-10.75925732
58,Muck,Muck,1941,11.0,"Low-alloy; 1.27 Ni, 0.32 Cu",pipe,75,B,4.3,intact,New Orleans,LA,VP,712.0,4.8,Very Strongly Acid,15,2.03,2.23,1.29,0.0,0.0,0.47,2.54,69.3,57.4,57.8,22.4,1.43,36.9,29,Cast,Poor,Southern,4017.75,4017.0,1312.15,0.3266,3.28,2.09,0.83,0.12,0.0,0.0,1.27,0.32,0.0,92.09,6.781139088,6.330459745,5.406966158,3.473032764,-10.75925732,-10.75925732,5.832312604,4.453861605,-10.75925732
59,Carlisle muck,Muck,1941,5.0,"Low-alloy; 1.27 Ni, 0.32 Cu",pipe,75,B,13.3,intact,Kalamazoo,MI,VP,1660.0,5.6,Medium Acid,12.6,1.03,3.08,2.7,0.0,0.0,3.47,1.04,49.0,31.0,43.6,,,,29,Cast,Very Poor,Northern,1826.25,1826.0,4058.52,2.2223,3.28,2.09,0.83,0.12,0.0,0.0,1.27,0.32,0.0,92.09,6.781139088,6.330459745,5.406966158,3.473032764,-10.75925732,-10.75925732,5.832312604,4.453861605,-10.75925732
59,Carlisle muck,Muck,1941,7.2,"Low-alloy; 1.27 Ni, 0.32 Cu",pipe,75,B,8.3,intact,Kalamazoo,MI,VP,1660.0,5.6,Medium Acid,12.6,1.03,3.08,2.7,0.0,0.0,3.47,1.04,49.0,31.0,43.6,,,,29,Cast,Very Poor,Northern,2629.8,2629.0,2532.76,0.9631,3.28,2.09,0.83,0.12,0.0,0.0,1.27,0.32,0.0,92.09,6.781139088,6.330459745,5.406966158,3.473032764,-10.75925732,-10.75925732,5.832312604,4.453861605,-10.75925732
59,Carlisle muck,Muck,1941,8.7,"Low-alloy; 1.27 Ni, 0.32 Cu",pipe,75,B,11.3,intact,Kalamazoo,MI,VP,1660.0,5.6,Medium Acid,12.6,1.03,3.08,2.7,0.0,0.0,3.47,1.04,49.0,31.0,43.6,,,,29,Cast,Very Poor,Northern,3177.67,3177.0,3448.21,1.0851,3.28,2.09,0.83,0.12,0.0,0.0,1.27,0.32,0.0,92.09,6.781139088,6.330459745,5.406966158,3.473032764,-10.75925732,-10.75925732,5.832312604,4.453861605,-10.75925732
59,Carlisle muck,Muck,1941,11.0,"Low-alloy; 1.27 Ni, 0.32 Cu",pipe,75,B,15.5,intact,Kalamazoo,MI,VP,1660.0,5.6,Medium Acid,12.6,1.03,3.08,2.7,0.0,0.0,3.47,1.04,49.0,31.0,43.6,,,,29,Cast,Very Poor,Northern,4017.75,4017.0,4729.85,1.1772,3.28,2.09,0.83,0.12,0.0,0.0,1.27,0.32,0.0,92.09,6.781139088,6.330459745,5.406966158,3.473032764,-10.75925732,-10.75925732,5.832312604,4.453861605,-10.75925732
60,Rifle peat,Peat,1941,5.0,"Low-alloy; 1.27 Ni, 0.32 Cu",pipe,75,B,2.0,intact,Plymouth,OH,P,218.0,2.6,Extremely Acid,297.4,2.91,10.95,2.86,0.0,0.0,0.0,56.7,49.0,37.0,43.4,33.2,1.28,9.1,29,Cast,Poor,Northern,1826.25,1826.0,610.3,0.3342,3.28,2.09,0.83,0.12,0.0,0.0,1.27,0.32,0.0,92.09,6.781139088,6.330459745,5.406966158,3.473032764,-10.75925732,-10.75925732,5.832312604,4.453861605,-10.75925732
60,Rifle peat,Peat,1941,7.2,"Low-alloy; 1.27 Ni, 0.32 Cu",pipe,75,B,12.1,intact,Plymouth,OH,P,218.0,2.6,Extremely Acid,297.4,2.91,10.95,2.86,0.0,0.0,0.0,56.7,49.0,37.0,43.4,33.2,1.28,9.1,29,Cast,Poor,Northern,2629.8,2629.0,3692.34,1.404,3.28,2.09,0.83,0.12,0.0,0.0,1.27,0.32,0.0,92.09,6.781139088,6.330459745,5.406966158,3.473032764,-10.75925732,-10.75925732,5.832312604,4.453861605,-10.75925732
60,Rifle peat,Peat,1941,8.7,"Low-alloy; 1.27 Ni, 0.32 Cu",pipe,75,B,13.8,intact,Plymouth,OH,P,218.0,2.6,Extremely Acid,297.4,2.91,10.95,2.86,0.0,0.0,0.0,56.7,49.0,37.0,43.4,33.2,1.28,9.1,29,Cast,Poor,Northern,3177.67,3177.0,4211.09,1.3252,3.28,2.09,0.83,0.12,0.0,0.0,1.27,0.32,0.0,92.09,6.781139088,6.330459745,5.406966158,3.473032764,-10.75925732,-10.75925732,5.832312604,4.453861605,-10.75925732
60,Rifle peat,Peat,1941,11.0,"Low-alloy; 1.27 Ni, 0.32 Cu",pipe,75,B,16.8,intact,Plymouth,OH,P,218.0,2.6,Extremely Acid,297.4,2.91,10.95,2.86,0.0,0.0,0.0,56.7,49.0,37.0,43.4,33.2,1.28,9.1,29,Cast,Poor,Northern,4017.75,4017.0,5126.55,1.276,3.28,2.09,0.83,0.12,0.0,0.0,1.27,0.32,0.0,92.09,6.781139088,6.330459745,5.406966158,3.473032764,-10.75925732,-10.75925732,5.832312604,4.453861605,-10.75925732
61,Sharkey clay,Clay,1941,5.0,"Low-alloy; 1.27 Ni, 0.32 Cu",pipe,75,B,5.7,intact,New Orleans,LA,P,943.0,6.8,Neutral,4.9,0.73,0.68,0.33,0.0,0.71,0.1,0.91,69.3,57.4,30.8,2.3,1.78,16.4,29,Cast,Poor,Southern,1826.25,1826.0,1739.36,0.9524,3.28,2.09,0.83,0.12,0.0,0.0,1.27,0.32,0.0,92.09,6.781139088,6.330459745,5.406966158,3.473032764,-10.75925732,-10.75925732,5.832312604,4.453861605,-10.75925732
61,Sharkey clay,Clay,1941,7.2,"Low-alloy; 1.27 Ni, 0.32 Cu",pipe,75,B,5.4,intact,New Orleans,LA,P,943.0,6.8,Neutral,4.9,0.73,0.68,0.33,0.0,0.71,0.1,0.91,69.3,57.4,30.8,2.3,1.78,16.4,29,Cast,Poor,Southern,2629.8,2629.0,1647.82,0.6266,3.28,2.09,0.83,0.12,0.0,0.0,1.27,0.32,0.0,92.09,6.781139088,6.330459745,5.406966158,3.473032764,-10.75925732,-10.75925732,5.832312604,4.453861605,-10.75925732
61,Sharkey clay,Clay,1941,8.7,"Low-alloy; 1.27 Ni, 0.32 Cu",pipe,75,B,7.8,intact,New Orleans,LA,P,943.0,6.8,Neutral,4.9,0.73,0.68,0.33,0.0,0.71,0.1,0.91,69.3,57.4,30.8,2.3,1.78,16.4,29,Cast,Poor,Southern,3177.67,3177.0,2380.18,0.749,3.28,2.09,0.83,0.12,0.0,0.0,1.27,0.32,0.0,92.09,6.781139088,6.330459745,5.406966158,3.473032764,-10.75925732,-10.75925732,5.832312604,4.453861605,-10.75925732
61,Sharkey clay,Clay,1941,11.0,"Low-alloy; 1.27 Ni, 0.32 Cu",pipe,75,B,3.7,intact,New Orleans,LA,P,943.0,6.8,Neutral,4.9,0.73,0.68,0.33,0.0,0.71,0.1,0.91,69.3,57.4,30.8,2.3,1.78,16.4,29,Cast,Poor,Southern,4017.75,4017.0,1129.06,0.281,3.28,2.09,0.83,0.12,0.0,0.0,1.27,0.32,0.0,92.09,6.781139088,6.330459745,5.406966158,3.473032764,-10.75925732,-10.75925732,5.832312604,4.453861605,-10.75925732
62,Susquehanna clay,Clay,1941,5.0,"Low-alloy; 1.27 Ni, 0.32 Cu",pipe,75,B,3.5,intact,Meridian,MS,F,6920.0,4.5,Very Strongly Acid,12,,,,,,,,64.0,53.0,34.6,14.9,1.79,4.7,29,Cast,Good,Southern,1826.25,1826.0,1068.03,0.5848,3.28,2.09,0.83,0.12,0.0,0.0,1.27,0.32,0.0,92.09,6.781139088,6.330459745,5.406966158,3.473032764,-10.75925732,-10.75925732,5.832312604,4.453861605,-10.75925732
62,Susquehanna clay,Clay,1941,7.2,"Low-alloy; 1.27 Ni, 0.32 Cu",pipe,75,B,5.1,intact,Meridian,MS,F,6920.0,4.5,Very Strongly Acid,12,,,,,,,,64.0,53.0,34.6,14.9,1.79,4.7,29,Cast,Good,Southern,2629.8,2629.0,1556.27,0.5918,3.28,2.09,0.83,0.12,0.0,0.0,1.27,0.32,0.0,92.09,6.781139088,6.330459745,5.406966158,3.473032764,-10.75925732,-10.75925732,5.832312604,4.453861605,-10.75925732
62,Susquehanna clay,Clay,1941,8.7,"Low-alloy; 1.27 Ni, 0.32 Cu",pipe,75,B,9.0,intact,Meridian,MS,F,6920.0,4.5,Very Strongly Acid,12,,,,,,,,64.0,53.0,34.6,14.9,1.79,4.7,29,Cast,Good,Southern,3177.67,3177.0,2746.37,0.8643,3.28,2.09,0.83,0.12,0.0,0.0,1.27,0.32,0.0,92.09,6.781139088,6.330459745,5.406966158,3.473032764,-10.75925732,-10.75925732,5.832312604,4.453861605,-10.75925732
62,Susquehanna clay,Clay,1941,11.0,"Low-alloy; 1.27 Ni, 0.32 Cu",pipe,75,B,6.5,intact,Meridian,MS,F,6920.0,4.5,Very Strongly Acid,12,,,,,,,,64.0,53.0,34.6,14.9,1.79,4.7,29,Cast,Good,Southern,4017.75,4017.0,1983.49,0.4937,3.28,2.09,0.83,0.12,0.0,0.0,1.27,0.32,0.0,92.09,6.781139088,6.330459745,5.406966158,3.473032764,-10.75925732,-10.75925732,5.832312604,4.453861605,-10.75925732
63,Tidal marsh,Marsh,1941,5.0,"Low-alloy; 1.27 Ni, 0.32 Cu",pipe,75,B,2.4,intact,Charleston,SC,VP,84.0,6.9,Neutral,14.6,33.6,6.85,4.0,0.0,0.0,12.7,36.6,66.0,45.2,46.7,19.5,1.47,18.8,29,Cast,Very Poor,Southern,1826.25,1826.0,732.36,0.401,3.28,2.09,0.83,0.12,0.0,0.0,1.27,0.32,0.0,92.09,6.781139088,6.330459745,5.406966158,3.473032764,-10.75925732,-10.75925732,5.832312604,4.453861605,-10.75925732
63,Tidal marsh,Marsh,1941,7.2,"Low-alloy; 1.27 Ni, 0.32 Cu",pipe,75,B,3.9,intact,Charleston,SC,VP,84.0,6.9,Neutral,14.6,33.6,6.85,4.0,0.0,0.0,12.7,36.6,66.0,45.2,46.7,19.5,1.47,18.8,29,Cast,Very Poor,Southern,2629.8,2629.0,1190.09,0.4525,3.28,2.09,0.83,0.12,0.0,0.0,1.27,0.32,0.0,92.09,6.781139088,6.330459745,5.406966158,3.473032764,-10.75925732,-10.75925732,5.832312604,4.453861605,-10.75925732
63,Tidal marsh,Marsh,1941,8.7,"Low-alloy; 1.27 Ni, 0.32 Cu",pipe,75,B,6.1,intact,Charleston,SC,VP,84.0,6.9,Neutral,14.6,33.6,6.85,4.0,0.0,0.0,12.7,36.6,66.0,45.2,46.7,19.5,1.47,18.8,29,Cast,Very Poor,Southern,3177.67,3177.0,1861.43,0.5858,3.28,2.09,0.83,0.12,0.0,0.0,1.27,0.32,0.0,92.09,6.781139088,6.330459745,5.406966158,3.473032764,-10.75925732,-10.75925732,5.832312604,4.453861605,-10.75925732
63,Tidal marsh,Marsh,1941,11.0,"Low-alloy; 1.27 Ni, 0.32 Cu",pipe,75,B,4.8,intact,Charleston,SC,VP,84.0,6.9,Neutral,14.6,33.6,6.85,4.0,0.0,0.0,12.7,36.6,66.0,45.2,46.7,19.5,1.47,18.8,29,Cast,Very Poor,Southern,4017.75,4017.0,1464.73,0.3646,3.28,2.09,0.83,0.12,0.0,0.0,1.27,0.32,0.0,92.09,6.781139088,6.330459745,5.406966158,3.473032764,-10.75925732,-10.75925732,5.832312604,4.453861605,-10.75925732
64,Docas clay,Silty Clay Loam,1941,5.0,"Low-alloy; 1.27 Ni, 0.32 Cu",pipe,75,B,20.4,intact,Cholanie,CA,F,62.0,7.5,Mildly Alkaline,A,28.1,2.29,0.76,0.0,0.89,28.8,0.26,58.0,16.0,41.1,4.7,1.88,27.7,29,Cast,Fair,Southern,1826.25,1826.0,6225.09,3.4087,3.28,2.09,0.83,0.12,0.0,0.0,1.27,0.32,0.0,92.09,6.781139088,6.330459745,5.406966158,3.473032764,-10.75925732,-10.75925732,5.832312604,4.453861605,-10.75925732
64,Docas clay,Silty Clay Loam,1941,7.2,"Low-alloy; 1.27 Ni, 0.32 Cu",pipe,75,B,20.4,intact,Cholanie,CA,F,62.0,7.5,Mildly Alkaline,A,28.1,2.29,0.76,0.0,0.89,28.8,0.26,58.0,16.0,41.1,4.7,1.88,27.7,29,Cast,Fair,Southern,2629.8,2629.0,6225.09,2.3671,3.28,2.09,0.83,0.12,0.0,0.0,1.27,0.32,0.0,92.09,6.781139088,6.330459745,5.406966158,3.473032764,-10.75925732,-10.75925732,5.832312604,4.453861605,-10.75925732
64,Docas clay,Silty Clay Loam,1941,8.7,"Low-alloy; 1.27 Ni, 0.32 Cu",pipe,75,B,24.7,intact,Cholanie,CA,F,62.0,7.5,Mildly Alkaline,A,28.1,2.29,0.76,0.0,0.89,28.8,0.26,58.0,16.0,41.1,4.7,1.88,27.7,29,Cast,Fair,Southern,3177.67,3177.0,7537.25,2.3719,3.28,2.09,0.83,0.12,0.0,0.0,1.27,0.32,0.0,92.09,6.781139088,6.330459745,5.406966158,3.473032764,-10.75925732,-10.75925732,5.832312604,4.453861605,-10.75925732
64,Docas clay,Silty Clay Loam,1941,11.0,"Low-alloy; 1.27 Ni, 0.32 Cu",pipe,75,B,14.8,intact,Cholanie,CA,F,62.0,7.5,Mildly Alkaline,A,28.1,2.29,0.76,0.0,0.89,28.8,0.26,58.0,16.0,41.1,4.7,1.88,27.7,29,Cast,Fair,Southern,4017.75,4017.0,4516.25,1.1241,3.28,2.09,0.83,0.12,0.0,0.0,1.27,0.32,0.0,92.09,6.781139088,6.330459745,5.406966158,3.473032764,-10.75925732,-10.75925732,5.832312604,4.453861605,-10.75925732
65,Chino silt loam,Silt Loam,1941,5.0,"Low-alloy; 1.27 Ni, 0.32 Cu",pipe,75,B,7.7,intact,Wilmington,CA,G,148.0,8.0,Moderately Alkaline,A,7.65,12.4,2.2,0.0,1.3,6.05,16.9,62.4,15.2,26.4,15.8,1.41,5.7,29,Cast,Good,Southern,1826.25,1826.0,2349.67,1.2866,3.28,2.09,0.83,0.12,0.0,0.0,1.27,0.32,0.0,92.09,6.781139088,6.330459745,5.406966158,3.473032764,-10.75925732,-10.75925732,5.832312604,4.453861605,-10.75925732
65,Chino silt loam,Silt Loam,1941,7.2,"Low-alloy; 1.27 Ni, 0.32 Cu",pipe,75,B,3.1,intact,Wilmington,CA,G,148.0,8.0,Moderately Alkaline,A,7.65,12.4,2.2,0.0,1.3,6.05,16.9,62.4,15.2,26.4,15.8,1.41,5.7,29,Cast,Good,Southern,2629.8,2629.0,945.97,0.3597,3.28,2.09,0.83,0.12,0.0,0.0,1.27,0.32,0.0,92.09,6.781139088,6.330459745,5.406966158,3.473032764,-10.75925732,-10.75925732,5.832312604,4.453861605,-10.75925732
65,Chino silt loam,Silt Loam,1941,8.7,"Low-alloy; 1.27 Ni, 0.32 Cu",pipe,75,B,6.6,intact,Wilmington,CA,G,148.0,8.0,Moderately Alkaline,A,7.65,12.4,2.2,0.0,1.3,6.05,16.9,62.4,15.2,26.4,15.8,1.41,5.7,29,Cast,Good,Southern,3177.67,3177.0,2014.0,0.6338,3.28,2.09,0.83,0.12,0.0,0.0,1.27,0.32,0.0,92.09,6.781139088,6.330459745,5.406966158,3.473032764,-10.75925732,-10.75925732,5.832312604,4.453861605,-10.75925732
65,Chino silt loam,Silt Loam,1941,11.0,"Low-alloy; 1.27 Ni, 0.32 Cu",pipe,75,B,3.0,intact,Wilmington,CA,G,148.0,8.0,Moderately Alkaline,A,7.65,12.4,2.2,0.0,1.3,6.05,16.9,62.4,15.2,26.4,15.8,1.41,5.7,29,Cast,Good,Southern,4017.75,4017.0,915.46,0.2279,3.28,2.09,0.83,0.12,0.0,0.0,1.27,0.32,0.0,92.09,6.781139088,6.330459745,5.406966158,3.473032764,-10.75925732,-10.75925732,5.832312604,4.453861605,-10.75925732
66,Mohave fine gravelly loam,Sandy Loam,1941,5.0,"Low-alloy; 1.27 Ni, 0.32 Cu",pipe,75,B,8.2,intact,Phoenix,AZ,F,232.0,8.0,Moderately Alkaline,A,6.55,0.51,0.18,0.0,0.73,2.77,2.97,69.7,7.8,16.5,20.1,1.79,2.7,29,Cast,Fair,Southern,1826.25,1826.0,2502.24,1.3702,3.28,2.09,0.83,0.12,0.0,0.0,1.27,0.32,0.0,92.09,6.781139088,6.330459745,5.406966158,3.473032764,-10.75925732,-10.75925732,5.832312604,4.453861605,-10.75925732
66,Mohave fine gravelly loam,Sandy Loam,1941,7.2,"Low-alloy; 1.27 Ni, 0.32 Cu",pipe,75,B,27.5,intact,Phoenix,AZ,F,232.0,8.0,Moderately Alkaline,A,6.55,0.51,0.18,0.0,0.73,2.77,2.97,69.7,7.8,16.5,20.1,1.79,2.7,29,Cast,Fair,Southern,2629.8,2629.0,8391.67,3.191,3.28,2.09,0.83,0.12,0.0,0.0,1.27,0.32,0.0,92.09,6.781139088,6.330459745,5.406966158,3.473032764,-10.75925732,-10.75925732,5.832312604,4.453861605,-10.75925732
66,Mohave fine gravelly loam,Sandy Loam,1941,8.7,"Low-alloy; 1.27 Ni, 0.32 Cu",pipe,75,B,28.5,intact,Phoenix,AZ,F,232.0,8.0,Moderately Alkaline,A,6.55,0.51,0.18,0.0,0.73,2.77,2.97,69.7,7.8,16.5,20.1,1.79,2.7,29,Cast,Fair,Southern,3177.67,3177.0,8696.82,2.7369,3.28,2.09,0.83,0.12,0.0,0.0,1.27,0.32,0.0,92.09,6.781139088,6.330459745,5.406966158,3.473032764,-10.75925732,-10.75925732,5.832312604,4.453861605,-10.75925732
66,Mohave fine gravelly loam,Sandy Loam,1941,11.0,"Low-alloy; 1.27 Ni, 0.32 Cu",pipe,75,B,6.8,intact,Phoenix,AZ,F,232.0,8.0,Moderately Alkaline,A,6.55,0.51,0.18,0.0,0.73,2.77,2.97,69.7,7.8,16.5,20.1,1.79,2.7,29,Cast,Fair,Southern,4017.75,4017.0,2075.03,0.5165,3.28,2.09,0.83,0.12,0.0,0.0,1.27,0.32,0.0,92.09,6.781139088,6.330459745,5.406966158,3.473032764,-10.75925732,-10.75925732,5.832312604,4.453861605,-10.75925732
67,Mohave fine gravelly loam,Cinders,1941,5.0,"Low-alloy; 1.27 Ni, 0.32 Cu",pipe,75,B,0.0,destroyed,Phoenix,AZ,F,232.0,8.0,Moderately Alkaline,A,6.55,0.51,0.18,0.0,0.73,2.77,2.97,69.7,7.8,16.5,20.1,1.79,2.7,29,Cast,Very Poor,Northern,1826.25,1826.0,0.0,0.0,3.28,2.09,0.83,0.12,0.0,0.0,1.27,0.32,0.0,92.09,6.781139088,6.330459745,5.406966158,3.473032764,-10.75925732,-10.75925732,5.832312604,4.453861605,-10.75925732
67,Mohave fine gravelly loam,Cinders,1941,7.2,"Low-alloy; 1.27 Ni, 0.32 Cu",pipe,75,B,0.0,destroyed,Phoenix,AZ,F,232.0,8.0,Moderately Alkaline,A,6.55,0.51,0.18,0.0,0.73,2.77,2.97,69.7,7.8,16.5,20.1,1.79,2.7,29,Cast,Very Poor,Northern,2629.8,2629.0,0.0,0.0,3.28,2.09,0.83,0.12,0.0,0.0,1.27,0.32,0.0,92.09,6.781139088,6.330459745,5.406966158,3.473032764,-10.75925732,-10.75925732,5.832312604,4.453861605,-10.75925732
67,Mohave fine gravelly loam,Cinders,1941,8.7,"Low-alloy; 1.27 Ni, 0.32 Cu",pipe,75,B,0.0,destroyed,Phoenix,AZ,F,232.0,8.0,Moderately Alkaline,A,6.55,0.51,0.18,0.0,0.73,2.77,2.97,69.7,7.8,16.5,20.1,1.79,2.7,29,Cast,Very Poor,Northern,3177.67,3177.0,0.0,0.0,3.28,2.09,0.83,0.12,0.0,0.0,1.27,0.32,0.0,92.09,6.781139088,6.330459745,5.406966158,3.473032764,-10.75925732,-10.75925732,5.832312604,4.453861605,-10.75925732
67,Mohave fine gravelly loam,Cinders,1941,11.0,"Low-alloy; 1.27 Ni, 0.32 Cu",pipe,75,B,0.0,destroyed,Phoenix,AZ,F,232.0,8.0,Moderately Alkaline,A,6.55,0.51,0.18,0.0,0.73,2.77,2.97,69.7,7.8,16.5,20.1,1.79,2.7,29,Cast,Very Poor,Northern,4017.75,4017.0,0.0,0.0,3.28,2.09,0.83,0.12,0.0,0.0,1.27,0.32,0.0,92.09,6.781139088,6.330459745,5.406966158,3.473032764,-10.75925732,-10.75925732,5.832312604,4.453861605,-10.75925732
70,Merced silt loam,Clay Loam,1941,5.0,"Low-alloy; 1.27 Ni, 0.32 Cu",pipe,75,B,4.8,intact,Buttonwillo,CA,F,278.0,9.4,Very Strongly Alkaline,A,8.38,0.38,0.22,0.02,1.87,1.12,5.57,65.0,6.0,24.7,6.1,1.69,0.2,29,Cast,Fair,Southern,1826.25,1826.0,1464.73,0.802,3.28,2.09,0.83,0.12,0.0,0.0,1.27,0.32,0.0,92.09,6.781139088,6.330459745,5.406966158,3.473032764,-10.75925732,-10.75925732,5.832312604,4.453861605,-10.75925732
70,Merced silt loam,Clay Loam,1941,7.2,"Low-alloy; 1.27 Ni, 0.32 Cu",pipe,75,B,34.4,intact,Buttonwillo,CA,F,278.0,9.4,Very Strongly Alkaline,A,8.38,0.38,0.22,0.02,1.87,1.12,5.57,65.0,6.0,24.7,6.1,1.69,0.2,29,Cast,Fair,Southern,2629.8,2629.0,10497.22,3.9916,3.28,2.09,0.83,0.12,0.0,0.0,1.27,0.32,0.0,92.09,6.781139088,6.330459745,5.406966158,3.473032764,-10.75925732,-10.75925732,5.832312604,4.453861605,-10.75925732
70,Merced silt loam,Clay Loam,1941,8.7,"Low-alloy; 1.27 Ni, 0.32 Cu",pipe,75,B,0.0,destroyed,Buttonwillo,CA,F,278.0,9.4,Very Strongly Alkaline,A,8.38,0.38,0.22,0.02,1.87,1.12,5.57,65.0,6.0,24.7,6.1,1.69,0.2,29,Cast,Fair,Southern,3177.67,3177.0,0.0,0.0,3.28,2.09,0.83,0.12,0.0,0.0,1.27,0.32,0.0,92.09,6.781139088,6.330459745,5.406966158,3.473032764,-10.75925732,-10.75925732,5.832312604,4.453861605,-10.75925732
70,Merced silt loam,Clay Loam,1941,11.0,"Low-alloy; 1.27 Ni, 0.32 Cu",pipe,75,B,0.0,destroyed,Buttonwillo,CA,F,278.0,9.4,Very Strongly Alkaline,A,8.38,0.38,0.22,0.02,1.87,1.12,5.57,65.0,6.0,24.7,6.1,1.69,0.2,29,Cast,Fair,Southern,4017.75,4017.0,0.0,0.0,3.28,2.09,0.83,0.12,0.0,0.0,1.27,0.32,0.0,92.09,6.781139088,6.330459745,5.406966158,3.473032764,-10.75925732,-10.75925732,5.832312604,4.453861605,-10.75925732
