Repository: sk7-dev/corrosion_prediction

File: Dataset/final_database1.csv (part 52 of 57)
site_no,soil_type,texture,year,duration,material_name,type,material_id,material_code,weight_loss_oz,specimen_status,city,state,internal_drainage,resistivity,pH,pH_type,total_acidity,Na+K,Ca,Mg,CO3,HCO3,Cl,SO4,mean_temp,annual_precipitation,moisture,air_pore_space,specific_gravity,volume_shrinkage,table,iron_type,areation,region,approximate_days,exact_days,weight_loss_g,corrosion_rate,C (%),Si (%),Mn (%),S (%),P (%),Cr (%),Ni (%),Cu (%),Mo  (%),Fe (%),C_clr,Si_clr,Mn_clr,S_clr,P_clr,Cr_clr,Ni_clr,Cu_clr,Mo_clr
51,Acadia clay,Clay,1932,2.0,"Low-alloy; 0.30 Cr, 0.15 Ni",pipe,74,C,15.1,intact,Spindletop,TX,P,190.0,6.2,Slightly Acid,13.2,10.27,15.55,5.03,0.0,0.56,5.75,22.0,69.0,49.0,47.4,4.4,2.07,37.9,29,Cast,Very Poor,Southern,730.5,730.0,4607.79,6.3077,3.5,2.5,0.7,0.05,0.4,0.3,0.15,0.0,0.0,88.9,5.473407368,5.13693514,3.863969543,1.224913624,3.304353836,3.016671827,2.3235249,-12.17188812,-12.17188812
51,Acadia clay,Clay,1932,5.4,"Low-alloy; 0.30 Cr, 0.15 Ni",pipe,74,C,29.3,intact,Spindletop,TX,P,190.0,6.2,Slightly Acid,13.2,10.27,15.55,5.03,0.0,0.56,5.75,22.0,69.0,49.0,47.4,4.4,2.07,37.9,29,Cast,Very Poor,Southern,1972.35,1972.0,8940.94,4.5331,3.5,2.5,0.7,0.05,0.4,0.3,0.15,0.0,0.0,88.9,5.473407368,5.13693514,3.863969543,1.224913624,3.304353836,3.016671827,2.3235249,-12.17188812,-12.17188812
51,Acadia clay,Clay,1932,7.4,"Low-alloy; 0.30 Cr, 0.15 Ni",pipe,74,C,23.7,intact,Spindletop,TX,P,190.0,6.2,Slightly Acid,13.2,10.27,15.55,5.03,0.0,0.56,5.75,22.0,69.0,49.0,47.4,4.4,2.07,37.9,29,Cast,Very Poor,Southern,2702.85,2702.0,7232.1,2.6757,3.5,2.5,0.7,0.05,0.4,0.3,0.15,0.0,0.0,88.9,5.473407368,5.13693514,3.863969543,1.224913624,3.304353836,3.016671827,2.3235249,-12.17188812,-12.17188812
51,Acadia clay,Clay,1932,14.3,"Low-alloy; 0.30 Cr, 0.15 Ni",pipe,74,C,0.0,destroyed,Spindletop,TX,P,190.0,6.2,Slightly Acid,13.2,10.27,15.55,5.03,0.0,0.56,5.75,22.0,69.0,49.0,47.4,4.4,2.07,37.9,29,Cast,Very Poor,Southern,5223.07,5223.0,0.0,0.0,3.5,2.5,0.7,0.05,0.4,0.3,0.15,0.0,0.0,88.9,5.473407368,5.13693514,3.863969543,1.224913624,3.304353836,3.016671827,2.3235249,-12.17188812,-12.17188812
53,Cecil clay loam,Clay Loam,1932,2.0,"Low-alloy; 0.30 Cr, 0.15 Ni",pipe,74,C,3.9,intact,Atlanta,GA,G,17790.0,4.8,Very Strongly Acid,5.4,,,,,,,,61.2,48.3,33.7,18.2,1.6,7.0,29,Cast,Good,Southern,730.5,730.0,1190.09,1.6291,3.5,2.5,0.7,0.05,0.4,0.3,0.15,0.0,0.0,88.9,5.473407368,5.13693514,3.863969543,1.224913624,3.304353836,3.016671827,2.3235249,-12.17188812,-12.17188812
53,Cecil clay loam,Clay Loam,1932,5.4,"Low-alloy; 0.30 Cr, 0.15 Ni",pipe,74,C,1.9,intact,Atlanta,GA,G,17790.0,4.8,Very Strongly Acid,5.4,,,,,,,,61.2,48.3,33.7,18.2,1.6,7.0,29,Cast,Good,Southern,1972.35,1972.0,579.79,0.294,3.5,2.5,0.7,0.05,0.4,0.3,0.15,0.0,0.0,88.9,5.473407368,5.13693514,3.863969543,1.224913624,3.304353836,3.016671827,2.3235249,-12.17188812,-12.17188812
53,Cecil clay loam,Clay Loam,1932,7.4,"Low-alloy; 0.30 Cr, 0.15 Ni",pipe,74,C,1.6,intact,Atlanta,GA,G,17790.0,4.8,Very Strongly Acid,5.4,,,,,,,,61.2,48.3,33.7,18.2,1.6,7.0,29,Cast,Good,Southern,2702.85,2702.0,488.24,0.1806,3.5,2.5,0.7,0.05,0.4,0.3,0.15,0.0,0.0,88.9,5.473407368,5.13693514,3.863969543,1.224913624,3.304353836,3.016671827,2.3235249,-12.17188812,-12.17188812
53,Cecil clay loam,Clay Loam,1932,9.3,"Low-alloy; 0.30 Cr, 0.15 Ni",pipe,74,C,2.2,intact,Atlanta,GA,G,17790.0,4.8,Very Strongly Acid,5.4,,,,,,,,61.2,48.3,33.7,18.2,1.6,7.0,29,Cast,Good,Southern,3396.83,3396.0,671.33,0.1976,3.5,2.5,0.7,0.05,0.4,0.3,0.15,0.0,0.0,88.9,5.473407368,5.13693514,3.863969543,1.224913624,3.304353836,3.016671827,2.3235249,-12.17188812,-12.17188812
53,Cecil clay loam,Clay Loam,1932,14.3,"Low-alloy; 0.30 Cr, 0.15 Ni",pipe,74,C,3.5,intact,Atlanta,GA,G,17790.0,4.8,Very Strongly Acid,5.4,,,,,,,,61.2,48.3,33.7,18.2,1.6,7.0,29,Cast,Good,Southern,5223.07,5223.0,1068.03,0.2045,3.5,2.5,0.7,0.05,0.4,0.3,0.15,0.0,0.0,88.9,5.473407368,5.13693514,3.863969543,1.224913624,3.304353836,3.016671827,2.3235249,-12.17188812,-12.17188812
53,Cecil clay loam,Clay Loam,1941,5.0,"Low-alloy; 1.71 Ni, 0.98 Cu",pipe,76,C,3.5,intact,Atlanta,GA,G,17790.0,4.8,Very Strongly Acid,5.4,,,,,,,,61.2,48.3,33.7,18.2,1.6,7.0,29,Cast,Good,Southern,1826.25,1826.0,1068.03,0.5848,3.24,2.08,0.8,0.12,0.0,0.0,1.71,0.98,0.0,91.07,6.577014155,6.133808734,5.178297358,3.281178006,-10.82982355,-10.82982355,5.93793422,5.381238181,-10.82982355
53,Cecil clay loam,Clay Loam,1941,7.2,"Low-alloy; 1.71 Ni, 0.98 Cu",pipe,76,C,4.9,intact,Atlanta,GA,G,17790.0,4.8,Very Strongly Acid,5.4,,,,,,,,61.2,48.3,33.7,18.2,1.6,7.0,29,Cast,Good,Southern,2629.8,2629.0,1495.24,0.5686,3.24,2.08,0.8,0.12,0.0,0.0,1.71,0.98,0.0,91.07,6.577014155,6.133808734,5.178297358,3.281178006,-10.82982355,-10.82982355,5.93793422,5.381238181,-10.82982355
53,Cecil clay loam,Clay Loam,1941,8.7,"Low-alloy; 1.71 Ni, 0.98 Cu",pipe,76,C,5.7,intact,Atlanta,GA,G,17790.0,4.8,Very Strongly Acid,5.4,,,,,,,,61.2,48.3,33.7,18.2,1.6,7.0,29,Cast,Good,Southern,3177.67,3177.0,1739.36,0.5474,3.24,2.08,0.8,0.12,0.0,0.0,1.71,0.98,0.0,91.07,6.577014155,6.133808734,5.178297358,3.281178006,-10.82982355,-10.82982355,5.93793422,5.381238181,-10.82982355
53,Cecil clay loam,Clay Loam,1941,11.0,"Low-alloy; 1.71 Ni, 0.98 Cu",pipe,76,C,5.5,intact,Atlanta,GA,G,17790.0,4.8,Very Strongly Acid,5.4,,,,,,,,61.2,48.3,33.7,18.2,1.6,7.0,29,Cast,Good,Southern,4017.75,4017.0,1678.33,0.4177,3.24,2.08,0.8,0.12,0.0,0.0,1.71,0.98,0.0,91.07,6.577014155,6.133808734,5.178297358,3.281178006,-10.82982355,-10.82982355,5.93793422,5.381238181,-10.82982355
55,Hagerstown loam,Silty Clay Loam,1932,2.0,"Low-alloy; 0.30 Cr, 0.15 Ni",pipe,74,C,3.4,intact,Loch Raven,MD,G,5210.0,5.8,Medium Acid,10.9,,,,,,,,55.4,42.6,32.0,15.5,1.49,8.6,29,Cast,Good,Northern,730.5,730.0,1037.52,1.4203,3.5,2.5,0.7,0.05,0.4,0.3,0.15,0.0,0.0,88.9,5.473407368,5.13693514,3.863969543,1.224913624,3.304353836,3.016671827,2.3235249,-12.17188812,-12.17188812
55,Hagerstown loam,Silty Clay Loam,1932,5.4,"Low-alloy; 0.30 Cr, 0.15 Ni",pipe,74,C,1.5,intact,Loch Raven,MD,G,5210.0,5.8,Medium Acid,10.9,,,,,,,,55.4,42.6,32.0,15.5,1.49,8.6,29,Cast,Good,Northern,1972.35,1972.0,457.73,0.2321,3.5,2.5,0.7,0.05,0.4,0.3,0.15,0.0,0.0,88.9,5.473407368,5.13693514,3.863969543,1.224913624,3.304353836,3.016671827,2.3235249,-12.17188812,-12.17188812
55,Hagerstown loam,Silty Clay Loam,1932,7.4,"Low-alloy; 0.30 Cr, 0.15 Ni",pipe,74,C,2.0,intact,Loch Raven,MD,G,5210.0,5.8,Medium Acid,10.9,,,,,,,,55.4,42.6,32.0,15.5,1.49,8.6,29,Cast,Good,Northern,2702.85,2702.0,610.3,0.2258,3.5,2.5,0.7,0.05,0.4,0.3,0.15,0.0,0.0,88.9,5.473407368,5.13693514,3.863969543,1.224913624,3.304353836,3.016671827,2.3235249,-12.17188812,-12.17188812
55,Hagerstown loam,Silty Clay Loam,1932,9.3,"Low-alloy; 0.30 Cr, 0.15 Ni",pipe,74,C,2.0,intact,Loch Raven,MD,G,5210.0,5.8,Medium Acid,10.9,,,,,,,,55.4,42.6,32.0,15.5,1.49,8.6,29,Cast,Good,Northern,3396.83,3396.0,610.3,0.1797,3.5,2.5,0.7,0.05,0.4,0.3,0.15,0.0,0.0,88.9,5.473407368,5.13693514,3.863969543,1.224913624,3.304353836,3.016671827,2.3235249,-12.17188812,-12.17188812
55,Hagerstown loam,Silty Clay Loam,1932,14.3,"Low-alloy; 0.30 Cr, 0.15 Ni",pipe,74,C,3.3,intact,Loch Raven,MD,G,5210.0,5.8,Medium Acid,10.9,,,,,,,,55.4,42.6,32.0,15.5,1.49,8.6,29,Cast,Good,Northern,5223.07,5223.0,1007.0,0.1928,3.5,2.5,0.7,0.05,0.4,0.3,0.15,0.0,0.0,88.9,5.473407368,5.13693514,3.863969543,1.224913624,3.304353836,3.016671827,2.3235249,-12.17188812,-12.17188812
55,Hagerstown loam,Silty Clay Loam,1941,5.0,"Low-alloy; 1.71 Ni, 0.98 Cu",pipe,76,C,2.6,intact,Loch Raven,MD,G,5210.0,5.8,Medium Acid,10.9,,,,,,,,55.4,42.6,32.0,15.5,1.49,8.6,29,Cast,Good,Northern,1826.25,1826.0,793.39,0.4344,3.24,2.08,0.8,0.12,0.0,0.0,1.71,0.98,0.0,91.07,6.577014155,6.133808734,5.178297358,3.281178006,-10.82982355,-10.82982355,5.93793422,5.381238181,-10.82982355
55,Hagerstown loam,Silty Clay Loam,1941,7.2,"Low-alloy; 1.71 Ni, 0.98 Cu",pipe,76,C,3.8,intact,Loch Raven,MD,G,5210.0,5.8,Medium Acid,10.9,,,,,,,,55.4,42.6,32.0,15.5,1.49,8.6,29,Cast,Good,Northern,2629.8,2629.0,1159.58,0.4409,3.24,2.08,0.8,0.12,0.0,0.0,1.71,0.98,0.0,91.07,6.577014155,6.133808734,5.178297358,3.281178006,-10.82982355,-10.82982355,5.93793422,5.381238181,-10.82982355
55,Hagerstown loam,Silty Clay Loam,1941,8.7,"Low-alloy; 1.71 Ni, 0.98 Cu",pipe,76,C,4.8,intact,Loch Raven,MD,G,5210.0,5.8,Medium Acid,10.9,,,,,,,,55.4,42.6,32.0,15.5,1.49,8.6,29,Cast,Good,Northern,3177.67,3177.0,1464.73,0.4609,3.24,2.08,0.8,0.12,0.0,0.0,1.71,0.98,0.0,91.07,6.577014155,6.133808734,5.178297358,3.281178006,-10.82982355,-10.82982355,5.93793422,5.381238181,-10.82982355
55,Hagerstown loam,Silty Clay Loam,1941,11.0,"Low-alloy; 1.71 Ni, 0.98 Cu",pipe,76,C,4.1,intact,Loch Raven,MD,G,5210.0,5.8,Medium Acid,10.9,,,,,,,,55.4,42.6,32.0,15.5,1.49,8.6,29,Cast,Good,Northern,4017.75,4017.0,1251.12,0.3114,3.24,2.08,0.8,0.12,0.0,0.0,1.71,0.98,0.0,91.07,6.577014155,6.133808734,5.178297358,3.281178006,-10.82982355,-10.82982355,5.93793422,5.381238181,-10.82982355
56,Lake Charles clay,Clay,1932,2.0,"Low-alloy; 0.30 Cr, 0.15 Ni",pipe,74,C,7.2,intact,El Vista,TX,VP,406.0,7.1,Neutral,5.1,3.12,0.69,0.47,0.0,0.8,1.59,3.04,69.0,49.0,28.7,5.0,2.03,30.1,29,Cast,Very Poor,Southern,730.5,730.0,2197.09,3.0077,3.5,2.5,0.7,0.05,0.4,0.3,0.15,0.0,0.0,88.9,5.473407368,5.13693514,3.863969543,1.224913624,3.304353836,3.016671827,2.3235249,-12.17188812,-12.17188812
56,Lake Charles clay,Clay,1932,5.4,"Low-alloy; 0.30 Cr, 0.15 Ni",pipe,74,C,10.4,intact,El Vista,TX,VP,406.0,7.1,Neutral,5.1,3.12,0.69,0.47,0.0,0.8,1.59,3.04,69.0,49.0,28.7,5.0,2.03,30.1,29,Cast,Very Poor,Southern,1972.35,1972.0,3173.58,1.609,3.5,2.5,0.7,0.05,0.4,0.3,0.15,0.0,0.0,88.9,5.473407368,5.13693514,3.863969543,1.224913624,3.304353836,3.016671827,2.3235249,-12.17188812,-12.17188812
56,Lake Charles clay,Clay,1932,7.4,"Low-alloy; 0.30 Cr, 0.15 Ni",pipe,74,C,19.6,intact,El Vista,TX,VP,406.0,7.1,Neutral,5.1,3.12,0.69,0.47,0.0,0.8,1.59,3.04,69.0,49.0,28.7,5.0,2.03,30.1,29,Cast,Very Poor,Southern,2702.85,2702.0,5980.97,2.2128,3.5,2.5,0.7,0.05,0.4,0.3,0.15,0.0,0.0,88.9,5.473407368,5.13693514,3.863969543,1.224913624,3.304353836,3.016671827,2.3235249,-12.17188812,-12.17188812
56,Lake Charles clay,Clay,1932,9.3,"Low-alloy; 0.30 Cr, 0.15 Ni",pipe,74,C,29.7,intact,El Vista,TX,VP,406.0,7.1,Neutral,5.1,3.12,0.69,0.47,0.0,0.8,1.59,3.04,69.0,49.0,28.7,5.0,2.03,30.1,29,Cast,Very Poor,Southern,3396.83,3396.0,9063.01,2.6681,3.5,2.5,0.7,0.05,0.4,0.3,0.15,0.0,0.0,88.9,5.473407368,5.13693514,3.863969543,1.224913624,3.304353836,3.016671827,2.3235249,-12.17188812,-12.17188812
56,Lake Charles clay,Clay,1932,14.3,"Low-alloy; 0.30 Cr, 0.15 Ni",pipe,74,C,34.0,intact,El Vista,TX,VP,406.0,7.1,Neutral,5.1,3.12,0.69,0.47,0.0,0.8,1.59,3.04,69.0,49.0,28.7,5.0,2.03,30.1,29,Cast,Very Poor,Southern,5223.07,5223.0,10375.16,1.9864,3.5,2.5,0.7,0.05,0.4,0.3,0.15,0.0,0.0,88.9,5.473407368,5.13693514,3.863969543,1.224913624,3.304353836,3.016671827,2.3235249,-12.17188812,-12.17188812
56,Lake Charles clay,Clay,1941,5.0,"Low-alloy; 1.71 Ni, 0.98 Cu",pipe,76,C,4.1,intact,El Vista,TX,VP,406.0,7.1,Neutral,5.1,3.12,0.69,0.47,0.0,0.8,1.59,3.04,69.0,49.0,28.7,5.0,2.03,30.1,29,Cast,Very Poor,Southern,1826.25,1826.0,1251.12,0.6851,3.24,2.08,0.8,0.12,0.0,0.0,1.71,0.98,0.0,91.07,6.577014155,6.133808734,5.178297358,3.281178006,-10.82982355,-10.82982355,5.93793422,5.381238181,-10.82982355
56,Lake Charles clay,Clay,1941,7.2,"Low-alloy; 1.71 Ni, 0.98 Cu",pipe,76,C,20.9,intact,El Vista,TX,VP,406.0,7.1,Neutral,5.1,3.12,0.69,0.47,0.0,0.8,1.59,3.04,69.0,49.0,28.7,5.0,2.03,30.1,29,Cast,Very Poor,Southern,2629.8,2629.0,6377.67,2.4252,3.24,2.08,0.8,0.12,0.0,0.0,1.71,0.98,0.0,91.07,6.577014155,6.133808734,5.178297358,3.281178006,-10.82982355,-10.82982355,5.93793422,5.381238181,-10.82982355
56,Lake Charles clay,Clay,1941,8.7,"Low-alloy; 1.71 Ni, 0.98 Cu",pipe,76,C,20.8,intact,El Vista,TX,VP,406.0,7.1,Neutral,5.1,3.12,0.69,0.47,0.0,0.8,1.59,3.04,69.0,49.0,28.7,5.0,2.03,30.1,29,Cast,Very Poor,Southern,3177.67,3177.0,6347.16,1.9974,3.24,2.08,0.8,0.12,0.0,0.0,1.71,0.98,0.0,91.07,6.577014155,6.133808734,5.178297358,3.281178006,-10.82982355,-10.82982355,5.93793422,5.381238181,-10.82982355
56,Lake Charles clay,Clay,1941,11.0,"Low-alloy; 1.71 Ni, 0.98 Cu",pipe,76,C,20.3,intact,El Vista,TX,VP,406.0,7.1,Neutral,5.1,3.12,0.69,0.47,0.0,0.8,1.59,3.04,69.0,49.0,28.7,5.0,2.03,30.1,29,Cast,Very Poor,Southern,4017.75,4017.0,6194.58,1.5418,3.24,2.08,0.8,0.12,0.0,0.0,1.71,0.98,0.0,91.07,6.577014155,6.133808734,5.178297358,3.281178006,-10.82982355,-10.82982355,5.93793422,5.381238181,-10.82982355
58,Muck,Muck,1932,2.0,"Low-alloy; 0.30 Cr, 0.15 Ni",pipe,74,C,9.0,intact,New Orleans,LA,VP,712.0,4.8,Very Strongly Acid,15,2.03,2.23,1.29,0.0,0.0,0.47,2.54,69.3,57.4,57.8,22.4,1.43,36.9,29,Cast,Poor,Southern,730.5,730.0,2746.37,3.7596,3.5,2.5,0.7,0.05,0.4,0.3,0.15,0.0,0.0,88.9,5.473407368,5.13693514,3.863969543,1.224913624,3.304353836,3.016671827,2.3235249,-12.17188812,-12.17188812
58,Muck,Muck,1932,5.4,"Low-alloy; 0.30 Cr, 0.15 Ni",pipe,74,C,14.3,intact,New Orleans,LA,VP,712.0,4.8,Very Strongly Acid,15,2.03,2.23,1.29,0.0,0.0,0.47,2.54,69.3,57.4,57.8,22.4,1.43,36.9,29,Cast,Poor,Southern,1972.35,1972.0,4363.67,2.2124,3.5,2.5,0.7,0.05,0.4,0.3,0.15,0.0,0.0,88.9,5.473407368,5.13693514,3.863969543,1.224913624,3.304353836,3.016671827,2.3235249,-12.17188812,-12.17188812
58,Muck,Muck,1932,7.4,"Low-alloy; 0.30 Cr, 0.15 Ni",pipe,74,C,18.0,intact,New Orleans,LA,VP,712.0,4.8,Very Strongly Acid,15,2.03,2.23,1.29,0.0,0.0,0.47,2.54,69.3,57.4,57.8,22.4,1.43,36.9,29,Cast,Poor,Southern,2702.85,2702.0,5492.73,2.0322,3.5,2.5,0.7,0.05,0.4,0.3,0.15,0.0,0.0,88.9,5.473407368,5.13693514,3.863969543,1.224913624,3.304353836,3.016671827,2.3235249,-12.17188812,-12.17188812
58,Muck,Muck,1932,9.3,"Low-alloy; 0.30 Cr, 0.15 Ni",pipe,74,C,21.9,intact,New Orleans,LA,VP,712.0,4.8,Very Strongly Acid,15,2.03,2.23,1.29,0.0,0.0,0.47,2.54,69.3,57.4,57.8,22.4,1.43,36.9,29,Cast,Poor,Southern,3396.83,3396.0,6682.82,1.9674,3.5,2.5,0.7,0.05,0.4,0.3,0.15,0.0,0.0,88.9,5.473407368,5.13693514,3.863969543,1.224913624,3.304353836,3.016671827,2.3235249,-12.17188812,-12.17188812
58,Muck,Muck,1932,14.3,"Low-alloy; 0.30 Cr, 0.15 Ni",pipe,74,C,0.0,destroyed,New Orleans,LA,VP,712.0,4.8,Very Strongly Acid,15,2.03,2.23,1.29,0.0,0.0,0.47,2.54,69.3,57.4,57.8,22.4,1.43,36.9,29,Cast,Poor,Southern,5223.07,5223.0,0.0,0.0,3.5,2.5,0.7,0.05,0.4,0.3,0.15,0.0,0.0,88.9,5.473407368,5.13693514,3.863969543,1.224913624,3.304353836,3.016671827,2.3235249,-12.17188812,-12.17188812
58,Muck,Muck,1941,5.0,"Low-alloy; 1.71 Ni, 0.98 Cu",pipe,76,C,3.5,intact,New Orleans,LA,VP,712.0,4.8,Very Strongly Acid,15,2.03,2.23,1.29,0.0,0.0,0.47,2.54,69.3,57.4,57.8,22.4,1.43,36.9,29,Cast,Poor,Southern,1826.25,1826.0,1068.03,0.5848,3.24,2.08,0.8,0.12,0.0,0.0,1.71,0.98,0.0,91.07,6.577014155,6.133808734,5.178297358,3.281178006,-10.82982355,-10.82982355,5.93793422,5.381238181,-10.82982355
58,Muck,Muck,1941,7.2,"Low-alloy; 1.71 Ni, 0.98 Cu",pipe,76,C,4.2,intact,New Orleans,LA,VP,712.0,4.8,Very Strongly Acid,15,2.03,2.23,1.29,0.0,0.0,0.47,2.54,69.3,57.4,57.8,22.4,1.43,36.9,29,Cast,Poor,Southern,2629.8,2629.0,1281.64,0.4874,3.24,2.08,0.8,0.12,0.0,0.0,1.71,0.98,0.0,91.07,6.577014155,6.133808734,5.178297358,3.281178006,-10.82982355,-10.82982355,5.93793422,5.381238181,-10.82982355
58,Muck,Muck,1941,8.7,"Low-alloy; 1.71 Ni, 0.98 Cu",pipe,76,C,4.8,intact,New Orleans,LA,VP,712.0,4.8,Very Strongly Acid,15,2.03,2.23,1.29,0.0,0.0,0.47,2.54,69.3,57.4,57.8,22.4,1.43,36.9,29,Cast,Poor,Southern,3177.67,3177.0,1464.73,0.4609,3.24,2.08,0.8,0.12,0.0,0.0,1.71,0.98,0.0,91.07,6.577014155,6.133808734,5.178297358,3.281178006,-10.82982355,-10.82982355,5.93793422,5.381238181,-10.82982355
58,Muck,Muck,1941,11.0,"Low-alloy; 1.71 Ni, 0.98 Cu",pipe,76,C,4.5,intact,New Orleans,LA,VP,712.0,4.8,Very Strongly Acid,15,2.03,2.23,1.29,0.0,0.0,0.47,2.54,69.3,57.4,57.8,22.4,1.43,36.9,29,Cast,Poor,Southern,4017.75,4017.0,1373.18,0.3418,3.24,2.08,0.8,0.12,0.0,0.0,1.71,0.98,0.0,91.07,6.577014155,6.133808734,5.178297358,3.281178006,-10.82982355,-10.82982355,5.93793422,5.381238181,-10.82982355
59,Carlisle muck,Muck,1932,5.4,"Low-alloy; 0.30 Cr, 0.15 Ni",pipe,74,C,1.9,intact,Kalamazoo,MI,VP,1660.0,5.6,Medium Acid,12.6,1.03,3.08,2.7,0.0,0.0,3.47,1.04,49.0,31.0,43.6,,,,29,Cast,Very Poor,Northern,1972.35,1972.0,579.79,0.294,3.5,2.5,0.7,0.05,0.4,0.3,0.15,0.0,0.0,88.9,5.473407368,5.13693514,3.863969543,1.224913624,3.304353836,3.016671827,2.3235249,-12.17188812,-12.17188812
59,Carlisle muck,Muck,1932,7.4,"Low-alloy; 0.30 Cr, 0.15 Ni",pipe,74,C,2.2,intact,Kalamazoo,MI,VP,1660.0,5.6,Medium Acid,12.6,1.03,3.08,2.7,0.0,0.0,3.47,1.04,49.0,31.0,43.6,,,,29,Cast,Very Poor,Northern,2702.85,2702.0,671.33,0.2484,3.5,2.5,0.7,0.05,0.4,0.3,0.15,0.0,0.0,88.9,5.473407368,5.13693514,3.863969543,1.224913624,3.304353836,3.016671827,2.3235249,-12.17188812,-12.17188812
59,Carlisle muck,Muck,1932,9.3,"Low-alloy; 0.30 Cr, 0.15 Ni",pipe,74,C,2.4,intact,Kalamazoo,MI,VP,1660.0,5.6,Medium Acid,12.6,1.03,3.08,2.7,0.0,0.0,3.47,1.04,49.0,31.0,43.6,,,,29,Cast,Very Poor,Northern,3396.83,3396.0,732.36,0.2156,3.5,2.5,0.7,0.05,0.4,0.3,0.15,0.0,0.0,88.9,5.473407368,5.13693514,3.863969543,1.224913624,3.304353836,3.016671827,2.3235249,-12.17188812,-12.17188812
59,Carlisle muck,Muck,1932,14.3,"Low-alloy; 0.30 Cr, 0.15 Ni",pipe,74,C,5.0,intact,Kalamazoo,MI,VP,1660.0,5.6,Medium Acid,12.6,1.03,3.08,2.7,0.0,0.0,3.47,1.04,49.0,31.0,43.6,,,,29,Cast,Very Poor,Northern,5223.07,5223.0,1525.76,0.2921,3.5,2.5,0.7,0.05,0.4,0.3,0.15,0.0,0.0,88.9,5.473407368,5.13693514,3.863969543,1.224913624,3.304353836,3.016671827,2.3235249,-12.17188812,-12.17188812
59,Carlisle muck,Muck,1941,5.0,"Low-alloy; 1.71 Ni, 0.98 Cu",pipe,76,C,11.1,intact,Kalamazoo,MI,VP,1660.0,5.6,Medium Acid,12.6,1.03,3.08,2.7,0.0,0.0,3.47,1.04,49.0,31.0,43.6,,,,29,Cast,Very Poor,Northern,1826.25,1826.0,3387.18,1.8547,3.24,2.08,0.8,0.12,0.0,0.0,1.71,0.98,0.0,91.07,6.577014155,6.133808734,5.178297358,3.281178006,-10.82982355,-10.82982355,5.93793422,5.381238181,-10.82982355
59,Carlisle muck,Muck,1941,7.2,"Low-alloy; 1.71 Ni, 0.98 Cu",pipe,76,C,8.7,intact,Kalamazoo,MI,VP,1660.0,5.6,Medium Acid,12.6,1.03,3.08,2.7,0.0,0.0,3.47,1.04,49.0,31.0,43.6,,,,29,Cast,Very Poor,Northern,2629.8,2629.0,2654.82,1.0095,3.24,2.08,0.8,0.12,0.0,0.0,1.71,0.98,0.0,91.07,6.577014155,6.133808734,5.178297358,3.281178006,-10.82982355,-10.82982355,5.93793422,5.381238181,-10.82982355
59,Carlisle muck,Muck,1941,8.7,"Low-alloy; 1.71 Ni, 0.98 Cu",pipe,76,C,13.2,intact,Kalamazoo,MI,VP,1660.0,5.6,Medium Acid,12.6,1.03,3.08,2.7,0.0,0.0,3.47,1.04,49.0,31.0,43.6,,,,29,Cast,Very Poor,Northern,3177.67,3177.0,4028.0,1.2676,3.24,2.08,0.8,0.12,0.0,0.0,1.71,0.98,0.0,91.07,6.577014155,6.133808734,5.178297358,3.281178006,-10.82982355,-10.82982355,5.93793422,5.381238181,-10.82982355
59,Carlisle muck,Muck,1941,11.0,"Low-alloy; 1.71 Ni, 0.98 Cu",pipe,76,C,15.6,intact,Kalamazoo,MI,VP,1660.0,5.6,Medium Acid,12.6,1.03,3.08,2.7,0.0,0.0,3.47,1.04,49.0,31.0,43.6,,,,29,Cast,Very Poor,Northern,4017.75,4017.0,4760.37,1.1848,3.24,2.08,0.8,0.12,0.0,0.0,1.71,0.98,0.0,91.07,6.577014155,6.133808734,5.178297358,3.281178006,-10.82982355,-10.82982355,5.93793422,5.381238181,-10.82982355
60,Rifle peat,Peat,1932,2.0,"Low-alloy; 0.30 Cr, 0.15 Ni",pipe,74,C,9.0,intact,Plymouth,OH,P,218.0,2.6,Extremely Acid,297.4,2.91,10.95,2.86,0.0,0.0,0.0,56.7,49.0,37.0,43.4,33.2,1.28,9.1,29,Cast,Poor,Northern,730.5,730.0,2746.37,3.7596,3.5,2.5,0.7,0.05,0.4,0.3,0.15,0.0,0.0,88.9,5.473407368,5.13693514,3.863969543,1.224913624,3.304353836,3.016671827,2.3235249,-12.17188812,-12.17188812
60,Rifle peat,Peat,1932,5.4,"Low-alloy; 0.30 Cr, 0.15 Ni",pipe,74,C,6.7,intact,Plymouth,OH,P,218.0,2.6,Extremely Acid,297.4,2.91,10.95,2.86,0.0,0.0,0.0,56.7,49.0,37.0,43.4,33.2,1.28,9.1,29,Cast,Poor,Northern,1972.35,1972.0,2044.52,1.0366,3.5,2.5,0.7,0.05,0.4,0.3,0.15,0.0,0.0,88.9,5.473407368,5.13693514,3.863969543,1.224913624,3.304353836,3.016671827,2.3235249,-12.17188812,-12.17188812
60,Rifle peat,Peat,1932,7.4,"Low-alloy; 0.30 Cr, 0.15 Ni",pipe,74,C,4.3,intact,Plymouth,OH,P,218.0,2.6,Extremely Acid,297.4,2.91,10.95,2.86,0.0,0.0,0.0,56.7,49.0,37.0,43.4,33.2,1.28,9.1,29,Cast,Poor,Northern,2702.85,2702.0,1312.15,0.4855,3.5,2.5,0.7,0.05,0.4,0.3,0.15,0.0,0.0,88.9,5.473407368,5.13693514,3.863969543,1.224913624,3.304353836,3.016671827,2.3235249,-12.17188812,-12.17188812
60,Rifle peat,Peat,1932,9.3,"Low-alloy; 0.30 Cr, 0.15 Ni",pipe,74,C,13.1,intact,Plymouth,OH,P,218.0,2.6,Extremely Acid,297.4,2.91,10.95,2.86,0.0,0.0,0.0,56.7,49.0,37.0,43.4,33.2,1.28,9.1,29,Cast,Poor,Northern,3396.83,3396.0,3997.49,1.1768,3.5,2.5,0.7,0.05,0.4,0.3,0.15,0.0,0.0,88.9,5.473407368,5.13693514,3.863969543,1.224913624,3.304353836,3.016671827,2.3235249,-12.17188812,-12.17188812
60,Rifle peat,Peat,1932,14.3,"Low-alloy; 0.30 Cr, 0.15 Ni",pipe,74,C,25.3,intact,Plymouth,OH,P,218.0,2.6,Extremely Acid,297.4,2.91,10.95,2.86,0.0,0.0,0.0,56.7,49.0,37.0,43.4,33.2,1.28,9.1,29,Cast,Poor,Northern,5223.07,5223.0,7720.34,1.4781,3.5,2.5,0.7,0.05,0.4,0.3,0.15,0.0,0.0,88.9,5.473407368,5.13693514,3.863969543,1.224913624,3.304353836,3.016671827,2.3235249,-12.17188812,-12.17188812
60,Rifle peat,Peat,1941,5.0,"Low-alloy; 1.71 Ni, 0.98 Cu",pipe,76,C,1.9,intact,Plymouth,OH,P,218.0,2.6,Extremely Acid,297.4,2.91,10.95,2.86,0.0,0.0,0.0,56.7,49.0,37.0,43.4,33.2,1.28,9.1,29,Cast,Poor,Northern,1826.25,1826.0,579.79,0.3175,3.24,2.08,0.8,0.12,0.0,0.0,1.71,0.98,0.0,91.07,6.577014155,6.133808734,5.178297358,3.281178006,-10.82982355,-10.82982355,5.93793422,5.381238181,-10.82982355
60,Rifle peat,Peat,1941,7.2,"Low-alloy; 1.71 Ni, 0.98 Cu",pipe,76,C,10.8,intact,Plymouth,OH,P,218.0,2.6,Extremely Acid,297.4,2.91,10.95,2.86,0.0,0.0,0.0,56.7,49.0,37.0,43.4,33.2,1.28,9.1,29,Cast,Poor,Northern,2629.8,2629.0,3295.64,1.2532,3.24,2.08,0.8,0.12,0.0,0.0,1.71,0.98,0.0,91.07,6.577014155,6.133808734,5.178297358,3.281178006,-10.82982355,-10.82982355,5.93793422,5.381238181,-10.82982355
60,Rifle peat,Peat,1941,8.7,"Low-alloy; 1.71 Ni, 0.98 Cu",pipe,76,C,12.8,intact,Plymouth,OH,P,218.0,2.6,Extremely Acid,297.4,2.91,10.95,2.86,0.0,0.0,0.0,56.7,49.0,37.0,43.4,33.2,1.28,9.1,29,Cast,Poor,Northern,3177.67,3177.0,3905.94,1.2292,3.24,2.08,0.8,0.12,0.0,0.0,1.71,0.98,0.0,91.07,6.577014155,6.133808734,5.178297358,3.281178006,-10.82982355,-10.82982355,5.93793422,5.381238181,-10.82982355
60,Rifle peat,Peat,1941,11.0,"Low-alloy; 1.71 Ni, 0.98 Cu",pipe,76,C,6.2,intact,Plymouth,OH,P,218.0,2.6,Extremely Acid,297.4,2.91,10.95,2.86,0.0,0.0,0.0,56.7,49.0,37.0,43.4,33.2,1.28,9.1,29,Cast,Poor,Northern,4017.75,4017.0,1891.94,0.4709,3.24,2.08,0.8,0.12,0.0,0.0,1.71,0.98,0.0,91.07,6.577014155,6.133808734,5.178297358,3.281178006,-10.82982355,-10.82982355,5.93793422,5.381238181,-10.82982355
61,Sharkey clay,Clay,1932,2.0,"Low-alloy; 0.30 Cr, 0.15 Ni",pipe,74,C,1.2,intact,New Orleans,LA,P,943.0,6.8,Neutral,4.9,0.73,0.68,0.33,0.0,0.71,0.1,0.91,69.3,57.4,30.8,2.3,1.78,16.4,29,Cast,Poor,Southern,730.5,730.0,366.18,0.5013,3.5,2.5,0.7,0.05,0.4,0.3,0.15,0.0,0.0,88.9,5.473407368,5.13693514,3.863969543,1.224913624,3.304353836,3.016671827,2.3235249,-12.17188812,-12.17188812
61,Sharkey clay,Clay,1932,5.4,"Low-alloy; 0.30 Cr, 0.15 Ni",pipe,74,C,4.7,intact,New Orleans,LA,P,943.0,6.8,Neutral,4.9,0.73,0.68,0.33,0.0,0.71,0.1,0.91,69.3,57.4,30.8,2.3,1.78,16.4,29,Cast,Poor,Southern,1972.35,1972.0,1434.21,0.7272,3.5,2.5,0.7,0.05,0.4,0.3,0.15,0.0,0.0,88.9,5.473407368,5.13693514,3.863969543,1.224913624,3.304353836,3.016671827,2.3235249,-12.17188812,-12.17188812
61,Sharkey clay,Clay,1932,7.4,"Low-alloy; 0.30 Cr, 0.15 Ni",pipe,74,C,5.0,intact,New Orleans,LA,P,943.0,6.8,Neutral,4.9,0.73,0.68,0.33,0.0,0.71,0.1,0.91,69.3,57.4,30.8,2.3,1.78,16.4,29,Cast,Poor,Southern,2702.85,2702.0,1525.76,0.5645,3.5,2.5,0.7,0.05,0.4,0.3,0.15,0.0,0.0,88.9,5.473407368,5.13693514,3.863969543,1.224913624,3.304353836,3.016671827,2.3235249,-12.17188812,-12.17188812
61,Sharkey clay,Clay,1932,9.3,"Low-alloy; 0.30 Cr, 0.15 Ni",pipe,74,C,7.2,intact,New Orleans,LA,P,943.0,6.8,Neutral,4.9,0.73,0.68,0.33,0.0,0.71,0.1,0.91,69.3,57.4,30.8,2.3,1.78,16.4,29,Cast,Poor,Southern,3396.83,3396.0,2197.09,0.6468,3.5,2.5,0.7,0.05,0.4,0.3,0.15,0.0,0.0,88.9,5.473407368,5.13693514,3.863969543,1.224913624,3.304353836,3.016671827,2.3235249,-12.17188812,-12.17188812
61,Sharkey clay,Clay,1932,14.3,"Low-alloy; 0.30 Cr, 0.15 Ni",pipe,74,C,10.8,intact,New Orleans,LA,P,943.0,6.8,Neutral,4.9,0.73,0.68,0.33,0.0,0.71,0.1,0.91,69.3,57.4,30.8,2.3,1.78,16.4,29,Cast,Poor,Southern,5223.07,5223.0,3295.64,0.631,3.5,2.5,0.7,0.05,0.4,0.3,0.15,0.0,0.0,88.9,5.473407368,5.13693514,3.863969543,1.224913624,3.304353836,3.016671827,2.3235249,-12.17188812,-12.17188812
61,Sharkey clay,Clay,1941,5.0,"Low-alloy; 1.71 Ni, 0.98 Cu",pipe,76,C,5.6,intact,New Orleans,LA,P,943.0,6.8,Neutral,4.9,0.73,0.68,0.33,0.0,0.71,0.1,0.91,69.3,57.4,30.8,2.3,1.78,16.4,29,Cast,Poor,Southern,1826.25,1826.0,1708.85,0.9357,3.24,2.08,0.8,0.12,0.0,0.0,1.71,0.98,0.0,91.07,6.577014155,6.133808734,5.178297358,3.281178006,-10.82982355,-10.82982355,5.93793422,5.381238181,-10.82982355
61,Sharkey clay,Clay,1941,7.2,"Low-alloy; 1.71 Ni, 0.98 Cu",pipe,76,C,5.3,intact,New Orleans,LA,P,943.0,6.8,Neutral,4.9,0.73,0.68,0.33,0.0,0.71,0.1,0.91,69.3,57.4,30.8,2.3,1.78,16.4,29,Cast,Poor,Southern,2629.8,2629.0,1617.3,0.615,3.24,2.08,0.8,0.12,0.0,0.0,1.71,0.98,0.0,91.07,6.577014155,6.133808734,5.178297358,3.281178006,-10.82982355,-10.82982355,5.93793422,5.381238181,-10.82982355
61,Sharkey clay,Clay,1941,8.7,"Low-alloy; 1.71 Ni, 0.98 Cu",pipe,76,C,5.6,intact,New Orleans,LA,P,943.0,6.8,Neutral,4.9,0.73,0.68,0.33,0.0,0.71,0.1,0.91,69.3,57.4,30.8,2.3,1.78,16.4,29,Cast,Poor,Southern,3177.67,3177.0,1708.85,0.5378,3.24,2.08,0.8,0.12,0.0,0.0,1.71,0.98,0.0,91.07,6.577014155,6.133808734,5.178297358,3.281178006,-10.82982355,-10.82982355,5.93793422,5.381238181,-10.82982355
61,Sharkey clay,Clay,1941,11.0,"Low-alloy; 1.71 Ni, 0.98 Cu",pipe,76,C,3.4,intact,New Orleans,LA,P,943.0,6.8,Neutral,4.9,0.73,0.68,0.33,0.0,0.71,0.1,0.91,69.3,57.4,30.8,2.3,1.78,16.4,29,Cast,Poor,Southern,4017.75,4017.0,1037.52,0.2582,3.24,2.08,0.8,0.12,0.0,0.0,1.71,0.98,0.0,91.07,6.577014155,6.133808734,5.178297358,3.281178006,-10.82982355,-10.82982355,5.93793422,5.381238181,-10.82982355
62,Susquehanna clay,Clay,1932,2.0,"Low-alloy; 0.30 Cr, 0.15 Ni",pipe,74,C,6.4,intact,Meridian,MS,F,6920.0,4.5,Very Strongly Acid,12,,,,,,,,64.0,53.0,34.6,14.9,1.79,4.7,29,Cast,Good,Southern,730.5,730.0,1952.97,2.6735,3.5,2.5,0.7,0.05,0.4,0.3,0.15,0.0,0.0,88.9,5.473407368,5.13693514,3.863969543,1.224913624,3.304353836,3.016671827,2.3235249,-12.17188812,-12.17188812
62,Susquehanna clay,Clay,1932,5.4,"Low-alloy; 0.30 Cr, 0.15 Ni",pipe,74,C,4.6,intact,Meridian,MS,F,6920.0,4.5,Very Strongly Acid,12,,,,,,,,64.0,53.0,34.6,14.9,1.79,4.7,29,Cast,Good,Southern,1972.35,1972.0,1403.7,0.7117,3.5,2.5,0.7,0.05,0.4,0.3,0.15,0.0,0.0,88.9,5.473407368,5.13693514,3.863969543,1.224913624,3.304353836,3.016671827,2.3235249,-12.17188812,-12.17188812
62,Susquehanna clay,Clay,1932,7.4,"Low-alloy; 0.30 Cr, 0.15 Ni",pipe,74,C,2.5,intact,Meridian,MS,F,6920.0,4.5,Very Strongly Acid,12,,,,,,,,64.0,53.0,34.6,14.9,1.79,4.7,29,Cast,Good,Southern,2702.85,2702.0,762.88,0.2823,3.5,2.5,0.7,0.05,0.4,0.3,0.15,0.0,0.0,88.9,5.473407368,5.13693514,3.863969543,1.224913624,3.304353836,3.016671827,2.3235249,-12.17188812,-12.17188812
62,Susquehanna clay,Clay,1932,9.3,"Low-alloy; 0.30 Cr, 0.15 Ni",pipe,74,C,6.9,intact,Meridian,MS,F,6920.0,4.5,Very Strongly Acid,12,,,,,,,,64.0,53.0,34.6,14.9,1.79,4.7,29,Cast,Good,Southern,3396.83,3396.0,2105.55,0.6199,3.5,2.5,0.7,0.05,0.4,0.3,0.15,0.0,0.0,88.9,5.473407368,5.13693514,3.863969543,1.224913624,3.304353836,3.016671827,2.3235249,-12.17188812,-12.17188812
62,Susquehanna clay,Clay,1932,14.3,"Low-alloy; 0.30 Cr, 0.15 Ni",pipe,74,C,6.6,intact,Meridian,MS,F,6920.0,4.5,Very Strongly Acid,12,,,,,,,,64.0,53.0,34.6,14.9,1.79,4.7,29,Cast,Good,Southern,5223.07,5223.0,2014.0,0.3856,3.5,2.5,0.7,0.05,0.4,0.3,0.15,0.0,0.0,88.9,5.473407368,5.13693514,3.863969543,1.224913624,3.304353836,3.016671827,2.3235249,-12.17188812,-12.17188812
62,Susquehanna clay,Clay,1941,5.0,"Low-alloy; 1.71 Ni, 0.98 Cu",pipe,76,C,3.8,intact,Meridian,MS,F,6920.0,4.5,Very Strongly Acid,12,,,,,,,,64.0,53.0,34.6,14.9,1.79,4.7,29,Cast,Good,Southern,1826.25,1826.0,1159.58,0.635,3.24,2.08,0.8,0.12,0.0,0.0,1.71,0.98,0.0,91.07,6.577014155,6.133808734,5.178297358,3.281178006,-10.82982355,-10.82982355,5.93793422,5.381238181,-10.82982355
62,Susquehanna clay,Clay,1941,7.2,"Low-alloy; 1.71 Ni, 0.98 Cu",pipe,76,C,4.9,intact,Meridian,MS,F,6920.0,4.5,Very Strongly Acid,12,,,,,,,,64.0,53.0,34.6,14.9,1.79,4.7,29,Cast,Good,Southern,2629.8,2629.0,1495.24,0.5686,3.24,2.08,0.8,0.12,0.0,0.0,1.71,0.98,0.0,91.07,6.577014155,6.133808734,5.178297358,3.281178006,-10.82982355,-10.82982355,5.93793422,5.381238181,-10.82982355
62,Susquehanna clay,Clay,1941,8.7,"Low-alloy; 1.71 Ni, 0.98 Cu",pipe,76,C,7.7,intact,Meridian,MS,F,6920.0,4.5,Very Strongly Acid,12,,,,,,,,64.0,53.0,34.6,14.9,1.79,4.7,29,Cast,Good,Southern,3177.67,3177.0,2349.67,0.7394,3.24,2.08,0.8,0.12,0.0,0.0,1.71,0.98,0.0,91.07,6.577014155,6.133808734,5.178297358,3.281178006,-10.82982355,-10.82982355,5.93793422,5.381238181,-10.82982355
62,Susquehanna clay,Clay,1941,11.0,"Low-alloy; 1.71 Ni, 0.98 Cu",pipe,76,C,6.7,intact,Meridian,MS,F,6920.0,4.5,Very Strongly Acid,12,,,,,,,,64.0,53.0,34.6,14.9,1.79,4.7,29,Cast,Good,Southern,4017.75,4017.0,2044.52,0.5089,3.24,2.08,0.8,0.12,0.0,0.0,1.71,0.98,0.0,91.07,6.577014155,6.133808734,5.178297358,3.281178006,-10.82982355,-10.82982355,5.93793422,5.381238181,-10.82982355
63,Tidal marsh,Marsh,1932,2.0,"Low-alloy; 0.30 Cr, 0.15 Ni",pipe,74,C,3.1,intact,Charleston,SC,VP,84.0,6.9,Neutral,14.6,33.6,6.85,4.0,0.0,0.0,12.7,36.6,66.0,45.2,46.7,19.5,1.47,18.8,29,Cast,Very Poor,Southern,730.5,730.0,945.97,1.295,3.5,2.5,0.7,0.05,0.4,0.3,0.15,0.0,0.0,88.9,5.473407368,5.13693514,3.863969543,1.224913624,3.304353836,3.016671827,2.3235249,-12.17188812,-12.17188812
63,Tidal marsh,Marsh,1932,5.4,"Low-alloy; 0.30 Cr, 0.15 Ni",pipe,74,C,1.8,intact,Charleston,SC,VP,84.0,6.9,Neutral,14.6,33.6,6.85,4.0,0.0,0.0,12.7,36.6,66.0,45.2,46.7,19.5,1.47,18.8,29,Cast,Very Poor,Southern,1972.35,1972.0,549.27,0.2785,3.5,2.5,0.7,0.05,0.4,0.3,0.15,0.0,0.0,88.9,5.473407368,5.13693514,3.863969543,1.224913624,3.304353836,3.016671827,2.3235249,-12.17188812,-12.17188812
63,Tidal marsh,Marsh,1932,7.4,"Low-alloy; 0.30 Cr, 0.15 Ni",pipe,74,C,2.1,intact,Charleston,SC,VP,84.0,6.9,Neutral,14.6,33.6,6.85,4.0,0.0,0.0,12.7,36.6,66.0,45.2,46.7,19.5,1.47,18.8,29,Cast,Very Poor,Southern,2702.85,2702.0,640.82,0.2371,3.5,2.5,0.7,0.05,0.4,0.3,0.15,0.0,0.0,88.9,5.473407368,5.13693514,3.863969543,1.224913624,3.304353836,3.016671827,2.3235249,-12.17188812,-12.17188812
63,Tidal marsh,Marsh,1932,9.3,"Low-alloy; 0.30 Cr, 0.15 Ni",pipe,74,C,2.6,intact,Charleston,SC,VP,84.0,6.9,Neutral,14.6,33.6,6.85,4.0,0.0,0.0,12.7,36.6,66.0,45.2,46.7,19.5,1.47,18.8,29,Cast,Very Poor,Southern,3396.83,3396.0,793.39,0.2336,3.5,2.5,0.7,0.05,0.4,0.3,0.15,0.0,0.0,88.9,5.473407368,5.13693514,3.863969543,1.224913624,3.304353836,3.016671827,2.3235249,-12.17188812,-12.17188812
63,Tidal marsh,Marsh,1932,14.3,"Low-alloy; 0.30 Cr, 0.15 Ni",pipe,74,C,4.5,intact,Charleston,SC,VP,84.0,6.9,Neutral,14.6,33.6,6.85,4.0,0.0,0.0,12.7,36.6,66.0,45.2,46.7,19.5,1.47,18.8,29,Cast,Very Poor,Southern,5223.07,5223.0,1373.18,0.2629,3.5,2.5,0.7,0.05,0.4,0.3,0.15,0.0,0.0,88.9,5.473407368,5.13693514,3.863969543,1.224913624,3.304353836,3.016671827,2.3235249,-12.17188812,-12.17188812
63,Tidal marsh,Marsh,1941,5.0,"Low-alloy; 1.71 Ni, 0.98 Cu",pipe,76,C,2.3,intact,Charleston,SC,VP,84.0,6.9,Neutral,14.6,33.6,6.85,4.0,0.0,0.0,12.7,36.6,66.0,45.2,46.7,19.5,1.47,18.8,29,Cast,Very Poor,Southern,1826.25,1826.0,701.85,0.3843,3.24,2.08,0.8,0.12,0.0,0.0,1.71,0.98,0.0,91.07,6.577014155,6.133808734,5.178297358,3.281178006,-10.82982355,-10.82982355,5.93793422,5.381238181,-10.82982355
63,Tidal marsh,Marsh,1941,7.2,"Low-alloy; 1.71 Ni, 0.98 Cu",pipe,76,C,4.8,intact,Charleston,SC,VP,84.0,6.9,Neutral,14.6,33.6,6.85,4.0,0.0,0.0,12.7,36.6,66.0,45.2,46.7,19.5,1.47,18.8,29,Cast,Very Poor,Southern,2629.8,2629.0,1464.73,0.557,3.24,2.08,0.8,0.12,0.0,0.0,1.71,0.98,0.0,91.07,6.577014155,6.133808734,5.178297358,3.281178006,-10.82982355,-10.82982355,5.93793422,5.381238181,-10.82982355
63,Tidal marsh,Marsh,1941,8.7,"Low-alloy; 1.71 Ni, 0.98 Cu",pipe,76,C,4.6,intact,Charleston,SC,VP,84.0,6.9,Neutral,14.6,33.6,6.85,4.0,0.0,0.0,12.7,36.6,66.0,45.2,46.7,19.5,1.47,18.8,29,Cast,Very Poor,Southern,3177.67,3177.0,1403.7,0.4417,3.24,2.08,0.8,0.12,0.0,0.0,1.71,0.98,0.0,91.07,6.577014155,6.133808734,5.178297358,3.281178006,-10.82982355,-10.82982355,5.93793422,5.381238181,-10.82982355
63,Tidal marsh,Marsh,1941,11.0,"Low-alloy; 1.71 Ni, 0.98 Cu",pipe,76,C,3.6,intact,Charleston,SC,VP,84.0,6.9,Neutral,14.6,33.6,6.85,4.0,0.0,0.0,12.7,36.6,66.0,45.2,46.7,19.5,1.47,18.8,29,Cast,Very Poor,Southern,4017.75,4017.0,1098.55,0.2734,3.24,2.08,0.8,0.12,0.0,0.0,1.71,0.98,0.0,91.07,6.577014155,6.133808734,5.178297358,3.281178006,-10.82982355,-10.82982355,5.93793422,5.381238181,-10.82982355
64,Docas clay,Silty Clay Loam,1932,2.0,"Low-alloy; 0.30 Cr, 0.15 Ni",pipe,74,C,14.4,intact,Cholanie,CA,F,62.0,7.5,Mildly Alkaline,A,28.1,2.29,0.76,0.0,0.89,28.8,0.26,58.0,16.0,41.1,4.7,1.88,27.7,29,Cast,Fair,Southern,730.5,730.0,4394.18,6.0153,3.5,2.5,0.7,0.05,0.4,0.3,0.15,0.0,0.0,88.9,5.473407368,5.13693514,3.863969543,1.224913624,3.304353836,3.016671827,2.3235249,-12.17188812,-12.17188812
64,Docas clay,Silty Clay Loam,1932,5.4,"Low-alloy; 0.30 Cr, 0.15 Ni",pipe,74,C,31.2,intact,Cholanie,CA,F,62.0,7.5,Mildly Alkaline,A,28.1,2.29,0.76,0.0,0.89,28.8,0.26,58.0,16.0,41.1,4.7,1.88,27.7,29,Cast,Fair,Southern,1972.35,1972.0,9520.73,4.8271,3.5,2.5,0.7,0.05,0.4,0.3,0.15,0.0,0.0,88.9,5.473407368,5.13693514,3.863969543,1.224913624,3.304353836,3.016671827,2.3235249,-12.17188812,-12.17188812
64,Docas clay,Silty Clay Loam,1932,7.4,"Low-alloy; 0.30 Cr, 0.15 Ni",pipe,74,C,44.7,intact,Cholanie,CA,F,62.0,7.5,Mildly Alkaline,A,28.1,2.29,0.76,0.0,0.89,28.8,0.26,58.0,16.0,41.1,4.7,1.88,27.7,29,Cast,Fair,Southern,2702.85,2702.0,13640.28,5.0466,3.5,2.5,0.7,0.05,0.4,0.3,0.15,0.0,0.0,88.9,5.473407368,5.13693514,3.863969543,1.224913624,3.304353836,3.016671827,2.3235249,-12.17188812,-12.17188812
64,Docas clay,Silty Clay Loam,1932,9.3,"Low-alloy; 0.30 Cr, 0.15 Ni",pipe,74,C,41.9,intact,Cholanie,CA,F,62.0,7.5,Mildly Alkaline,A,28.1,2.29,0.76,0.0,0.89,28.8,0.26,58.0,16.0,41.1,4.7,1.88,27.7,29,Cast,Fair,Southern,3396.83,3396.0,12785.86,3.7641,3.5,2.5,0.7,0.05,0.4,0.3,0.15,0.0,0.0,88.9,5.473407368,5.13693514,3.863969543,1.224913624,3.304353836,3.016671827,2.3235249,-12.17188812,-12.17188812
64,Docas clay,Silty Clay Loam,1932,14.3,"Low-alloy; 0.30 Cr, 0.15 Ni",pipe,74,C,36.1,intact,Cholanie,CA,F,62.0,7.5,Mildly Alkaline,A,28.1,2.29,0.76,0.0,0.89,28.8,0.26,58.0,16.0,41.1,4.7,1.88,27.7,29,Cast,Fair,Southern,5223.07,5223.0,11015.98,2.1091,3.5,2.5,0.7,0.05,0.4,0.3,0.15,0.0,0.0,88.9,5.473407368,5.13693514,3.863969543,1.224913624,3.304353836,3.016671827,2.3235249,-12.17188812,-12.17188812
64,Docas clay,Silty Clay Loam,1941,5.0,"Low-alloy; 1.71 Ni, 0.98 Cu",pipe,76,C,18.7,intact,Cholanie,CA,F,62.0,7.5,Mildly Alkaline,A,28.1,2.29,0.76,0.0,0.89,28.8,0.26,58.0,16.0,41.1,4.7,1.88,27.7,29,Cast,Fair,Southern,1826.25,1826.0,5706.34,3.1246,3.24,2.08,0.8,0.12,0.0,0.0,1.71,0.98,0.0,91.07,6.577014155,6.133808734,5.178297358,3.281178006,-10.82982355,-10.82982355,5.93793422,5.381238181,-10.82982355
64,Docas clay,Silty Clay Loam,1941,7.2,"Low-alloy; 1.71 Ni, 0.98 Cu",pipe,76,C,17.2,intact,Cholanie,CA,F,62.0,7.5,Mildly Alkaline,A,28.1,2.29,0.76,0.0,0.89,28.8,0.26,58.0,16.0,41.1,4.7,1.88,27.7,29,Cast,Fair,Southern,2629.8,2629.0,5248.61,1.9958,3.24,2.08,0.8,0.12,0.0,0.0,1.71,0.98,0.0,91.07,6.577014155,6.133808734,5.178297358,3.281178006,-10.82982355,-10.82982355,5.93793422,5.381238181,-10.82982355
64,Docas clay,Silty Clay Loam,1941,8.7,"Low-alloy; 1.71 Ni, 0.98 Cu",pipe,76,C,14.5,intact,Cholanie,CA,F,62.0,7.5,Mildly Alkaline,A,28.1,2.29,0.76,0.0,0.89,28.8,0.26,58.0,16.0,41.1,4.7,1.88,27.7,29,Cast,Fair,Southern,3177.67,3177.0,4424.7,1.3924,3.24,2.08,0.8,0.12,0.0,0.0,1.71,0.98,0.0,91.07,6.577014155,6.133808734,5.178297358,3.281178006,-10.82982355,-10.82982355,5.93793422,5.381238181,-10.82982355
64,Docas clay,Silty Clay Loam,1941,11.0,"Low-alloy; 1.71 Ni, 0.98 Cu",pipe,76,C,23.6,intact,Cholanie,CA,F,62.0,7.5,Mildly Alkaline,A,28.1,2.29,0.76,0.0,0.89,28.8,0.26,58.0,16.0,41.1,4.7,1.88,27.7,29,Cast,Fair,Southern,4017.75,4017.0,7201.58,1.7924,3.24,2.08,0.8,0.12,0.0,0.0,1.71,0.98,0.0,91.07,6.577014155,6.133808734,5.178297358,3.281178006,-10.82982355,-10.82982355,5.93793422,5.381238181,-10.82982355
65,Chino silt loam,Silt Loam,1932,2.0,"Low-alloy; 0.30 Cr, 0.15 Ni",pipe,74,C,12.9,intact,Wilmington,CA,G,148.0,8.0,Moderately Alkaline,A,7.65,12.4,2.2,0.0,1.3,6.05,16.9,62.4,15.2,26.4,15.8,1.41,5.7,29,Cast,Good,Southern,730.5,730.0,3936.46,5.3887,3.5,2.5,0.7,0.05,0.4,0.3,0.15,0.0,0.0,88.9,5.473407368,5.13693514,3.863969543,1.224913624,3.304353836,3.016671827,2.3235249,-12.17188812,-12.17188812
65,Chino silt loam,Silt Loam,1932,5.4,"Low-alloy; 0.30 Cr, 0.15 Ni",pipe,74,C,12.2,intact,Wilmington,CA,G,148.0,8.0,Moderately Alkaline,A,7.65,12.4,2.2,0.0,1.3,6.05,16.9,62.4,15.2,26.4,15.8,1.41,5.7,29,Cast,Good,Southern,1972.35,1972.0,3722.85,1.8875,3.5,2.5,0.7,0.05,0.4,0.3,0.15,0.0,0.0,88.9,5.473407368,5.13693514,3.863969543,1.224913624,3.304353836,3.016671827,2.3235249,-12.17188812,-12.17188812
65,Chino silt loam,Silt Loam,1932,7.4,"Low-alloy; 0.30 Cr, 0.15 Ni",pipe,74,C,11.1,intact,Wilmington,CA,G,148.0,8.0,Moderately Alkaline,A,7.65,12.4,2.2,0.0,1.3,6.05,16.9,62.4,15.2,26.4,15.8,1.41,5.7,29,Cast,Good,Southern,2702.85,2702.0,3387.18,1.2532,3.5,2.5,0.7,0.05,0.4,0.3,0.15,0.0,0.0,88.9,5.473407368,5.13693514,3.863969543,1.224913624,3.304353836,3.016671827,2.3235249,-12.17188812,-12.17188812
65,Chino silt loam,Silt Loam,1932,9.3,"Low-alloy; 0.30 Cr, 0.15 Ni",pipe,74,C,14.6,intact,Wilmington,CA,G,148.0,8.0,Moderately Alkaline,A,7.65,12.4,2.2,0.0,1.3,6.05,16.9,62.4,15.2,26.4,15.8,1.41,5.7,29,Cast,Good,Southern,3396.83,3396.0,4455.21,1.3116,3.5,2.5,0.7,0.05,0.4,0.3,0.15,0.0,0.0,88.9,5.473407368,5.13693514,3.863969543,1.224913624,3.304353836,3.016671827,2.3235249,-12.17188812,-12.17188812
65,Chino silt loam,Silt Loam,1932,14.3,"Low-alloy; 0.30 Cr, 0.15 Ni",pipe,74,C,17.5,intact,Wilmington,CA,G,148.0,8.0,Moderately Alkaline,A,7.65,12.4,2.2,0.0,1.3,6.05,16.9,62.4,15.2,26.4,15.8,1.41,5.7,29,Cast,Good,Southern,5223.07,5223.0,5340.15,1.0224,3.5,2.5,0.7,0.05,0.4,0.3,0.15,0.0,0.0,88.9,5.473407368,5.13693514,3.863969543,1.224913624,3.304353836,3.016671827,2.3235249,-12.17188812,-12.17188812
65,Chino silt loam,Silt Loam,1941,5.0,"Low-alloy; 1.71 Ni, 0.98 Cu",pipe,76,C,9.9,intact,Wilmington,CA,G,148.0,8.0,Moderately Alkaline,A,7.65,12.4,2.2,0.0,1.3,6.05,16.9,62.4,15.2,26.4,15.8,1.41,5.7,29,Cast,Good,Southern,1826.25,1826.0,3021.0,1.6542,3.24,2.08,0.8,0.12,0.0,0.0,1.71,0.98,0.0,91.07,6.577014155,6.133808734,5.178297358,3.281178006,-10.82982355,-10.82982355,5.93793422,5.381238181,-10.82982355
65,Chino silt loam,Silt Loam,1941,7.2,"Low-alloy; 1.71 Ni, 0.98 Cu",pipe,76,C,3.4,intact,Wilmington,CA,G,148.0,8.0,Moderately Alkaline,A,7.65,12.4,2.2,0.0,1.3,6.05,16.9,62.4,15.2,26.4,15.8,1.41,5.7,29,Cast,Good,Southern,2629.8,2629.0,1037.52,0.3945,3.24,2.08,0.8,0.12,0.0,0.0,1.71,0.98,0.0,91.07,6.577014155,6.133808734,5.178297358,3.281178006,-10.82982355,-10.82982355,5.93793422,5.381238181,-10.82982355
65,Chino silt loam,Silt Loam,1941,8.7,"Low-alloy; 1.71 Ni, 0.98 Cu",pipe,76,C,5.5,intact,Wilmington,CA,G,148.0,8.0,Moderately Alkaline,A,7.65,12.4,2.2,0.0,1.3,6.05,16.9,62.4,15.2,26.4,15.8,1.41,5.7,29,Cast,Good,Southern,3177.67,3177.0,1678.33,0.5282,3.24,2.08,0.8,0.12,0.0,0.0,1.71,0.98,0.0,91.07,6.577014155,6.133808734,5.178297358,3.281178006,-10.82982355,-10.82982355,5.93793422,5.381238181,-10.82982355
65,Chino silt loam,Silt Loam,1941,11.0,"Low-alloy; 1.71 Ni, 0.98 Cu",pipe,76,C,2.6,intact,Wilmington,CA,G,148.0,8.0,Moderately Alkaline,A,7.65,12.4,2.2,0.0,1.3,6.05,16.9,62.4,15.2,26.4,15.8,1.41,5.7,29,Cast,Good,Southern,4017.75,4017.0,793.39,0.1975,3.24,2.08,0.8,0.12,0.0,0.0,1.71,0.98,0.0,91.07,6.577014155,6.133808734,5.178297358,3.281178006,-10.82982355,-10.82982355,5.93793422,5.381238181,-10.82982355
