Repository: sk7-dev/corrosion_prediction

File: Dataset/final_database1.csv (part 54 of 57)
site_no,soil_type,texture,year,duration,material_name,type,material_id,material_code,weight_loss_oz,specimen_status,city,state,internal_drainage,resistivity,pH,pH_type,total_acidity,Na+K,Ca,Mg,CO3,HCO3,Cl,SO4,mean_temp,annual_precipitation,moisture,air_pore_space,specific_gravity,volume_shrinkage,table,iron_type,areation,region,approximate_days,exact_days,weight_loss_g,corrosion_rate,C (%),Si (%),Mn (%),S (%),P (%),Cr (%),Ni (%),Cu (%),Mo  (%),Fe (%),C_clr,Si_clr,Mn_clr,S_clr,P_clr,Cr_clr,Ni_clr,Cu_clr,Mo_clr
58,Muck,Muck,1932,14.3,"High-alloy; 15 Ni, 6.6 Cu, 2.6 Cr",pipe,80,E,10.0,intact,New Orleans,LA,VP,712.0,4.8,Very Strongly Acid,15,2.03,2.23,1.29,0.0,0.0,0.47,2.54,69.3,57.4,57.8,22.4,1.43,36.9,29,Cast,Poor,Southern,5223.07,5223.0,3051.52,0.5842,2.98,2.13,1.0,0.0,0.0,2.61,15.0,6.58,0.0,69.7,5.272936504,4.937135224,4.181013405,-10.82851993,-10.82851993,5.140363439,6.889063323,6.065047893,-10.82851993
59,Carlisle muck,Muck,1932,5.4,"High-alloy; 15 Ni, 6.6 Cu, 2.6 Cr",pipe,80,E,0.4,intact,Kalamazoo,MI,VP,1660.0,5.6,Medium Acid,12.6,1.03,3.08,2.7,0.0,0.0,3.47,1.04,49.0,31.0,43.6,,,,29,Cast,Very Poor,Northern,1972.35,1972.0,122.06,0.0619,2.98,2.13,1.0,0.0,0.0,2.61,15.0,6.58,0.0,69.7,5.272936504,4.937135224,4.181013405,-10.82851993,-10.82851993,5.140363439,6.889063323,6.065047893,-10.82851993
59,Carlisle muck,Muck,1932,7.4,"High-alloy; 15 Ni, 6.6 Cu, 2.6 Cr",pipe,80,E,0.6,intact,Kalamazoo,MI,VP,1660.0,5.6,Medium Acid,12.6,1.03,3.08,2.7,0.0,0.0,3.47,1.04,49.0,31.0,43.6,,,,29,Cast,Very Poor,Northern,2702.85,2702.0,183.09,0.0677,2.98,2.13,1.0,0.0,0.0,2.61,15.0,6.58,0.0,69.7,5.272936504,4.937135224,4.181013405,-10.82851993,-10.82851993,5.140363439,6.889063323,6.065047893,-10.82851993
59,Carlisle muck,Muck,1932,9.3,"High-alloy; 15 Ni, 6.6 Cu, 2.6 Cr",pipe,80,E,0.7,intact,Kalamazoo,MI,VP,1660.0,5.6,Medium Acid,12.6,1.03,3.08,2.7,0.0,0.0,3.47,1.04,49.0,31.0,43.6,,,,29,Cast,Very Poor,Northern,3396.83,3396.0,213.61,0.0629,2.98,2.13,1.0,0.0,0.0,2.61,15.0,6.58,0.0,69.7,5.272936504,4.937135224,4.181013405,-10.82851993,-10.82851993,5.140363439,6.889063323,6.065047893,-10.82851993
59,Carlisle muck,Muck,1932,14.3,"High-alloy; 15 Ni, 6.6 Cu, 2.6 Cr",pipe,80,E,1.3,intact,Kalamazoo,MI,VP,1660.0,5.6,Medium Acid,12.6,1.03,3.08,2.7,0.0,0.0,3.47,1.04,49.0,31.0,43.6,,,,29,Cast,Very Poor,Northern,5223.07,5223.0,396.7,0.076,2.98,2.13,1.0,0.0,0.0,2.61,15.0,6.58,0.0,69.7,5.272936504,4.937135224,4.181013405,-10.82851993,-10.82851993,5.140363439,6.889063323,6.065047893,-10.82851993
60,Rifle peat,Peat,1932,2.0,"High-alloy; 15 Ni, 6.6 Cu, 2.6 Cr",pipe,80,E,4.2,intact,Plymouth,OH,P,218.0,2.6,Extremely Acid,297.4,2.91,10.95,2.86,0.0,0.0,0.0,56.7,49.0,37.0,43.4,33.2,1.28,9.1,29,Cast,Poor,Northern,730.5,730.0,1281.64,1.7545,2.98,2.13,1.0,0.0,0.0,2.61,15.0,6.58,0.0,69.7,5.272936504,4.937135224,4.181013405,-10.82851993,-10.82851993,5.140363439,6.889063323,6.065047893,-10.82851993
60,Rifle peat,Peat,1932,5.4,"High-alloy; 15 Ni, 6.6 Cu, 2.6 Cr",pipe,80,E,4.9,intact,Plymouth,OH,P,218.0,2.6,Extremely Acid,297.4,2.91,10.95,2.86,0.0,0.0,0.0,56.7,49.0,37.0,43.4,33.2,1.28,9.1,29,Cast,Poor,Northern,1972.35,1972.0,1495.24,0.7581,2.98,2.13,1.0,0.0,0.0,2.61,15.0,6.58,0.0,69.7,5.272936504,4.937135224,4.181013405,-10.82851993,-10.82851993,5.140363439,6.889063323,6.065047893,-10.82851993
60,Rifle peat,Peat,1932,7.4,"High-alloy; 15 Ni, 6.6 Cu, 2.6 Cr",pipe,80,E,1.3,intact,Plymouth,OH,P,218.0,2.6,Extremely Acid,297.4,2.91,10.95,2.86,0.0,0.0,0.0,56.7,49.0,37.0,43.4,33.2,1.28,9.1,29,Cast,Poor,Northern,2702.85,2702.0,396.7,0.1468,2.98,2.13,1.0,0.0,0.0,2.61,15.0,6.58,0.0,69.7,5.272936504,4.937135224,4.181013405,-10.82851993,-10.82851993,5.140363439,6.889063323,6.065047893,-10.82851993
60,Rifle peat,Peat,1932,9.3,"High-alloy; 15 Ni, 6.6 Cu, 2.6 Cr",pipe,80,E,10.0,intact,Plymouth,OH,P,218.0,2.6,Extremely Acid,297.4,2.91,10.95,2.86,0.0,0.0,0.0,56.7,49.0,37.0,43.4,33.2,1.28,9.1,29,Cast,Poor,Northern,3396.83,3396.0,3051.52,0.8983,2.98,2.13,1.0,0.0,0.0,2.61,15.0,6.58,0.0,69.7,5.272936504,4.937135224,4.181013405,-10.82851993,-10.82851993,5.140363439,6.889063323,6.065047893,-10.82851993
60,Rifle peat,Peat,1932,14.3,"High-alloy; 15 Ni, 6.6 Cu, 2.6 Cr",pipe,80,E,11.6,intact,Plymouth,OH,P,218.0,2.6,Extremely Acid,297.4,2.91,10.95,2.86,0.0,0.0,0.0,56.7,49.0,37.0,43.4,33.2,1.28,9.1,29,Cast,Poor,Northern,5223.07,5223.0,3539.76,0.6777,2.98,2.13,1.0,0.0,0.0,2.61,15.0,6.58,0.0,69.7,5.272936504,4.937135224,4.181013405,-10.82851993,-10.82851993,5.140363439,6.889063323,6.065047893,-10.82851993
61,Sharkey clay,Clay,1932,2.0,"High-alloy; 15 Ni, 6.6 Cu, 2.6 Cr",pipe,80,E,0.3,intact,New Orleans,LA,P,943.0,6.8,Neutral,4.9,0.73,0.68,0.33,0.0,0.71,0.1,0.91,69.3,57.4,30.8,2.3,1.78,16.4,29,Cast,Poor,Southern,730.5,730.0,91.55,0.1253,2.98,2.13,1.0,0.0,0.0,2.61,15.0,6.58,0.0,69.7,5.272936504,4.937135224,4.181013405,-10.82851993,-10.82851993,5.140363439,6.889063323,6.065047893,-10.82851993
61,Sharkey clay,Clay,1932,5.4,"High-alloy; 15 Ni, 6.6 Cu, 2.6 Cr",pipe,80,E,1.8,intact,New Orleans,LA,P,943.0,6.8,Neutral,4.9,0.73,0.68,0.33,0.0,0.71,0.1,0.91,69.3,57.4,30.8,2.3,1.78,16.4,29,Cast,Poor,Southern,1972.35,1972.0,549.27,0.2785,2.98,2.13,1.0,0.0,0.0,2.61,15.0,6.58,0.0,69.7,5.272936504,4.937135224,4.181013405,-10.82851993,-10.82851993,5.140363439,6.889063323,6.065047893,-10.82851993
61,Sharkey clay,Clay,1932,7.4,"High-alloy; 15 Ni, 6.6 Cu, 2.6 Cr",pipe,80,E,1.7,intact,New Orleans,LA,P,943.0,6.8,Neutral,4.9,0.73,0.68,0.33,0.0,0.71,0.1,0.91,69.3,57.4,30.8,2.3,1.78,16.4,29,Cast,Poor,Southern,2702.85,2702.0,518.76,0.1919,2.98,2.13,1.0,0.0,0.0,2.61,15.0,6.58,0.0,69.7,5.272936504,4.937135224,4.181013405,-10.82851993,-10.82851993,5.140363439,6.889063323,6.065047893,-10.82851993
61,Sharkey clay,Clay,1932,9.3,"High-alloy; 15 Ni, 6.6 Cu, 2.6 Cr",pipe,80,E,2.3,intact,New Orleans,LA,P,943.0,6.8,Neutral,4.9,0.73,0.68,0.33,0.0,0.71,0.1,0.91,69.3,57.4,30.8,2.3,1.78,16.4,29,Cast,Poor,Southern,3396.83,3396.0,701.85,0.2066,2.98,2.13,1.0,0.0,0.0,2.61,15.0,6.58,0.0,69.7,5.272936504,4.937135224,4.181013405,-10.82851993,-10.82851993,5.140363439,6.889063323,6.065047893,-10.82851993
61,Sharkey clay,Clay,1932,14.3,"High-alloy; 15 Ni, 6.6 Cu, 2.6 Cr",pipe,80,E,5.2,intact,New Orleans,LA,P,943.0,6.8,Neutral,4.9,0.73,0.68,0.33,0.0,0.71,0.1,0.91,69.3,57.4,30.8,2.3,1.78,16.4,29,Cast,Poor,Southern,5223.07,5223.0,1586.79,0.3038,2.98,2.13,1.0,0.0,0.0,2.61,15.0,6.58,0.0,69.7,5.272936504,4.937135224,4.181013405,-10.82851993,-10.82851993,5.140363439,6.889063323,6.065047893,-10.82851993
62,Susquehanna clay,Clay,1932,2.0,"High-alloy; 15 Ni, 6.6 Cu, 2.6 Cr",pipe,80,E,1.7,intact,Meridian,MS,F,6920.0,4.5,Very Strongly Acid,12,,,,,,,,64.0,53.0,34.6,14.9,1.79,4.7,29,Cast,Good,Southern,730.5,730.0,518.76,0.7101,2.98,2.13,1.0,0.0,0.0,2.61,15.0,6.58,0.0,69.7,5.272936504,4.937135224,4.181013405,-10.82851993,-10.82851993,5.140363439,6.889063323,6.065047893,-10.82851993
62,Susquehanna clay,Clay,1932,5.4,"High-alloy; 15 Ni, 6.6 Cu, 2.6 Cr",pipe,80,E,1.1,intact,Meridian,MS,F,6920.0,4.5,Very Strongly Acid,12,,,,,,,,64.0,53.0,34.6,14.9,1.79,4.7,29,Cast,Good,Southern,1972.35,1972.0,335.67,0.1702,2.98,2.13,1.0,0.0,0.0,2.61,15.0,6.58,0.0,69.7,5.272936504,4.937135224,4.181013405,-10.82851993,-10.82851993,5.140363439,6.889063323,6.065047893,-10.82851993
62,Susquehanna clay,Clay,1932,7.4,"High-alloy; 15 Ni, 6.6 Cu, 2.6 Cr",pipe,80,E,1.0,intact,Meridian,MS,F,6920.0,4.5,Very Strongly Acid,12,,,,,,,,64.0,53.0,34.6,14.9,1.79,4.7,29,Cast,Good,Southern,2702.85,2702.0,305.15,0.1129,2.98,2.13,1.0,0.0,0.0,2.61,15.0,6.58,0.0,69.7,5.272936504,4.937135224,4.181013405,-10.82851993,-10.82851993,5.140363439,6.889063323,6.065047893,-10.82851993
62,Susquehanna clay,Clay,1932,9.3,"High-alloy; 15 Ni, 6.6 Cu, 2.6 Cr",pipe,80,E,2.7,intact,Meridian,MS,F,6920.0,4.5,Very Strongly Acid,12,,,,,,,,64.0,53.0,34.6,14.9,1.79,4.7,29,Cast,Good,Southern,3396.83,3396.0,823.91,0.2426,2.98,2.13,1.0,0.0,0.0,2.61,15.0,6.58,0.0,69.7,5.272936504,4.937135224,4.181013405,-10.82851993,-10.82851993,5.140363439,6.889063323,6.065047893,-10.82851993
62,Susquehanna clay,Clay,1932,14.3,"High-alloy; 15 Ni, 6.6 Cu, 2.6 Cr",pipe,80,E,2.3,intact,Meridian,MS,F,6920.0,4.5,Very Strongly Acid,12,,,,,,,,64.0,53.0,34.6,14.9,1.79,4.7,29,Cast,Good,Southern,5223.07,5223.0,701.85,0.1344,2.98,2.13,1.0,0.0,0.0,2.61,15.0,6.58,0.0,69.7,5.272936504,4.937135224,4.181013405,-10.82851993,-10.82851993,5.140363439,6.889063323,6.065047893,-10.82851993
63,Tidal marsh,Marsh,1932,2.0,"High-alloy; 15 Ni, 6.6 Cu, 2.6 Cr",pipe,80,E,0.6,intact,Charleston,SC,VP,84.0,6.9,Neutral,14.6,33.6,6.85,4.0,0.0,0.0,12.7,36.6,66.0,45.2,46.7,19.5,1.47,18.8,29,Cast,Very Poor,Southern,730.5,730.0,183.09,0.2506,2.98,2.13,1.0,0.0,0.0,2.61,15.0,6.58,0.0,69.7,5.272936504,4.937135224,4.181013405,-10.82851993,-10.82851993,5.140363439,6.889063323,6.065047893,-10.82851993
63,Tidal marsh,Marsh,1932,5.4,"High-alloy; 15 Ni, 6.6 Cu, 2.6 Cr",pipe,80,E,0.6,intact,Charleston,SC,VP,84.0,6.9,Neutral,14.6,33.6,6.85,4.0,0.0,0.0,12.7,36.6,66.0,45.2,46.7,19.5,1.47,18.8,29,Cast,Very Poor,Southern,1972.35,1972.0,183.09,0.0928,2.98,2.13,1.0,0.0,0.0,2.61,15.0,6.58,0.0,69.7,5.272936504,4.937135224,4.181013405,-10.82851993,-10.82851993,5.140363439,6.889063323,6.065047893,-10.82851993
63,Tidal marsh,Marsh,1932,7.4,"High-alloy; 15 Ni, 6.6 Cu, 2.6 Cr",pipe,80,E,0.7,intact,Charleston,SC,VP,84.0,6.9,Neutral,14.6,33.6,6.85,4.0,0.0,0.0,12.7,36.6,66.0,45.2,46.7,19.5,1.47,18.8,29,Cast,Very Poor,Southern,2702.85,2702.0,213.61,0.079,2.98,2.13,1.0,0.0,0.0,2.61,15.0,6.58,0.0,69.7,5.272936504,4.937135224,4.181013405,-10.82851993,-10.82851993,5.140363439,6.889063323,6.065047893,-10.82851993
63,Tidal marsh,Marsh,1932,9.3,"High-alloy; 15 Ni, 6.6 Cu, 2.6 Cr",pipe,80,E,1.6,intact,Charleston,SC,VP,84.0,6.9,Neutral,14.6,33.6,6.85,4.0,0.0,0.0,12.7,36.6,66.0,45.2,46.7,19.5,1.47,18.8,29,Cast,Very Poor,Southern,3396.83,3396.0,488.24,0.1437,2.98,2.13,1.0,0.0,0.0,2.61,15.0,6.58,0.0,69.7,5.272936504,4.937135224,4.181013405,-10.82851993,-10.82851993,5.140363439,6.889063323,6.065047893,-10.82851993
63,Tidal marsh,Marsh,1932,14.3,"High-alloy; 15 Ni, 6.6 Cu, 2.6 Cr",pipe,80,E,1.5,intact,Charleston,SC,VP,84.0,6.9,Neutral,14.6,33.6,6.85,4.0,0.0,0.0,12.7,36.6,66.0,45.2,46.7,19.5,1.47,18.8,29,Cast,Very Poor,Southern,5223.07,5223.0,457.73,0.0876,2.98,2.13,1.0,0.0,0.0,2.61,15.0,6.58,0.0,69.7,5.272936504,4.937135224,4.181013405,-10.82851993,-10.82851993,5.140363439,6.889063323,6.065047893,-10.82851993
64,Docas clay,Silty Clay Loam,1932,2.0,"High-alloy; 15 Ni, 6.6 Cu, 2.6 Cr",pipe,80,E,4.4,intact,Cholanie,CA,F,62.0,7.5,Mildly Alkaline,A,28.1,2.29,0.76,0.0,0.89,28.8,0.26,58.0,16.0,41.1,4.7,1.88,27.7,29,Cast,Fair,Southern,730.5,730.0,1342.67,1.838,2.98,2.13,1.0,0.0,0.0,2.61,15.0,6.58,0.0,69.7,5.272936504,4.937135224,4.181013405,-10.82851993,-10.82851993,5.140363439,6.889063323,6.065047893,-10.82851993
64,Docas clay,Silty Clay Loam,1932,5.4,"High-alloy; 15 Ni, 6.6 Cu, 2.6 Cr",pipe,80,E,3.1,intact,Cholanie,CA,F,62.0,7.5,Mildly Alkaline,A,28.1,2.29,0.76,0.0,0.89,28.8,0.26,58.0,16.0,41.1,4.7,1.88,27.7,29,Cast,Fair,Southern,1972.35,1972.0,945.97,0.4796,2.98,2.13,1.0,0.0,0.0,2.61,15.0,6.58,0.0,69.7,5.272936504,4.937135224,4.181013405,-10.82851993,-10.82851993,5.140363439,6.889063323,6.065047893,-10.82851993
64,Docas clay,Silty Clay Loam,1932,7.4,"High-alloy; 15 Ni, 6.6 Cu, 2.6 Cr",pipe,80,E,5.8,intact,Cholanie,CA,F,62.0,7.5,Mildly Alkaline,A,28.1,2.29,0.76,0.0,0.89,28.8,0.26,58.0,16.0,41.1,4.7,1.88,27.7,29,Cast,Fair,Southern,2702.85,2702.0,1769.88,0.6548,2.98,2.13,1.0,0.0,0.0,2.61,15.0,6.58,0.0,69.7,5.272936504,4.937135224,4.181013405,-10.82851993,-10.82851993,5.140363439,6.889063323,6.065047893,-10.82851993
64,Docas clay,Silty Clay Loam,1932,9.3,"High-alloy; 15 Ni, 6.6 Cu, 2.6 Cr",pipe,80,E,12.8,intact,Cholanie,CA,F,62.0,7.5,Mildly Alkaline,A,28.1,2.29,0.76,0.0,0.89,28.8,0.26,58.0,16.0,41.1,4.7,1.88,27.7,29,Cast,Fair,Southern,3396.83,3396.0,3905.94,1.1499,2.98,2.13,1.0,0.0,0.0,2.61,15.0,6.58,0.0,69.7,5.272936504,4.937135224,4.181013405,-10.82851993,-10.82851993,5.140363439,6.889063323,6.065047893,-10.82851993
64,Docas clay,Silty Clay Loam,1932,14.3,"High-alloy; 15 Ni, 6.6 Cu, 2.6 Cr",pipe,80,E,4.8,intact,Cholanie,CA,F,62.0,7.5,Mildly Alkaline,A,28.1,2.29,0.76,0.0,0.89,28.8,0.26,58.0,16.0,41.1,4.7,1.88,27.7,29,Cast,Fair,Southern,5223.07,5223.0,1464.73,0.2804,2.98,2.13,1.0,0.0,0.0,2.61,15.0,6.58,0.0,69.7,5.272936504,4.937135224,4.181013405,-10.82851993,-10.82851993,5.140363439,6.889063323,6.065047893,-10.82851993
65,Chino silt loam,Silt Loam,1932,2.0,"High-alloy; 15 Ni, 6.6 Cu, 2.6 Cr",pipe,80,E,1.5,intact,Wilmington,CA,G,148.0,8.0,Moderately Alkaline,A,7.65,12.4,2.2,0.0,1.3,6.05,16.9,62.4,15.2,26.4,15.8,1.41,5.7,29,Cast,Good,Southern,730.5,730.0,457.73,0.6266,2.98,2.13,1.0,0.0,0.0,2.61,15.0,6.58,0.0,69.7,5.272936504,4.937135224,4.181013405,-10.82851993,-10.82851993,5.140363439,6.889063323,6.065047893,-10.82851993
65,Chino silt loam,Silt Loam,1932,5.4,"High-alloy; 15 Ni, 6.6 Cu, 2.6 Cr",pipe,80,E,3.0,intact,Wilmington,CA,G,148.0,8.0,Moderately Alkaline,A,7.65,12.4,2.2,0.0,1.3,6.05,16.9,62.4,15.2,26.4,15.8,1.41,5.7,29,Cast,Good,Southern,1972.35,1972.0,915.46,0.4641,2.98,2.13,1.0,0.0,0.0,2.61,15.0,6.58,0.0,69.7,5.272936504,4.937135224,4.181013405,-10.82851993,-10.82851993,5.140363439,6.889063323,6.065047893,-10.82851993
65,Chino silt loam,Silt Loam,1932,7.4,"High-alloy; 15 Ni, 6.6 Cu, 2.6 Cr",pipe,80,E,2.0,intact,Wilmington,CA,G,148.0,8.0,Moderately Alkaline,A,7.65,12.4,2.2,0.0,1.3,6.05,16.9,62.4,15.2,26.4,15.8,1.41,5.7,29,Cast,Good,Southern,2702.85,2702.0,610.3,0.2258,2.98,2.13,1.0,0.0,0.0,2.61,15.0,6.58,0.0,69.7,5.272936504,4.937135224,4.181013405,-10.82851993,-10.82851993,5.140363439,6.889063323,6.065047893,-10.82851993
65,Chino silt loam,Silt Loam,1932,9.3,"High-alloy; 15 Ni, 6.6 Cu, 2.6 Cr",pipe,80,E,2.6,intact,Wilmington,CA,G,148.0,8.0,Moderately Alkaline,A,7.65,12.4,2.2,0.0,1.3,6.05,16.9,62.4,15.2,26.4,15.8,1.41,5.7,29,Cast,Good,Southern,3396.83,3396.0,793.39,0.2336,2.98,2.13,1.0,0.0,0.0,2.61,15.0,6.58,0.0,69.7,5.272936504,4.937135224,4.181013405,-10.82851993,-10.82851993,5.140363439,6.889063323,6.065047893,-10.82851993
65,Chino silt loam,Silt Loam,1932,14.3,"High-alloy; 15 Ni, 6.6 Cu, 2.6 Cr",pipe,80,E,3.1,intact,Wilmington,CA,G,148.0,8.0,Moderately Alkaline,A,7.65,12.4,2.2,0.0,1.3,6.05,16.9,62.4,15.2,26.4,15.8,1.41,5.7,29,Cast,Good,Southern,5223.07,5223.0,945.97,0.1811,2.98,2.13,1.0,0.0,0.0,2.61,15.0,6.58,0.0,69.7,5.272936504,4.937135224,4.181013405,-10.82851993,-10.82851993,5.140363439,6.889063323,6.065047893,-10.82851993
66,Mohave fine gravelly loam,Sandy Loam,1932,2.0,"High-alloy; 15 Ni, 6.6 Cu, 2.6 Cr",pipe,80,E,3.1,intact,Phoenix,AZ,F,232.0,8.0,Moderately Alkaline,A,6.55,0.51,0.18,0.0,0.73,2.77,2.97,69.7,7.8,16.5,20.1,1.79,2.7,29,Cast,Fair,Southern,730.5,730.0,945.97,1.295,2.98,2.13,1.0,0.0,0.0,2.61,15.0,6.58,0.0,69.7,5.272936504,4.937135224,4.181013405,-10.82851993,-10.82851993,5.140363439,6.889063323,6.065047893,-10.82851993
66,Mohave fine gravelly loam,Sandy Loam,1932,5.4,"High-alloy; 15 Ni, 6.6 Cu, 2.6 Cr",pipe,80,E,3.0,intact,Phoenix,AZ,F,232.0,8.0,Moderately Alkaline,A,6.55,0.51,0.18,0.0,0.73,2.77,2.97,69.7,7.8,16.5,20.1,1.79,2.7,29,Cast,Fair,Southern,1972.35,1972.0,915.46,0.4641,2.98,2.13,1.0,0.0,0.0,2.61,15.0,6.58,0.0,69.7,5.272936504,4.937135224,4.181013405,-10.82851993,-10.82851993,5.140363439,6.889063323,6.065047893,-10.82851993
66,Mohave fine gravelly loam,Sandy Loam,1932,7.4,"High-alloy; 15 Ni, 6.6 Cu, 2.6 Cr",pipe,80,E,3.5,intact,Phoenix,AZ,F,232.0,8.0,Moderately Alkaline,A,6.55,0.51,0.18,0.0,0.73,2.77,2.97,69.7,7.8,16.5,20.1,1.79,2.7,29,Cast,Fair,Southern,2702.85,2702.0,1068.03,0.3951,2.98,2.13,1.0,0.0,0.0,2.61,15.0,6.58,0.0,69.7,5.272936504,4.937135224,4.181013405,-10.82851993,-10.82851993,5.140363439,6.889063323,6.065047893,-10.82851993
66,Mohave fine gravelly loam,Sandy Loam,1932,9.3,"High-alloy; 15 Ni, 6.6 Cu, 2.6 Cr",pipe,80,E,3.3,intact,Phoenix,AZ,F,232.0,8.0,Moderately Alkaline,A,6.55,0.51,0.18,0.0,0.73,2.77,2.97,69.7,7.8,16.5,20.1,1.79,2.7,29,Cast,Fair,Southern,3396.83,3396.0,1007.0,0.2965,2.98,2.13,1.0,0.0,0.0,2.61,15.0,6.58,0.0,69.7,5.272936504,4.937135224,4.181013405,-10.82851993,-10.82851993,5.140363439,6.889063323,6.065047893,-10.82851993
66,Mohave fine gravelly loam,Sandy Loam,1932,14.3,"High-alloy; 15 Ni, 6.6 Cu, 2.6 Cr",pipe,80,E,7.6,intact,Phoenix,AZ,F,232.0,8.0,Moderately Alkaline,A,6.55,0.51,0.18,0.0,0.73,2.77,2.97,69.7,7.8,16.5,20.1,1.79,2.7,29,Cast,Fair,Southern,5223.07,5223.0,2319.15,0.444,2.98,2.13,1.0,0.0,0.0,2.61,15.0,6.58,0.0,69.7,5.272936504,4.937135224,4.181013405,-10.82851993,-10.82851993,5.140363439,6.889063323,6.065047893,-10.82851993
67,Cinders,Cinders,1932,2.0,"High-alloy; 15 Ni, 6.6 Cu, 2.6 Cr",pipe,80,E,17.6,intact,Milwaukee,WI,VP,455.0,7.6,Mildly Alkaline,A,0.77,3.03,0.53,0.0,0.55,0.08,2.89,46.1,30.1,11.1,,,,29,Cast,Very Poor,Northern,730.5,730.0,5370.67,7.352,2.98,2.13,1.0,0.0,0.0,2.61,15.0,6.58,0.0,69.7,5.272936504,4.937135224,4.181013405,-10.82851993,-10.82851993,5.140363439,6.889063323,6.065047893,-10.82851993
67,Cinders,Cinders,1932,5.4,"High-alloy; 15 Ni, 6.6 Cu, 2.6 Cr",pipe,80,E,38.4,intact,Milwaukee,WI,VP,455.0,7.6,Mildly Alkaline,A,0.77,3.03,0.53,0.0,0.55,0.08,2.89,46.1,30.1,11.1,,,,29,Cast,Very Poor,Northern,1972.35,1972.0,11717.83,5.9411,2.98,2.13,1.0,0.0,0.0,2.61,15.0,6.58,0.0,69.7,5.272936504,4.937135224,4.181013405,-10.82851993,-10.82851993,5.140363439,6.889063323,6.065047893,-10.82851993
67,Cinders,Cinders,1932,7.4,"High-alloy; 15 Ni, 6.6 Cu, 2.6 Cr",pipe,80,E,24.3,intact,Milwaukee,WI,VP,455.0,7.6,Mildly Alkaline,A,0.77,3.03,0.53,0.0,0.55,0.08,2.89,46.1,30.1,11.1,,,,29,Cast,Very Poor,Northern,2702.85,2702.0,7415.19,2.7435,2.98,2.13,1.0,0.0,0.0,2.61,15.0,6.58,0.0,69.7,5.272936504,4.937135224,4.181013405,-10.82851993,-10.82851993,5.140363439,6.889063323,6.065047893,-10.82851993
67,Cinders,Cinders,1932,9.3,"High-alloy; 15 Ni, 6.6 Cu, 2.6 Cr",pipe,80,E,52.3,intact,Milwaukee,WI,VP,455.0,7.6,Mildly Alkaline,A,0.77,3.03,0.53,0.0,0.55,0.08,2.89,46.1,30.1,11.1,,,,29,Cast,Very Poor,Northern,3396.83,3396.0,15959.43,4.6983,2.98,2.13,1.0,0.0,0.0,2.61,15.0,6.58,0.0,69.7,5.272936504,4.937135224,4.181013405,-10.82851993,-10.82851993,5.140363439,6.889063323,6.065047893,-10.82851993
67,Cinders,Cinders,1932,14.3,"High-alloy; 15 Ni, 6.6 Cu, 2.6 Cr",pipe,80,E,0.0,destroyed,Milwaukee,WI,VP,455.0,7.6,Mildly Alkaline,A,0.77,3.03,0.53,0.0,0.55,0.08,2.89,46.1,30.1,11.1,,,,29,Cast,Very Poor,Northern,5223.07,5223.0,0.0,0.0,2.98,2.13,1.0,0.0,0.0,2.61,15.0,6.58,0.0,69.7,5.272936504,4.937135224,4.181013405,-10.82851993,-10.82851993,5.140363439,6.889063323,6.065047893,-10.82851993
51,Acadia clay,Clay,1932,2.0,Rattled cast iron,pipe,68,G,11.9,intact,Spindletop,TX,P,190.0,6.2,Slightly Acid,13.2,10.27,15.55,5.03,0.0,0.56,5.75,22.0,69.0,49.0,47.4,4.4,2.07,37.9,29,Cast,Very Poor,Southern,730.5,730.0,3631.31,4.971,3.58,1.64,0.48,0.074,0.79,0.0,0.0,0.0,0.0,89.856,8.826434349,8.045767812,6.817102492,4.947382231,7.31534928,-8.988009041,-8.988009041,-8.988009041,-8.988009041
51,Acadia clay,Clay,1932,5.4,Rattled cast iron,pipe,68,G,18.4,intact,Spindletop,TX,P,190.0,6.2,Slightly Acid,13.2,10.27,15.55,5.03,0.0,0.56,5.75,22.0,69.0,49.0,47.4,4.4,2.07,37.9,29,Cast,Very Poor,Southern,1972.35,1972.0,5614.79,2.8468,3.58,1.64,0.48,0.074,0.79,0.0,0.0,0.0,0.0,89.856,8.826434349,8.045767812,6.817102492,4.947382231,7.31534928,-8.988009041,-8.988009041,-8.988009041,-8.988009041
51,Acadia clay,Clay,1932,7.4,Rattled cast iron,pipe,68,G,20.8,intact,Spindletop,TX,P,190.0,6.2,Slightly Acid,13.2,10.27,15.55,5.03,0.0,0.56,5.75,22.0,69.0,49.0,47.4,4.4,2.07,37.9,29,Cast,Very Poor,Southern,2702.85,2702.0,6347.16,2.3483,3.58,1.64,0.48,0.074,0.79,0.0,0.0,0.0,0.0,89.856,8.826434349,8.045767812,6.817102492,4.947382231,7.31534928,-8.988009041,-8.988009041,-8.988009041,-8.988009041
51,Acadia clay,Clay,1932,14.3,Rattled cast iron,pipe,68,G,0.0,destroyed,Spindletop,TX,P,190.0,6.2,Slightly Acid,13.2,10.27,15.55,5.03,0.0,0.56,5.75,22.0,69.0,49.0,47.4,4.4,2.07,37.9,29,Cast,Very Poor,Southern,5223.07,5223.0,0.0,0.0,3.58,1.64,0.48,0.074,0.79,0.0,0.0,0.0,0.0,89.856,8.826434349,8.045767812,6.817102492,4.947382231,7.31534928,-8.988009041,-8.988009041,-8.988009041,-8.988009041
53,Cecil clay loam,Clay Loam,1932,2.0,Rattled cast iron,pipe,68,G,4.7,intact,Atlanta,GA,G,17790.0,4.8,Very Strongly Acid,5.4,,,,,,,,61.2,48.3,33.7,18.2,1.6,7.0,29,Cast,Good,Southern,730.5,730.0,1434.21,1.9633,3.58,1.64,0.48,0.074,0.79,0.0,0.0,0.0,0.0,89.856,8.826434349,8.045767812,6.817102492,4.947382231,7.31534928,-8.988009041,-8.988009041,-8.988009041,-8.988009041
53,Cecil clay loam,Clay Loam,1932,5.4,Rattled cast iron,pipe,68,G,2.0,intact,Atlanta,GA,G,17790.0,4.8,Very Strongly Acid,5.4,,,,,,,,61.2,48.3,33.7,18.2,1.6,7.0,29,Cast,Good,Southern,1972.35,1972.0,610.3,0.3094,3.58,1.64,0.48,0.074,0.79,0.0,0.0,0.0,0.0,89.856,8.826434349,8.045767812,6.817102492,4.947382231,7.31534928,-8.988009041,-8.988009041,-8.988009041,-8.988009041
53,Cecil clay loam,Clay Loam,1932,7.4,Rattled cast iron,pipe,68,G,2.6,intact,Atlanta,GA,G,17790.0,4.8,Very Strongly Acid,5.4,,,,,,,,61.2,48.3,33.7,18.2,1.6,7.0,29,Cast,Good,Southern,2702.85,2702.0,793.39,0.2935,3.58,1.64,0.48,0.074,0.79,0.0,0.0,0.0,0.0,89.856,8.826434349,8.045767812,6.817102492,4.947382231,7.31534928,-8.988009041,-8.988009041,-8.988009041,-8.988009041
53,Cecil clay loam,Clay Loam,1932,9.3,Rattled cast iron,pipe,68,G,3.2,intact,Atlanta,GA,G,17790.0,4.8,Very Strongly Acid,5.4,,,,,,,,61.2,48.3,33.7,18.2,1.6,7.0,29,Cast,Good,Southern,3396.83,3396.0,976.49,0.2875,3.58,1.64,0.48,0.074,0.79,0.0,0.0,0.0,0.0,89.856,8.826434349,8.045767812,6.817102492,4.947382231,7.31534928,-8.988009041,-8.988009041,-8.988009041,-8.988009041
53,Cecil clay loam,Clay Loam,1932,14.3,Rattled cast iron,pipe,68,G,3.3,intact,Atlanta,GA,G,17790.0,4.8,Very Strongly Acid,5.4,,,,,,,,61.2,48.3,33.7,18.2,1.6,7.0,29,Cast,Good,Southern,5223.07,5223.0,1007.0,0.1928,3.58,1.64,0.48,0.074,0.79,0.0,0.0,0.0,0.0,89.856,8.826434349,8.045767812,6.817102492,4.947382231,7.31534928,-8.988009041,-8.988009041,-8.988009041,-8.988009041
55,Hagerstown loam,Silty Clay Loam,1932,2.0,Rattled cast iron,pipe,68,G,2.7,intact,Loch Raven,MD,G,5210.0,5.8,Medium Acid,10.9,,,,,,,,55.4,42.6,32.0,15.5,1.49,8.6,29,Cast,Good,Northern,730.5,730.0,823.91,1.1279,3.58,1.64,0.48,0.074,0.79,0.0,0.0,0.0,0.0,89.856,8.826434349,8.045767812,6.817102492,4.947382231,7.31534928,-8.988009041,-8.988009041,-8.988009041,-8.988009041
55,Hagerstown loam,Silty Clay Loam,1932,5.4,Rattled cast iron,pipe,68,G,2.4,intact,Loch Raven,MD,G,5210.0,5.8,Medium Acid,10.9,,,,,,,,55.4,42.6,32.0,15.5,1.49,8.6,29,Cast,Good,Northern,1972.35,1972.0,732.36,0.3713,3.58,1.64,0.48,0.074,0.79,0.0,0.0,0.0,0.0,89.856,8.826434349,8.045767812,6.817102492,4.947382231,7.31534928,-8.988009041,-8.988009041,-8.988009041,-8.988009041
55,Hagerstown loam,Silty Clay Loam,1932,7.4,Rattled cast iron,pipe,68,G,3.1,intact,Loch Raven,MD,G,5210.0,5.8,Medium Acid,10.9,,,,,,,,55.4,42.6,32.0,15.5,1.49,8.6,29,Cast,Good,Northern,2702.85,2702.0,945.97,0.35,3.58,1.64,0.48,0.074,0.79,0.0,0.0,0.0,0.0,89.856,8.826434349,8.045767812,6.817102492,4.947382231,7.31534928,-8.988009041,-8.988009041,-8.988009041,-8.988009041
55,Hagerstown loam,Silty Clay Loam,1932,9.3,Rattled cast iron,pipe,68,G,3.6,intact,Loch Raven,MD,G,5210.0,5.8,Medium Acid,10.9,,,,,,,,55.4,42.6,32.0,15.5,1.49,8.6,29,Cast,Good,Northern,3396.83,3396.0,1098.55,0.3234,3.58,1.64,0.48,0.074,0.79,0.0,0.0,0.0,0.0,89.856,8.826434349,8.045767812,6.817102492,4.947382231,7.31534928,-8.988009041,-8.988009041,-8.988009041,-8.988009041
55,Hagerstown loam,Silty Clay Loam,1932,14.3,Rattled cast iron,pipe,68,G,2.4,intact,Loch Raven,MD,G,5210.0,5.8,Medium Acid,10.9,,,,,,,,55.4,42.6,32.0,15.5,1.49,8.6,29,Cast,Good,Northern,5223.07,5223.0,732.36,0.1402,3.58,1.64,0.48,0.074,0.79,0.0,0.0,0.0,0.0,89.856,8.826434349,8.045767812,6.817102492,4.947382231,7.31534928,-8.988009041,-8.988009041,-8.988009041,-8.988009041
56,Lake Charles clay,Clay,1932,2.0,Rattled cast iron,pipe,68,G,9.5,intact,El Vista,TX,VP,406.0,7.1,Neutral,5.1,3.12,0.69,0.47,0.0,0.8,1.59,3.04,69.0,49.0,28.7,5.0,2.03,30.1,29,Cast,Very Poor,Southern,730.5,730.0,2898.94,3.9684,3.58,1.64,0.48,0.074,0.79,0.0,0.0,0.0,0.0,89.856,8.826434349,8.045767812,6.817102492,4.947382231,7.31534928,-8.988009041,-8.988009041,-8.988009041,-8.988009041
56,Lake Charles clay,Clay,1932,5.4,Rattled cast iron,pipe,68,G,14.8,intact,El Vista,TX,VP,406.0,7.1,Neutral,5.1,3.12,0.69,0.47,0.0,0.8,1.59,3.04,69.0,49.0,28.7,5.0,2.03,30.1,29,Cast,Very Poor,Southern,1972.35,1972.0,4516.25,2.2898,3.58,1.64,0.48,0.074,0.79,0.0,0.0,0.0,0.0,89.856,8.826434349,8.045767812,6.817102492,4.947382231,7.31534928,-8.988009041,-8.988009041,-8.988009041,-8.988009041
56,Lake Charles clay,Clay,1932,7.4,Rattled cast iron,pipe,68,G,22.0,intact,El Vista,TX,VP,406.0,7.1,Neutral,5.1,3.12,0.69,0.47,0.0,0.8,1.59,3.04,69.0,49.0,28.7,5.0,2.03,30.1,29,Cast,Very Poor,Southern,2702.85,2702.0,6713.34,2.4838,3.58,1.64,0.48,0.074,0.79,0.0,0.0,0.0,0.0,89.856,8.826434349,8.045767812,6.817102492,4.947382231,7.31534928,-8.988009041,-8.988009041,-8.988009041,-8.988009041
56,Lake Charles clay,Clay,1932,9.3,Rattled cast iron,pipe,68,G,0.0,destroyed,El Vista,TX,VP,406.0,7.1,Neutral,5.1,3.12,0.69,0.47,0.0,0.8,1.59,3.04,69.0,49.0,28.7,5.0,2.03,30.1,29,Cast,Very Poor,Southern,3396.83,3396.0,0.0,0.0,3.58,1.64,0.48,0.074,0.79,0.0,0.0,0.0,0.0,89.856,8.826434349,8.045767812,6.817102492,4.947382231,7.31534928,-8.988009041,-8.988009041,-8.988009041,-8.988009041
56,Lake Charles clay,Clay,1932,14.3,Rattled cast iron,pipe,68,G,0.0,destroyed,El Vista,TX,VP,406.0,7.1,Neutral,5.1,3.12,0.69,0.47,0.0,0.8,1.59,3.04,69.0,49.0,28.7,5.0,2.03,30.1,29,Cast,Very Poor,Southern,5223.07,5223.0,0.0,0.0,3.58,1.64,0.48,0.074,0.79,0.0,0.0,0.0,0.0,89.856,8.826434349,8.045767812,6.817102492,4.947382231,7.31534928,-8.988009041,-8.988009041,-8.988009041,-8.988009041
58,Muck,Muck,1932,2.0,Rattled cast iron,pipe,68,G,5.8,intact,New Orleans,LA,VP,712.0,4.8,Very Strongly Acid,15,2.03,2.23,1.29,0.0,0.0,0.47,2.54,69.3,57.4,57.8,22.4,1.43,36.9,29,Cast,Poor,Southern,730.5,730.0,1769.88,2.4228,3.58,1.64,0.48,0.074,0.79,0.0,0.0,0.0,0.0,89.856,8.826434349,8.045767812,6.817102492,4.947382231,7.31534928,-8.988009041,-8.988009041,-8.988009041,-8.988009041
58,Muck,Muck,1932,5.4,Rattled cast iron,pipe,68,G,12.1,intact,New Orleans,LA,VP,712.0,4.8,Very Strongly Acid,15,2.03,2.23,1.29,0.0,0.0,0.47,2.54,69.3,57.4,57.8,22.4,1.43,36.9,29,Cast,Poor,Southern,1972.35,1972.0,3692.34,1.8721,3.58,1.64,0.48,0.074,0.79,0.0,0.0,0.0,0.0,89.856,8.826434349,8.045767812,6.817102492,4.947382231,7.31534928,-8.988009041,-8.988009041,-8.988009041,-8.988009041
58,Muck,Muck,1932,7.4,Rattled cast iron,pipe,68,G,19.0,intact,New Orleans,LA,VP,712.0,4.8,Very Strongly Acid,15,2.03,2.23,1.29,0.0,0.0,0.47,2.54,69.3,57.4,57.8,22.4,1.43,36.9,29,Cast,Poor,Southern,2702.85,2702.0,5797.88,2.1451,3.58,1.64,0.48,0.074,0.79,0.0,0.0,0.0,0.0,89.856,8.826434349,8.045767812,6.817102492,4.947382231,7.31534928,-8.988009041,-8.988009041,-8.988009041,-8.988009041
58,Muck,Muck,1932,9.3,Rattled cast iron,pipe,68,G,20.1,intact,New Orleans,LA,VP,712.0,4.8,Very Strongly Acid,15,2.03,2.23,1.29,0.0,0.0,0.47,2.54,69.3,57.4,57.8,22.4,1.43,36.9,29,Cast,Poor,Southern,3396.83,3396.0,6133.55,1.8057,3.58,1.64,0.48,0.074,0.79,0.0,0.0,0.0,0.0,89.856,8.826434349,8.045767812,6.817102492,4.947382231,7.31534928,-8.988009041,-8.988009041,-8.988009041,-8.988009041
58,Muck,Muck,1932,14.3,Rattled cast iron,pipe,68,G,0.0,destroyed,New Orleans,LA,VP,712.0,4.8,Very Strongly Acid,15,2.03,2.23,1.29,0.0,0.0,0.47,2.54,69.3,57.4,57.8,22.4,1.43,36.9,29,Cast,Poor,Southern,5223.07,5223.0,0.0,0.0,3.58,1.64,0.48,0.074,0.79,0.0,0.0,0.0,0.0,89.856,8.826434349,8.045767812,6.817102492,4.947382231,7.31534928,-8.988009041,-8.988009041,-8.988009041,-8.988009041
59,Carlisle muck,Muck,1932,5.4,Rattled cast iron,pipe,68,G,2.6,intact,Kalamazoo,MI,VP,1660.0,5.6,Medium Acid,12.6,1.03,3.08,2.7,0.0,0.0,3.47,1.04,49.0,31.0,43.6,,,,29,Cast,Very Poor,Northern,1972.35,1972.0,793.39,0.4023,3.58,1.64,0.48,0.074,0.79,0.0,0.0,0.0,0.0,89.856,8.826434349,8.045767812,6.817102492,4.947382231,7.31534928,-8.988009041,-8.988009041,-8.988009041,-8.988009041
59,Carlisle muck,Muck,1932,7.4,Rattled cast iron,pipe,68,G,3.9,intact,Kalamazoo,MI,VP,1660.0,5.6,Medium Acid,12.6,1.03,3.08,2.7,0.0,0.0,3.47,1.04,49.0,31.0,43.6,,,,29,Cast,Very Poor,Northern,2702.85,2702.0,1190.09,0.4403,3.58,1.64,0.48,0.074,0.79,0.0,0.0,0.0,0.0,89.856,8.826434349,8.045767812,6.817102492,4.947382231,7.31534928,-8.988009041,-8.988009041,-8.988009041,-8.988009041
59,Carlisle muck,Muck,1932,9.3,Rattled cast iron,pipe,68,G,3.6,intact,Kalamazoo,MI,VP,1660.0,5.6,Medium Acid,12.6,1.03,3.08,2.7,0.0,0.0,3.47,1.04,49.0,31.0,43.6,,,,29,Cast,Very Poor,Northern,3396.83,3396.0,1098.55,0.3234,3.58,1.64,0.48,0.074,0.79,0.0,0.0,0.0,0.0,89.856,8.826434349,8.045767812,6.817102492,4.947382231,7.31534928,-8.988009041,-8.988009041,-8.988009041,-8.988009041
59,Carlisle muck,Muck,1932,14.3,Rattled cast iron,pipe,68,G,6.8,intact,Kalamazoo,MI,VP,1660.0,5.6,Medium Acid,12.6,1.03,3.08,2.7,0.0,0.0,3.47,1.04,49.0,31.0,43.6,,,,29,Cast,Very Poor,Northern,5223.07,5223.0,2075.03,0.3973,3.58,1.64,0.48,0.074,0.79,0.0,0.0,0.0,0.0,89.856,8.826434349,8.045767812,6.817102492,4.947382231,7.31534928,-8.988009041,-8.988009041,-8.988009041,-8.988009041
60,Rifle peat,Peat,1932,2.0,Rattled cast iron,pipe,68,G,10.6,intact,Plymouth,OH,P,218.0,2.6,Extremely Acid,297.4,2.91,10.95,2.86,0.0,0.0,0.0,56.7,49.0,37.0,43.4,33.2,1.28,9.1,29,Cast,Poor,Northern,730.5,730.0,3234.61,4.4279,3.58,1.64,0.48,0.074,0.79,0.0,0.0,0.0,0.0,89.856,8.826434349,8.045767812,6.817102492,4.947382231,7.31534928,-8.988009041,-8.988009041,-8.988009041,-8.988009041
60,Rifle peat,Peat,1932,5.4,Rattled cast iron,pipe,68,G,7.2,intact,Plymouth,OH,P,218.0,2.6,Extremely Acid,297.4,2.91,10.95,2.86,0.0,0.0,0.0,56.7,49.0,37.0,43.4,33.2,1.28,9.1,29,Cast,Poor,Northern,1972.35,1972.0,2197.09,1.1139,3.58,1.64,0.48,0.074,0.79,0.0,0.0,0.0,0.0,89.856,8.826434349,8.045767812,6.817102492,4.947382231,7.31534928,-8.988009041,-8.988009041,-8.988009041,-8.988009041
60,Rifle peat,Peat,1932,7.4,Rattled cast iron,pipe,68,G,4.9,intact,Plymouth,OH,P,218.0,2.6,Extremely Acid,297.4,2.91,10.95,2.86,0.0,0.0,0.0,56.7,49.0,37.0,43.4,33.2,1.28,9.1,29,Cast,Poor,Northern,2702.85,2702.0,1495.24,0.5532,3.58,1.64,0.48,0.074,0.79,0.0,0.0,0.0,0.0,89.856,8.826434349,8.045767812,6.817102492,4.947382231,7.31534928,-8.988009041,-8.988009041,-8.988009041,-8.988009041
60,Rifle peat,Peat,1932,9.3,Rattled cast iron,pipe,68,G,20.8,intact,Plymouth,OH,P,218.0,2.6,Extremely Acid,297.4,2.91,10.95,2.86,0.0,0.0,0.0,56.7,49.0,37.0,43.4,33.2,1.28,9.1,29,Cast,Poor,Northern,3396.83,3396.0,6347.16,1.8686,3.58,1.64,0.48,0.074,0.79,0.0,0.0,0.0,0.0,89.856,8.826434349,8.045767812,6.817102492,4.947382231,7.31534928,-8.988009041,-8.988009041,-8.988009041,-8.988009041
60,Rifle peat,Peat,1932,14.3,Rattled cast iron,pipe,68,G,28.6,intact,Plymouth,OH,P,218.0,2.6,Extremely Acid,297.4,2.91,10.95,2.86,0.0,0.0,0.0,56.7,49.0,37.0,43.4,33.2,1.28,9.1,29,Cast,Poor,Northern,5223.07,5223.0,8727.34,1.6709,3.58,1.64,0.48,0.074,0.79,0.0,0.0,0.0,0.0,89.856,8.826434349,8.045767812,6.817102492,4.947382231,7.31534928,-8.988009041,-8.988009041,-8.988009041,-8.988009041
61,Sharkey clay,Clay,1932,1.0,Rattled cast iron,pipe,68,G,1.1,intact,New Orleans,LA,P,943.0,6.8,Neutral,4.9,0.73,0.68,0.33,0.0,0.71,0.1,0.91,69.3,57.4,30.8,2.3,1.78,16.4,29,Cast,Poor,Southern,365.25,365.0,335.67,0.919,3.58,1.64,0.48,0.074,0.79,0.0,0.0,0.0,0.0,89.856,8.826434349,8.045767812,6.817102492,4.947382231,7.31534928,-8.988009041,-8.988009041,-8.988009041,-8.988009041
61,Sharkey clay,Clay,1932,5.4,Rattled cast iron,pipe,68,G,4.8,intact,New Orleans,LA,P,943.0,6.8,Neutral,4.9,0.73,0.68,0.33,0.0,0.71,0.1,0.91,69.3,57.4,30.8,2.3,1.78,16.4,29,Cast,Poor,Southern,1972.35,1972.0,1464.73,0.7426,3.58,1.64,0.48,0.074,0.79,0.0,0.0,0.0,0.0,89.856,8.826434349,8.045767812,6.817102492,4.947382231,7.31534928,-8.988009041,-8.988009041,-8.988009041,-8.988009041
61,Sharkey clay,Clay,1932,7.4,Rattled cast iron,pipe,68,G,4.5,intact,New Orleans,LA,P,943.0,6.8,Neutral,4.9,0.73,0.68,0.33,0.0,0.71,0.1,0.91,69.3,57.4,30.8,2.3,1.78,16.4,29,Cast,Poor,Southern,2702.85,2702.0,1373.18,0.508,3.58,1.64,0.48,0.074,0.79,0.0,0.0,0.0,0.0,89.856,8.826434349,8.045767812,6.817102492,4.947382231,7.31534928,-8.988009041,-8.988009041,-8.988009041,-8.988009041
61,Sharkey clay,Clay,1932,9.3,Rattled cast iron,pipe,68,G,7.1,intact,New Orleans,LA,P,943.0,6.8,Neutral,4.9,0.73,0.68,0.33,0.0,0.71,0.1,0.91,69.3,57.4,30.8,2.3,1.78,16.4,29,Cast,Poor,Southern,3396.83,3396.0,2166.58,0.6378,3.58,1.64,0.48,0.074,0.79,0.0,0.0,0.0,0.0,89.856,8.826434349,8.045767812,6.817102492,4.947382231,7.31534928,-8.988009041,-8.988009041,-8.988009041,-8.988009041
61,Sharkey clay,Clay,1932,14.3,Rattled cast iron,pipe,68,G,12.3,intact,New Orleans,LA,P,943.0,6.8,Neutral,4.9,0.73,0.68,0.33,0.0,0.71,0.1,0.91,69.3,57.4,30.8,2.3,1.78,16.4,29,Cast,Poor,Southern,5223.07,5223.0,3753.37,0.7186,3.58,1.64,0.48,0.074,0.79,0.0,0.0,0.0,0.0,89.856,8.826434349,8.045767812,6.817102492,4.947382231,7.31534928,-8.988009041,-8.988009041,-8.988009041,-8.988009041
62,Susquehanna clay,Clay,1932,2.0,Rattled cast iron,pipe,68,G,6.7,intact,Meridian,MS,F,6920.0,4.5,Very Strongly Acid,12,,,,,,,,64.0,53.0,34.6,14.9,1.79,4.7,29,Cast,Good,Southern,730.5,730.0,2044.52,2.7988,3.58,1.64,0.48,0.074,0.79,0.0,0.0,0.0,0.0,89.856,8.826434349,8.045767812,6.817102492,4.947382231,7.31534928,-8.988009041,-8.988009041,-8.988009041,-8.988009041
62,Susquehanna clay,Clay,1932,5.4,Rattled cast iron,pipe,68,G,5.6,intact,Meridian,MS,F,6920.0,4.5,Very Strongly Acid,12,,,,,,,,64.0,53.0,34.6,14.9,1.79,4.7,29,Cast,Good,Southern,1972.35,1972.0,1708.85,0.8664,3.58,1.64,0.48,0.074,0.79,0.0,0.0,0.0,0.0,89.856,8.826434349,8.045767812,6.817102492,4.947382231,7.31534928,-8.988009041,-8.988009041,-8.988009041,-8.988009041
62,Susquehanna clay,Clay,1932,7.4,Rattled cast iron,pipe,68,G,5.0,intact,Meridian,MS,F,6920.0,4.5,Very Strongly Acid,12,,,,,,,,64.0,53.0,34.6,14.9,1.79,4.7,29,Cast,Good,Southern,2702.85,2702.0,1525.76,0.5645,3.58,1.64,0.48,0.074,0.79,0.0,0.0,0.0,0.0,89.856,8.826434349,8.045767812,6.817102492,4.947382231,7.31534928,-8.988009041,-8.988009041,-8.988009041,-8.988009041
62,Susquehanna clay,Clay,1932,9.3,Rattled cast iron,pipe,68,G,8.1,intact,Meridian,MS,F,6920.0,4.5,Very Strongly Acid,12,,,,,,,,64.0,53.0,34.6,14.9,1.79,4.7,29,Cast,Good,Southern,3396.83,3396.0,2471.73,0.7277,3.58,1.64,0.48,0.074,0.79,0.0,0.0,0.0,0.0,89.856,8.826434349,8.045767812,6.817102492,4.947382231,7.31534928,-8.988009041,-8.988009041,-8.988009041,-8.988009041
62,Susquehanna clay,Clay,1932,14.3,Rattled cast iron,pipe,68,G,8.5,intact,Meridian,MS,F,6920.0,4.5,Very Strongly Acid,12,,,,,,,,64.0,53.0,34.6,14.9,1.79,4.7,29,Cast,Good,Southern,5223.07,5223.0,2593.79,0.4966,3.58,1.64,0.48,0.074,0.79,0.0,0.0,0.0,0.0,89.856,8.826434349,8.045767812,6.817102492,4.947382231,7.31534928,-8.988009041,-8.988009041,-8.988009041,-8.988009041
63,Tidal marsh,Marsh,1932,2.0,Rattled cast iron,pipe,68,G,3.8,intact,Charleston,SC,VP,84.0,6.9,Neutral,14.6,33.6,6.85,4.0,0.0,0.0,12.7,36.6,66.0,45.2,46.7,19.5,1.47,18.8,29,Cast,Very Poor,Southern,730.5,730.0,1159.58,1.5874,3.58,1.64,0.48,0.074,0.79,0.0,0.0,0.0,0.0,89.856,8.826434349,8.045767812,6.817102492,4.947382231,7.31534928,-8.988009041,-8.988009041,-8.988009041,-8.988009041
63,Tidal marsh,Marsh,1932,5.4,Rattled cast iron,pipe,68,G,3.2,intact,Charleston,SC,VP,84.0,6.9,Neutral,14.6,33.6,6.85,4.0,0.0,0.0,12.7,36.6,66.0,45.2,46.7,19.5,1.47,18.8,29,Cast,Very Poor,Southern,1972.35,1972.0,976.49,0.4951,3.58,1.64,0.48,0.074,0.79,0.0,0.0,0.0,0.0,89.856,8.826434349,8.045767812,6.817102492,4.947382231,7.31534928,-8.988009041,-8.988009041,-8.988009041,-8.988009041
63,Tidal marsh,Marsh,1932,7.4,Rattled cast iron,pipe,68,G,1.4,intact,Charleston,SC,VP,84.0,6.9,Neutral,14.6,33.6,6.85,4.0,0.0,0.0,12.7,36.6,66.0,45.2,46.7,19.5,1.47,18.8,29,Cast,Very Poor,Southern,2702.85,2702.0,427.21,0.1581,3.58,1.64,0.48,0.074,0.79,0.0,0.0,0.0,0.0,89.856,8.826434349,8.045767812,6.817102492,4.947382231,7.31534928,-8.988009041,-8.988009041,-8.988009041,-8.988009041
63,Tidal marsh,Marsh,1932,9.3,Rattled cast iron,pipe,68,G,6.1,intact,Charleston,SC,VP,84.0,6.9,Neutral,14.6,33.6,6.85,4.0,0.0,0.0,12.7,36.6,66.0,45.2,46.7,19.5,1.47,18.8,29,Cast,Very Poor,Southern,3396.83,3396.0,1861.43,0.548,3.58,1.64,0.48,0.074,0.79,0.0,0.0,0.0,0.0,89.856,8.826434349,8.045767812,6.817102492,4.947382231,7.31534928,-8.988009041,-8.988009041,-8.988009041,-8.988009041
63,Tidal marsh,Marsh,1932,14.3,Rattled cast iron,pipe,68,G,13.1,intact,Charleston,SC,VP,84.0,6.9,Neutral,14.6,33.6,6.85,4.0,0.0,0.0,12.7,36.6,66.0,45.2,46.7,19.5,1.47,18.8,29,Cast,Very Poor,Southern,5223.07,5223.0,3997.49,0.7654,3.58,1.64,0.48,0.074,0.79,0.0,0.0,0.0,0.0,89.856,8.826434349,8.045767812,6.817102492,4.947382231,7.31534928,-8.988009041,-8.988009041,-8.988009041,-8.988009041
64,Docas clay,Silty Clay Loam,1932,2.0,Rattled cast iron,pipe,68,G,12.6,intact,Cholanie,CA,F,62.0,7.5,Mildly Alkaline,A,28.1,2.29,0.76,0.0,0.89,28.8,0.26,58.0,16.0,41.1,4.7,1.88,27.7,29,Cast,Fair,Southern,730.5,730.0,3844.91,5.2634,3.58,1.64,0.48,0.074,0.79,0.0,0.0,0.0,0.0,89.856,8.826434349,8.045767812,6.817102492,4.947382231,7.31534928,-8.988009041,-8.988009041,-8.988009041,-8.988009041
64,Docas clay,Silty Clay Loam,1932,5.4,Rattled cast iron,pipe,68,G,21.8,intact,Cholanie,CA,F,62.0,7.5,Mildly Alkaline,A,28.1,2.29,0.76,0.0,0.89,28.8,0.26,58.0,16.0,41.1,4.7,1.88,27.7,29,Cast,Fair,Southern,1972.35,1972.0,6652.31,3.3728,3.58,1.64,0.48,0.074,0.79,0.0,0.0,0.0,0.0,89.856,8.826434349,8.045767812,6.817102492,4.947382231,7.31534928,-8.988009041,-8.988009041,-8.988009041,-8.988009041
64,Docas clay,Silty Clay Loam,1932,7.4,Rattled cast iron,pipe,68,G,35.5,intact,Cholanie,CA,F,62.0,7.5,Mildly Alkaline,A,28.1,2.29,0.76,0.0,0.89,28.8,0.26,58.0,16.0,41.1,4.7,1.88,27.7,29,Cast,Fair,Southern,2702.85,2702.0,10832.89,4.008,3.58,1.64,0.48,0.074,0.79,0.0,0.0,0.0,0.0,89.856,8.826434349,8.045767812,6.817102492,4.947382231,7.31534928,-8.988009041,-8.988009041,-8.988009041,-8.988009041
64,Docas clay,Silty Clay Loam,1932,9.3,Rattled cast iron,pipe,68,G,0.0,destroyed,Cholanie,CA,F,62.0,7.5,Mildly Alkaline,A,28.1,2.29,0.76,0.0,0.89,28.8,0.26,58.0,16.0,41.1,4.7,1.88,27.7,29,Cast,Fair,Southern,3396.83,3396.0,0.0,0.0,3.58,1.64,0.48,0.074,0.79,0.0,0.0,0.0,0.0,89.856,8.826434349,8.045767812,6.817102492,4.947382231,7.31534928,-8.988009041,-8.988009041,-8.988009041,-8.988009041
64,Docas clay,Silty Clay Loam,1932,14.3,Rattled cast iron,pipe,68,G,0.0,destroyed,Cholanie,CA,F,62.0,7.5,Mildly Alkaline,A,28.1,2.29,0.76,0.0,0.89,28.8,0.26,58.0,16.0,41.1,4.7,1.88,27.7,29,Cast,Fair,Southern,5223.07,5223.0,0.0,0.0,3.58,1.64,0.48,0.074,0.79,0.0,0.0,0.0,0.0,89.856,8.826434349,8.045767812,6.817102492,4.947382231,7.31534928,-8.988009041,-8.988009041,-8.988009041,-8.988009041
65,Chino silt loam,Silt Loam,1932,2.0,Rattled cast iron,pipe,68,G,10.3,intact,Wilmington,CA,G,148.0,8.0,Moderately Alkaline,A,7.65,12.4,2.2,0.0,1.3,6.05,16.9,62.4,15.2,26.4,15.8,1.41,5.7,29,Cast,Good,Southern,730.5,730.0,3143.06,4.3026,3.58,1.64,0.48,0.074,0.79,0.0,0.0,0.0,0.0,89.856,8.826434349,8.045767812,6.817102492,4.947382231,7.31534928,-8.988009041,-8.988009041,-8.988009041,-8.988009041
65,Chino silt loam,Silt Loam,1932,5.4,Rattled cast iron,pipe,68,G,6.2,intact,Wilmington,CA,G,148.0,8.0,Moderately Alkaline,A,7.65,12.4,2.2,0.0,1.3,6.05,16.9,62.4,15.2,26.4,15.8,1.41,5.7,29,Cast,Good,Southern,1972.35,1972.0,1891.94,0.9592,3.58,1.64,0.48,0.074,0.79,0.0,0.0,0.0,0.0,89.856,8.826434349,8.045767812,6.817102492,4.947382231,7.31534928,-8.988009041,-8.988009041,-8.988009041,-8.988009041
65,Chino silt loam,Silt Loam,1932,7.4,Rattled cast iron,pipe,68,G,7.1,intact,Wilmington,CA,G,148.0,8.0,Moderately Alkaline,A,7.65,12.4,2.2,0.0,1.3,6.05,16.9,62.4,15.2,26.4,15.8,1.41,5.7,29,Cast,Good,Southern,2702.85,2702.0,2166.58,0.8016,3.58,1.64,0.48,0.074,0.79,0.0,0.0,0.0,0.0,89.856,8.826434349,8.045767812,6.817102492,4.947382231,7.31534928,-8.988009041,-8.988009041,-8.988009041,-8.988009041
65,Chino silt loam,Silt Loam,1932,9.3,Rattled cast iron,pipe,68,G,7.6,intact,Wilmington,CA,G,148.0,8.0,Moderately Alkaline,A,7.65,12.4,2.2,0.0,1.3,6.05,16.9,62.4,15.2,26.4,15.8,1.41,5.7,29,Cast,Good,Southern,3396.83,3396.0,2319.15,0.6827,3.58,1.64,0.48,0.074,0.79,0.0,0.0,0.0,0.0,89.856,8.826434349,8.045767812,6.817102492,4.947382231,7.31534928,-8.988009041,-8.988009041,-8.988009041,-8.988009041
