Repository: sk7-dev/corrosion_prediction

File: Dataset/final_database1.csv (part 55 of 57)
site_no,soil_type,texture,year,duration,material_name,type,material_id,material_code,weight_loss_oz,specimen_status,city,state,internal_drainage,resistivity,pH,pH_type,total_acidity,Na+K,Ca,Mg,CO3,HCO3,Cl,SO4,mean_temp,annual_precipitation,moisture,air_pore_space,specific_gravity,volume_shrinkage,table,iron_type,areation,region,approximate_days,exact_days,weight_loss_g,corrosion_rate,C (%),Si (%),Mn (%),S (%),P (%),Cr (%),Ni (%),Cu (%),Mo  (%),Fe (%),C_clr,Si_clr,Mn_clr,S_clr,P_clr,Cr_clr,Ni_clr,Cu_clr,Mo_clr
65,Chino silt loam,Silt Loam,1932,14.3,Rattled cast iron,pipe,68,G,9.0,intact,Wilmington,CA,G,148.0,8.0,Moderately Alkaline,A,7.65,12.4,2.2,0.0,1.3,6.05,16.9,62.4,15.2,26.4,15.8,1.41,5.7,29,Cast,Good,Southern,5223.07,5223.0,2746.37,0.5258,3.58,1.64,0.48,0.074,0.79,0.0,0.0,0.0,0.0,89.856,8.826434349,8.045767812,6.817102492,4.947382231,7.31534928,-8.988009041,-8.988009041,-8.988009041,-8.988009041
66,Mohave fine gravelly loam,Sandy Loam,1932,2.0,Rattled cast iron,pipe,68,G,6.0,intact,Phoenix,AZ,F,232.0,8.0,Moderately Alkaline,A,6.55,0.51,0.18,0.0,0.73,2.77,2.97,69.7,7.8,16.5,20.1,1.79,2.7,29,Cast,Fair,Southern,730.5,730.0,1830.91,2.5064,3.58,1.64,0.48,0.074,0.79,0.0,0.0,0.0,0.0,89.856,8.826434349,8.045767812,6.817102492,4.947382231,7.31534928,-8.988009041,-8.988009041,-8.988009041,-8.988009041
66,Mohave fine gravelly loam,Sandy Loam,1932,5.4,Rattled cast iron,pipe,68,G,6.2,intact,Phoenix,AZ,F,232.0,8.0,Moderately Alkaline,A,6.55,0.51,0.18,0.0,0.73,2.77,2.97,69.7,7.8,16.5,20.1,1.79,2.7,29,Cast,Fair,Southern,1972.35,1972.0,1891.94,0.9592,3.58,1.64,0.48,0.074,0.79,0.0,0.0,0.0,0.0,89.856,8.826434349,8.045767812,6.817102492,4.947382231,7.31534928,-8.988009041,-8.988009041,-8.988009041,-8.988009041
66,Mohave fine gravelly loam,Sandy Loam,1932,7.4,Rattled cast iron,pipe,68,G,5.6,intact,Phoenix,AZ,F,232.0,8.0,Moderately Alkaline,A,6.55,0.51,0.18,0.0,0.73,2.77,2.97,69.7,7.8,16.5,20.1,1.79,2.7,29,Cast,Fair,Southern,2702.85,2702.0,1708.85,0.6322,3.58,1.64,0.48,0.074,0.79,0.0,0.0,0.0,0.0,89.856,8.826434349,8.045767812,6.817102492,4.947382231,7.31534928,-8.988009041,-8.988009041,-8.988009041,-8.988009041
66,Mohave fine gravelly loam,Sandy Loam,1932,9.3,Rattled cast iron,pipe,68,G,4.0,intact,Phoenix,AZ,F,232.0,8.0,Moderately Alkaline,A,6.55,0.51,0.18,0.0,0.73,2.77,2.97,69.7,7.8,16.5,20.1,1.79,2.7,29,Cast,Fair,Southern,3396.83,3396.0,1220.61,0.3593,3.58,1.64,0.48,0.074,0.79,0.0,0.0,0.0,0.0,89.856,8.826434349,8.045767812,6.817102492,4.947382231,7.31534928,-8.988009041,-8.988009041,-8.988009041,-8.988009041
66,Mohave fine gravelly loam,Sandy Loam,1932,14.3,Rattled cast iron,pipe,68,G,0.0,destroyed,Phoenix,AZ,F,232.0,8.0,Moderately Alkaline,A,6.55,0.51,0.18,0.0,0.73,2.77,2.97,69.7,7.8,16.5,20.1,1.79,2.7,29,Cast,Fair,Southern,5223.07,5223.0,0.0,0.0,3.58,1.64,0.48,0.074,0.79,0.0,0.0,0.0,0.0,89.856,8.826434349,8.045767812,6.817102492,4.947382231,7.31534928,-8.988009041,-8.988009041,-8.988009041,-8.988009041
67,Cinders,Cinders,1932,2.0,Rattled cast iron,pipe,68,G,26.8,intact,Milwaukee,WI,VP,455.0,7.6,Mildly Alkaline,A,0.77,3.03,0.53,0.0,0.55,0.08,2.89,46.1,30.1,11.1,,,,29,Cast,Very Poor,Northern,730.5,730.0,8178.07,11.1952,3.58,1.64,0.48,0.074,0.79,0.0,0.0,0.0,0.0,89.856,8.826434349,8.045767812,6.817102492,4.947382231,7.31534928,-8.988009041,-8.988009041,-8.988009041,-8.988009041
67,Cinders,Cinders,1932,5.4,Rattled cast iron,pipe,68,G,48.8,intact,Milwaukee,WI,VP,455.0,7.6,Mildly Alkaline,A,0.77,3.03,0.53,0.0,0.55,0.08,2.89,46.1,30.1,11.1,,,,29,Cast,Very Poor,Northern,1972.35,1972.0,14891.4,7.5501,3.58,1.64,0.48,0.074,0.79,0.0,0.0,0.0,0.0,89.856,8.826434349,8.045767812,6.817102492,4.947382231,7.31534928,-8.988009041,-8.988009041,-8.988009041,-8.988009041
67,Cinders,Cinders,1932,7.4,Rattled cast iron,pipe,68,G,23.0,intact,Milwaukee,WI,VP,455.0,7.6,Mildly Alkaline,A,0.77,3.03,0.53,0.0,0.55,0.08,2.89,46.1,30.1,11.1,,,,29,Cast,Very Poor,Northern,2702.85,2702.0,7018.49,2.5967,3.58,1.64,0.48,0.074,0.79,0.0,0.0,0.0,0.0,89.856,8.826434349,8.045767812,6.817102492,4.947382231,7.31534928,-8.988009041,-8.988009041,-8.988009041,-8.988009041
67,Cinders,Cinders,1932,9.3,Rattled cast iron,pipe,68,G,0.0,destroyed,Milwaukee,WI,VP,455.0,7.6,Mildly Alkaline,A,0.77,3.03,0.53,0.0,0.55,0.08,2.89,46.1,30.1,11.1,,,,29,Cast,Very Poor,Northern,3396.83,3396.0,0.0,0.0,3.58,1.64,0.48,0.074,0.79,0.0,0.0,0.0,0.0,89.856,8.826434349,8.045767812,6.817102492,4.947382231,7.31534928,-8.988009041,-8.988009041,-8.988009041,-8.988009041
67,Cinders,Cinders,1932,14.3,Rattled cast iron,pipe,68,G,0.0,destroyed,Milwaukee,WI,VP,455.0,7.6,Mildly Alkaline,A,0.77,3.03,0.53,0.0,0.55,0.08,2.89,46.1,30.1,11.1,,,,29,Cast,Very Poor,Northern,5223.07,5223.0,0.0,0.0,3.58,1.64,0.48,0.074,0.79,0.0,0.0,0.0,0.0,89.856,8.826434349,8.045767812,6.817102492,4.947382231,7.31534928,-8.988009041,-8.988009041,-8.988009041,-8.988009041
51,Acadia clay,Clay,1932,2.0,"Low-alloy; 0.51 Cu, 0.28 Mn",pipe,72,I,14.9,intact,Spindletop,TX,P,190.0,6.2,Slightly Acid,13.2,10.27,15.55,5.03,0.0,0.56,5.75,22.0,69.0,49.0,47.4,4.4,2.07,37.9,29,Cast,Very Poor,Southern,730.5,730.0,4546.76,6.2242,2.53,1.43,0.28,0.077,0.128,0.0,0.0,0.51,0.0,95.045,7.121657181,6.551112337,4.920472359,3.629488645,4.13771323,-10.62684572,-10.62684572,5.520093402,-10.62684572
51,Acadia clay,Clay,1932,5.4,"Low-alloy; 0.51 Cu, 0.28 Mn",pipe,72,I,24.8,intact,Spindletop,TX,P,190.0,6.2,Slightly Acid,13.2,10.27,15.55,5.03,0.0,0.56,5.75,22.0,69.0,49.0,47.4,4.4,2.07,37.9,29,Cast,Very Poor,Southern,1972.35,1972.0,7567.76,3.8369,2.53,1.43,0.28,0.077,0.128,0.0,0.0,0.51,0.0,95.045,7.121657181,6.551112337,4.920472359,3.629488645,4.13771323,-10.62684572,-10.62684572,5.520093402,-10.62684572
51,Acadia clay,Clay,1932,7.4,"Low-alloy; 0.51 Cu, 0.28 Mn",pipe,72,I,21.1,intact,Spindletop,TX,P,190.0,6.2,Slightly Acid,13.2,10.27,15.55,5.03,0.0,0.56,5.75,22.0,69.0,49.0,47.4,4.4,2.07,37.9,29,Cast,Very Poor,Southern,2702.85,2702.0,6438.7,2.3822,2.53,1.43,0.28,0.077,0.128,0.0,0.0,0.51,0.0,95.045,7.121657181,6.551112337,4.920472359,3.629488645,4.13771323,-10.62684572,-10.62684572,5.520093402,-10.62684572
51,Acadia clay,Clay,1932,14.3,"Low-alloy; 0.51 Cu, 0.28 Mn",pipe,72,I,27.6,intact,Spindletop,TX,P,190.0,6.2,Slightly Acid,13.2,10.27,15.55,5.03,0.0,0.56,5.75,22.0,69.0,49.0,47.4,4.4,2.07,37.9,29,Cast,Very Poor,Southern,5223.07,5223.0,8422.19,1.6125,2.53,1.43,0.28,0.077,0.128,0.0,0.0,0.51,0.0,95.045,7.121657181,6.551112337,4.920472359,3.629488645,4.13771323,-10.62684572,-10.62684572,5.520093402,-10.62684572
53,Cecil clay loam,Clay Loam,1932,2.0,"Low-alloy; 0.51 Cu, 0.28 Mn",pipe,72,I,3.0,intact,Atlanta,GA,G,17790.0,4.8,Very Strongly Acid,5.4,,,,,,,,61.2,48.3,33.7,18.2,1.6,7.0,29,Cast,Good,Southern,730.5,730.0,915.46,1.2532,2.53,1.43,0.28,0.077,0.128,0.0,0.0,0.51,0.0,95.045,7.121657181,6.551112337,4.920472359,3.629488645,4.13771323,-10.62684572,-10.62684572,5.520093402,-10.62684572
53,Cecil clay loam,Clay Loam,1932,5.4,"Low-alloy; 0.51 Cu, 0.28 Mn",pipe,72,I,1.7,intact,Atlanta,GA,G,17790.0,4.8,Very Strongly Acid,5.4,,,,,,,,61.2,48.3,33.7,18.2,1.6,7.0,29,Cast,Good,Southern,1972.35,1972.0,518.76,0.263,2.53,1.43,0.28,0.077,0.128,0.0,0.0,0.51,0.0,95.045,7.121657181,6.551112337,4.920472359,3.629488645,4.13771323,-10.62684572,-10.62684572,5.520093402,-10.62684572
53,Cecil clay loam,Clay Loam,1932,7.4,"Low-alloy; 0.51 Cu, 0.28 Mn",pipe,72,I,1.7,intact,Atlanta,GA,G,17790.0,4.8,Very Strongly Acid,5.4,,,,,,,,61.2,48.3,33.7,18.2,1.6,7.0,29,Cast,Good,Southern,2702.85,2702.0,518.76,0.1919,2.53,1.43,0.28,0.077,0.128,0.0,0.0,0.51,0.0,95.045,7.121657181,6.551112337,4.920472359,3.629488645,4.13771323,-10.62684572,-10.62684572,5.520093402,-10.62684572
53,Cecil clay loam,Clay Loam,1932,9.3,"Low-alloy; 0.51 Cu, 0.28 Mn",pipe,72,I,2.8,intact,Atlanta,GA,G,17790.0,4.8,Very Strongly Acid,5.4,,,,,,,,61.2,48.3,33.7,18.2,1.6,7.0,29,Cast,Good,Southern,3396.83,3396.0,854.42,0.2515,2.53,1.43,0.28,0.077,0.128,0.0,0.0,0.51,0.0,95.045,7.121657181,6.551112337,4.920472359,3.629488645,4.13771323,-10.62684572,-10.62684572,5.520093402,-10.62684572
53,Cecil clay loam,Clay Loam,1932,14.3,"Low-alloy; 0.51 Cu, 0.28 Mn",pipe,72,I,2.3,intact,Atlanta,GA,G,17790.0,4.8,Very Strongly Acid,5.4,,,,,,,,61.2,48.3,33.7,18.2,1.6,7.0,29,Cast,Good,Southern,5223.07,5223.0,701.85,0.1344,2.53,1.43,0.28,0.077,0.128,0.0,0.0,0.51,0.0,95.045,7.121657181,6.551112337,4.920472359,3.629488645,4.13771323,-10.62684572,-10.62684572,5.520093402,-10.62684572
55,Hagerstown loam,Silty Clay Loam,1932,2.0,"Low-alloy; 0.51 Cu, 0.28 Mn",pipe,72,I,2.8,intact,Loch Raven,MD,G,5210.0,5.8,Medium Acid,10.9,,,,,,,,55.4,42.6,32.0,15.5,1.49,8.6,29,Cast,Good,Northern,730.5,730.0,854.42,1.1696,2.53,1.43,0.28,0.077,0.128,0.0,0.0,0.51,0.0,95.045,7.121657181,6.551112337,4.920472359,3.629488645,4.13771323,-10.62684572,-10.62684572,5.520093402,-10.62684572
55,Hagerstown loam,Silty Clay Loam,1932,5.4,"Low-alloy; 0.51 Cu, 0.28 Mn",pipe,72,I,1.5,intact,Loch Raven,MD,G,5210.0,5.8,Medium Acid,10.9,,,,,,,,55.4,42.6,32.0,15.5,1.49,8.6,29,Cast,Good,Northern,1972.35,1972.0,457.73,0.2321,2.53,1.43,0.28,0.077,0.128,0.0,0.0,0.51,0.0,95.045,7.121657181,6.551112337,4.920472359,3.629488645,4.13771323,-10.62684572,-10.62684572,5.520093402,-10.62684572
55,Hagerstown loam,Silty Clay Loam,1932,7.4,"Low-alloy; 0.51 Cu, 0.28 Mn",pipe,72,I,2.4,intact,Loch Raven,MD,G,5210.0,5.8,Medium Acid,10.9,,,,,,,,55.4,42.6,32.0,15.5,1.49,8.6,29,Cast,Good,Northern,2702.85,2702.0,732.36,0.271,2.53,1.43,0.28,0.077,0.128,0.0,0.0,0.51,0.0,95.045,7.121657181,6.551112337,4.920472359,3.629488645,4.13771323,-10.62684572,-10.62684572,5.520093402,-10.62684572
55,Hagerstown loam,Silty Clay Loam,1932,9.3,"Low-alloy; 0.51 Cu, 0.28 Mn",pipe,72,I,2.7,intact,Loch Raven,MD,G,5210.0,5.8,Medium Acid,10.9,,,,,,,,55.4,42.6,32.0,15.5,1.49,8.6,29,Cast,Good,Northern,3396.83,3396.0,823.91,0.2426,2.53,1.43,0.28,0.077,0.128,0.0,0.0,0.51,0.0,95.045,7.121657181,6.551112337,4.920472359,3.629488645,4.13771323,-10.62684572,-10.62684572,5.520093402,-10.62684572
55,Hagerstown loam,Silty Clay Loam,1932,14.3,"Low-alloy; 0.51 Cu, 0.28 Mn",pipe,72,I,2.3,intact,Loch Raven,MD,G,5210.0,5.8,Medium Acid,10.9,,,,,,,,55.4,42.6,32.0,15.5,1.49,8.6,29,Cast,Good,Northern,5223.07,5223.0,701.85,0.1344,2.53,1.43,0.28,0.077,0.128,0.0,0.0,0.51,0.0,95.045,7.121657181,6.551112337,4.920472359,3.629488645,4.13771323,-10.62684572,-10.62684572,5.520093402,-10.62684572
56,Lake Charles clay,Clay,1932,2.0,"Low-alloy; 0.51 Cu, 0.28 Mn",pipe,72,I,5.1,intact,El Vista,TX,VP,406.0,7.1,Neutral,5.1,3.12,0.69,0.47,0.0,0.8,1.59,3.04,69.0,49.0,28.7,5.0,2.03,30.1,29,Cast,Very Poor,Southern,730.5,730.0,1556.27,2.1304,2.53,1.43,0.28,0.077,0.128,0.0,0.0,0.51,0.0,95.045,7.121657181,6.551112337,4.920472359,3.629488645,4.13771323,-10.62684572,-10.62684572,5.520093402,-10.62684572
56,Lake Charles clay,Clay,1932,5.4,"Low-alloy; 0.51 Cu, 0.28 Mn",pipe,72,I,9.5,intact,El Vista,TX,VP,406.0,7.1,Neutral,5.1,3.12,0.69,0.47,0.0,0.8,1.59,3.04,69.0,49.0,28.7,5.0,2.03,30.1,29,Cast,Very Poor,Southern,1972.35,1972.0,2898.94,1.4698,2.53,1.43,0.28,0.077,0.128,0.0,0.0,0.51,0.0,95.045,7.121657181,6.551112337,4.920472359,3.629488645,4.13771323,-10.62684572,-10.62684572,5.520093402,-10.62684572
56,Lake Charles clay,Clay,1932,7.4,"Low-alloy; 0.51 Cu, 0.28 Mn",pipe,72,I,24.7,intact,El Vista,TX,VP,406.0,7.1,Neutral,5.1,3.12,0.69,0.47,0.0,0.8,1.59,3.04,69.0,49.0,28.7,5.0,2.03,30.1,29,Cast,Very Poor,Southern,2702.85,2702.0,7537.25,2.7886,2.53,1.43,0.28,0.077,0.128,0.0,0.0,0.51,0.0,95.045,7.121657181,6.551112337,4.920472359,3.629488645,4.13771323,-10.62684572,-10.62684572,5.520093402,-10.62684572
56,Lake Charles clay,Clay,1932,9.3,"Low-alloy; 0.51 Cu, 0.28 Mn",pipe,72,I,37.3,intact,El Vista,TX,VP,406.0,7.1,Neutral,5.1,3.12,0.69,0.47,0.0,0.8,1.59,3.04,69.0,49.0,28.7,5.0,2.03,30.1,29,Cast,Very Poor,Southern,3396.83,3396.0,11382.16,3.3508,2.53,1.43,0.28,0.077,0.128,0.0,0.0,0.51,0.0,95.045,7.121657181,6.551112337,4.920472359,3.629488645,4.13771323,-10.62684572,-10.62684572,5.520093402,-10.62684572
56,Lake Charles clay,Clay,1932,14.3,"Low-alloy; 0.51 Cu, 0.28 Mn",pipe,72,I,42.0,intact,El Vista,TX,VP,406.0,7.1,Neutral,5.1,3.12,0.69,0.47,0.0,0.8,1.59,3.04,69.0,49.0,28.7,5.0,2.03,30.1,29,Cast,Very Poor,Southern,5223.07,5223.0,12816.37,2.4538,2.53,1.43,0.28,0.077,0.128,0.0,0.0,0.51,0.0,95.045,7.121657181,6.551112337,4.920472359,3.629488645,4.13771323,-10.62684572,-10.62684572,5.520093402,-10.62684572
58,Muck,Muck,1932,2.0,"Low-alloy; 0.51 Cu, 0.28 Mn",pipe,72,I,4.6,intact,New Orleans,LA,VP,712.0,4.8,Very Strongly Acid,15,2.03,2.23,1.29,0.0,0.0,0.47,2.54,69.3,57.4,57.8,22.4,1.43,36.9,29,Cast,Poor,Southern,730.5,730.0,1403.7,1.9216,2.53,1.43,0.28,0.077,0.128,0.0,0.0,0.51,0.0,95.045,7.121657181,6.551112337,4.920472359,3.629488645,4.13771323,-10.62684572,-10.62684572,5.520093402,-10.62684572
58,Muck,Muck,1932,5.4,"Low-alloy; 0.51 Cu, 0.28 Mn",pipe,72,I,12.4,intact,New Orleans,LA,VP,712.0,4.8,Very Strongly Acid,15,2.03,2.23,1.29,0.0,0.0,0.47,2.54,69.3,57.4,57.8,22.4,1.43,36.9,29,Cast,Poor,Southern,1972.35,1972.0,3783.88,1.9185,2.53,1.43,0.28,0.077,0.128,0.0,0.0,0.51,0.0,95.045,7.121657181,6.551112337,4.920472359,3.629488645,4.13771323,-10.62684572,-10.62684572,5.520093402,-10.62684572
58,Muck,Muck,1932,7.4,"Low-alloy; 0.51 Cu, 0.28 Mn",pipe,72,I,20.6,intact,New Orleans,LA,VP,712.0,4.8,Very Strongly Acid,15,2.03,2.23,1.29,0.0,0.0,0.47,2.54,69.3,57.4,57.8,22.4,1.43,36.9,29,Cast,Poor,Southern,2702.85,2702.0,6286.13,2.3257,2.53,1.43,0.28,0.077,0.128,0.0,0.0,0.51,0.0,95.045,7.121657181,6.551112337,4.920472359,3.629488645,4.13771323,-10.62684572,-10.62684572,5.520093402,-10.62684572
58,Muck,Muck,1932,9.3,"Low-alloy; 0.51 Cu, 0.28 Mn",pipe,72,I,24.1,intact,New Orleans,LA,VP,712.0,4.8,Very Strongly Acid,15,2.03,2.23,1.29,0.0,0.0,0.47,2.54,69.3,57.4,57.8,22.4,1.43,36.9,29,Cast,Poor,Southern,3396.83,3396.0,7354.16,2.165,2.53,1.43,0.28,0.077,0.128,0.0,0.0,0.51,0.0,95.045,7.121657181,6.551112337,4.920472359,3.629488645,4.13771323,-10.62684572,-10.62684572,5.520093402,-10.62684572
58,Muck,Muck,1932,14.3,"Low-alloy; 0.51 Cu, 0.28 Mn",pipe,72,I,37.1,intact,New Orleans,LA,VP,712.0,4.8,Very Strongly Acid,15,2.03,2.23,1.29,0.0,0.0,0.47,2.54,69.3,57.4,57.8,22.4,1.43,36.9,29,Cast,Poor,Southern,5223.07,5223.0,11321.13,2.1675,2.53,1.43,0.28,0.077,0.128,0.0,0.0,0.51,0.0,95.045,7.121657181,6.551112337,4.920472359,3.629488645,4.13771323,-10.62684572,-10.62684572,5.520093402,-10.62684572
59,Carlisle muck,Muck,1932,5.4,"Low-alloy; 0.51 Cu, 0.28 Mn",pipe,72,I,2.3,intact,Kalamazoo,MI,VP,1660.0,5.6,Medium Acid,12.6,1.03,3.08,2.7,0.0,0.0,3.47,1.04,49.0,31.0,43.6,,,,29,Cast,Very Poor,Northern,1972.35,1972.0,701.85,0.3558,2.53,1.43,0.28,0.077,0.128,0.0,0.0,0.51,0.0,95.045,7.121657181,6.551112337,4.920472359,3.629488645,4.13771323,-10.62684572,-10.62684572,5.520093402,-10.62684572
59,Carlisle muck,Muck,1932,7.4,"Low-alloy; 0.51 Cu, 0.28 Mn",pipe,72,I,3.0,intact,Kalamazoo,MI,VP,1660.0,5.6,Medium Acid,12.6,1.03,3.08,2.7,0.0,0.0,3.47,1.04,49.0,31.0,43.6,,,,29,Cast,Very Poor,Northern,2702.85,2702.0,915.46,0.3387,2.53,1.43,0.28,0.077,0.128,0.0,0.0,0.51,0.0,95.045,7.121657181,6.551112337,4.920472359,3.629488645,4.13771323,-10.62684572,-10.62684572,5.520093402,-10.62684572
59,Carlisle muck,Muck,1932,9.3,"Low-alloy; 0.51 Cu, 0.28 Mn",pipe,72,I,4.1,intact,Kalamazoo,MI,VP,1660.0,5.6,Medium Acid,12.6,1.03,3.08,2.7,0.0,0.0,3.47,1.04,49.0,31.0,43.6,,,,29,Cast,Very Poor,Northern,3396.83,3396.0,1251.12,0.3683,2.53,1.43,0.28,0.077,0.128,0.0,0.0,0.51,0.0,95.045,7.121657181,6.551112337,4.920472359,3.629488645,4.13771323,-10.62684572,-10.62684572,5.520093402,-10.62684572
59,Carlisle muck,Muck,1932,14.3,"Low-alloy; 0.51 Cu, 0.28 Mn",pipe,72,I,5.1,intact,Kalamazoo,MI,VP,1660.0,5.6,Medium Acid,12.6,1.03,3.08,2.7,0.0,0.0,3.47,1.04,49.0,31.0,43.6,,,,29,Cast,Very Poor,Northern,5223.07,5223.0,1556.27,0.298,2.53,1.43,0.28,0.077,0.128,0.0,0.0,0.51,0.0,95.045,7.121657181,6.551112337,4.920472359,3.629488645,4.13771323,-10.62684572,-10.62684572,5.520093402,-10.62684572
60,Rifle peat,Peat,1932,2.0,"Low-alloy; 0.51 Cu, 0.28 Mn",pipe,72,I,9.8,intact,Plymouth,OH,P,218.0,2.6,Extremely Acid,297.4,2.91,10.95,2.86,0.0,0.0,0.0,56.7,49.0,37.0,43.4,33.2,1.28,9.1,29,Cast,Poor,Northern,730.5,730.0,2990.49,4.0938,2.53,1.43,0.28,0.077,0.128,0.0,0.0,0.51,0.0,95.045,7.121657181,6.551112337,4.920472359,3.629488645,4.13771323,-10.62684572,-10.62684572,5.520093402,-10.62684572
60,Rifle peat,Peat,1932,5.4,"Low-alloy; 0.51 Cu, 0.28 Mn",pipe,72,I,7.2,intact,Plymouth,OH,P,218.0,2.6,Extremely Acid,297.4,2.91,10.95,2.86,0.0,0.0,0.0,56.7,49.0,37.0,43.4,33.2,1.28,9.1,29,Cast,Poor,Northern,1972.35,1972.0,2197.09,1.1139,2.53,1.43,0.28,0.077,0.128,0.0,0.0,0.51,0.0,95.045,7.121657181,6.551112337,4.920472359,3.629488645,4.13771323,-10.62684572,-10.62684572,5.520093402,-10.62684572
60,Rifle peat,Peat,1932,7.4,"Low-alloy; 0.51 Cu, 0.28 Mn",pipe,72,I,7.2,intact,Plymouth,OH,P,218.0,2.6,Extremely Acid,297.4,2.91,10.95,2.86,0.0,0.0,0.0,56.7,49.0,37.0,43.4,33.2,1.28,9.1,29,Cast,Poor,Northern,2702.85,2702.0,2197.09,0.8129,2.53,1.43,0.28,0.077,0.128,0.0,0.0,0.51,0.0,95.045,7.121657181,6.551112337,4.920472359,3.629488645,4.13771323,-10.62684572,-10.62684572,5.520093402,-10.62684572
60,Rifle peat,Peat,1932,9.3,"Low-alloy; 0.51 Cu, 0.28 Mn",pipe,72,I,18.2,intact,Plymouth,OH,P,218.0,2.6,Extremely Acid,297.4,2.91,10.95,2.86,0.0,0.0,0.0,56.7,49.0,37.0,43.4,33.2,1.28,9.1,29,Cast,Poor,Northern,3396.83,3396.0,5553.76,1.635,2.53,1.43,0.28,0.077,0.128,0.0,0.0,0.51,0.0,95.045,7.121657181,6.551112337,4.920472359,3.629488645,4.13771323,-10.62684572,-10.62684572,5.520093402,-10.62684572
60,Rifle peat,Peat,1932,14.3,"Low-alloy; 0.51 Cu, 0.28 Mn",pipe,72,I,33.6,intact,Plymouth,OH,P,218.0,2.6,Extremely Acid,297.4,2.91,10.95,2.86,0.0,0.0,0.0,56.7,49.0,37.0,43.4,33.2,1.28,9.1,29,Cast,Poor,Northern,5223.07,5223.0,10253.1,1.963,2.53,1.43,0.28,0.077,0.128,0.0,0.0,0.51,0.0,95.045,7.121657181,6.551112337,4.920472359,3.629488645,4.13771323,-10.62684572,-10.62684572,5.520093402,-10.62684572
61,Sharkey clay,Clay,1932,2.0,"Low-alloy; 0.51 Cu, 0.28 Mn",pipe,72,I,0.9,intact,New Orleans,LA,P,943.0,6.8,Neutral,4.9,0.73,0.68,0.33,0.0,0.71,0.1,0.91,69.3,57.4,30.8,2.3,1.78,16.4,29,Cast,Poor,Southern,730.5,730.0,274.64,0.376,2.53,1.43,0.28,0.077,0.128,0.0,0.0,0.51,0.0,95.045,7.121657181,6.551112337,4.920472359,3.629488645,4.13771323,-10.62684572,-10.62684572,5.520093402,-10.62684572
61,Sharkey clay,Clay,1932,5.4,"Low-alloy; 0.51 Cu, 0.28 Mn",pipe,72,I,5.6,intact,New Orleans,LA,P,943.0,6.8,Neutral,4.9,0.73,0.68,0.33,0.0,0.71,0.1,0.91,69.3,57.4,30.8,2.3,1.78,16.4,29,Cast,Poor,Southern,1972.35,1972.0,1708.85,0.8664,2.53,1.43,0.28,0.077,0.128,0.0,0.0,0.51,0.0,95.045,7.121657181,6.551112337,4.920472359,3.629488645,4.13771323,-10.62684572,-10.62684572,5.520093402,-10.62684572
61,Sharkey clay,Clay,1932,7.4,"Low-alloy; 0.51 Cu, 0.28 Mn",pipe,72,I,5.3,intact,New Orleans,LA,P,943.0,6.8,Neutral,4.9,0.73,0.68,0.33,0.0,0.71,0.1,0.91,69.3,57.4,30.8,2.3,1.78,16.4,29,Cast,Poor,Southern,2702.85,2702.0,1617.3,0.5984,2.53,1.43,0.28,0.077,0.128,0.0,0.0,0.51,0.0,95.045,7.121657181,6.551112337,4.920472359,3.629488645,4.13771323,-10.62684572,-10.62684572,5.520093402,-10.62684572
61,Sharkey clay,Clay,1932,9.3,"Low-alloy; 0.51 Cu, 0.28 Mn",pipe,72,I,7.5,intact,New Orleans,LA,P,943.0,6.8,Neutral,4.9,0.73,0.68,0.33,0.0,0.71,0.1,0.91,69.3,57.4,30.8,2.3,1.78,16.4,29,Cast,Poor,Southern,3396.83,3396.0,2288.64,0.6738,2.53,1.43,0.28,0.077,0.128,0.0,0.0,0.51,0.0,95.045,7.121657181,6.551112337,4.920472359,3.629488645,4.13771323,-10.62684572,-10.62684572,5.520093402,-10.62684572
61,Sharkey clay,Clay,1932,14.3,"Low-alloy; 0.51 Cu, 0.28 Mn",pipe,72,I,11.0,intact,New Orleans,LA,P,943.0,6.8,Neutral,4.9,0.73,0.68,0.33,0.0,0.71,0.1,0.91,69.3,57.4,30.8,2.3,1.78,16.4,29,Cast,Poor,Southern,5223.07,5223.0,3356.67,0.6427,2.53,1.43,0.28,0.077,0.128,0.0,0.0,0.51,0.0,95.045,7.121657181,6.551112337,4.920472359,3.629488645,4.13771323,-10.62684572,-10.62684572,5.520093402,-10.62684572
62,Susquehanna clay,Clay,1932,2.0,"Low-alloy; 0.51 Cu, 0.28 Mn",pipe,72,I,6.5,intact,Meridian,MS,F,6920.0,4.5,Very Strongly Acid,12,,,,,,,,64.0,53.0,34.6,14.9,1.79,4.7,29,Cast,Good,Southern,730.5,730.0,1983.49,2.7152,2.53,1.43,0.28,0.077,0.128,0.0,0.0,0.51,0.0,95.045,7.121657181,6.551112337,4.920472359,3.629488645,4.13771323,-10.62684572,-10.62684572,5.520093402,-10.62684572
62,Susquehanna clay,Clay,1932,5.4,"Low-alloy; 0.51 Cu, 0.28 Mn",pipe,72,I,4.2,intact,Meridian,MS,F,6920.0,4.5,Very Strongly Acid,12,,,,,,,,64.0,53.0,34.6,14.9,1.79,4.7,29,Cast,Good,Southern,1972.35,1972.0,1281.64,0.6498,2.53,1.43,0.28,0.077,0.128,0.0,0.0,0.51,0.0,95.045,7.121657181,6.551112337,4.920472359,3.629488645,4.13771323,-10.62684572,-10.62684572,5.520093402,-10.62684572
62,Susquehanna clay,Clay,1932,7.4,"Low-alloy; 0.51 Cu, 0.28 Mn",pipe,72,I,4.2,intact,Meridian,MS,F,6920.0,4.5,Very Strongly Acid,12,,,,,,,,64.0,53.0,34.6,14.9,1.79,4.7,29,Cast,Good,Southern,2702.85,2702.0,1281.64,0.4742,2.53,1.43,0.28,0.077,0.128,0.0,0.0,0.51,0.0,95.045,7.121657181,6.551112337,4.920472359,3.629488645,4.13771323,-10.62684572,-10.62684572,5.520093402,-10.62684572
62,Susquehanna clay,Clay,1932,9.3,"Low-alloy; 0.51 Cu, 0.28 Mn",pipe,72,I,6.6,intact,Meridian,MS,F,6920.0,4.5,Very Strongly Acid,12,,,,,,,,64.0,53.0,34.6,14.9,1.79,4.7,29,Cast,Good,Southern,3396.83,3396.0,2014.0,0.5929,2.53,1.43,0.28,0.077,0.128,0.0,0.0,0.51,0.0,95.045,7.121657181,6.551112337,4.920472359,3.629488645,4.13771323,-10.62684572,-10.62684572,5.520093402,-10.62684572
62,Susquehanna clay,Clay,1932,14.3,"Low-alloy; 0.51 Cu, 0.28 Mn",pipe,72,I,6.7,intact,Meridian,MS,F,6920.0,4.5,Very Strongly Acid,12,,,,,,,,64.0,53.0,34.6,14.9,1.79,4.7,29,Cast,Good,Southern,5223.07,5223.0,2044.52,0.3914,2.53,1.43,0.28,0.077,0.128,0.0,0.0,0.51,0.0,95.045,7.121657181,6.551112337,4.920472359,3.629488645,4.13771323,-10.62684572,-10.62684572,5.520093402,-10.62684572
63,Tidal marsh,Marsh,1932,2.0,"Low-alloy; 0.51 Cu, 0.28 Mn",pipe,72,I,2.8,intact,Charleston,SC,VP,84.0,6.9,Neutral,14.6,33.6,6.85,4.0,0.0,0.0,12.7,36.6,66.0,45.2,46.7,19.5,1.47,18.8,29,Cast,Very Poor,Southern,730.5,730.0,854.42,1.1696,2.53,1.43,0.28,0.077,0.128,0.0,0.0,0.51,0.0,95.045,7.121657181,6.551112337,4.920472359,3.629488645,4.13771323,-10.62684572,-10.62684572,5.520093402,-10.62684572
63,Tidal marsh,Marsh,1932,5.4,"Low-alloy; 0.51 Cu, 0.28 Mn",pipe,72,I,2.8,intact,Charleston,SC,VP,84.0,6.9,Neutral,14.6,33.6,6.85,4.0,0.0,0.0,12.7,36.6,66.0,45.2,46.7,19.5,1.47,18.8,29,Cast,Very Poor,Southern,1972.35,1972.0,854.42,0.4332,2.53,1.43,0.28,0.077,0.128,0.0,0.0,0.51,0.0,95.045,7.121657181,6.551112337,4.920472359,3.629488645,4.13771323,-10.62684572,-10.62684572,5.520093402,-10.62684572
63,Tidal marsh,Marsh,1932,7.4,"Low-alloy; 0.51 Cu, 0.28 Mn",pipe,72,I,3.5,intact,Charleston,SC,VP,84.0,6.9,Neutral,14.6,33.6,6.85,4.0,0.0,0.0,12.7,36.6,66.0,45.2,46.7,19.5,1.47,18.8,29,Cast,Very Poor,Southern,2702.85,2702.0,1068.03,0.3951,2.53,1.43,0.28,0.077,0.128,0.0,0.0,0.51,0.0,95.045,7.121657181,6.551112337,4.920472359,3.629488645,4.13771323,-10.62684572,-10.62684572,5.520093402,-10.62684572
63,Tidal marsh,Marsh,1932,9.3,"Low-alloy; 0.51 Cu, 0.28 Mn",pipe,72,I,10.0,intact,Charleston,SC,VP,84.0,6.9,Neutral,14.6,33.6,6.85,4.0,0.0,0.0,12.7,36.6,66.0,45.2,46.7,19.5,1.47,18.8,29,Cast,Very Poor,Southern,3396.83,3396.0,3051.52,0.8983,2.53,1.43,0.28,0.077,0.128,0.0,0.0,0.51,0.0,95.045,7.121657181,6.551112337,4.920472359,3.629488645,4.13771323,-10.62684572,-10.62684572,5.520093402,-10.62684572
63,Tidal marsh,Marsh,1932,14.3,"Low-alloy; 0.51 Cu, 0.28 Mn",pipe,72,I,7.4,intact,Charleston,SC,VP,84.0,6.9,Neutral,14.6,33.6,6.85,4.0,0.0,0.0,12.7,36.6,66.0,45.2,46.7,19.5,1.47,18.8,29,Cast,Very Poor,Southern,5223.07,5223.0,2258.12,0.4323,2.53,1.43,0.28,0.077,0.128,0.0,0.0,0.51,0.0,95.045,7.121657181,6.551112337,4.920472359,3.629488645,4.13771323,-10.62684572,-10.62684572,5.520093402,-10.62684572
64,Docas clay,Silty Clay Loam,1932,2.0,"Low-alloy; 0.51 Cu, 0.28 Mn",pipe,72,I,15.5,intact,Cholanie,CA,F,62.0,7.5,Mildly Alkaline,A,28.1,2.29,0.76,0.0,0.89,28.8,0.26,58.0,16.0,41.1,4.7,1.88,27.7,29,Cast,Fair,Southern,730.5,730.0,4729.85,6.4748,2.53,1.43,0.28,0.077,0.128,0.0,0.0,0.51,0.0,95.045,7.121657181,6.551112337,4.920472359,3.629488645,4.13771323,-10.62684572,-10.62684572,5.520093402,-10.62684572
64,Docas clay,Silty Clay Loam,1932,5.4,"Low-alloy; 0.51 Cu, 0.28 Mn",pipe,72,I,26.6,intact,Cholanie,CA,F,62.0,7.5,Mildly Alkaline,A,28.1,2.29,0.76,0.0,0.89,28.8,0.26,58.0,16.0,41.1,4.7,1.88,27.7,29,Cast,Fair,Southern,1972.35,1972.0,8117.04,4.1154,2.53,1.43,0.28,0.077,0.128,0.0,0.0,0.51,0.0,95.045,7.121657181,6.551112337,4.920472359,3.629488645,4.13771323,-10.62684572,-10.62684572,5.520093402,-10.62684572
64,Docas clay,Silty Clay Loam,1932,7.4,"Low-alloy; 0.51 Cu, 0.28 Mn",pipe,72,I,39.4,intact,Cholanie,CA,F,62.0,7.5,Mildly Alkaline,A,28.1,2.29,0.76,0.0,0.89,28.8,0.26,58.0,16.0,41.1,4.7,1.88,27.7,29,Cast,Fair,Southern,2702.85,2702.0,12022.98,4.4483,2.53,1.43,0.28,0.077,0.128,0.0,0.0,0.51,0.0,95.045,7.121657181,6.551112337,4.920472359,3.629488645,4.13771323,-10.62684572,-10.62684572,5.520093402,-10.62684572
64,Docas clay,Silty Clay Loam,1932,9.3,"Low-alloy; 0.51 Cu, 0.28 Mn",pipe,72,I,46.8,intact,Cholanie,CA,F,62.0,7.5,Mildly Alkaline,A,28.1,2.29,0.76,0.0,0.89,28.8,0.26,58.0,16.0,41.1,4.7,1.88,27.7,29,Cast,Fair,Southern,3396.83,3396.0,14281.1,4.2042,2.53,1.43,0.28,0.077,0.128,0.0,0.0,0.51,0.0,95.045,7.121657181,6.551112337,4.920472359,3.629488645,4.13771323,-10.62684572,-10.62684572,5.520093402,-10.62684572
64,Docas clay,Silty Clay Loam,1932,14.3,"Low-alloy; 0.51 Cu, 0.28 Mn",pipe,72,I,49.6,intact,Cholanie,CA,F,62.0,7.5,Mildly Alkaline,A,28.1,2.29,0.76,0.0,0.89,28.8,0.26,58.0,16.0,41.1,4.7,1.88,27.7,29,Cast,Fair,Southern,5223.07,5223.0,15135.52,2.8978,2.53,1.43,0.28,0.077,0.128,0.0,0.0,0.51,0.0,95.045,7.121657181,6.551112337,4.920472359,3.629488645,4.13771323,-10.62684572,-10.62684572,5.520093402,-10.62684572
65,Chino silt loam,Silt Loam,1932,2.0,"Low-alloy; 0.51 Cu, 0.28 Mn",pipe,72,I,11.9,intact,Wilmington,CA,G,148.0,8.0,Moderately Alkaline,A,7.65,12.4,2.2,0.0,1.3,6.05,16.9,62.4,15.2,26.4,15.8,1.41,5.7,29,Cast,Good,Southern,730.5,730.0,3631.31,4.971,2.53,1.43,0.28,0.077,0.128,0.0,0.0,0.51,0.0,95.045,7.121657181,6.551112337,4.920472359,3.629488645,4.13771323,-10.62684572,-10.62684572,5.520093402,-10.62684572
65,Chino silt loam,Silt Loam,1932,5.4,"Low-alloy; 0.51 Cu, 0.28 Mn",pipe,72,I,8.1,intact,Wilmington,CA,G,148.0,8.0,Moderately Alkaline,A,7.65,12.4,2.2,0.0,1.3,6.05,16.9,62.4,15.2,26.4,15.8,1.41,5.7,29,Cast,Good,Southern,1972.35,1972.0,2471.73,1.2532,2.53,1.43,0.28,0.077,0.128,0.0,0.0,0.51,0.0,95.045,7.121657181,6.551112337,4.920472359,3.629488645,4.13771323,-10.62684572,-10.62684572,5.520093402,-10.62684572
65,Chino silt loam,Silt Loam,1932,7.4,"Low-alloy; 0.51 Cu, 0.28 Mn",pipe,72,I,8.0,intact,Wilmington,CA,G,148.0,8.0,Moderately Alkaline,A,7.65,12.4,2.2,0.0,1.3,6.05,16.9,62.4,15.2,26.4,15.8,1.41,5.7,29,Cast,Good,Southern,2702.85,2702.0,2441.21,0.9032,2.53,1.43,0.28,0.077,0.128,0.0,0.0,0.51,0.0,95.045,7.121657181,6.551112337,4.920472359,3.629488645,4.13771323,-10.62684572,-10.62684572,5.520093402,-10.62684572
65,Chino silt loam,Silt Loam,1932,9.3,"Low-alloy; 0.51 Cu, 0.28 Mn",pipe,72,I,11.0,intact,Wilmington,CA,G,148.0,8.0,Moderately Alkaline,A,7.65,12.4,2.2,0.0,1.3,6.05,16.9,62.4,15.2,26.4,15.8,1.41,5.7,29,Cast,Good,Southern,3396.83,3396.0,3356.67,0.9882,2.53,1.43,0.28,0.077,0.128,0.0,0.0,0.51,0.0,95.045,7.121657181,6.551112337,4.920472359,3.629488645,4.13771323,-10.62684572,-10.62684572,5.520093402,-10.62684572
65,Chino silt loam,Silt Loam,1932,14.3,"Low-alloy; 0.51 Cu, 0.28 Mn",pipe,72,I,12.3,intact,Wilmington,CA,G,148.0,8.0,Moderately Alkaline,A,7.65,12.4,2.2,0.0,1.3,6.05,16.9,62.4,15.2,26.4,15.8,1.41,5.7,29,Cast,Good,Southern,5223.07,5223.0,3753.37,0.7186,2.53,1.43,0.28,0.077,0.128,0.0,0.0,0.51,0.0,95.045,7.121657181,6.551112337,4.920472359,3.629488645,4.13771323,-10.62684572,-10.62684572,5.520093402,-10.62684572
66,Mohave fine gravelly loam,Sandy Loam,1932,2.0,"Low-alloy; 0.51 Cu, 0.28 Mn",pipe,72,I,5.1,intact,Phoenix,AZ,F,232.0,8.0,Moderately Alkaline,A,6.55,0.51,0.18,0.0,0.73,2.77,2.97,69.7,7.8,16.5,20.1,1.79,2.7,29,Cast,Fair,Southern,730.5,730.0,1556.27,2.1304,2.53,1.43,0.28,0.077,0.128,0.0,0.0,0.51,0.0,95.045,7.121657181,6.551112337,4.920472359,3.629488645,4.13771323,-10.62684572,-10.62684572,5.520093402,-10.62684572
66,Mohave fine gravelly loam,Sandy Loam,1932,5.4,"Low-alloy; 0.51 Cu, 0.28 Mn",pipe,72,I,5.4,intact,Phoenix,AZ,F,232.0,8.0,Moderately Alkaline,A,6.55,0.51,0.18,0.0,0.73,2.77,2.97,69.7,7.8,16.5,20.1,1.79,2.7,29,Cast,Fair,Southern,1972.35,1972.0,1647.82,0.8355,2.53,1.43,0.28,0.077,0.128,0.0,0.0,0.51,0.0,95.045,7.121657181,6.551112337,4.920472359,3.629488645,4.13771323,-10.62684572,-10.62684572,5.520093402,-10.62684572
66,Mohave fine gravelly loam,Sandy Loam,1932,7.4,"Low-alloy; 0.51 Cu, 0.28 Mn",pipe,72,I,4.7,intact,Phoenix,AZ,F,232.0,8.0,Moderately Alkaline,A,6.55,0.51,0.18,0.0,0.73,2.77,2.97,69.7,7.8,16.5,20.1,1.79,2.7,29,Cast,Fair,Southern,2702.85,2702.0,1434.21,0.5306,2.53,1.43,0.28,0.077,0.128,0.0,0.0,0.51,0.0,95.045,7.121657181,6.551112337,4.920472359,3.629488645,4.13771323,-10.62684572,-10.62684572,5.520093402,-10.62684572
66,Mohave fine gravelly loam,Sandy Loam,1932,9.3,"Low-alloy; 0.51 Cu, 0.28 Mn",pipe,72,I,8.2,intact,Phoenix,AZ,F,232.0,8.0,Moderately Alkaline,A,6.55,0.51,0.18,0.0,0.73,2.77,2.97,69.7,7.8,16.5,20.1,1.79,2.7,29,Cast,Fair,Southern,3396.83,3396.0,2502.24,0.7366,2.53,1.43,0.28,0.077,0.128,0.0,0.0,0.51,0.0,95.045,7.121657181,6.551112337,4.920472359,3.629488645,4.13771323,-10.62684572,-10.62684572,5.520093402,-10.62684572
66,Mohave fine gravelly loam,Sandy Loam,1932,14.3,"Low-alloy; 0.51 Cu, 0.28 Mn",pipe,72,I,18.6,intact,Phoenix,AZ,F,232.0,8.0,Moderately Alkaline,A,6.55,0.51,0.18,0.0,0.73,2.77,2.97,69.7,7.8,16.5,20.1,1.79,2.7,29,Cast,Fair,Southern,5223.07,5223.0,5675.82,1.0867,2.53,1.43,0.28,0.077,0.128,0.0,0.0,0.51,0.0,95.045,7.121657181,6.551112337,4.920472359,3.629488645,4.13771323,-10.62684572,-10.62684572,5.520093402,-10.62684572
67,Cinders,Cinders,1932,2.0,"Low-alloy; 0.51 Cu, 0.28 Mn",pipe,72,I,30.3,intact,Milwaukee,WI,VP,455.0,7.6,Mildly Alkaline,A,0.77,3.03,0.53,0.0,0.55,0.08,2.89,46.1,30.1,11.1,,,,29,Cast,Very Poor,Northern,730.5,730.0,9246.1,12.6572,2.53,1.43,0.28,0.077,0.128,0.0,0.0,0.51,0.0,95.045,7.121657181,6.551112337,4.920472359,3.629488645,4.13771323,-10.62684572,-10.62684572,5.520093402,-10.62684572
67,Cinders,Cinders,1932,5.4,"Low-alloy; 0.51 Cu, 0.28 Mn",pipe,72,I,48.9,intact,Milwaukee,WI,VP,455.0,7.6,Mildly Alkaline,A,0.77,3.03,0.53,0.0,0.55,0.08,2.89,46.1,30.1,11.1,,,,29,Cast,Very Poor,Northern,1972.35,1972.0,14921.92,7.5656,2.53,1.43,0.28,0.077,0.128,0.0,0.0,0.51,0.0,95.045,7.121657181,6.551112337,4.920472359,3.629488645,4.13771323,-10.62684572,-10.62684572,5.520093402,-10.62684572
67,Cinders,Cinders,1932,7.4,"Low-alloy; 0.51 Cu, 0.28 Mn",pipe,72,I,29.8,intact,Milwaukee,WI,VP,455.0,7.6,Mildly Alkaline,A,0.77,3.03,0.53,0.0,0.55,0.08,2.89,46.1,30.1,11.1,,,,29,Cast,Very Poor,Northern,2702.85,2702.0,9093.52,3.3644,2.53,1.43,0.28,0.077,0.128,0.0,0.0,0.51,0.0,95.045,7.121657181,6.551112337,4.920472359,3.629488645,4.13771323,-10.62684572,-10.62684572,5.520093402,-10.62684572
67,Cinders,Cinders,1932,9.3,"Low-alloy; 0.51 Cu, 0.28 Mn",pipe,72,I,61.4,intact,Milwaukee,WI,VP,455.0,7.6,Mildly Alkaline,A,0.77,3.03,0.53,0.0,0.55,0.08,2.89,46.1,30.1,11.1,,,,29,Cast,Very Poor,Northern,3396.83,3396.0,18736.31,5.5158,2.53,1.43,0.28,0.077,0.128,0.0,0.0,0.51,0.0,95.045,7.121657181,6.551112337,4.920472359,3.629488645,4.13771323,-10.62684572,-10.62684572,5.520093402,-10.62684572
67,Cinders,Cinders,1932,14.3,"Low-alloy; 0.51 Cu, 0.28 Mn",pipe,72,I,0.0,destroyed,Milwaukee,WI,VP,455.0,7.6,Mildly Alkaline,A,0.77,3.03,0.53,0.0,0.55,0.08,2.89,46.1,30.1,11.1,,,,29,Cast,Very Poor,Northern,5223.07,5223.0,0.0,0.0,2.53,1.43,0.28,0.077,0.128,0.0,0.0,0.51,0.0,95.045,7.121657181,6.551112337,4.920472359,3.629488645,4.13771323,-10.62684572,-10.62684572,5.520093402,-10.62684572
51,Acadia clay,Clay,1932,2.0,"Low-alloy; 0.62 Cu, 0.83 Mn",pipe,73,J,14.7,intact,Spindletop,TX,P,190.0,6.2,Slightly Acid,13.2,10.27,15.55,5.03,0.0,0.56,5.75,22.0,69.0,49.0,47.4,4.4,2.07,37.9,29,Cast,Very Poor,Southern,730.5,730.0,4485.73,6.1406,2.9,2.04,0.83,0.06,0.248,0.0,0.0,0.62,0.0,93.302,6.914828067,6.563067148,5.663787809,3.036707706,4.455791044,-10.66875446,-10.66875446,5.372081614,-10.66875446
51,Acadia clay,Clay,1932,5.4,"Low-alloy; 0.62 Cu, 0.83 Mn",pipe,73,J,22.9,intact,Spindletop,TX,P,190.0,6.2,Slightly Acid,13.2,10.27,15.55,5.03,0.0,0.56,5.75,22.0,69.0,49.0,47.4,4.4,2.07,37.9,29,Cast,Very Poor,Southern,1972.35,1972.0,6987.97,3.543,2.9,2.04,0.83,0.06,0.248,0.0,0.0,0.62,0.0,93.302,6.914828067,6.563067148,5.663787809,3.036707706,4.455791044,-10.66875446,-10.66875446,5.372081614,-10.66875446
51,Acadia clay,Clay,1932,7.4,"Low-alloy; 0.62 Cu, 0.83 Mn",pipe,73,J,21.0,intact,Spindletop,TX,P,190.0,6.2,Slightly Acid,13.2,10.27,15.55,5.03,0.0,0.56,5.75,22.0,69.0,49.0,47.4,4.4,2.07,37.9,29,Cast,Very Poor,Southern,2702.85,2702.0,6408.19,2.3709,2.9,2.04,0.83,0.06,0.248,0.0,0.0,0.62,0.0,93.302,6.914828067,6.563067148,5.663787809,3.036707706,4.455791044,-10.66875446,-10.66875446,5.372081614,-10.66875446
51,Acadia clay,Clay,1932,14.3,"Low-alloy; 0.62 Cu, 0.83 Mn",pipe,73,J,31.1,intact,Spindletop,TX,P,190.0,6.2,Slightly Acid,13.2,10.27,15.55,5.03,0.0,0.56,5.75,22.0,69.0,49.0,47.4,4.4,2.07,37.9,29,Cast,Very Poor,Southern,5223.07,5223.0,9490.22,1.817,2.9,2.04,0.83,0.06,0.248,0.0,0.0,0.62,0.0,93.302,6.914828067,6.563067148,5.663787809,3.036707706,4.455791044,-10.66875446,-10.66875446,5.372081614,-10.66875446
53,Cecil clay loam,Clay Loam,1932,2.0,"Low-alloy; 0.62 Cu, 0.83 Mn",pipe,73,J,3.1,intact,Atlanta,GA,G,17790.0,4.8,Very Strongly Acid,5.4,,,,,,,,61.2,48.3,33.7,18.2,1.6,7.0,29,Cast,Good,Southern,730.5,730.0,945.97,1.295,2.9,2.04,0.83,0.06,0.248,0.0,0.0,0.62,0.0,93.302,6.914828067,6.563067148,5.663787809,3.036707706,4.455791044,-10.66875446,-10.66875446,5.372081614,-10.66875446
53,Cecil clay loam,Clay Loam,1932,5.4,"Low-alloy; 0.62 Cu, 0.83 Mn",pipe,73,J,1.8,intact,Atlanta,GA,G,17790.0,4.8,Very Strongly Acid,5.4,,,,,,,,61.2,48.3,33.7,18.2,1.6,7.0,29,Cast,Good,Southern,1972.35,1972.0,549.27,0.2785,2.9,2.04,0.83,0.06,0.248,0.0,0.0,0.62,0.0,93.302,6.914828067,6.563067148,5.663787809,3.036707706,4.455791044,-10.66875446,-10.66875446,5.372081614,-10.66875446
53,Cecil clay loam,Clay Loam,1932,7.4,"Low-alloy; 0.62 Cu, 0.83 Mn",pipe,73,J,1.8,intact,Atlanta,GA,G,17790.0,4.8,Very Strongly Acid,5.4,,,,,,,,61.2,48.3,33.7,18.2,1.6,7.0,29,Cast,Good,Southern,2702.85,2702.0,549.27,0.2032,2.9,2.04,0.83,0.06,0.248,0.0,0.0,0.62,0.0,93.302,6.914828067,6.563067148,5.663787809,3.036707706,4.455791044,-10.66875446,-10.66875446,5.372081614,-10.66875446
53,Cecil clay loam,Clay Loam,1932,9.3,"Low-alloy; 0.62 Cu, 0.83 Mn",pipe,73,J,2.6,intact,Atlanta,GA,G,17790.0,4.8,Very Strongly Acid,5.4,,,,,,,,61.2,48.3,33.7,18.2,1.6,7.0,29,Cast,Good,Southern,3396.83,3396.0,793.39,0.2336,2.9,2.04,0.83,0.06,0.248,0.0,0.0,0.62,0.0,93.302,6.914828067,6.563067148,5.663787809,3.036707706,4.455791044,-10.66875446,-10.66875446,5.372081614,-10.66875446
53,Cecil clay loam,Clay Loam,1932,14.3,"Low-alloy; 0.62 Cu, 0.83 Mn",pipe,73,J,3.4,intact,Atlanta,GA,G,17790.0,4.8,Very Strongly Acid,5.4,,,,,,,,61.2,48.3,33.7,18.2,1.6,7.0,29,Cast,Good,Southern,5223.07,5223.0,1037.52,0.1986,2.9,2.04,0.83,0.06,0.248,0.0,0.0,0.62,0.0,93.302,6.914828067,6.563067148,5.663787809,3.036707706,4.455791044,-10.66875446,-10.66875446,5.372081614,-10.66875446
55,Hagerstown loam,Silty Clay Loam,1932,2.0,"Low-alloy; 0.62 Cu, 0.83 Mn",pipe,73,J,3.9,intact,Loch Raven,MD,G,5210.0,5.8,Medium Acid,10.9,,,,,,,,55.4,42.6,32.0,15.5,1.49,8.6,29,Cast,Good,Northern,730.5,730.0,1190.09,1.6291,2.9,2.04,0.83,0.06,0.248,0.0,0.0,0.62,0.0,93.302,6.914828067,6.563067148,5.663787809,3.036707706,4.455791044,-10.66875446,-10.66875446,5.372081614,-10.66875446
55,Hagerstown loam,Silty Clay Loam,1932,5.4,"Low-alloy; 0.62 Cu, 0.83 Mn",pipe,73,J,1.5,intact,Loch Raven,MD,G,5210.0,5.8,Medium Acid,10.9,,,,,,,,55.4,42.6,32.0,15.5,1.49,8.6,29,Cast,Good,Northern,1972.35,1972.0,457.73,0.2321,2.9,2.04,0.83,0.06,0.248,0.0,0.0,0.62,0.0,93.302,6.914828067,6.563067148,5.663787809,3.036707706,4.455791044,-10.66875446,-10.66875446,5.372081614,-10.66875446
55,Hagerstown loam,Silty Clay Loam,1932,7.4,"Low-alloy; 0.62 Cu, 0.83 Mn",pipe,73,J,2.4,intact,Loch Raven,MD,G,5210.0,5.8,Medium Acid,10.9,,,,,,,,55.4,42.6,32.0,15.5,1.49,8.6,29,Cast,Good,Northern,2702.85,2702.0,732.36,0.271,2.9,2.04,0.83,0.06,0.248,0.0,0.0,0.62,0.0,93.302,6.914828067,6.563067148,5.663787809,3.036707706,4.455791044,-10.66875446,-10.66875446,5.372081614,-10.66875446
55,Hagerstown loam,Silty Clay Loam,1932,9.3,"Low-alloy; 0.62 Cu, 0.83 Mn",pipe,73,J,2.1,intact,Loch Raven,MD,G,5210.0,5.8,Medium Acid,10.9,,,,,,,,55.4,42.6,32.0,15.5,1.49,8.6,29,Cast,Good,Northern,3396.83,3396.0,640.82,0.1887,2.9,2.04,0.83,0.06,0.248,0.0,0.0,0.62,0.0,93.302,6.914828067,6.563067148,5.663787809,3.036707706,4.455791044,-10.66875446,-10.66875446,5.372081614,-10.66875446
55,Hagerstown loam,Silty Clay Loam,1932,14.3,"Low-alloy; 0.62 Cu, 0.83 Mn",pipe,73,J,2.6,intact,Loch Raven,MD,G,5210.0,5.8,Medium Acid,10.9,,,,,,,,55.4,42.6,32.0,15.5,1.49,8.6,29,Cast,Good,Northern,5223.07,5223.0,793.39,0.1519,2.9,2.04,0.83,0.06,0.248,0.0,0.0,0.62,0.0,93.302,6.914828067,6.563067148,5.663787809,3.036707706,4.455791044,-10.66875446,-10.66875446,5.372081614,-10.66875446
56,Lake Charles clay,Clay,1932,2.0,"Low-alloy; 0.62 Cu, 0.83 Mn",pipe,73,J,5.1,intact,El Vista,TX,VP,406.0,7.1,Neutral,5.1,3.12,0.69,0.47,0.0,0.8,1.59,3.04,69.0,49.0,28.7,5.0,2.03,30.1,29,Cast,Very Poor,Southern,730.5,730.0,1556.27,2.1304,2.9,2.04,0.83,0.06,0.248,0.0,0.0,0.62,0.0,93.302,6.914828067,6.563067148,5.663787809,3.036707706,4.455791044,-10.66875446,-10.66875446,5.372081614,-10.66875446
56,Lake Charles clay,Clay,1932,5.4,"Low-alloy; 0.62 Cu, 0.83 Mn",pipe,73,J,12.5,intact,El Vista,TX,VP,406.0,7.1,Neutral,5.1,3.12,0.69,0.47,0.0,0.8,1.59,3.04,69.0,49.0,28.7,5.0,2.03,30.1,29,Cast,Very Poor,Southern,1972.35,1972.0,3814.4,1.9339,2.9,2.04,0.83,0.06,0.248,0.0,0.0,0.62,0.0,93.302,6.914828067,6.563067148,5.663787809,3.036707706,4.455791044,-10.66875446,-10.66875446,5.372081614,-10.66875446
56,Lake Charles clay,Clay,1932,7.4,"Low-alloy; 0.62 Cu, 0.83 Mn",pipe,73,J,22.7,intact,El Vista,TX,VP,406.0,7.1,Neutral,5.1,3.12,0.69,0.47,0.0,0.8,1.59,3.04,69.0,49.0,28.7,5.0,2.03,30.1,29,Cast,Very Poor,Southern,2702.85,2702.0,6926.94,2.5628,2.9,2.04,0.83,0.06,0.248,0.0,0.0,0.62,0.0,93.302,6.914828067,6.563067148,5.663787809,3.036707706,4.455791044,-10.66875446,-10.66875446,5.372081614,-10.66875446
56,Lake Charles clay,Clay,1932,9.3,"Low-alloy; 0.62 Cu, 0.83 Mn",pipe,73,J,33.7,intact,El Vista,TX,VP,406.0,7.1,Neutral,5.1,3.12,0.69,0.47,0.0,0.8,1.59,3.04,69.0,49.0,28.7,5.0,2.03,30.1,29,Cast,Very Poor,Southern,3396.83,3396.0,10283.61,3.0274,2.9,2.04,0.83,0.06,0.248,0.0,0.0,0.62,0.0,93.302,6.914828067,6.563067148,5.663787809,3.036707706,4.455791044,-10.66875446,-10.66875446,5.372081614,-10.66875446
56,Lake Charles clay,Clay,1932,14.3,"Low-alloy; 0.62 Cu, 0.83 Mn",pipe,73,J,43.0,intact,El Vista,TX,VP,406.0,7.1,Neutral,5.1,3.12,0.69,0.47,0.0,0.8,1.59,3.04,69.0,49.0,28.7,5.0,2.03,30.1,29,Cast,Very Poor,Southern,5223.07,5223.0,13121.52,2.5122,2.9,2.04,0.83,0.06,0.248,0.0,0.0,0.62,0.0,93.302,6.914828067,6.563067148,5.663787809,3.036707706,4.455791044,-10.66875446,-10.66875446,5.372081614,-10.66875446
58,Muck,Muck,1932,2.0,"Low-alloy; 0.62 Cu, 0.83 Mn",pipe,73,J,3.7,intact,New Orleans,LA,VP,712.0,4.8,Very Strongly Acid,15,2.03,2.23,1.29,0.0,0.0,0.47,2.54,69.3,57.4,57.8,22.4,1.43,36.9,29,Cast,Poor,Southern,730.5,730.0,1129.06,1.5456,2.9,2.04,0.83,0.06,0.248,0.0,0.0,0.62,0.0,93.302,6.914828067,6.563067148,5.663787809,3.036707706,4.455791044,-10.66875446,-10.66875446,5.372081614,-10.66875446
58,Muck,Muck,1932,5.4,"Low-alloy; 0.62 Cu, 0.83 Mn",pipe,73,J,11.5,intact,New Orleans,LA,VP,712.0,4.8,Very Strongly Acid,15,2.03,2.23,1.29,0.0,0.0,0.47,2.54,69.3,57.4,57.8,22.4,1.43,36.9,29,Cast,Poor,Southern,1972.35,1972.0,3509.24,1.7792,2.9,2.04,0.83,0.06,0.248,0.0,0.0,0.62,0.0,93.302,6.914828067,6.563067148,5.663787809,3.036707706,4.455791044,-10.66875446,-10.66875446,5.372081614,-10.66875446
