Repository: sk7-dev/corrosion_prediction

File: Dataset/final_database1.csv (part 56 of 57)
site_no,soil_type,texture,year,duration,material_name,type,material_id,material_code,weight_loss_oz,specimen_status,city,state,internal_drainage,resistivity,pH,pH_type,total_acidity,Na+K,Ca,Mg,CO3,HCO3,Cl,SO4,mean_temp,annual_precipitation,moisture,air_pore_space,specific_gravity,volume_shrinkage,table,iron_type,areation,region,approximate_days,exact_days,weight_loss_g,corrosion_rate,C (%),Si (%),Mn (%),S (%),P (%),Cr (%),Ni (%),Cu (%),Mo  (%),Fe (%),C_clr,Si_clr,Mn_clr,S_clr,P_clr,Cr_clr,Ni_clr,Cu_clr,Mo_clr
58,Muck,Muck,1932,7.4,"Low-alloy; 0.62 Cu, 0.83 Mn",pipe,73,J,20.0,intact,New Orleans,LA,VP,712.0,4.8,Very Strongly Acid,15,2.03,2.23,1.29,0.0,0.0,0.47,2.54,69.3,57.4,57.8,22.4,1.43,36.9,29,Cast,Poor,Southern,2702.85,2702.0,6103.03,2.258,2.9,2.04,0.83,0.06,0.248,0.0,0.0,0.62,0.0,93.302,6.914828067,6.563067148,5.663787809,3.036707706,4.455791044,-10.66875446,-10.66875446,5.372081614,-10.66875446
58,Muck,Muck,1932,9.3,"Low-alloy; 0.62 Cu, 0.83 Mn",pipe,73,J,27.1,intact,New Orleans,LA,VP,712.0,4.8,Very Strongly Acid,15,2.03,2.23,1.29,0.0,0.0,0.47,2.54,69.3,57.4,57.8,22.4,1.43,36.9,29,Cast,Poor,Southern,3396.83,3396.0,8269.61,2.4345,2.9,2.04,0.83,0.06,0.248,0.0,0.0,0.62,0.0,93.302,6.914828067,6.563067148,5.663787809,3.036707706,4.455791044,-10.66875446,-10.66875446,5.372081614,-10.66875446
58,Muck,Muck,1932,14.3,"Low-alloy; 0.62 Cu, 0.83 Mn",pipe,73,J,39.6,intact,New Orleans,LA,VP,712.0,4.8,Very Strongly Acid,15,2.03,2.23,1.29,0.0,0.0,0.47,2.54,69.3,57.4,57.8,22.4,1.43,36.9,29,Cast,Poor,Southern,5223.07,5223.0,12084.01,2.3136,2.9,2.04,0.83,0.06,0.248,0.0,0.0,0.62,0.0,93.302,6.914828067,6.563067148,5.663787809,3.036707706,4.455791044,-10.66875446,-10.66875446,5.372081614,-10.66875446
59,Carlisle muck,Muck,1932,5.4,"Low-alloy; 0.62 Cu, 0.83 Mn",pipe,73,J,2.5,intact,Kalamazoo,MI,VP,1660.0,5.6,Medium Acid,12.6,1.03,3.08,2.7,0.0,0.0,3.47,1.04,49.0,31.0,43.6,,,,29,Cast,Very Poor,Northern,1972.35,1972.0,762.88,0.3868,2.9,2.04,0.83,0.06,0.248,0.0,0.0,0.62,0.0,93.302,6.914828067,6.563067148,5.663787809,3.036707706,4.455791044,-10.66875446,-10.66875446,5.372081614,-10.66875446
59,Carlisle muck,Muck,1932,7.4,"Low-alloy; 0.62 Cu, 0.83 Mn",pipe,73,J,3.2,intact,Kalamazoo,MI,VP,1660.0,5.6,Medium Acid,12.6,1.03,3.08,2.7,0.0,0.0,3.47,1.04,49.0,31.0,43.6,,,,29,Cast,Very Poor,Northern,2702.85,2702.0,976.49,0.3613,2.9,2.04,0.83,0.06,0.248,0.0,0.0,0.62,0.0,93.302,6.914828067,6.563067148,5.663787809,3.036707706,4.455791044,-10.66875446,-10.66875446,5.372081614,-10.66875446
59,Carlisle muck,Muck,1932,9.3,"Low-alloy; 0.62 Cu, 0.83 Mn",pipe,73,J,2.9,intact,Kalamazoo,MI,VP,1660.0,5.6,Medium Acid,12.6,1.03,3.08,2.7,0.0,0.0,3.47,1.04,49.0,31.0,43.6,,,,29,Cast,Very Poor,Northern,3396.83,3396.0,884.94,0.2605,2.9,2.04,0.83,0.06,0.248,0.0,0.0,0.62,0.0,93.302,6.914828067,6.563067148,5.663787809,3.036707706,4.455791044,-10.66875446,-10.66875446,5.372081614,-10.66875446
59,Carlisle muck,Muck,1932,14.3,"Low-alloy; 0.62 Cu, 0.83 Mn",pipe,73,J,6.2,intact,Kalamazoo,MI,VP,1660.0,5.6,Medium Acid,12.6,1.03,3.08,2.7,0.0,0.0,3.47,1.04,49.0,31.0,43.6,,,,29,Cast,Very Poor,Northern,5223.07,5223.0,1891.94,0.3622,2.9,2.04,0.83,0.06,0.248,0.0,0.0,0.62,0.0,93.302,6.914828067,6.563067148,5.663787809,3.036707706,4.455791044,-10.66875446,-10.66875446,5.372081614,-10.66875446
60,Rifle peat,Peat,1932,2.0,"Low-alloy; 0.62 Cu, 0.83 Mn",pipe,73,J,7.8,intact,Plymouth,OH,P,218.0,2.6,Extremely Acid,297.4,2.91,10.95,2.86,0.0,0.0,0.0,56.7,49.0,37.0,43.4,33.2,1.28,9.1,29,Cast,Poor,Northern,730.5,730.0,2380.18,3.2583,2.9,2.04,0.83,0.06,0.248,0.0,0.0,0.62,0.0,93.302,6.914828067,6.563067148,5.663787809,3.036707706,4.455791044,-10.66875446,-10.66875446,5.372081614,-10.66875446
60,Rifle peat,Peat,1932,5.4,"Low-alloy; 0.62 Cu, 0.83 Mn",pipe,73,J,7.2,intact,Plymouth,OH,P,218.0,2.6,Extremely Acid,297.4,2.91,10.95,2.86,0.0,0.0,0.0,56.7,49.0,37.0,43.4,33.2,1.28,9.1,29,Cast,Poor,Northern,1972.35,1972.0,2197.09,1.1139,2.9,2.04,0.83,0.06,0.248,0.0,0.0,0.62,0.0,93.302,6.914828067,6.563067148,5.663787809,3.036707706,4.455791044,-10.66875446,-10.66875446,5.372081614,-10.66875446
60,Rifle peat,Peat,1932,7.4,"Low-alloy; 0.62 Cu, 0.83 Mn",pipe,73,J,5.7,intact,Plymouth,OH,P,218.0,2.6,Extremely Acid,297.4,2.91,10.95,2.86,0.0,0.0,0.0,56.7,49.0,37.0,43.4,33.2,1.28,9.1,29,Cast,Poor,Northern,2702.85,2702.0,1739.36,0.6435,2.9,2.04,0.83,0.06,0.248,0.0,0.0,0.62,0.0,93.302,6.914828067,6.563067148,5.663787809,3.036707706,4.455791044,-10.66875446,-10.66875446,5.372081614,-10.66875446
60,Rifle peat,Peat,1932,9.3,"Low-alloy; 0.62 Cu, 0.83 Mn",pipe,73,J,17.0,intact,Plymouth,OH,P,218.0,2.6,Extremely Acid,297.4,2.91,10.95,2.86,0.0,0.0,0.0,56.7,49.0,37.0,43.4,33.2,1.28,9.1,29,Cast,Poor,Northern,3396.83,3396.0,5187.58,1.5272,2.9,2.04,0.83,0.06,0.248,0.0,0.0,0.62,0.0,93.302,6.914828067,6.563067148,5.663787809,3.036707706,4.455791044,-10.66875446,-10.66875446,5.372081614,-10.66875446
60,Rifle peat,Peat,1932,14.3,"Low-alloy; 0.62 Cu, 0.83 Mn",pipe,73,J,30.7,intact,Plymouth,OH,P,218.0,2.6,Extremely Acid,297.4,2.91,10.95,2.86,0.0,0.0,0.0,56.7,49.0,37.0,43.4,33.2,1.28,9.1,29,Cast,Poor,Northern,5223.07,5223.0,9368.16,1.7936,2.9,2.04,0.83,0.06,0.248,0.0,0.0,0.62,0.0,93.302,6.914828067,6.563067148,5.663787809,3.036707706,4.455791044,-10.66875446,-10.66875446,5.372081614,-10.66875446
61,Sharkey clay,Clay,1932,2.0,"Low-alloy; 0.62 Cu, 0.83 Mn",pipe,73,J,1.0,intact,New Orleans,LA,P,943.0,6.8,Neutral,4.9,0.73,0.68,0.33,0.0,0.71,0.1,0.91,69.3,57.4,30.8,2.3,1.78,16.4,29,Cast,Poor,Southern,730.5,730.0,305.15,0.4177,2.9,2.04,0.83,0.06,0.248,0.0,0.0,0.62,0.0,93.302,6.914828067,6.563067148,5.663787809,3.036707706,4.455791044,-10.66875446,-10.66875446,5.372081614,-10.66875446
61,Sharkey clay,Clay,1932,5.4,"Low-alloy; 0.62 Cu, 0.83 Mn",pipe,73,J,6.2,intact,New Orleans,LA,P,943.0,6.8,Neutral,4.9,0.73,0.68,0.33,0.0,0.71,0.1,0.91,69.3,57.4,30.8,2.3,1.78,16.4,29,Cast,Poor,Southern,1972.35,1972.0,1891.94,0.9592,2.9,2.04,0.83,0.06,0.248,0.0,0.0,0.62,0.0,93.302,6.914828067,6.563067148,5.663787809,3.036707706,4.455791044,-10.66875446,-10.66875446,5.372081614,-10.66875446
61,Sharkey clay,Clay,1932,7.4,"Low-alloy; 0.62 Cu, 0.83 Mn",pipe,73,J,5.3,intact,New Orleans,LA,P,943.0,6.8,Neutral,4.9,0.73,0.68,0.33,0.0,0.71,0.1,0.91,69.3,57.4,30.8,2.3,1.78,16.4,29,Cast,Poor,Southern,2702.85,2702.0,1617.3,0.5984,2.9,2.04,0.83,0.06,0.248,0.0,0.0,0.62,0.0,93.302,6.914828067,6.563067148,5.663787809,3.036707706,4.455791044,-10.66875446,-10.66875446,5.372081614,-10.66875446
61,Sharkey clay,Clay,1932,9.3,"Low-alloy; 0.62 Cu, 0.83 Mn",pipe,73,J,6.9,intact,New Orleans,LA,P,943.0,6.8,Neutral,4.9,0.73,0.68,0.33,0.0,0.71,0.1,0.91,69.3,57.4,30.8,2.3,1.78,16.4,29,Cast,Poor,Southern,3396.83,3396.0,2105.55,0.6199,2.9,2.04,0.83,0.06,0.248,0.0,0.0,0.62,0.0,93.302,6.914828067,6.563067148,5.663787809,3.036707706,4.455791044,-10.66875446,-10.66875446,5.372081614,-10.66875446
61,Sharkey clay,Clay,1932,14.3,"Low-alloy; 0.62 Cu, 0.83 Mn",pipe,73,J,10.7,intact,New Orleans,LA,P,943.0,6.8,Neutral,4.9,0.73,0.68,0.33,0.0,0.71,0.1,0.91,69.3,57.4,30.8,2.3,1.78,16.4,29,Cast,Poor,Southern,5223.07,5223.0,3265.12,0.6251,2.9,2.04,0.83,0.06,0.248,0.0,0.0,0.62,0.0,93.302,6.914828067,6.563067148,5.663787809,3.036707706,4.455791044,-10.66875446,-10.66875446,5.372081614,-10.66875446
62,Susquehanna clay,Clay,1932,2.0,"Low-alloy; 0.62 Cu, 0.83 Mn",pipe,73,J,6.8,intact,Meridian,MS,F,6920.0,4.5,Very Strongly Acid,12,,,,,,,,64.0,53.0,34.6,14.9,1.79,4.7,29,Cast,Good,Southern,730.5,730.0,2075.03,2.8406,2.9,2.04,0.83,0.06,0.248,0.0,0.0,0.62,0.0,93.302,6.914828067,6.563067148,5.663787809,3.036707706,4.455791044,-10.66875446,-10.66875446,5.372081614,-10.66875446
62,Susquehanna clay,Clay,1932,5.4,"Low-alloy; 0.62 Cu, 0.83 Mn",pipe,73,J,4.6,intact,Meridian,MS,F,6920.0,4.5,Very Strongly Acid,12,,,,,,,,64.0,53.0,34.6,14.9,1.79,4.7,29,Cast,Good,Southern,1972.35,1972.0,1403.7,0.7117,2.9,2.04,0.83,0.06,0.248,0.0,0.0,0.62,0.0,93.302,6.914828067,6.563067148,5.663787809,3.036707706,4.455791044,-10.66875446,-10.66875446,5.372081614,-10.66875446
62,Susquehanna clay,Clay,1932,7.4,"Low-alloy; 0.62 Cu, 0.83 Mn",pipe,73,J,4.8,intact,Meridian,MS,F,6920.0,4.5,Very Strongly Acid,12,,,,,,,,64.0,53.0,34.6,14.9,1.79,4.7,29,Cast,Good,Southern,2702.85,2702.0,1464.73,0.5419,2.9,2.04,0.83,0.06,0.248,0.0,0.0,0.62,0.0,93.302,6.914828067,6.563067148,5.663787809,3.036707706,4.455791044,-10.66875446,-10.66875446,5.372081614,-10.66875446
62,Susquehanna clay,Clay,1932,9.3,"Low-alloy; 0.62 Cu, 0.83 Mn",pipe,73,J,6.4,intact,Meridian,MS,F,6920.0,4.5,Very Strongly Acid,12,,,,,,,,64.0,53.0,34.6,14.9,1.79,4.7,29,Cast,Good,Southern,3396.83,3396.0,1952.97,0.5749,2.9,2.04,0.83,0.06,0.248,0.0,0.0,0.62,0.0,93.302,6.914828067,6.563067148,5.663787809,3.036707706,4.455791044,-10.66875446,-10.66875446,5.372081614,-10.66875446
62,Susquehanna clay,Clay,1932,14.3,"Low-alloy; 0.62 Cu, 0.83 Mn",pipe,73,J,7.5,intact,Meridian,MS,F,6920.0,4.5,Very Strongly Acid,12,,,,,,,,64.0,53.0,34.6,14.9,1.79,4.7,29,Cast,Good,Southern,5223.07,5223.0,2288.64,0.4382,2.9,2.04,0.83,0.06,0.248,0.0,0.0,0.62,0.0,93.302,6.914828067,6.563067148,5.663787809,3.036707706,4.455791044,-10.66875446,-10.66875446,5.372081614,-10.66875446
63,Tidal marsh,Marsh,1932,2.0,"Low-alloy; 0.62 Cu, 0.83 Mn",pipe,73,J,4.6,intact,Charleston,SC,VP,84.0,6.9,Neutral,14.6,33.6,6.85,4.0,0.0,0.0,12.7,36.6,66.0,45.2,46.7,19.5,1.47,18.8,29,Cast,Very Poor,Southern,730.5,730.0,1403.7,1.9216,2.9,2.04,0.83,0.06,0.248,0.0,0.0,0.62,0.0,93.302,6.914828067,6.563067148,5.663787809,3.036707706,4.455791044,-10.66875446,-10.66875446,5.372081614,-10.66875446
63,Tidal marsh,Marsh,1932,5.4,"Low-alloy; 0.62 Cu, 0.83 Mn",pipe,73,J,3.6,intact,Charleston,SC,VP,84.0,6.9,Neutral,14.6,33.6,6.85,4.0,0.0,0.0,12.7,36.6,66.0,45.2,46.7,19.5,1.47,18.8,29,Cast,Very Poor,Southern,1972.35,1972.0,1098.55,0.557,2.9,2.04,0.83,0.06,0.248,0.0,0.0,0.62,0.0,93.302,6.914828067,6.563067148,5.663787809,3.036707706,4.455791044,-10.66875446,-10.66875446,5.372081614,-10.66875446
63,Tidal marsh,Marsh,1932,7.4,"Low-alloy; 0.62 Cu, 0.83 Mn",pipe,73,J,3.0,intact,Charleston,SC,VP,84.0,6.9,Neutral,14.6,33.6,6.85,4.0,0.0,0.0,12.7,36.6,66.0,45.2,46.7,19.5,1.47,18.8,29,Cast,Very Poor,Southern,2702.85,2702.0,915.46,0.3387,2.9,2.04,0.83,0.06,0.248,0.0,0.0,0.62,0.0,93.302,6.914828067,6.563067148,5.663787809,3.036707706,4.455791044,-10.66875446,-10.66875446,5.372081614,-10.66875446
63,Tidal marsh,Marsh,1932,9.3,"Low-alloy; 0.62 Cu, 0.83 Mn",pipe,73,J,11.4,intact,Charleston,SC,VP,84.0,6.9,Neutral,14.6,33.6,6.85,4.0,0.0,0.0,12.7,36.6,66.0,45.2,46.7,19.5,1.47,18.8,29,Cast,Very Poor,Southern,3396.83,3396.0,3478.73,1.0241,2.9,2.04,0.83,0.06,0.248,0.0,0.0,0.62,0.0,93.302,6.914828067,6.563067148,5.663787809,3.036707706,4.455791044,-10.66875446,-10.66875446,5.372081614,-10.66875446
63,Tidal marsh,Marsh,1932,14.3,"Low-alloy; 0.62 Cu, 0.83 Mn",pipe,73,J,8.5,intact,Charleston,SC,VP,84.0,6.9,Neutral,14.6,33.6,6.85,4.0,0.0,0.0,12.7,36.6,66.0,45.2,46.7,19.5,1.47,18.8,29,Cast,Very Poor,Southern,5223.07,5223.0,2593.79,0.4966,2.9,2.04,0.83,0.06,0.248,0.0,0.0,0.62,0.0,93.302,6.914828067,6.563067148,5.663787809,3.036707706,4.455791044,-10.66875446,-10.66875446,5.372081614,-10.66875446
64,Docas clay,Silty Clay Loam,1932,2.0,"Low-alloy; 0.62 Cu, 0.83 Mn",pipe,73,J,15.9,intact,Cholanie,CA,F,62.0,7.5,Mildly Alkaline,A,28.1,2.29,0.76,0.0,0.89,28.8,0.26,58.0,16.0,41.1,4.7,1.88,27.7,29,Cast,Fair,Southern,730.5,730.0,4851.91,6.6419,2.9,2.04,0.83,0.06,0.248,0.0,0.0,0.62,0.0,93.302,6.914828067,6.563067148,5.663787809,3.036707706,4.455791044,-10.66875446,-10.66875446,5.372081614,-10.66875446
64,Docas clay,Silty Clay Loam,1932,5.4,"Low-alloy; 0.62 Cu, 0.83 Mn",pipe,73,J,26.7,intact,Cholanie,CA,F,62.0,7.5,Mildly Alkaline,A,28.1,2.29,0.76,0.0,0.89,28.8,0.26,58.0,16.0,41.1,4.7,1.88,27.7,29,Cast,Fair,Southern,1972.35,1972.0,8147.55,4.1309,2.9,2.04,0.83,0.06,0.248,0.0,0.0,0.62,0.0,93.302,6.914828067,6.563067148,5.663787809,3.036707706,4.455791044,-10.66875446,-10.66875446,5.372081614,-10.66875446
64,Docas clay,Silty Clay Loam,1932,7.4,"Low-alloy; 0.62 Cu, 0.83 Mn",pipe,73,J,44.1,intact,Cholanie,CA,F,62.0,7.5,Mildly Alkaline,A,28.1,2.29,0.76,0.0,0.89,28.8,0.26,58.0,16.0,41.1,4.7,1.88,27.7,29,Cast,Fair,Southern,2702.85,2702.0,13457.19,4.9789,2.9,2.04,0.83,0.06,0.248,0.0,0.0,0.62,0.0,93.302,6.914828067,6.563067148,5.663787809,3.036707706,4.455791044,-10.66875446,-10.66875446,5.372081614,-10.66875446
64,Docas clay,Silty Clay Loam,1932,9.3,"Low-alloy; 0.62 Cu, 0.83 Mn",pipe,73,J,44.6,intact,Cholanie,CA,F,62.0,7.5,Mildly Alkaline,A,28.1,2.29,0.76,0.0,0.89,28.8,0.26,58.0,16.0,41.1,4.7,1.88,27.7,29,Cast,Fair,Southern,3396.83,3396.0,13609.77,4.0066,2.9,2.04,0.83,0.06,0.248,0.0,0.0,0.62,0.0,93.302,6.914828067,6.563067148,5.663787809,3.036707706,4.455791044,-10.66875446,-10.66875446,5.372081614,-10.66875446
64,Docas clay,Silty Clay Loam,1932,14.3,"Low-alloy; 0.62 Cu, 0.83 Mn",pipe,73,J,57.7,intact,Cholanie,CA,F,62.0,7.5,Mildly Alkaline,A,28.1,2.29,0.76,0.0,0.89,28.8,0.26,58.0,16.0,41.1,4.7,1.88,27.7,29,Cast,Fair,Southern,5223.07,5223.0,17607.25,3.3711,2.9,2.04,0.83,0.06,0.248,0.0,0.0,0.62,0.0,93.302,6.914828067,6.563067148,5.663787809,3.036707706,4.455791044,-10.66875446,-10.66875446,5.372081614,-10.66875446
65,Chino silt loam,Silt Loam,1932,2.0,"Low-alloy; 0.62 Cu, 0.83 Mn",pipe,73,J,11.0,intact,Wilmington,CA,G,148.0,8.0,Moderately Alkaline,A,7.65,12.4,2.2,0.0,1.3,6.05,16.9,62.4,15.2,26.4,15.8,1.41,5.7,29,Cast,Good,Southern,730.5,730.0,3356.67,4.595,2.9,2.04,0.83,0.06,0.248,0.0,0.0,0.62,0.0,93.302,6.914828067,6.563067148,5.663787809,3.036707706,4.455791044,-10.66875446,-10.66875446,5.372081614,-10.66875446
65,Chino silt loam,Silt Loam,1932,5.4,"Low-alloy; 0.62 Cu, 0.83 Mn",pipe,73,J,9.2,intact,Wilmington,CA,G,148.0,8.0,Moderately Alkaline,A,7.65,12.4,2.2,0.0,1.3,6.05,16.9,62.4,15.2,26.4,15.8,1.41,5.7,29,Cast,Good,Southern,1972.35,1972.0,2807.4,1.4234,2.9,2.04,0.83,0.06,0.248,0.0,0.0,0.62,0.0,93.302,6.914828067,6.563067148,5.663787809,3.036707706,4.455791044,-10.66875446,-10.66875446,5.372081614,-10.66875446
65,Chino silt loam,Silt Loam,1932,7.4,"Low-alloy; 0.62 Cu, 0.83 Mn",pipe,73,J,9.0,intact,Wilmington,CA,G,148.0,8.0,Moderately Alkaline,A,7.65,12.4,2.2,0.0,1.3,6.05,16.9,62.4,15.2,26.4,15.8,1.41,5.7,29,Cast,Good,Southern,2702.85,2702.0,2746.37,1.0161,2.9,2.04,0.83,0.06,0.248,0.0,0.0,0.62,0.0,93.302,6.914828067,6.563067148,5.663787809,3.036707706,4.455791044,-10.66875446,-10.66875446,5.372081614,-10.66875446
65,Chino silt loam,Silt Loam,1932,9.3,"Low-alloy; 0.62 Cu, 0.83 Mn",pipe,73,J,10.3,intact,Wilmington,CA,G,148.0,8.0,Moderately Alkaline,A,7.65,12.4,2.2,0.0,1.3,6.05,16.9,62.4,15.2,26.4,15.8,1.41,5.7,29,Cast,Good,Southern,3396.83,3396.0,3143.06,0.9253,2.9,2.04,0.83,0.06,0.248,0.0,0.0,0.62,0.0,93.302,6.914828067,6.563067148,5.663787809,3.036707706,4.455791044,-10.66875446,-10.66875446,5.372081614,-10.66875446
65,Chino silt loam,Silt Loam,1932,14.3,"Low-alloy; 0.62 Cu, 0.83 Mn",pipe,73,J,12.5,intact,Wilmington,CA,G,148.0,8.0,Moderately Alkaline,A,7.65,12.4,2.2,0.0,1.3,6.05,16.9,62.4,15.2,26.4,15.8,1.41,5.7,29,Cast,Good,Southern,5223.07,5223.0,3814.4,0.7303,2.9,2.04,0.83,0.06,0.248,0.0,0.0,0.62,0.0,93.302,6.914828067,6.563067148,5.663787809,3.036707706,4.455791044,-10.66875446,-10.66875446,5.372081614,-10.66875446
66,Mohave fine gravelly loam,Sandy Loam,1932,2.0,"Low-alloy; 0.62 Cu, 0.83 Mn",pipe,73,J,6.0,intact,Phoenix,AZ,F,232.0,8.0,Moderately Alkaline,A,6.55,0.51,0.18,0.0,0.73,2.77,2.97,69.7,7.8,16.5,20.1,1.79,2.7,29,Cast,Fair,Southern,730.5,730.0,1830.91,2.5064,2.9,2.04,0.83,0.06,0.248,0.0,0.0,0.62,0.0,93.302,6.914828067,6.563067148,5.663787809,3.036707706,4.455791044,-10.66875446,-10.66875446,5.372081614,-10.66875446
66,Mohave fine gravelly loam,Sandy Loam,1932,5.4,"Low-alloy; 0.62 Cu, 0.83 Mn",pipe,73,J,7.0,intact,Phoenix,AZ,F,232.0,8.0,Moderately Alkaline,A,6.55,0.51,0.18,0.0,0.73,2.77,2.97,69.7,7.8,16.5,20.1,1.79,2.7,29,Cast,Fair,Southern,1972.35,1972.0,2136.06,1.083,2.9,2.04,0.83,0.06,0.248,0.0,0.0,0.62,0.0,93.302,6.914828067,6.563067148,5.663787809,3.036707706,4.455791044,-10.66875446,-10.66875446,5.372081614,-10.66875446
66,Mohave fine gravelly loam,Sandy Loam,1932,7.4,"Low-alloy; 0.62 Cu, 0.83 Mn",pipe,73,J,7.6,intact,Phoenix,AZ,F,232.0,8.0,Moderately Alkaline,A,6.55,0.51,0.18,0.0,0.73,2.77,2.97,69.7,7.8,16.5,20.1,1.79,2.7,29,Cast,Fair,Southern,2702.85,2702.0,2319.15,0.858,2.9,2.04,0.83,0.06,0.248,0.0,0.0,0.62,0.0,93.302,6.914828067,6.563067148,5.663787809,3.036707706,4.455791044,-10.66875446,-10.66875446,5.372081614,-10.66875446
66,Mohave fine gravelly loam,Sandy Loam,1932,9.3,"Low-alloy; 0.62 Cu, 0.83 Mn",pipe,73,J,12.2,intact,Phoenix,AZ,F,232.0,8.0,Moderately Alkaline,A,6.55,0.51,0.18,0.0,0.73,2.77,2.97,69.7,7.8,16.5,20.1,1.79,2.7,29,Cast,Fair,Southern,3396.83,3396.0,3722.85,1.096,2.9,2.04,0.83,0.06,0.248,0.0,0.0,0.62,0.0,93.302,6.914828067,6.563067148,5.663787809,3.036707706,4.455791044,-10.66875446,-10.66875446,5.372081614,-10.66875446
66,Mohave fine gravelly loam,Sandy Loam,1932,14.3,"Low-alloy; 0.62 Cu, 0.83 Mn",pipe,73,J,22.6,intact,Phoenix,AZ,F,232.0,8.0,Moderately Alkaline,A,6.55,0.51,0.18,0.0,0.73,2.77,2.97,69.7,7.8,16.5,20.1,1.79,2.7,29,Cast,Fair,Southern,5223.07,5223.0,6896.43,1.3204,2.9,2.04,0.83,0.06,0.248,0.0,0.0,0.62,0.0,93.302,6.914828067,6.563067148,5.663787809,3.036707706,4.455791044,-10.66875446,-10.66875446,5.372081614,-10.66875446
67,Cinders,Cinders,1932,2.0,"Low-alloy; 0.62 Cu, 0.83 Mn",pipe,73,J,24.6,intact,Milwaukee,WI,VP,455.0,7.6,Mildly Alkaline,A,0.77,3.03,0.53,0.0,0.55,0.08,2.89,46.1,30.1,11.1,,,,29,Cast,Very Poor,Northern,730.5,730.0,7506.73,10.2762,2.9,2.04,0.83,0.06,0.248,0.0,0.0,0.62,0.0,93.302,6.914828067,6.563067148,5.663787809,3.036707706,4.455791044,-10.66875446,-10.66875446,5.372081614,-10.66875446
67,Cinders,Cinders,1932,5.4,"Low-alloy; 0.62 Cu, 0.83 Mn",pipe,73,J,51.4,intact,Milwaukee,WI,VP,455.0,7.6,Mildly Alkaline,A,0.77,3.03,0.53,0.0,0.55,0.08,2.89,46.1,30.1,11.1,,,,29,Cast,Very Poor,Northern,1972.35,1972.0,15684.8,7.9523,2.9,2.04,0.83,0.06,0.248,0.0,0.0,0.62,0.0,93.302,6.914828067,6.563067148,5.663787809,3.036707706,4.455791044,-10.66875446,-10.66875446,5.372081614,-10.66875446
67,Cinders,Cinders,1932,7.4,"Low-alloy; 0.62 Cu, 0.83 Mn",pipe,73,J,36.5,intact,Milwaukee,WI,VP,455.0,7.6,Mildly Alkaline,A,0.77,3.03,0.53,0.0,0.55,0.08,2.89,46.1,30.1,11.1,,,,29,Cast,Very Poor,Northern,2702.85,2702.0,11138.04,4.1209,2.9,2.04,0.83,0.06,0.248,0.0,0.0,0.62,0.0,93.302,6.914828067,6.563067148,5.663787809,3.036707706,4.455791044,-10.66875446,-10.66875446,5.372081614,-10.66875446
67,Cinders,Cinders,1932,9.3,"Low-alloy; 0.62 Cu, 0.83 Mn",pipe,73,J,65.0,intact,Milwaukee,WI,VP,455.0,7.6,Mildly Alkaline,A,0.77,3.03,0.53,0.0,0.55,0.08,2.89,46.1,30.1,11.1,,,,29,Cast,Very Poor,Northern,3396.83,3396.0,19834.86,5.8392,2.9,2.04,0.83,0.06,0.248,0.0,0.0,0.62,0.0,93.302,6.914828067,6.563067148,5.663787809,3.036707706,4.455791044,-10.66875446,-10.66875446,5.372081614,-10.66875446
67,Cinders,Cinders,1932,14.3,"Low-alloy; 0.62 Cu, 0.83 Mn",pipe,73,J,51.5,intact,Milwaukee,WI,VP,455.0,7.6,Mildly Alkaline,A,0.77,3.03,0.53,0.0,0.55,0.08,2.89,46.1,30.1,11.1,,,,29,Cast,Very Poor,Northern,5223.07,5223.0,15715.31,3.0088,2.9,2.04,0.83,0.06,0.248,0.0,0.0,0.62,0.0,93.302,6.914828067,6.563067148,5.663787809,3.036707706,4.455791044,-10.66875446,-10.66875446,5.372081614,-10.66875446
53,Cecil clay loam,Clay Loam,1941,5.0,Low-alloy; 3.10 Ni,plate,78,N,3.0,intact,Atlanta,GA,G,17790.0,4.8,Very Strongly Acid,5.4,,,,,,,,61.2,48.3,33.7,18.2,1.6,7.0,29,Cast,Good,Southern,1826.25,1826.0,915.46,0.5013,2.75,2.0,0.0,0.0,0.0,0.0,3.1,0.0,0.0,92.15,11.60325127,11.28479755,-5.768516881,-5.768516881,-5.768516881,-5.768516881,11.72305247,-5.768516881,-5.768516881
53,Cecil clay loam,Clay Loam,1941,7.2,Low-alloy; 3.10 Ni,plate,78,N,3.2,intact,Atlanta,GA,G,17790.0,4.8,Very Strongly Acid,5.4,,,,,,,,61.2,48.3,33.7,18.2,1.6,7.0,29,Cast,Good,Southern,2629.8,2629.0,976.49,0.3713,2.75,2.0,0.0,0.0,0.0,0.0,3.1,0.0,0.0,92.15,11.60325127,11.28479755,-5.768516881,-5.768516881,-5.768516881,-5.768516881,11.72305247,-5.768516881,-5.768516881
53,Cecil clay loam,Clay Loam,1941,8.7,Low-alloy; 3.10 Ni,plate,78,N,3.4,intact,Atlanta,GA,G,17790.0,4.8,Very Strongly Acid,5.4,,,,,,,,61.2,48.3,33.7,18.2,1.6,7.0,29,Cast,Good,Southern,3177.67,3177.0,1037.52,0.3265,2.75,2.0,0.0,0.0,0.0,0.0,3.1,0.0,0.0,92.15,11.60325127,11.28479755,-5.768516881,-5.768516881,-5.768516881,-5.768516881,11.72305247,-5.768516881,-5.768516881
53,Cecil clay loam,Clay Loam,1941,11.0,Low-alloy; 3.10 Ni,plate,78,N,3.7,intact,Atlanta,GA,G,17790.0,4.8,Very Strongly Acid,5.4,,,,,,,,61.2,48.3,33.7,18.2,1.6,7.0,29,Cast,Good,Southern,4017.75,4017.0,1129.06,0.281,2.75,2.0,0.0,0.0,0.0,0.0,3.1,0.0,0.0,92.15,11.60325127,11.28479755,-5.768516881,-5.768516881,-5.768516881,-5.768516881,11.72305247,-5.768516881,-5.768516881
55,Hagerstown loam,Silty Clay Loam,1941,5.0,Low-alloy; 3.10 Ni,plate,78,N,2.1,intact,Loch Raven,MD,G,5210.0,5.8,Medium Acid,10.9,,,,,,,,55.4,42.6,32.0,15.5,1.49,8.6,29,Cast,Good,Northern,1826.25,1826.0,640.82,0.3509,2.75,2.0,0.0,0.0,0.0,0.0,3.1,0.0,0.0,92.15,11.60325127,11.28479755,-5.768516881,-5.768516881,-5.768516881,-5.768516881,11.72305247,-5.768516881,-5.768516881
55,Hagerstown loam,Silty Clay Loam,1941,7.2,Low-alloy; 3.10 Ni,plate,78,N,3.1,intact,Loch Raven,MD,G,5210.0,5.8,Medium Acid,10.9,,,,,,,,55.4,42.6,32.0,15.5,1.49,8.6,29,Cast,Good,Northern,2629.8,2629.0,945.97,0.3597,2.75,2.0,0.0,0.0,0.0,0.0,3.1,0.0,0.0,92.15,11.60325127,11.28479755,-5.768516881,-5.768516881,-5.768516881,-5.768516881,11.72305247,-5.768516881,-5.768516881
55,Hagerstown loam,Silty Clay Loam,1941,8.7,Low-alloy; 3.10 Ni,plate,78,N,3.1,intact,Loch Raven,MD,G,5210.0,5.8,Medium Acid,10.9,,,,,,,,55.4,42.6,32.0,15.5,1.49,8.6,29,Cast,Good,Northern,3177.67,3177.0,945.97,0.2977,2.75,2.0,0.0,0.0,0.0,0.0,3.1,0.0,0.0,92.15,11.60325127,11.28479755,-5.768516881,-5.768516881,-5.768516881,-5.768516881,11.72305247,-5.768516881,-5.768516881
55,Hagerstown loam,Silty Clay Loam,1941,11.0,Low-alloy; 3.10 Ni,plate,78,N,4.1,intact,Loch Raven,MD,G,5210.0,5.8,Medium Acid,10.9,,,,,,,,55.4,42.6,32.0,15.5,1.49,8.6,29,Cast,Good,Northern,4017.75,4017.0,1251.12,0.3114,2.75,2.0,0.0,0.0,0.0,0.0,3.1,0.0,0.0,92.15,11.60325127,11.28479755,-5.768516881,-5.768516881,-5.768516881,-5.768516881,11.72305247,-5.768516881,-5.768516881
56,Lake Charles clay,Clay,1941,5.0,Low-alloy; 3.10 Ni,plate,78,N,7.3,intact,El Vista,TX,VP,406.0,7.1,Neutral,5.1,3.12,0.69,0.47,0.0,0.8,1.59,3.04,69.0,49.0,28.7,5.0,2.03,30.1,29,Cast,Very Poor,Southern,1826.25,1826.0,2227.61,1.2198,2.75,2.0,0.0,0.0,0.0,0.0,3.1,0.0,0.0,92.15,11.60325127,11.28479755,-5.768516881,-5.768516881,-5.768516881,-5.768516881,11.72305247,-5.768516881,-5.768516881
56,Lake Charles clay,Clay,1941,7.2,Low-alloy; 3.10 Ni,plate,78,N,16.2,intact,El Vista,TX,VP,406.0,7.1,Neutral,5.1,3.12,0.69,0.47,0.0,0.8,1.59,3.04,69.0,49.0,28.7,5.0,2.03,30.1,29,Cast,Very Poor,Southern,2629.8,2629.0,4943.46,1.8798,2.75,2.0,0.0,0.0,0.0,0.0,3.1,0.0,0.0,92.15,11.60325127,11.28479755,-5.768516881,-5.768516881,-5.768516881,-5.768516881,11.72305247,-5.768516881,-5.768516881
56,Lake Charles clay,Clay,1941,8.7,Low-alloy; 3.10 Ni,plate,78,N,15.6,intact,El Vista,TX,VP,406.0,7.1,Neutral,5.1,3.12,0.69,0.47,0.0,0.8,1.59,3.04,69.0,49.0,28.7,5.0,2.03,30.1,29,Cast,Very Poor,Southern,3177.67,3177.0,4760.37,1.4981,2.75,2.0,0.0,0.0,0.0,0.0,3.1,0.0,0.0,92.15,11.60325127,11.28479755,-5.768516881,-5.768516881,-5.768516881,-5.768516881,11.72305247,-5.768516881,-5.768516881
56,Lake Charles clay,Clay,1941,11.0,Low-alloy; 3.10 Ni,plate,78,N,27.2,intact,El Vista,TX,VP,406.0,7.1,Neutral,5.1,3.12,0.69,0.47,0.0,0.8,1.59,3.04,69.0,49.0,28.7,5.0,2.03,30.1,29,Cast,Very Poor,Southern,4017.75,4017.0,8300.13,2.0659,2.75,2.0,0.0,0.0,0.0,0.0,3.1,0.0,0.0,92.15,11.60325127,11.28479755,-5.768516881,-5.768516881,-5.768516881,-5.768516881,11.72305247,-5.768516881,-5.768516881
58,Muck,Muck,1941,5.0,Low-alloy; 3.10 Ni,plate,78,N,3.2,intact,New Orleans,LA,VP,712.0,4.8,Very Strongly Acid,15,2.03,2.23,1.29,0.0,0.0,0.47,2.54,69.3,57.4,57.8,22.4,1.43,36.9,29,Cast,Poor,Southern,1826.25,1826.0,976.49,0.5347,2.75,2.0,0.0,0.0,0.0,0.0,3.1,0.0,0.0,92.15,11.60325127,11.28479755,-5.768516881,-5.768516881,-5.768516881,-5.768516881,11.72305247,-5.768516881,-5.768516881
58,Muck,Muck,1941,7.2,Low-alloy; 3.10 Ni,plate,78,N,5.1,intact,New Orleans,LA,VP,712.0,4.8,Very Strongly Acid,15,2.03,2.23,1.29,0.0,0.0,0.47,2.54,69.3,57.4,57.8,22.4,1.43,36.9,29,Cast,Poor,Southern,2629.8,2629.0,1556.27,0.5918,2.75,2.0,0.0,0.0,0.0,0.0,3.1,0.0,0.0,92.15,11.60325127,11.28479755,-5.768516881,-5.768516881,-5.768516881,-5.768516881,11.72305247,-5.768516881,-5.768516881
58,Muck,Muck,1941,8.7,Low-alloy; 3.10 Ni,plate,78,N,5.5,intact,New Orleans,LA,VP,712.0,4.8,Very Strongly Acid,15,2.03,2.23,1.29,0.0,0.0,0.47,2.54,69.3,57.4,57.8,22.4,1.43,36.9,29,Cast,Poor,Southern,3177.67,3177.0,1678.33,0.5282,2.75,2.0,0.0,0.0,0.0,0.0,3.1,0.0,0.0,92.15,11.60325127,11.28479755,-5.768516881,-5.768516881,-5.768516881,-5.768516881,11.72305247,-5.768516881,-5.768516881
58,Muck,Muck,1941,11.0,Low-alloy; 3.10 Ni,plate,78,N,6.7,intact,New Orleans,LA,VP,712.0,4.8,Very Strongly Acid,15,2.03,2.23,1.29,0.0,0.0,0.47,2.54,69.3,57.4,57.8,22.4,1.43,36.9,29,Cast,Poor,Southern,4017.75,4017.0,2044.52,0.5089,2.75,2.0,0.0,0.0,0.0,0.0,3.1,0.0,0.0,92.15,11.60325127,11.28479755,-5.768516881,-5.768516881,-5.768516881,-5.768516881,11.72305247,-5.768516881,-5.768516881
59,Carlisle muck,Muck,1941,5.0,Low-alloy; 3.10 Ni,plate,78,N,5.4,intact,Kalamazoo,MI,VP,1660.0,5.6,Medium Acid,12.6,1.03,3.08,2.7,0.0,0.0,3.47,1.04,49.0,31.0,43.6,,,,29,Cast,Very Poor,Northern,1826.25,1826.0,1647.82,0.9023,2.75,2.0,0.0,0.0,0.0,0.0,3.1,0.0,0.0,92.15,11.60325127,11.28479755,-5.768516881,-5.768516881,-5.768516881,-5.768516881,11.72305247,-5.768516881,-5.768516881
59,Carlisle muck,Muck,1941,7.2,Low-alloy; 3.10 Ni,plate,78,N,8.5,intact,Kalamazoo,MI,VP,1660.0,5.6,Medium Acid,12.6,1.03,3.08,2.7,0.0,0.0,3.47,1.04,49.0,31.0,43.6,,,,29,Cast,Very Poor,Northern,2629.8,2629.0,2593.79,0.9863,2.75,2.0,0.0,0.0,0.0,0.0,3.1,0.0,0.0,92.15,11.60325127,11.28479755,-5.768516881,-5.768516881,-5.768516881,-5.768516881,11.72305247,-5.768516881,-5.768516881
59,Carlisle muck,Muck,1941,8.7,Low-alloy; 3.10 Ni,plate,78,N,9.0,intact,Kalamazoo,MI,VP,1660.0,5.6,Medium Acid,12.6,1.03,3.08,2.7,0.0,0.0,3.47,1.04,49.0,31.0,43.6,,,,29,Cast,Very Poor,Northern,3177.67,3177.0,2746.37,0.8643,2.75,2.0,0.0,0.0,0.0,0.0,3.1,0.0,0.0,92.15,11.60325127,11.28479755,-5.768516881,-5.768516881,-5.768516881,-5.768516881,11.72305247,-5.768516881,-5.768516881
59,Carlisle muck,Muck,1941,11.0,Low-alloy; 3.10 Ni,plate,78,N,16.4,intact,Kalamazoo,MI,VP,1660.0,5.6,Medium Acid,12.6,1.03,3.08,2.7,0.0,0.0,3.47,1.04,49.0,31.0,43.6,,,,29,Cast,Very Poor,Northern,4017.75,4017.0,5004.49,1.2456,2.75,2.0,0.0,0.0,0.0,0.0,3.1,0.0,0.0,92.15,11.60325127,11.28479755,-5.768516881,-5.768516881,-5.768516881,-5.768516881,11.72305247,-5.768516881,-5.768516881
60,Rifle peat,Peat,1941,5.0,Low-alloy; 3.10 Ni,plate,78,N,3.6,intact,Plymouth,OH,P,218.0,2.6,Extremely Acid,297.4,2.91,10.95,2.86,0.0,0.0,0.0,56.7,49.0,37.0,43.4,33.2,1.28,9.1,29,Cast,Poor,Northern,1826.25,1826.0,1098.55,0.6015,2.75,2.0,0.0,0.0,0.0,0.0,3.1,0.0,0.0,92.15,11.60325127,11.28479755,-5.768516881,-5.768516881,-5.768516881,-5.768516881,11.72305247,-5.768516881,-5.768516881
60,Rifle peat,Peat,1941,7.2,Low-alloy; 3.10 Ni,plate,78,N,9.7,intact,Plymouth,OH,P,218.0,2.6,Extremely Acid,297.4,2.91,10.95,2.86,0.0,0.0,0.0,56.7,49.0,37.0,43.4,33.2,1.28,9.1,29,Cast,Poor,Northern,2629.8,2629.0,2959.97,1.1255,2.75,2.0,0.0,0.0,0.0,0.0,3.1,0.0,0.0,92.15,11.60325127,11.28479755,-5.768516881,-5.768516881,-5.768516881,-5.768516881,11.72305247,-5.768516881,-5.768516881
60,Rifle peat,Peat,1941,8.7,Low-alloy; 3.10 Ni,plate,78,N,11.7,intact,Plymouth,OH,P,218.0,2.6,Extremely Acid,297.4,2.91,10.95,2.86,0.0,0.0,0.0,56.7,49.0,37.0,43.4,33.2,1.28,9.1,29,Cast,Poor,Northern,3177.67,3177.0,3570.27,1.1235,2.75,2.0,0.0,0.0,0.0,0.0,3.1,0.0,0.0,92.15,11.60325127,11.28479755,-5.768516881,-5.768516881,-5.768516881,-5.768516881,11.72305247,-5.768516881,-5.768516881
60,Rifle peat,Peat,1941,11.0,Low-alloy; 3.10 Ni,plate,78,N,9.7,intact,Plymouth,OH,P,218.0,2.6,Extremely Acid,297.4,2.91,10.95,2.86,0.0,0.0,0.0,56.7,49.0,37.0,43.4,33.2,1.28,9.1,29,Cast,Poor,Northern,4017.75,4017.0,2959.97,0.7367,2.75,2.0,0.0,0.0,0.0,0.0,3.1,0.0,0.0,92.15,11.60325127,11.28479755,-5.768516881,-5.768516881,-5.768516881,-5.768516881,11.72305247,-5.768516881,-5.768516881
61,Sharkey clay,Clay,1941,5.0,Low-alloy; 3.10 Ni,plate,78,N,3.4,intact,New Orleans,LA,P,943.0,6.8,Neutral,4.9,0.73,0.68,0.33,0.0,0.71,0.1,0.91,69.3,57.4,30.8,2.3,1.78,16.4,29,Cast,Poor,Southern,1826.25,1826.0,1037.52,0.5681,2.75,2.0,0.0,0.0,0.0,0.0,3.1,0.0,0.0,92.15,11.60325127,11.28479755,-5.768516881,-5.768516881,-5.768516881,-5.768516881,11.72305247,-5.768516881,-5.768516881
61,Sharkey clay,Clay,1941,7.2,Low-alloy; 3.10 Ni,plate,78,N,4.7,intact,New Orleans,LA,P,943.0,6.8,Neutral,4.9,0.73,0.68,0.33,0.0,0.71,0.1,0.91,69.3,57.4,30.8,2.3,1.78,16.4,29,Cast,Poor,Southern,2629.8,2629.0,1434.21,0.5454,2.75,2.0,0.0,0.0,0.0,0.0,3.1,0.0,0.0,92.15,11.60325127,11.28479755,-5.768516881,-5.768516881,-5.768516881,-5.768516881,11.72305247,-5.768516881,-5.768516881
61,Sharkey clay,Clay,1941,8.7,Low-alloy; 3.10 Ni,plate,78,N,4.1,intact,New Orleans,LA,P,943.0,6.8,Neutral,4.9,0.73,0.68,0.33,0.0,0.71,0.1,0.91,69.3,57.4,30.8,2.3,1.78,16.4,29,Cast,Poor,Southern,3177.67,3177.0,1251.12,0.3937,2.75,2.0,0.0,0.0,0.0,0.0,3.1,0.0,0.0,92.15,11.60325127,11.28479755,-5.768516881,-5.768516881,-5.768516881,-5.768516881,11.72305247,-5.768516881,-5.768516881
61,Sharkey clay,Clay,1941,11.0,Low-alloy; 3.10 Ni,plate,78,N,2.9,intact,New Orleans,LA,P,943.0,6.8,Neutral,4.9,0.73,0.68,0.33,0.0,0.71,0.1,0.91,69.3,57.4,30.8,2.3,1.78,16.4,29,Cast,Poor,Southern,4017.75,4017.0,884.94,0.2203,2.75,2.0,0.0,0.0,0.0,0.0,3.1,0.0,0.0,92.15,11.60325127,11.28479755,-5.768516881,-5.768516881,-5.768516881,-5.768516881,11.72305247,-5.768516881,-5.768516881
62,Susquehanna clay,Clay,1941,5.0,Low-alloy; 3.10 Ni,plate,78,N,2.5,intact,Meridian,MS,F,6920.0,4.5,Very Strongly Acid,12,,,,,,,,64.0,53.0,34.6,14.9,1.79,4.7,29,Cast,Good,Southern,1826.25,1826.0,762.88,0.4177,2.75,2.0,0.0,0.0,0.0,0.0,3.1,0.0,0.0,92.15,11.60325127,11.28479755,-5.768516881,-5.768516881,-5.768516881,-5.768516881,11.72305247,-5.768516881,-5.768516881
62,Susquehanna clay,Clay,1941,7.2,Low-alloy; 3.10 Ni,plate,78,N,4.5,intact,Meridian,MS,F,6920.0,4.5,Very Strongly Acid,12,,,,,,,,64.0,53.0,34.6,14.9,1.79,4.7,29,Cast,Good,Southern,2629.8,2629.0,1373.18,0.5222,2.75,2.0,0.0,0.0,0.0,0.0,3.1,0.0,0.0,92.15,11.60325127,11.28479755,-5.768516881,-5.768516881,-5.768516881,-5.768516881,11.72305247,-5.768516881,-5.768516881
62,Susquehanna clay,Clay,1941,8.7,Low-alloy; 3.10 Ni,plate,78,N,5.9,intact,Meridian,MS,F,6920.0,4.5,Very Strongly Acid,12,,,,,,,,64.0,53.0,34.6,14.9,1.79,4.7,29,Cast,Good,Southern,3177.67,3177.0,1800.4,0.5666,2.75,2.0,0.0,0.0,0.0,0.0,3.1,0.0,0.0,92.15,11.60325127,11.28479755,-5.768516881,-5.768516881,-5.768516881,-5.768516881,11.72305247,-5.768516881,-5.768516881
62,Susquehanna clay,Clay,1941,11.0,Low-alloy; 3.10 Ni,plate,78,N,5.2,intact,Meridian,MS,F,6920.0,4.5,Very Strongly Acid,12,,,,,,,,64.0,53.0,34.6,14.9,1.79,4.7,29,Cast,Good,Southern,4017.75,4017.0,1586.79,0.3949,2.75,2.0,0.0,0.0,0.0,0.0,3.1,0.0,0.0,92.15,11.60325127,11.28479755,-5.768516881,-5.768516881,-5.768516881,-5.768516881,11.72305247,-5.768516881,-5.768516881
63,Tidal marsh,Marsh,1941,5.0,Low-alloy; 3.10 Ni,plate,78,N,3.5,intact,Charleston,SC,VP,84.0,6.9,Neutral,14.6,33.6,6.85,4.0,0.0,0.0,12.7,36.6,66.0,45.2,46.7,19.5,1.47,18.8,29,Cast,Very Poor,Southern,1826.25,1826.0,1068.03,0.5848,2.75,2.0,0.0,0.0,0.0,0.0,3.1,0.0,0.0,92.15,11.60325127,11.28479755,-5.768516881,-5.768516881,-5.768516881,-5.768516881,11.72305247,-5.768516881,-5.768516881
63,Tidal marsh,Marsh,1941,7.2,Low-alloy; 3.10 Ni,plate,78,N,4.6,intact,Charleston,SC,VP,84.0,6.9,Neutral,14.6,33.6,6.85,4.0,0.0,0.0,12.7,36.6,66.0,45.2,46.7,19.5,1.47,18.8,29,Cast,Very Poor,Southern,2629.8,2629.0,1403.7,0.5338,2.75,2.0,0.0,0.0,0.0,0.0,3.1,0.0,0.0,92.15,11.60325127,11.28479755,-5.768516881,-5.768516881,-5.768516881,-5.768516881,11.72305247,-5.768516881,-5.768516881
63,Tidal marsh,Marsh,1941,8.7,Low-alloy; 3.10 Ni,plate,78,N,3.7,intact,Charleston,SC,VP,84.0,6.9,Neutral,14.6,33.6,6.85,4.0,0.0,0.0,12.7,36.6,66.0,45.2,46.7,19.5,1.47,18.8,29,Cast,Very Poor,Southern,3177.67,3177.0,1129.06,0.3553,2.75,2.0,0.0,0.0,0.0,0.0,3.1,0.0,0.0,92.15,11.60325127,11.28479755,-5.768516881,-5.768516881,-5.768516881,-5.768516881,11.72305247,-5.768516881,-5.768516881
63,Tidal marsh,Marsh,1941,11.0,Low-alloy; 3.10 Ni,plate,78,N,6.4,intact,Charleston,SC,VP,84.0,6.9,Neutral,14.6,33.6,6.85,4.0,0.0,0.0,12.7,36.6,66.0,45.2,46.7,19.5,1.47,18.8,29,Cast,Very Poor,Southern,4017.75,4017.0,1952.97,0.4861,2.75,2.0,0.0,0.0,0.0,0.0,3.1,0.0,0.0,92.15,11.60325127,11.28479755,-5.768516881,-5.768516881,-5.768516881,-5.768516881,11.72305247,-5.768516881,-5.768516881
64,Docas clay,Silty Clay Loam,1941,5.0,Low-alloy; 3.10 Ni,plate,78,N,15.8,intact,Cholanie,CA,F,62.0,7.5,Mildly Alkaline,A,28.1,2.29,0.76,0.0,0.89,28.8,0.26,58.0,16.0,41.1,4.7,1.88,27.7,29,Cast,Fair,Southern,1826.25,1826.0,4821.4,2.6401,2.75,2.0,0.0,0.0,0.0,0.0,3.1,0.0,0.0,92.15,11.60325127,11.28479755,-5.768516881,-5.768516881,-5.768516881,-5.768516881,11.72305247,-5.768516881,-5.768516881
64,Docas clay,Silty Clay Loam,1941,7.2,Low-alloy; 3.10 Ni,plate,78,N,23.1,intact,Cholanie,CA,F,62.0,7.5,Mildly Alkaline,A,28.1,2.29,0.76,0.0,0.89,28.8,0.26,58.0,16.0,41.1,4.7,1.88,27.7,29,Cast,Fair,Southern,2629.8,2629.0,7049.0,2.6804,2.75,2.0,0.0,0.0,0.0,0.0,3.1,0.0,0.0,92.15,11.60325127,11.28479755,-5.768516881,-5.768516881,-5.768516881,-5.768516881,11.72305247,-5.768516881,-5.768516881
64,Docas clay,Silty Clay Loam,1941,8.7,Low-alloy; 3.10 Ni,plate,78,N,35.7,intact,Cholanie,CA,F,62.0,7.5,Mildly Alkaline,A,28.1,2.29,0.76,0.0,0.89,28.8,0.26,58.0,16.0,41.1,4.7,1.88,27.7,29,Cast,Fair,Southern,3177.67,3177.0,10893.92,3.4283,2.75,2.0,0.0,0.0,0.0,0.0,3.1,0.0,0.0,92.15,11.60325127,11.28479755,-5.768516881,-5.768516881,-5.768516881,-5.768516881,11.72305247,-5.768516881,-5.768516881
64,Docas clay,Silty Clay Loam,1941,11.0,Low-alloy; 3.10 Ni,plate,78,N,25.0,intact,Cholanie,CA,F,62.0,7.5,Mildly Alkaline,A,28.1,2.29,0.76,0.0,0.89,28.8,0.26,58.0,16.0,41.1,4.7,1.88,27.7,29,Cast,Fair,Southern,4017.75,4017.0,7628.79,1.8988,2.75,2.0,0.0,0.0,0.0,0.0,3.1,0.0,0.0,92.15,11.60325127,11.28479755,-5.768516881,-5.768516881,-5.768516881,-5.768516881,11.72305247,-5.768516881,-5.768516881
65,Chino silt loam,Silt Loam,1941,5.0,Low-alloy; 3.10 Ni,plate,78,N,8.2,intact,Wilmington,CA,G,148.0,8.0,Moderately Alkaline,A,7.65,12.4,2.2,0.0,1.3,6.05,16.9,62.4,15.2,26.4,15.8,1.41,5.7,29,Cast,Good,Southern,1826.25,1826.0,2502.24,1.3702,2.75,2.0,0.0,0.0,0.0,0.0,3.1,0.0,0.0,92.15,11.60325127,11.28479755,-5.768516881,-5.768516881,-5.768516881,-5.768516881,11.72305247,-5.768516881,-5.768516881
65,Chino silt loam,Silt Loam,1941,7.2,Low-alloy; 3.10 Ni,plate,78,N,4.2,intact,Wilmington,CA,G,148.0,8.0,Moderately Alkaline,A,7.65,12.4,2.2,0.0,1.3,6.05,16.9,62.4,15.2,26.4,15.8,1.41,5.7,29,Cast,Good,Southern,2629.8,2629.0,1281.64,0.4874,2.75,2.0,0.0,0.0,0.0,0.0,3.1,0.0,0.0,92.15,11.60325127,11.28479755,-5.768516881,-5.768516881,-5.768516881,-5.768516881,11.72305247,-5.768516881,-5.768516881
65,Chino silt loam,Silt Loam,1941,8.7,Low-alloy; 3.10 Ni,plate,78,N,9.7,intact,Wilmington,CA,G,148.0,8.0,Moderately Alkaline,A,7.65,12.4,2.2,0.0,1.3,6.05,16.9,62.4,15.2,26.4,15.8,1.41,5.7,29,Cast,Good,Southern,3177.67,3177.0,2959.97,0.9315,2.75,2.0,0.0,0.0,0.0,0.0,3.1,0.0,0.0,92.15,11.60325127,11.28479755,-5.768516881,-5.768516881,-5.768516881,-5.768516881,11.72305247,-5.768516881,-5.768516881
65,Chino silt loam,Silt Loam,1941,11.0,Low-alloy; 3.10 Ni,plate,78,N,8.6,intact,Wilmington,CA,G,148.0,8.0,Moderately Alkaline,A,7.65,12.4,2.2,0.0,1.3,6.05,16.9,62.4,15.2,26.4,15.8,1.41,5.7,29,Cast,Good,Southern,4017.75,4017.0,2624.3,0.6532,2.75,2.0,0.0,0.0,0.0,0.0,3.1,0.0,0.0,92.15,11.60325127,11.28479755,-5.768516881,-5.768516881,-5.768516881,-5.768516881,11.72305247,-5.768516881,-5.768516881
66,Mohave fine gravelly loam,Sandy Loam,1941,5.0,Low-alloy; 3.10 Ni,plate,78,N,10.2,intact,Phoenix,AZ,F,232.0,8.0,Moderately Alkaline,A,6.55,0.51,0.18,0.0,0.73,2.77,2.97,69.7,7.8,16.5,20.1,1.79,2.7,29,Cast,Fair,Southern,1826.25,1826.0,3112.55,1.7043,2.75,2.0,0.0,0.0,0.0,0.0,3.1,0.0,0.0,92.15,11.60325127,11.28479755,-5.768516881,-5.768516881,-5.768516881,-5.768516881,11.72305247,-5.768516881,-5.768516881
66,Mohave fine gravelly loam,Sandy Loam,1941,7.2,Low-alloy; 3.10 Ni,plate,78,N,27.7,intact,Phoenix,AZ,F,232.0,8.0,Moderately Alkaline,A,6.55,0.51,0.18,0.0,0.73,2.77,2.97,69.7,7.8,16.5,20.1,1.79,2.7,29,Cast,Fair,Southern,2629.8,2629.0,8452.7,3.2142,2.75,2.0,0.0,0.0,0.0,0.0,3.1,0.0,0.0,92.15,11.60325127,11.28479755,-5.768516881,-5.768516881,-5.768516881,-5.768516881,11.72305247,-5.768516881,-5.768516881
66,Mohave fine gravelly loam,Sandy Loam,1941,8.7,Low-alloy; 3.10 Ni,plate,78,N,22.4,intact,Phoenix,AZ,F,232.0,8.0,Moderately Alkaline,A,6.55,0.51,0.18,0.0,0.73,2.77,2.97,69.7,7.8,16.5,20.1,1.79,2.7,29,Cast,Fair,Southern,3177.67,3177.0,6835.4,2.1511,2.75,2.0,0.0,0.0,0.0,0.0,3.1,0.0,0.0,92.15,11.60325127,11.28479755,-5.768516881,-5.768516881,-5.768516881,-5.768516881,11.72305247,-5.768516881,-5.768516881
66,Mohave fine gravelly loam,Sandy Loam,1941,11.0,Low-alloy; 3.10 Ni,plate,78,N,8.6,intact,Phoenix,AZ,F,232.0,8.0,Moderately Alkaline,A,6.55,0.51,0.18,0.0,0.73,2.77,2.97,69.7,7.8,16.5,20.1,1.79,2.7,29,Cast,Fair,Southern,4017.75,4017.0,2624.3,0.6532,2.75,2.0,0.0,0.0,0.0,0.0,3.1,0.0,0.0,92.15,11.60325127,11.28479755,-5.768516881,-5.768516881,-5.768516881,-5.768516881,11.72305247,-5.768516881,-5.768516881
67,Chino silt loam,Cinders,1941,5.0,Low-alloy; 3.10 Ni,plate,78,N,0.0,destroyed,Wilmington,CA,G,148.0,8.0,Moderately Alkaline,A,7.65,12.4,2.2,0.0,1.3,6.05,16.9,62.4,15.2,26.4,15.8,1.41,5.7,29,Cast,Very Poor,Northern,1826.25,1826.0,0.0,0.0,2.75,2.0,0.0,0.0,0.0,0.0,3.1,0.0,0.0,92.15,11.60325127,11.28479755,-5.768516881,-5.768516881,-5.768516881,-5.768516881,11.72305247,-5.768516881,-5.768516881
67,Chino silt loam,Cinders,1941,7.2,Low-alloy; 3.10 Ni,plate,78,N,0.0,destroyed,Wilmington,CA,G,148.0,8.0,Moderately Alkaline,A,7.65,12.4,2.2,0.0,1.3,6.05,16.9,62.4,15.2,26.4,15.8,1.41,5.7,29,Cast,Very Poor,Northern,2629.8,2629.0,0.0,0.0,2.75,2.0,0.0,0.0,0.0,0.0,3.1,0.0,0.0,92.15,11.60325127,11.28479755,-5.768516881,-5.768516881,-5.768516881,-5.768516881,11.72305247,-5.768516881,-5.768516881
67,Chino silt loam,Cinders,1941,8.7,Low-alloy; 3.10 Ni,plate,78,N,0.0,destroyed,Wilmington,CA,G,148.0,8.0,Moderately Alkaline,A,7.65,12.4,2.2,0.0,1.3,6.05,16.9,62.4,15.2,26.4,15.8,1.41,5.7,29,Cast,Very Poor,Northern,3177.67,3177.0,0.0,0.0,2.75,2.0,0.0,0.0,0.0,0.0,3.1,0.0,0.0,92.15,11.60325127,11.28479755,-5.768516881,-5.768516881,-5.768516881,-5.768516881,11.72305247,-5.768516881,-5.768516881
67,Chino silt loam,Cinders,1941,11.0,Low-alloy; 3.10 Ni,plate,78,N,0.0,destroyed,Wilmington,CA,G,148.0,8.0,Moderately Alkaline,A,7.65,12.4,2.2,0.0,1.3,6.05,16.9,62.4,15.2,26.4,15.8,1.41,5.7,29,Cast,Very Poor,Northern,4017.75,4017.0,0.0,0.0,2.75,2.0,0.0,0.0,0.0,0.0,3.1,0.0,0.0,92.15,11.60325127,11.28479755,-5.768516881,-5.768516881,-5.768516881,-5.768516881,11.72305247,-5.768516881,-5.768516881
70,Merced silt loam,Clay Loam,1941,5.0,Low-alloy; 3.10 Ni,plate,78,N,7.6,intact,Buttonwillo,CA,F,278.0,9.4,Very Strongly Alkaline,A,8.38,0.38,0.22,0.02,1.87,1.12,5.57,65.0,6.0,24.7,6.1,1.69,0.2,29,Cast,Fair,Southern,1826.25,1826.0,2319.15,1.2699,2.75,2.0,0.0,0.0,0.0,0.0,3.1,0.0,0.0,92.15,11.60325127,11.28479755,-5.768516881,-5.768516881,-5.768516881,-5.768516881,11.72305247,-5.768516881,-5.768516881
70,Merced silt loam,Clay Loam,1941,7.2,Low-alloy; 3.10 Ni,plate,78,N,26.1,intact,Buttonwillo,CA,F,278.0,9.4,Very Strongly Alkaline,A,8.38,0.38,0.22,0.02,1.87,1.12,5.57,65.0,6.0,24.7,6.1,1.69,0.2,29,Cast,Fair,Southern,2629.8,2629.0,7964.46,3.0285,2.75,2.0,0.0,0.0,0.0,0.0,3.1,0.0,0.0,92.15,11.60325127,11.28479755,-5.768516881,-5.768516881,-5.768516881,-5.768516881,11.72305247,-5.768516881,-5.768516881
