Repository: sk7-dev/corrosion_prediction

File: Dataset/final_database1.csv (part 57 of 57)
site_no,soil_type,texture,year,duration,material_name,type,material_id,material_code,weight_loss_oz,specimen_status,city,state,internal_drainage,resistivity,pH,pH_type,total_acidity,Na+K,Ca,Mg,CO3,HCO3,Cl,SO4,mean_temp,annual_precipitation,moisture,air_pore_space,specific_gravity,volume_shrinkage,table,iron_type,areation,region,approximate_days,exact_days,weight_loss_g,corrosion_rate,C (%),Si (%),Mn (%),S (%),P (%),Cr (%),Ni (%),Cu (%),Mo  (%),Fe (%),C_clr,Si_clr,Mn_clr,S_clr,P_clr,Cr_clr,Ni_clr,Cu_clr,Mo_clr
70,Merced silt loam,Clay Loam,1941,8.7,Low-alloy; 3.10 Ni,plate,78,N,25.5,intact,Buttonwillo,CA,F,278.0,9.4,Very Strongly Alkaline,A,8.38,0.38,0.22,0.02,1.87,1.12,5.57,65.0,6.0,24.7,6.1,1.69,0.2,29,Cast,Fair,Southern,3177.67,3177.0,7781.37,2.4488,2.75,2.0,0.0,0.0,0.0,0.0,3.1,0.0,0.0,92.15,11.60325127,11.28479755,-5.768516881,-5.768516881,-5.768516881,-5.768516881,11.72305247,-5.768516881,-5.768516881
70,Merced silt loam,Clay Loam,1941,11.0,Low-alloy; 3.10 Ni,plate,78,N,38.1,intact,Buttonwillo,CA,F,278.0,9.4,Very Strongly Alkaline,A,8.38,0.38,0.22,0.02,1.87,1.12,5.57,65.0,6.0,24.7,6.1,1.69,0.2,29,Cast,Fair,Southern,4017.75,4017.0,11626.28,2.8937,2.75,2.0,0.0,0.0,0.0,0.0,3.1,0.0,0.0,92.15,11.60325127,11.28479755,-5.768516881,-5.768516881,-5.768516881,-5.768516881,11.72305247,-5.768516881,-5.768516881
53,Cecil clay loam,Clay Loam,1941,5.0,"Low-alloy; 2.08 Ni, 1.10 Cu",plate,77,NC,3.3,intact,Atlanta,GA,G,17790.0,4.8,Very Strongly Acid,5.4,,,,,,,,61.2,48.3,33.7,18.2,1.6,7.0,29,Cast,Good,Southern,1826.25,1826.0,1007.0,0.5514,2.8,2.03,0.0,0.0,0.0,0.0,2.08,1.1,0.0,91.99,9.822354607,9.500770994,-7.547254822,-7.547254822,-7.547254822,-7.547254822,9.525103093,8.888045414,-7.547254822
53,Cecil clay loam,Clay Loam,1941,7.2,"Low-alloy; 2.08 Ni, 1.10 Cu",plate,77,NC,4.1,intact,Atlanta,GA,G,17790.0,4.8,Very Strongly Acid,5.4,,,,,,,,61.2,48.3,33.7,18.2,1.6,7.0,29,Cast,Good,Southern,2629.8,2629.0,1251.12,0.4757,2.8,2.03,0.0,0.0,0.0,0.0,2.08,1.1,0.0,91.99,9.822354607,9.500770994,-7.547254822,-7.547254822,-7.547254822,-7.547254822,9.525103093,8.888045414,-7.547254822
53,Cecil clay loam,Clay Loam,1941,8.7,"Low-alloy; 2.08 Ni, 1.10 Cu",plate,77,NC,4.4,intact,Atlanta,GA,G,17790.0,4.8,Very Strongly Acid,5.4,,,,,,,,61.2,48.3,33.7,18.2,1.6,7.0,29,Cast,Good,Southern,3177.67,3177.0,1342.67,0.4225,2.8,2.03,0.0,0.0,0.0,0.0,2.08,1.1,0.0,91.99,9.822354607,9.500770994,-7.547254822,-7.547254822,-7.547254822,-7.547254822,9.525103093,8.888045414,-7.547254822
53,Cecil clay loam,Clay Loam,1941,11.0,"Low-alloy; 2.08 Ni, 1.10 Cu",plate,77,NC,3.2,intact,Atlanta,GA,G,17790.0,4.8,Very Strongly Acid,5.4,,,,,,,,61.2,48.3,33.7,18.2,1.6,7.0,29,Cast,Good,Southern,4017.75,4017.0,976.49,0.243,2.8,2.03,0.0,0.0,0.0,0.0,2.08,1.1,0.0,91.99,9.822354607,9.500770994,-7.547254822,-7.547254822,-7.547254822,-7.547254822,9.525103093,8.888045414,-7.547254822
55,Hagerstown loam,Silty Clay Loam,1941,5.0,"Low-alloy; 2.08 Ni, 1.10 Cu",plate,77,NC,1.6,intact,Loch Raven,MD,G,5210.0,5.8,Medium Acid,10.9,,,,,,,,55.4,42.6,32.0,15.5,1.49,8.6,29,Cast,Good,Northern,1826.25,1826.0,488.24,0.2673,2.8,2.03,0.0,0.0,0.0,0.0,2.08,1.1,0.0,91.99,9.822354607,9.500770994,-7.547254822,-7.547254822,-7.547254822,-7.547254822,9.525103093,8.888045414,-7.547254822
55,Hagerstown loam,Silty Clay Loam,1941,7.2,"Low-alloy; 2.08 Ni, 1.10 Cu",plate,77,NC,2.8,intact,Loch Raven,MD,G,5210.0,5.8,Medium Acid,10.9,,,,,,,,55.4,42.6,32.0,15.5,1.49,8.6,29,Cast,Good,Northern,2629.8,2629.0,854.42,0.3249,2.8,2.03,0.0,0.0,0.0,0.0,2.08,1.1,0.0,91.99,9.822354607,9.500770994,-7.547254822,-7.547254822,-7.547254822,-7.547254822,9.525103093,8.888045414,-7.547254822
55,Hagerstown loam,Silty Clay Loam,1941,8.7,"Low-alloy; 2.08 Ni, 1.10 Cu",plate,77,NC,3.4,intact,Loch Raven,MD,G,5210.0,5.8,Medium Acid,10.9,,,,,,,,55.4,42.6,32.0,15.5,1.49,8.6,29,Cast,Good,Northern,3177.67,3177.0,1037.52,0.3265,2.8,2.03,0.0,0.0,0.0,0.0,2.08,1.1,0.0,91.99,9.822354607,9.500770994,-7.547254822,-7.547254822,-7.547254822,-7.547254822,9.525103093,8.888045414,-7.547254822
55,Hagerstown loam,Silty Clay Loam,1941,11.0,"Low-alloy; 2.08 Ni, 1.10 Cu",plate,77,NC,3.8,intact,Loch Raven,MD,G,5210.0,5.8,Medium Acid,10.9,,,,,,,,55.4,42.6,32.0,15.5,1.49,8.6,29,Cast,Good,Northern,4017.75,4017.0,1159.58,0.2886,2.8,2.03,0.0,0.0,0.0,0.0,2.08,1.1,0.0,91.99,9.822354607,9.500770994,-7.547254822,-7.547254822,-7.547254822,-7.547254822,9.525103093,8.888045414,-7.547254822
56,Lake Charles clay,Clay,1941,5.0,"Low-alloy; 2.08 Ni, 1.10 Cu",plate,77,NC,4.8,intact,El Vista,TX,VP,406.0,7.1,Neutral,5.1,3.12,0.69,0.47,0.0,0.8,1.59,3.04,69.0,49.0,28.7,5.0,2.03,30.1,29,Cast,Very Poor,Southern,1826.25,1826.0,1464.73,0.802,2.8,2.03,0.0,0.0,0.0,0.0,2.08,1.1,0.0,91.99,9.822354607,9.500770994,-7.547254822,-7.547254822,-7.547254822,-7.547254822,9.525103093,8.888045414,-7.547254822
56,Lake Charles clay,Clay,1941,7.2,"Low-alloy; 2.08 Ni, 1.10 Cu",plate,77,NC,18.8,intact,El Vista,TX,VP,406.0,7.1,Neutral,5.1,3.12,0.69,0.47,0.0,0.8,1.59,3.04,69.0,49.0,28.7,5.0,2.03,30.1,29,Cast,Very Poor,Southern,2629.8,2629.0,5736.85,2.1815,2.8,2.03,0.0,0.0,0.0,0.0,2.08,1.1,0.0,91.99,9.822354607,9.500770994,-7.547254822,-7.547254822,-7.547254822,-7.547254822,9.525103093,8.888045414,-7.547254822
56,Lake Charles clay,Clay,1941,8.7,"Low-alloy; 2.08 Ni, 1.10 Cu",plate,77,NC,15.7,intact,El Vista,TX,VP,406.0,7.1,Neutral,5.1,3.12,0.69,0.47,0.0,0.8,1.59,3.04,69.0,49.0,28.7,5.0,2.03,30.1,29,Cast,Very Poor,Southern,3177.67,3177.0,4790.88,1.5077,2.8,2.03,0.0,0.0,0.0,0.0,2.08,1.1,0.0,91.99,9.822354607,9.500770994,-7.547254822,-7.547254822,-7.547254822,-7.547254822,9.525103093,8.888045414,-7.547254822
56,Lake Charles clay,Clay,1941,11.0,"Low-alloy; 2.08 Ni, 1.10 Cu",plate,77,NC,26.6,intact,El Vista,TX,VP,406.0,7.1,Neutral,5.1,3.12,0.69,0.47,0.0,0.8,1.59,3.04,69.0,49.0,28.7,5.0,2.03,30.1,29,Cast,Very Poor,Southern,4017.75,4017.0,8117.04,2.0203,2.8,2.03,0.0,0.0,0.0,0.0,2.08,1.1,0.0,91.99,9.822354607,9.500770994,-7.547254822,-7.547254822,-7.547254822,-7.547254822,9.525103093,8.888045414,-7.547254822
58,Muck,Muck,1941,5.0,"Low-alloy; 2.08 Ni, 1.10 Cu",plate,77,NC,3.6,intact,New Orleans,LA,VP,712.0,4.8,Very Strongly Acid,15,2.03,2.23,1.29,0.0,0.0,0.47,2.54,69.3,57.4,57.8,22.4,1.43,36.9,29,Cast,Poor,Southern,1826.25,1826.0,1098.55,0.6015,2.8,2.03,0.0,0.0,0.0,0.0,2.08,1.1,0.0,91.99,9.822354607,9.500770994,-7.547254822,-7.547254822,-7.547254822,-7.547254822,9.525103093,8.888045414,-7.547254822
58,Muck,Muck,1941,7.2,"Low-alloy; 2.08 Ni, 1.10 Cu",plate,77,NC,4.8,intact,New Orleans,LA,VP,712.0,4.8,Very Strongly Acid,15,2.03,2.23,1.29,0.0,0.0,0.47,2.54,69.3,57.4,57.8,22.4,1.43,36.9,29,Cast,Poor,Southern,2629.8,2629.0,1464.73,0.557,2.8,2.03,0.0,0.0,0.0,0.0,2.08,1.1,0.0,91.99,9.822354607,9.500770994,-7.547254822,-7.547254822,-7.547254822,-7.547254822,9.525103093,8.888045414,-7.547254822
58,Muck,Muck,1941,8.7,"Low-alloy; 2.08 Ni, 1.10 Cu",plate,77,NC,5.2,intact,New Orleans,LA,VP,712.0,4.8,Very Strongly Acid,15,2.03,2.23,1.29,0.0,0.0,0.47,2.54,69.3,57.4,57.8,22.4,1.43,36.9,29,Cast,Poor,Southern,3177.67,3177.0,1586.79,0.4994,2.8,2.03,0.0,0.0,0.0,0.0,2.08,1.1,0.0,91.99,9.822354607,9.500770994,-7.547254822,-7.547254822,-7.547254822,-7.547254822,9.525103093,8.888045414,-7.547254822
58,Muck,Muck,1941,11.0,"Low-alloy; 2.08 Ni, 1.10 Cu",plate,77,NC,5.3,intact,New Orleans,LA,VP,712.0,4.8,Very Strongly Acid,15,2.03,2.23,1.29,0.0,0.0,0.47,2.54,69.3,57.4,57.8,22.4,1.43,36.9,29,Cast,Poor,Southern,4017.75,4017.0,1617.3,0.4025,2.8,2.03,0.0,0.0,0.0,0.0,2.08,1.1,0.0,91.99,9.822354607,9.500770994,-7.547254822,-7.547254822,-7.547254822,-7.547254822,9.525103093,8.888045414,-7.547254822
59,Carlisle muck,Muck,1941,5.0,"Low-alloy; 2.08 Ni, 1.10 Cu",plate,77,NC,5.4,intact,Kalamazoo,MI,VP,1660.0,5.6,Medium Acid,12.6,1.03,3.08,2.7,0.0,0.0,3.47,1.04,49.0,31.0,43.6,,,,29,Cast,Very Poor,Northern,1826.25,1826.0,1647.82,0.9023,2.8,2.03,0.0,0.0,0.0,0.0,2.08,1.1,0.0,91.99,9.822354607,9.500770994,-7.547254822,-7.547254822,-7.547254822,-7.547254822,9.525103093,8.888045414,-7.547254822
59,Carlisle muck,Muck,1941,7.2,"Low-alloy; 2.08 Ni, 1.10 Cu",plate,77,NC,8.7,intact,Kalamazoo,MI,VP,1660.0,5.6,Medium Acid,12.6,1.03,3.08,2.7,0.0,0.0,3.47,1.04,49.0,31.0,43.6,,,,29,Cast,Very Poor,Northern,2629.8,2629.0,2654.82,1.0095,2.8,2.03,0.0,0.0,0.0,0.0,2.08,1.1,0.0,91.99,9.822354607,9.500770994,-7.547254822,-7.547254822,-7.547254822,-7.547254822,9.525103093,8.888045414,-7.547254822
59,Carlisle muck,Muck,1941,8.7,"Low-alloy; 2.08 Ni, 1.10 Cu",plate,77,NC,9.0,intact,Kalamazoo,MI,VP,1660.0,5.6,Medium Acid,12.6,1.03,3.08,2.7,0.0,0.0,3.47,1.04,49.0,31.0,43.6,,,,29,Cast,Very Poor,Northern,3177.67,3177.0,2746.37,0.8643,2.8,2.03,0.0,0.0,0.0,0.0,2.08,1.1,0.0,91.99,9.822354607,9.500770994,-7.547254822,-7.547254822,-7.547254822,-7.547254822,9.525103093,8.888045414,-7.547254822
59,Carlisle muck,Muck,1941,11.0,"Low-alloy; 2.08 Ni, 1.10 Cu",plate,77,NC,16.0,intact,Kalamazoo,MI,VP,1660.0,5.6,Medium Acid,12.6,1.03,3.08,2.7,0.0,0.0,3.47,1.04,49.0,31.0,43.6,,,,29,Cast,Very Poor,Northern,4017.75,4017.0,4882.43,1.2152,2.8,2.03,0.0,0.0,0.0,0.0,2.08,1.1,0.0,91.99,9.822354607,9.500770994,-7.547254822,-7.547254822,-7.547254822,-7.547254822,9.525103093,8.888045414,-7.547254822
60,Rifle peat,Peat,1941,5.0,"Low-alloy; 2.08 Ni, 1.10 Cu",plate,77,NC,4.4,intact,Plymouth,OH,P,218.0,2.6,Extremely Acid,297.4,2.91,10.95,2.86,0.0,0.0,0.0,56.7,49.0,37.0,43.4,33.2,1.28,9.1,29,Cast,Poor,Northern,1826.25,1826.0,1342.67,0.7352,2.8,2.03,0.0,0.0,0.0,0.0,2.08,1.1,0.0,91.99,9.822354607,9.500770994,-7.547254822,-7.547254822,-7.547254822,-7.547254822,9.525103093,8.888045414,-7.547254822
60,Rifle peat,Peat,1941,7.2,"Low-alloy; 2.08 Ni, 1.10 Cu",plate,77,NC,10.4,intact,Plymouth,OH,P,218.0,2.6,Extremely Acid,297.4,2.91,10.95,2.86,0.0,0.0,0.0,56.7,49.0,37.0,43.4,33.2,1.28,9.1,29,Cast,Poor,Northern,2629.8,2629.0,3173.58,1.2068,2.8,2.03,0.0,0.0,0.0,0.0,2.08,1.1,0.0,91.99,9.822354607,9.500770994,-7.547254822,-7.547254822,-7.547254822,-7.547254822,9.525103093,8.888045414,-7.547254822
60,Rifle peat,Peat,1941,8.7,"Low-alloy; 2.08 Ni, 1.10 Cu",plate,77,NC,11.7,intact,Plymouth,OH,P,218.0,2.6,Extremely Acid,297.4,2.91,10.95,2.86,0.0,0.0,0.0,56.7,49.0,37.0,43.4,33.2,1.28,9.1,29,Cast,Poor,Northern,3177.67,3177.0,3570.27,1.1235,2.8,2.03,0.0,0.0,0.0,0.0,2.08,1.1,0.0,91.99,9.822354607,9.500770994,-7.547254822,-7.547254822,-7.547254822,-7.547254822,9.525103093,8.888045414,-7.547254822
60,Rifle peat,Peat,1941,11.0,"Low-alloy; 2.08 Ni, 1.10 Cu",plate,77,NC,8.0,intact,Plymouth,OH,P,218.0,2.6,Extremely Acid,297.4,2.91,10.95,2.86,0.0,0.0,0.0,56.7,49.0,37.0,43.4,33.2,1.28,9.1,29,Cast,Poor,Northern,4017.75,4017.0,2441.21,0.6076,2.8,2.03,0.0,0.0,0.0,0.0,2.08,1.1,0.0,91.99,9.822354607,9.500770994,-7.547254822,-7.547254822,-7.547254822,-7.547254822,9.525103093,8.888045414,-7.547254822
61,Sharkey clay,Clay,1941,5.0,"Low-alloy; 2.08 Ni, 1.10 Cu",plate,77,NC,3.4,intact,New Orleans,LA,P,943.0,6.8,Neutral,4.9,0.73,0.68,0.33,0.0,0.71,0.1,0.91,69.3,57.4,30.8,2.3,1.78,16.4,29,Cast,Poor,Southern,1826.25,1826.0,1037.52,0.5681,2.8,2.03,0.0,0.0,0.0,0.0,2.08,1.1,0.0,91.99,9.822354607,9.500770994,-7.547254822,-7.547254822,-7.547254822,-7.547254822,9.525103093,8.888045414,-7.547254822
61,Sharkey clay,Clay,1941,7.2,"Low-alloy; 2.08 Ni, 1.10 Cu",plate,77,NC,5.0,intact,New Orleans,LA,P,943.0,6.8,Neutral,4.9,0.73,0.68,0.33,0.0,0.71,0.1,0.91,69.3,57.4,30.8,2.3,1.78,16.4,29,Cast,Poor,Southern,2629.8,2629.0,1525.76,0.5802,2.8,2.03,0.0,0.0,0.0,0.0,2.08,1.1,0.0,91.99,9.822354607,9.500770994,-7.547254822,-7.547254822,-7.547254822,-7.547254822,9.525103093,8.888045414,-7.547254822
61,Sharkey clay,Clay,1941,8.7,"Low-alloy; 2.08 Ni, 1.10 Cu",plate,77,NC,4.9,intact,New Orleans,LA,P,943.0,6.8,Neutral,4.9,0.73,0.68,0.33,0.0,0.71,0.1,0.91,69.3,57.4,30.8,2.3,1.78,16.4,29,Cast,Poor,Southern,3177.67,3177.0,1495.24,0.4705,2.8,2.03,0.0,0.0,0.0,0.0,2.08,1.1,0.0,91.99,9.822354607,9.500770994,-7.547254822,-7.547254822,-7.547254822,-7.547254822,9.525103093,8.888045414,-7.547254822
61,Sharkey clay,Clay,1941,11.0,"Low-alloy; 2.08 Ni, 1.10 Cu",plate,77,NC,3.1,intact,New Orleans,LA,P,943.0,6.8,Neutral,4.9,0.73,0.68,0.33,0.0,0.71,0.1,0.91,69.3,57.4,30.8,2.3,1.78,16.4,29,Cast,Poor,Southern,4017.75,4017.0,945.97,0.2354,2.8,2.03,0.0,0.0,0.0,0.0,2.08,1.1,0.0,91.99,9.822354607,9.500770994,-7.547254822,-7.547254822,-7.547254822,-7.547254822,9.525103093,8.888045414,-7.547254822
62,Susquehanna clay,Clay,1941,5.0,"Low-alloy; 2.08 Ni, 1.10 Cu",plate,77,NC,3.1,intact,Meridian,MS,F,6920.0,4.5,Very Strongly Acid,12,,,,,,,,64.0,53.0,34.6,14.9,1.79,4.7,29,Cast,Good,Southern,1826.25,1826.0,945.97,0.518,2.8,2.03,0.0,0.0,0.0,0.0,2.08,1.1,0.0,91.99,9.822354607,9.500770994,-7.547254822,-7.547254822,-7.547254822,-7.547254822,9.525103093,8.888045414,-7.547254822
62,Susquehanna clay,Clay,1941,7.2,"Low-alloy; 2.08 Ni, 1.10 Cu",plate,77,NC,1.8,intact,Meridian,MS,F,6920.0,4.5,Very Strongly Acid,12,,,,,,,,64.0,53.0,34.6,14.9,1.79,4.7,29,Cast,Good,Southern,2629.8,2629.0,549.27,0.2089,2.8,2.03,0.0,0.0,0.0,0.0,2.08,1.1,0.0,91.99,9.822354607,9.500770994,-7.547254822,-7.547254822,-7.547254822,-7.547254822,9.525103093,8.888045414,-7.547254822
62,Susquehanna clay,Clay,1941,8.7,"Low-alloy; 2.08 Ni, 1.10 Cu",plate,77,NC,5.8,intact,Meridian,MS,F,6920.0,4.5,Very Strongly Acid,12,,,,,,,,64.0,53.0,34.6,14.9,1.79,4.7,29,Cast,Good,Southern,3177.67,3177.0,1769.88,0.557,2.8,2.03,0.0,0.0,0.0,0.0,2.08,1.1,0.0,91.99,9.822354607,9.500770994,-7.547254822,-7.547254822,-7.547254822,-7.547254822,9.525103093,8.888045414,-7.547254822
62,Susquehanna clay,Clay,1941,11.0,"Low-alloy; 2.08 Ni, 1.10 Cu",plate,77,NC,4.9,intact,Meridian,MS,F,6920.0,4.5,Very Strongly Acid,12,,,,,,,,64.0,53.0,34.6,14.9,1.79,4.7,29,Cast,Good,Southern,4017.75,4017.0,1495.24,0.3722,2.8,2.03,0.0,0.0,0.0,0.0,2.08,1.1,0.0,91.99,9.822354607,9.500770994,-7.547254822,-7.547254822,-7.547254822,-7.547254822,9.525103093,8.888045414,-7.547254822
63,Tidal marsh,Marsh,1941,5.0,"Low-alloy; 2.08 Ni, 1.10 Cu",plate,77,NC,4.3,intact,Charleston,SC,VP,84.0,6.9,Neutral,14.6,33.6,6.85,4.0,0.0,0.0,12.7,36.6,66.0,45.2,46.7,19.5,1.47,18.8,29,Cast,Very Poor,Southern,1826.25,1826.0,1312.15,0.7185,2.8,2.03,0.0,0.0,0.0,0.0,2.08,1.1,0.0,91.99,9.822354607,9.500770994,-7.547254822,-7.547254822,-7.547254822,-7.547254822,9.525103093,8.888045414,-7.547254822
63,Tidal marsh,Marsh,1941,7.2,"Low-alloy; 2.08 Ni, 1.10 Cu",plate,77,NC,5.3,intact,Charleston,SC,VP,84.0,6.9,Neutral,14.6,33.6,6.85,4.0,0.0,0.0,12.7,36.6,66.0,45.2,46.7,19.5,1.47,18.8,29,Cast,Very Poor,Southern,2629.8,2629.0,1617.3,0.615,2.8,2.03,0.0,0.0,0.0,0.0,2.08,1.1,0.0,91.99,9.822354607,9.500770994,-7.547254822,-7.547254822,-7.547254822,-7.547254822,9.525103093,8.888045414,-7.547254822
63,Tidal marsh,Marsh,1941,8.7,"Low-alloy; 2.08 Ni, 1.10 Cu",plate,77,NC,3.9,intact,Charleston,SC,VP,84.0,6.9,Neutral,14.6,33.6,6.85,4.0,0.0,0.0,12.7,36.6,66.0,45.2,46.7,19.5,1.47,18.8,29,Cast,Very Poor,Southern,3177.67,3177.0,1190.09,0.3745,2.8,2.03,0.0,0.0,0.0,0.0,2.08,1.1,0.0,91.99,9.822354607,9.500770994,-7.547254822,-7.547254822,-7.547254822,-7.547254822,9.525103093,8.888045414,-7.547254822
63,Tidal marsh,Marsh,1941,11.0,"Low-alloy; 2.08 Ni, 1.10 Cu",plate,77,NC,8.0,intact,Charleston,SC,VP,84.0,6.9,Neutral,14.6,33.6,6.85,4.0,0.0,0.0,12.7,36.6,66.0,45.2,46.7,19.5,1.47,18.8,29,Cast,Very Poor,Southern,4017.75,4017.0,2441.21,0.6076,2.8,2.03,0.0,0.0,0.0,0.0,2.08,1.1,0.0,91.99,9.822354607,9.500770994,-7.547254822,-7.547254822,-7.547254822,-7.547254822,9.525103093,8.888045414,-7.547254822
64,Docas clay,Silty Clay Loam,1941,5.0,"Low-alloy; 2.08 Ni, 1.10 Cu",plate,77,NC,15.5,intact,Cholanie,CA,F,62.0,7.5,Mildly Alkaline,A,28.1,2.29,0.76,0.0,0.89,28.8,0.26,58.0,16.0,41.1,4.7,1.88,27.7,29,Cast,Fair,Southern,1826.25,1826.0,4729.85,2.5899,2.8,2.03,0.0,0.0,0.0,0.0,2.08,1.1,0.0,91.99,9.822354607,9.500770994,-7.547254822,-7.547254822,-7.547254822,-7.547254822,9.525103093,8.888045414,-7.547254822
64,Docas clay,Silty Clay Loam,1941,7.2,"Low-alloy; 2.08 Ni, 1.10 Cu",plate,77,NC,23.4,intact,Cholanie,CA,F,62.0,7.5,Mildly Alkaline,A,28.1,2.29,0.76,0.0,0.89,28.8,0.26,58.0,16.0,41.1,4.7,1.88,27.7,29,Cast,Fair,Southern,2629.8,2629.0,7140.55,2.7152,2.8,2.03,0.0,0.0,0.0,0.0,2.08,1.1,0.0,91.99,9.822354607,9.500770994,-7.547254822,-7.547254822,-7.547254822,-7.547254822,9.525103093,8.888045414,-7.547254822
64,Docas clay,Silty Clay Loam,1941,8.7,"Low-alloy; 2.08 Ni, 1.10 Cu",plate,77,NC,37.5,intact,Cholanie,CA,F,62.0,7.5,Mildly Alkaline,A,28.1,2.29,0.76,0.0,0.89,28.8,0.26,58.0,16.0,41.1,4.7,1.88,27.7,29,Cast,Fair,Southern,3177.67,3177.0,11443.19,3.6011,2.8,2.03,0.0,0.0,0.0,0.0,2.08,1.1,0.0,91.99,9.822354607,9.500770994,-7.547254822,-7.547254822,-7.547254822,-7.547254822,9.525103093,8.888045414,-7.547254822
64,Docas clay,Silty Clay Loam,1941,11.0,"Low-alloy; 2.08 Ni, 1.10 Cu",plate,77,NC,26.5,intact,Cholanie,CA,F,62.0,7.5,Mildly Alkaline,A,28.1,2.29,0.76,0.0,0.89,28.8,0.26,58.0,16.0,41.1,4.7,1.88,27.7,29,Cast,Fair,Southern,4017.75,4017.0,8086.52,2.0127,2.8,2.03,0.0,0.0,0.0,0.0,2.08,1.1,0.0,91.99,9.822354607,9.500770994,-7.547254822,-7.547254822,-7.547254822,-7.547254822,9.525103093,8.888045414,-7.547254822
65,Chino silt loam,Silt Loam,1941,5.0,"Low-alloy; 2.08 Ni, 1.10 Cu",plate,77,NC,7.9,intact,Wilmington,CA,G,148.0,8.0,Moderately Alkaline,A,7.65,12.4,2.2,0.0,1.3,6.05,16.9,62.4,15.2,26.4,15.8,1.41,5.7,29,Cast,Good,Southern,1826.25,1826.0,2410.7,1.32,2.8,2.03,0.0,0.0,0.0,0.0,2.08,1.1,0.0,91.99,9.822354607,9.500770994,-7.547254822,-7.547254822,-7.547254822,-7.547254822,9.525103093,8.888045414,-7.547254822
65,Chino silt loam,Silt Loam,1941,7.2,"Low-alloy; 2.08 Ni, 1.10 Cu",plate,77,NC,4.9,intact,Wilmington,CA,G,148.0,8.0,Moderately Alkaline,A,7.65,12.4,2.2,0.0,1.3,6.05,16.9,62.4,15.2,26.4,15.8,1.41,5.7,29,Cast,Good,Southern,2629.8,2629.0,1495.24,0.5686,2.8,2.03,0.0,0.0,0.0,0.0,2.08,1.1,0.0,91.99,9.822354607,9.500770994,-7.547254822,-7.547254822,-7.547254822,-7.547254822,9.525103093,8.888045414,-7.547254822
65,Chino silt loam,Silt Loam,1941,8.7,"Low-alloy; 2.08 Ni, 1.10 Cu",plate,77,NC,8.6,intact,Wilmington,CA,G,148.0,8.0,Moderately Alkaline,A,7.65,12.4,2.2,0.0,1.3,6.05,16.9,62.4,15.2,26.4,15.8,1.41,5.7,29,Cast,Good,Southern,3177.67,3177.0,2624.3,0.8259,2.8,2.03,0.0,0.0,0.0,0.0,2.08,1.1,0.0,91.99,9.822354607,9.500770994,-7.547254822,-7.547254822,-7.547254822,-7.547254822,9.525103093,8.888045414,-7.547254822
65,Chino silt loam,Silt Loam,1941,11.0,"Low-alloy; 2.08 Ni, 1.10 Cu",plate,77,NC,7.4,intact,Wilmington,CA,G,148.0,8.0,Moderately Alkaline,A,7.65,12.4,2.2,0.0,1.3,6.05,16.9,62.4,15.2,26.4,15.8,1.41,5.7,29,Cast,Good,Southern,4017.75,4017.0,2258.12,0.562,2.8,2.03,0.0,0.0,0.0,0.0,2.08,1.1,0.0,91.99,9.822354607,9.500770994,-7.547254822,-7.547254822,-7.547254822,-7.547254822,9.525103093,8.888045414,-7.547254822
66,Mohave fine gravelly loam,Sandy Loam,1941,5.0,"Low-alloy; 2.08 Ni, 1.10 Cu",plate,77,NC,6.6,intact,Phoenix,AZ,F,232.0,8.0,Moderately Alkaline,A,6.55,0.51,0.18,0.0,0.73,2.77,2.97,69.7,7.8,16.5,20.1,1.79,2.7,29,Cast,Fair,Southern,1826.25,1826.0,2014.0,1.1028,2.8,2.03,0.0,0.0,0.0,0.0,2.08,1.1,0.0,91.99,9.822354607,9.500770994,-7.547254822,-7.547254822,-7.547254822,-7.547254822,9.525103093,8.888045414,-7.547254822
66,Mohave fine gravelly loam,Sandy Loam,1941,7.2,"Low-alloy; 2.08 Ni, 1.10 Cu",plate,77,NC,29.9,intact,Phoenix,AZ,F,232.0,8.0,Moderately Alkaline,A,6.55,0.51,0.18,0.0,0.73,2.77,2.97,69.7,7.8,16.5,20.1,1.79,2.7,29,Cast,Fair,Southern,2629.8,2629.0,9124.04,3.4695,2.8,2.03,0.0,0.0,0.0,0.0,2.08,1.1,0.0,91.99,9.822354607,9.500770994,-7.547254822,-7.547254822,-7.547254822,-7.547254822,9.525103093,8.888045414,-7.547254822
66,Mohave fine gravelly loam,Sandy Loam,1941,8.7,"Low-alloy; 2.08 Ni, 1.10 Cu",plate,77,NC,21.7,intact,Phoenix,AZ,F,232.0,8.0,Moderately Alkaline,A,6.55,0.51,0.18,0.0,0.73,2.77,2.97,69.7,7.8,16.5,20.1,1.79,2.7,29,Cast,Fair,Southern,3177.67,3177.0,6621.79,2.0839,2.8,2.03,0.0,0.0,0.0,0.0,2.08,1.1,0.0,91.99,9.822354607,9.500770994,-7.547254822,-7.547254822,-7.547254822,-7.547254822,9.525103093,8.888045414,-7.547254822
66,Mohave fine gravelly loam,Sandy Loam,1941,11.0,"Low-alloy; 2.08 Ni, 1.10 Cu",plate,77,NC,9.0,intact,Phoenix,AZ,F,232.0,8.0,Moderately Alkaline,A,6.55,0.51,0.18,0.0,0.73,2.77,2.97,69.7,7.8,16.5,20.1,1.79,2.7,29,Cast,Fair,Southern,4017.75,4017.0,2746.37,0.6836,2.8,2.03,0.0,0.0,0.0,0.0,2.08,1.1,0.0,91.99,9.822354607,9.500770994,-7.547254822,-7.547254822,-7.547254822,-7.547254822,9.525103093,8.888045414,-7.547254822
67,Mohave fine gravelly loam,Cinders,1941,5.0,"Low-alloy; 2.08 Ni, 1.10 Cu",plate,77,NC,0.0,destroyed,Phoenix,AZ,F,232.0,8.0,Moderately Alkaline,A,6.55,0.51,0.18,0.0,0.73,2.77,2.97,69.7,7.8,16.5,20.1,1.79,2.7,29,Cast,Very Poor,Northern,1826.25,1826.0,0.0,0.0,2.8,2.03,0.0,0.0,0.0,0.0,2.08,1.1,0.0,91.99,9.822354607,9.500770994,-7.547254822,-7.547254822,-7.547254822,-7.547254822,9.525103093,8.888045414,-7.547254822
67,Mohave fine gravelly loam,Cinders,1941,7.2,"Low-alloy; 2.08 Ni, 1.10 Cu",plate,77,NC,0.0,destroyed,Phoenix,AZ,F,232.0,8.0,Moderately Alkaline,A,6.55,0.51,0.18,0.0,0.73,2.77,2.97,69.7,7.8,16.5,20.1,1.79,2.7,29,Cast,Very Poor,Northern,2629.8,2629.0,0.0,0.0,2.8,2.03,0.0,0.0,0.0,0.0,2.08,1.1,0.0,91.99,9.822354607,9.500770994,-7.547254822,-7.547254822,-7.547254822,-7.547254822,9.525103093,8.888045414,-7.547254822
67,Mohave fine gravelly loam,Cinders,1941,8.7,"Low-alloy; 2.08 Ni, 1.10 Cu",plate,77,NC,0.0,destroyed,Phoenix,AZ,F,232.0,8.0,Moderately Alkaline,A,6.55,0.51,0.18,0.0,0.73,2.77,2.97,69.7,7.8,16.5,20.1,1.79,2.7,29,Cast,Very Poor,Northern,3177.67,3177.0,0.0,0.0,2.8,2.03,0.0,0.0,0.0,0.0,2.08,1.1,0.0,91.99,9.822354607,9.500770994,-7.547254822,-7.547254822,-7.547254822,-7.547254822,9.525103093,8.888045414,-7.547254822
67,Mohave fine gravelly loam,Cinders,1941,11.0,"Low-alloy; 2.08 Ni, 1.10 Cu",plate,77,NC,0.0,destroyed,Phoenix,AZ,F,232.0,8.0,Moderately Alkaline,A,6.55,0.51,0.18,0.0,0.73,2.77,2.97,69.7,7.8,16.5,20.1,1.79,2.7,29,Cast,Very Poor,Northern,4017.75,4017.0,0.0,0.0,2.8,2.03,0.0,0.0,0.0,0.0,2.08,1.1,0.0,91.99,9.822354607,9.500770994,-7.547254822,-7.547254822,-7.547254822,-7.547254822,9.525103093,8.888045414,-7.547254822
70,Merced silt loam,Clay Loam,1941,5.0,"Low-alloy; 2.08 Ni, 1.10 Cu",plate,77,NC,7.0,intact,Buttonwillo,CA,F,278.0,9.4,Very Strongly Alkaline,A,8.38,0.38,0.22,0.02,1.87,1.12,5.57,65.0,6.0,24.7,6.1,1.69,0.2,29,Cast,Fair,Southern,1826.25,1826.0,2136.06,1.1696,2.8,2.03,0.0,0.0,0.0,0.0,2.08,1.1,0.0,91.99,9.822354607,9.500770994,-7.547254822,-7.547254822,-7.547254822,-7.547254822,9.525103093,8.888045414,-7.547254822
70,Merced silt loam,Clay Loam,1941,7.2,"Low-alloy; 2.08 Ni, 1.10 Cu",plate,77,NC,26.8,intact,Buttonwillo,CA,F,278.0,9.4,Very Strongly Alkaline,A,8.38,0.38,0.22,0.02,1.87,1.12,5.57,65.0,6.0,24.7,6.1,1.69,0.2,29,Cast,Fair,Southern,2629.8,2629.0,8178.07,3.1098,2.8,2.03,0.0,0.0,0.0,0.0,2.08,1.1,0.0,91.99,9.822354607,9.500770994,-7.547254822,-7.547254822,-7.547254822,-7.547254822,9.525103093,8.888045414,-7.547254822
70,Merced silt loam,Clay Loam,1941,8.7,"Low-alloy; 2.08 Ni, 1.10 Cu",plate,77,NC,25.4,intact,Buttonwillo,CA,F,278.0,9.4,Very Strongly Alkaline,A,8.38,0.38,0.22,0.02,1.87,1.12,5.57,65.0,6.0,24.7,6.1,1.69,0.2,29,Cast,Fair,Southern,3177.67,3177.0,7750.85,2.4392,2.8,2.03,0.0,0.0,0.0,0.0,2.08,1.1,0.0,91.99,9.822354607,9.500770994,-7.547254822,-7.547254822,-7.547254822,-7.547254822,9.525103093,8.888045414,-7.547254822
70,Merced silt loam,Clay Loam,1941,11.0,"Low-alloy; 2.08 Ni, 1.10 Cu",plate,77,NC,37.2,intact,Buttonwillo,CA,F,278.0,9.4,Very Strongly Alkaline,A,8.38,0.38,0.22,0.02,1.87,1.12,5.57,65.0,6.0,24.7,6.1,1.69,0.2,29,Cast,Fair,Southern,4017.75,4017.0,11351.64,2.8254,2.8,2.03,0.0,0.0,0.0,0.0,2.08,1.1,0.0,91.99,9.822354607,9.500770994,-7.547254822,-7.547254822,-7.547254822,-7.547254822,9.525103093,8.888045414,-7.547254822
